Repository: anandvc/allindianpatents

File: patents/254182-a-mehod-of-preparing-a-polymerization-catalyst.html (part 1 of 2)
Indian Patents. 254182:"A MEHOD OF PREPARING A POLYMERIZATION CATALYST"

Indian Patents

Recently Granted Patents

  Recently Published Patents

Title of Invention	"A MEHOD OF PREPARING A POLYMERIZATION CATALYST"

Abstract	Methods of preparing a polymerization catalyst are provided that include contacting a support comprising alumina with a sulfating agent and with chromium. The support can be calcined after loading the sulfating agent and the chromium on the support. Alternatively, the sulfating agent can be loaded on the support while calcining it. Alternatively, the support can be calcined after contacting it with the sulfating agent and before contacting it with an organochromium compound. Catalysts compositions comprising chromium and a sulfate treated alumina support that were formed by the foregoing method are provided. The catalyst compositions have increased catalyst activity. Methods of producing a polymer include contacting at least one olefin with the catalyst compositions are provided. The polymer compositions exhibit relatively low levels of long chain branching and relatively high molecular weights.	

Full Text	This application claims priority to U.S. Patent Application Serial No.. 10/829,850 entitled "Methods of Preparing Active Chromiinn/alumina Catalysts Via Treatment With Sulfate" and U.S. Patent Application Serial No. 10/829,844 entitled "Polymers Having Low Levels of Long Chain Branching and Methods of Making the Same," both of which were ffled on April 22,2004 and ate incorporated by reference herein in their entirety.

FIELD OF THE INVENTION

The present invention generally relates to catalysts for polymerizing olefins, and more particularly to methods of preparing active catalysts by treating a chromium-based catalyst having an alumina support with sulfate. The present invention generally further relates to polymers, and more particularly to polymers having relatively tow levels of long chain branching and methods of making the same using sulfate treated chromium-based catalysts having alumina supports.

BACKGROUND OF THE INVENTION

Supported chromium oxide catalysts are commonly employed to prepare polyolefins having desirable characteristics. Various supports for chromium oxide catalysts have been disclosed in the art. The particular support used for the chromium oxide strongly affects the properties of the polymer being formed. Silica siqjports have primarily been used due to their ability to form highly active polymerization catalysts. However, silica supports do not provide for the production of ultra high molecular weight polymers when hexavalent chromium is formed during the catalyst activation, which often occurs. Aluminum phosphate supports are similar to silica supports in that they form highly active catalysts. However like the silica supports, they also do not have the ability to produce very high molecular weight polymers. Further, the polymers produced using the aluminum phosphate supports tend to contain relatively high amounts of long chain branching, which is not always a desirable property

during processing of the polymer, A need therefore exists to develop a method for producing polyolefins having less long chain branching and higher molecular weights.

While the possibility of using alumina supports for chromium oxide catalysts has been described in the art, such supports typically are not used. Alumina supports desirably have relatively high surface areas and are very porous; however, chromium oxide catalysts supported by ahunina are not sufficiently active to be considered commercially viable. The activity of such catalysts can be improved by adding fluoride to the alumina support. It is believed that the fluoride replaces surface hydroxide groups, which are believed to interfere with polymerization. Unfortunately, the addition of too much fluoride tends to sinter the alumina, resulting in the deactivation of the catalysts. A need therefore exists to develop a method for increasing the activity of chromium catalysts supported by alumina without being concerned that the alumina might be sintered

SUMMARY OF THE INVENTION

According to an embodiment, methods of preparing a polymerization catalyst include contacting a support comprising alumina with a sulfating agent and with chromium. In an embodiment in which the chromium is provided from a chromium compound such as chromium oxide, the support can be calcined to activate the catalyst after loading the sulfating agent and the chromium on the support. Alternatively, the sulfating agent can be loaded on the support while calcining it. In another embodiment in which the chromium is provided from an oiganochromium compound, the support can be calcined after contacting it with the sulfating agent and before contacting it with the organochromium compound

In an embodiment, catalyst compositions for polymerizing olefins comprise chromium and a sulfate treated alumina support The catalyst compositions have an activity for ethylene polymerization that is at least 25% greater than an activity of the same catalyst without sulfate. Further, they have a surface area greater than 100 nfVg and a pore volume greater than 0.8 cc/g. As an aspect of the present invention, a resin made using a catalyst as described herein is also advantageously provided.

Methods of producing a polymer include contacting at least one olefin with a catalyst prepared by contacting a support comprising alumina with a sulfating agent and with chromium Polymer compositions produced in this manner can exhibit relatively low levels of long chain branching. Such low levels of long chain branching are indicated by the high weight-average molecular weight (Mw) values combined with the tow zero shear viscosity (E0) values of the polymers. In an embodiment, polymer compositions with pofydispersity index values (te., MW/MN) in a range of from 6 to 15 have Mw values greater than 300,000 g/mol and Eo values less than 1x106 Pa-s, The low levels of long chain branching are also indicated by the narrow Theological breadths combined with the high Mw values of the polymer compositions. In an embodiment, the polymer compositions have Theological breadths greater than 0.25. The high MW values combined with the low relaxation times of the polymers further indicate the low chain branching of the polymers. In an embodiment, polymer compositions have relaxation times less than 10 seconds.

i

BRIEF DESCRIPTION OF THE DRAWINGS

Figure 1 depicts a graph illustrating the activity of a chromium/alutmna catalyst treated with sulfate as a function of the amount of ammonium sulfate added to the catalyst.

Figure 2 depicts the molecular weight distributions of polyethylene resins formed using a chrornium/alurnina catalyst treated with sulfate.

Figure 3 depicts the molecular weight distributions of polyethylene resins formed using chromium/alurrana catalysts treated with sulfate and not treated with sulfate.

Figure 4 depicts an Amett plot showing the linearity of polyethylene resins formed using chrormurn/alvumna catalysts treated with sulfate and not treated with sulfate.

Figure 5 depicts the molecular weight distributions of polyethylene resins formed using cbronuum/ahimina catalysts treated with different amounts of ammonium sulfate.

Figure 6 depicts the molecular weight distributions of polyethylene resins formed using organochromium/ahimina catalysts treated with sulfate.

Figures 7 and 8 depict the molecular weight distributions of polyethylene resins formed using chromium/alumina catalysts, some of which were treated with varying amounts of phosphate, fluoride, and sulfate.

Figure 9 depicts an Arnett plot of molecular weight distributions of polyethylene resins formed using chroinium/aluminophosphate catalysts treated with sulfate and not treated with sulfate.

DETAILED DESCRIPTION OF THE INVENTION

A chromium-based catalyst having an alumina (AkOs) support can be treated with sulfate (ie., sulfate anions) to enhance the activity of the catalyst, making its use in the production of polymers commercially viable. The alumina support primarily comprises alumina. In particular, the amount of alumina present in the support is at least 50% by weight of the total support The alumina support can he made using methods known in the art. Examples of such methods include: reacting sodium aluminate, which is basic, with aluminum sulfate, which is acidic; neutralizing an aluminum salt with a base such as ammonia or ammonia hydroxide; performing flame hydrolysis of an aluminum compound; or performing hydrolysis of an organic solution of an aluminum compound by, e.g., adding water to an alcohol solution of aluminum isopropoxide (A1(OC3H7)3). Examples of sources of alumina include a crystalline form and a hydrated form of alumina More specific examples include aluminum hydroxide (A1(OH)3), boehmite (A1OOH) and gamma alumina (A1203). The alumina support can also contain minority amounts of other materials that can be added for various reasons, such as fluoride, phosphate, silica, magnesia, boria, or titania. These materials can be added in the form of cogellation or by surface treatment. Optionally, the alumina support can be calcined prior to any treatment by, e.g., heating in air at a temperature in a range of from 300°C to 900°C or from 500°C to 800°C.

In a first embodiment, the chromium and the sulfete can be loaded on the alumina support before subjecting the support to a final calcination step for activating the catalyst. In this case, the chromium can be loaded before the sulfete, after the sulfate, or concurrently with the sulfate. The support can also be subjected to an initial calcination step to dehydrate it prior to fijrther treatment with sulfete and chromium. This step converts hydrated forms of alumina

precursors, such as A1(OH)3 and A1OOH, to less hydrated forms. The initial calcining step can be accomplished by heating the support in an oxidizing, reducing, or inert atmosphere, which can be dry or can contain substantial amounts of humidity. Such initial dehydration can be carried out at a temperature ranging from 150°C to 900°C; alternatively, from 200°C to 800°C; or alternatively, from 300°C to 700°C. The dehydration step can last for a duration of from a few minutes to 24 hours. After the initial dehydration step, the support can be given a sulfate and chromium treatment, followed by the final calcination or activation step.

Alternatively, the sulfate can be loaded on the alumina support during the calcination step and after loading the chromium. The chromium can be loaded on the support using incipient wetness impregnation with a solution in which a chromium compound is dissolved. The chromium compound can be one or more compounds suitable for conversion to the hexavalent state of chromium. Examples of suitable chromium compounds include tertiary butyl chromate in a hydrocarbon liquid, chromium trioxide in water, chromium acetate in water, chromium nitrate in alcohol, or combinations thereof The chromium is added in an amount sufficient to ensure that the final catalyst contains a desired level of chromium.

The sulfate can be loaded on the support by contacting it with a sulfating agent As used herein, "sulfating agent" is defined as a material capable of providing a sulfate ion to an alumina support, wherein the sulfating agent can be in the form of a solution, a gas, or combinations thereof. When the sulfating agent is a solution, it can be applied to the support via incipient wetness impregnation. When the suliating agent is a gas such as S03, it can be introduced to a vessel in which the support is positioned during the calcination of the support. Examples of sulfating agents include: SOa gas; H^SCU in water or an organic liquid such as an alcohol; aqueous solutions comprising at least one of the following compounds: (NH*)2S04, AlzCSO^, CuS04, ZnS04, KA1(S04)2, ZrOS04, TiOSO4, MgSO4, (NH4)HSO4, NaHSO4, (NH4)HS03) CaSO4 and Cra(S04)3, and combinations thereof Sulfur containing materials that are capable of further oxidation to sulfate during the calcination step can also serve as the sulfating agent. Examples of such sulfur containing materials include sulfite salts, sulfurous acid, organic sulfides, sulfoxides, and S02. Additional examples of sulfating agents include sulfur halides such as thionyl chloride and sulfuryl chloride.

In a second embodiment in which the chromium compound is an organocbromhim compound, the sulfate is loaded on the ahimina support before performing a calcination step to activate the support, followed by treating the support anhydrously with the organochromium compound. No further calcination of the organochromium compound is required to activate the catalyst Examples of suitable organochromium compounds include zerovalent compounds such as pi bonded chromium complexes, for example, dicumene chromium and dibenzene chromium Pi bonded chromium complexes are described in U.S. Patent No. 3,976,632, which is incorporated by reference herein in its entirety. Other examples include divalent and bivalent organochromium compounds such as chromocene (bis(cyclopentadierryl)chromrttm (II)), and substituted derivatives thereof in which, the cyclopentadienyl rings contain one or more substituents, chromium diallyl and triallyl, bis(2,4 dimethyl pentdienyl) chromium, and amidochromium compounds. Additional examples of organochromium compounds can be found in U.S. Patent Nos. 4,806,513, 4,690,990, 4,803,253, and 5,200,379, which are incorporated by reference herein in their entirety.

In the two embodiments described above, the calcination step for activating the catalyst is performed by heating it in an oxidizing atmosphere, for example, in the presence of oxygen (Oj), at a temperature in a range of from 200°C to 1,000°C; alternatively, from 300°C to 800°Q or alternatively, from 400°C to 700°C. The calcining treatment can also involve reducing or other steps, such as treatment with carbon monoxide, hydrogen, or haliding agents. In the first embodiment, at least a portion of the chromium compound is converted to the hexavalent state as a result of being calcined. A substantial portion of the sulfate remains on the support during the calcination step in both embodiments, resulting in an increase in the activity of the chromium-based catalyst. Without intending to be limited by theory, it is believed that the sulfate bonds with aluminum and replaces hydroxide groups at the surface of the support that hinder the activity of the catalyst. The sulfate also provides greater acidity to the chromium active sites. In addition, the introduction of the sulfate to the support causes little or no sintering of the alumina such that its relatively high surface area and porosity only decline by small amounts.

The activated catalyst formed in the two embodiments described above optionally can be reduced In an embodiment, the support is reduced by heating it in the presence of carbon

monoxide at a temperature in the range of from 100°C to 900°C; alternatively, from 200°C to 500°C; or alternatively, from 300°C to 400°C.

Catalyst compositions for polymerizing olefins can be formed in the manner described above Such catalyst compositions can include chromium and aluminum sulfate on an alumina support. The chromium is present in such catalyst compositions in an amount of from 0.01% to 10%; alternatively, from 0.1% to 10%; alternatively, from 0.5% to 5%; or alternatively, from 0.8% to 3%, all percentages being by total weight of the final catalyst composition, the sulfate is present in an amount of from 1% to 50%; alternatively, from 5% to 40%; or alternatively, from 10% to 30%, all percentages being by total weight of the final catalyst composition. In an embodiment, a catalyst composition is formed that has an activity at least 25% greater than the activity of the same catalyst composition (based on the weight of the alumina support) without sulfate treatment, where the catalyst compositions are run under control conditions to polymerize olefins. In another embodiment, the catalyst composition has an activity more than 25%; alternatively, more than 50%; or alternatively, more than 100%, greater than the activity of the same catalyst composition without sulfete treatment Also, in an embodiment, the catalyst composition has a surface area greater than 50 m2/g; alternatively, greater than 100 m2/g; or alternatively, greater than 200 m2/g. Further, in an embodiment, the catalyst composition has a pore volume greater than 0.5 cc; alternatively, greater than 0.8 cc; or alternatively, greater than 1 cc.

As an aspect of the present invention, a resin made using a catalyst as described herein is also advantageously provided. The catalyst can be made in accordance with any of the methods described herein.

A polymer composition can be formed by polymerizing at least one monomer in the presence of the foregoing sulfate treated chromium-based catalyst having an alumina support. Examples of suitable monomers include mono-olefins containing 2 to 8 carbon atoms per molecule such as ethylene, propylene, 1-butene, 1-pentene, 1-hexene, and 1-octene. The chromium-based catalyst is particularly suitable for producing polyethylene homopolymers and copolymers of ethylene and mono-olefins containing 3 to 8 carbon atoms per molecules. Any polymerization reactor known in the art that is capable of polymerizing olefin monomers to produce the homopolymers or copolymers described herein also can be used. Such reactors can

comprise starry reactors, gas-phase reactors, solution reactors or any combination thereof. Gas phase reactors can comprise fluidized bed reactors or tubular reactors. Slurry reactors can comprise vertical loops or horizontal loops. Solution reactors can comprise stirred tank or autoclave reactors. Such reactors can be combined into multiple reactor systems operated in parallel or in series. The catalyst also can be used to produce ethylene polymers in a particle form process as disclosed in U.S. Patent Nos. 3*624,063, 5,565,175, and 6,239,235, which are incorporated by reference herein in their entirety. If desired, hydrogen (H2) also can be introduced to the reaction zone to reduce the molecular weight of the polymer formed The amount of catalyst present in the reaction zone can range from 0.001% to 1% by weight of all materials in the reaction zone.

In an embodiment, a slurry polymerization process is employed in which the catalyst is suspended in an inert organic medium and agitated to maintain it in suspension throughout the polymerization process. The organic medium can, e.g., be a paraffin, a cyclcparaffin, or an aromatic. For the production of ethylene polymers, the slurry polymerization process can be carried out in a reaction zone at a temperature of from 50°C to 110°C and at a pressure in the range of from 100 psia to 700 psia or higher. At least one monomer is placed in the liquid phase of the slurry in which the catalyst is suspended, thus providing for contact between the monomer and the catalyst. The activity and the productivity of the catalyst are relatively high. As used herein, the activity refers to the grams of polymer produced per gram of solid catalyst charged per hour, and the productivity refers to the grams of polymer produced per gram of solid catalyst charged

In one embodiment, the monomer also can be contacted with a cocatalyst in addition to the chromium-based catalyst. The cocatalyst can be contacted with the catalyst either before or after entry into the reaction zone. For example, the catalyst and cocatalyst can each be fed independently into a mixing vessel ahead of the reactor where they are allowed to pre-contact each other in a hydrocarbon solvent for a period of from 1 minute to 10 hours at temperatures ranging from -20°C to 100°C. After this duration, the contacted catalyst and cocatalyst are both fed to the reaction zone. Since each feed stream can be measured and controlled independently, pre-contacting the catalyst and the cocatlayst provides a method of continuously controlling the composition of the catalyst and thereby the properties of the polymer produced. Alternatively,

some or all of the catalyst and cocatalyst can also be fed directly into the reaction zone where they contact each other for the first time in the presence of the monomer. Examples of suitable cocatalysts include organoaluminum compounds such as triethylahiminuin, organoboron compounds such as triethylboron, tri-n-butylborane, and tripropylborane, and combinations thereof Other suitable organoahnmnum compounds include aluminum alkyls such as Rs4Al, R24A1X, and R4A1X2 compounds where R4 is a 1 to 12 carbon atom hydrocarbyl radical and X is a halogen such as chlorine. The cocatalyst can, for example, be triethylaluminum chloride or diethylahmrinum chloride. Other suitable organoboron compounds include trialkyl boron compounds, particularly those having aDcyl groups of 1 to 12 carbon atoms or 2 to 5 carbon atoms, triaryl boron compounds such as triphenylborane, alkyl boron alkoxides such as BCCzHs^OCjHj and halogenated alkyl boron compounds such as BCyijClz. Alkyls of lithium, magnesium, zinc, and other metals and organohydrosilanes can also be used as a cocatalyst. The cocatalyst can be premixed with the catalyst, or alternatively it can be introduced into the reaction zone as a separate stream The amount of cocatalyst present in the reaction zone can be in the range of from 0.2 to 25 or from 0.2 to 10 parts per million by weight based on the weight of the solvent or diluent in systems employing such solvent or diluent. When no solvent or diluent is used, the catalyst can be impregnated with the cocatalyst in an amount that provides for a cocatalyst to chromium mole ratio in the range of from 0.1:1 to 100:1; alternatively, from 0.5:1 to 50:1-, or alternatively, from 1:1 to 10:1.

In another embodiment, the monomer can be contacted with another catalyst simultaneously with the sulfated chronrium-based catalyst and the cocatalyst if one is used For example, the sulfated chromium-based catalyst can be used in conjunction with a Ziegler-Natta catalyst to produce a bimodal polymer in a single reactor using one set of polymerizatioit conditions. Suitable Ziegler-Natta catalyst are disclosed in U.S. Patent Nos. 5,275,992, 5,237,025, 5,244,990, 5,179,178, 4,855,271, 5,179,178, 5,275,992, and 4,607,019, each of which is incorporated by reference herein in its entirety. The sulfated chronrium/alumina catalyst also can be used with another chromium-based catalyst such as a chromnim/silica catalyst. A bimodal polymer has both relatively high and bw molecular weight distributions and thus exhibits physical properties characteristic of both such as stress crack resistance and good processability.

Polymers such as polyethylene homopolymers and coporymers of ethylene with other mono-olefins can be produced in the manner described above to have unique properties. For instance, the polymers exhibit relatively low levels of long chain branching. Such low levels of long chain branching are indicated by the narrow Theological breadths combined with the high

MW values of the polymers. Rheological breadth refers to the breadth of the transition region

i

between Newtonian and power-law type shear rate for a polymer or the frequency dependence

of the viscosity of the polymer. The Theological breadth is a function of the relaxation time distribution of a polymer resin, which in turn is a function of the resin molecular structure or architecture. Assuming the Cox-Merz rule, the Theological breadth can be calculated by fitting flow curves generated in linear-viscoelastic dynamic oscillatory frequency sweep experiments with a modified Carreau-Yasuda (CY) model, which is represented by the following equation:

where

E = viscosity (Pa-s)

f - shear rate (1/s)

a = Theological breadth parameter

TIJ = relaxation time (s) [describes the location in time of the transition region]

BO = zero shear viscosity (Pa-s) [defines the Newtonian plateau]

n = power law constant [defines the final slope of the high shear rate region]

To facilitate model fitting, the power law constant is held at a constant value. Details of the significance and interpretation of the CY model and derived parameters can be found in: C. A. Hieber and H, H. Chiang, Rheol. Ada, 28, 321 (1989)-, C.A. Hieber and H.H. Chiang, Polym. Eng. Sd.t 32, 931 (1992); and R. B. Bird, R. C. Armstrong and O. Hasseger, Dummies of Polymeric Liquids, Volume 1, Fluid Mechanics, 2nd Edition, John Wiley & Sons (1987), each of which is incorporated by reference herein in its entirety. In particular, the polymers have high "a" parameter values greater than 0.25; alternatively, greater than 0.30; or alternatively, greater than 0.35, indicating the narrowness of their Theological breadths. The polymers exhibit a narrow rheological breadth even when the polymers have low high load melt index (HLMI)

values. The HLMI represents the rate of flow of a molten resin through an orifice of 0.0825 inch diameter when subjected to a force of 21,600 grams at 190°C. The HLMI values are determined in accordance with ASTM D1238 condition E. The polymers have HLMI values less than 5 g/10 noin; alternatively, less than 3 g/10 min; or alternatively, less than 2 g/lOnrin.

The low levels of long chain branching of the polymers are also indicated by the high weight-average molecular weight (Mw) values combined with the low zero shear viscosity (E0) values of the polymers. In particular, the polymers have MVs greater than 300,000 grams/mole (g/mol); alternatively, greater than 400,000 g/mol; or alternatively, greater than 500,000 g/mol. Also, they have E0 values less than 5x106 Pa-s, less than 1x106 Pa-s, or less than 5x10s Pa-s. The high Mw values combined with the low relaxation times CT$) of the polymers further indicate the low chain branching of the polymers. In particular, the polymers have relaxation times less than 10 seconds; alternatively, less than 7 seconds; or alternatively, less than 5 seconds. The polymers further have high tan delta values. Tan delta is the ratio of the loss modulus to the elastic modulus measured at a particular frequency on an oscillating viscometer as described above. In particular, the polymers have tan delta values, measured at 0.1 radians/second (very low shear rates), greater than 1.5; alternatively, greater than 1.7; or alternatively, greater than 1.9 when the MW is above 300,000 g/mol.

In addition, polyethylene resins produced using the sulfate treated chromium/alumina catalyst are unique in their molecular weight distributions. The molecular weight distribution (MWD) can be described by a parameter known as the polydispersity index (PDI), which indicates the breadth of the molecular weight distribution and is equivalent to the weight-average molecular weight of a polymer divided by the number-average molecular weight of the polymer (i.e., MW/MN). In particular, the polyethylene resins have PDI values greater than 4; alternatively, greater than 6; alternatively, greater than 8; or alternatively, greater than 10. Surprisingly, the PDI values of such polyethylene resins also are often less than 20; alternatively, less than 17; alternatively, less than 15; or alternatively, even less than 12. In an embodiment, the polyethylene resins have PDI values in the range of from 6 to 15. Further, the MZ (z-average molecular weight)/Mw ratios of the polymer compositions are less than 10; alternatively, less than 6; or alternatively, less than 5 and thus indicate a relatively high tail in the MWD.

Throughout the specification, the molecular weights and molecular weight distributions are obtained using gel permeation chromatography (GPC). The GPC is performed using a Waters 150 CV gel permeation chromatograph with trichlorobenzene (TCB) as the solvent, with a flow rate of 1 milHHter/rntnute at a temperature of 140°C. 2,6-Di-^butyl-4rmethylphenol (BHT) at a concentration of 1.0 gram per liter is used as a stabilizer in the TCB. An injection volume of 220 liters is used with a nominal polymer concentration of 0.3 gram/liter at room temperature. Dissolution of the sample in stabilized TCB is carried out by heating at 160-170°C for 20 hours with occasional, gentle agitation. The gel permeation chromatograph includes two Waters HT-6E columns (7.8 tnmxSOO mm). The columns were calibrated with a broad linear polyethylene standard (Chevron Phillips Chemical Company Marlex® BHB 5003) for which the molecular weight has been determined.

Polymer resins having the previously described properties can be formed into articles of manufacture or end use articles using techniques known in the art such as extrusion, blow molding, injection molding, fiber spinning, thermoformmg, and casting. For example, a polymer resin can be extruded into a sheet, which is then thermoformed into an end use article such as a container, a cup, a tray, a pallet, a toy, or a component of another product. Examples of other end use articles into which the polymer resins can be formed include pipes, films, botttes, fibers, and so forth. Additional end use articles would be apparent to those skilled in the art.

EXAMPLES

The invention having been generally described, the following examples are given as particular embodiments of the invention and to demonstrate the practice and advantages thereof. It is understood that the examples are given by way of illustration and are not intended to limit the specification or the claims to follow in any manner.

EXAMPLE 1

The following procedure was repeated 3 times to form 3 different catalyst samples (samples 1, 2, and 3). An alumina support (alumina "A") purchased from W.R. Grace Company was calcined in nitrogen at 600°C in preparation for its use as a catalyst support The

support had a surface area of 280 m2/g and apore volume of 1.5 cc/g. The alumina support was then impregnated with various amounts of ammonium sulfate in aqueous solution as shown in Table 1 below, followed by drying the support in a vacuum oven at 100°C for 10 hours. The support was then impregnated with a methanolic solution of Cr(NO3)3 to incorporate chromium, therein, followed by drying it in a vacuum oven at 100°C for 10 hours. The resulting catalyst precursor was then activated by calcination in dry air for 3 hours at 600°C.

Table 1 shows several physical properties of the activated catalyst samples and the compositions of the catalyst samples. Table 1 further provides the weight percent of sulfate added to each alumina support and the weight percent of sulfate actually found by X-ray fluorescence analysis in each catalyst sample after the calcination step, all weight percentages being by total weight of the catalyst. Based on the results depicted in Table 1, all or a substantial portion of the sulfate added to the support was retained on the catalyst during the calcination. For samples 1 and 2, the amount of sulfate measured after calcining was slightly larger than the actual amount of sulfate added This additional amount of sulfate can be explained by the observance that the base alumina initially contained 1.7% sulfate residue as NaaSQ* by weight of the support as a result of its preparation. It was also observed that the weight of the alumina support increased significantly due to the adsorption of the sulfate. However, adding sulfate to the support did not contribute additional surface area to the support. A "Quantachrome Autosorb-6 Nitrogen Pore Size Distribution Instrument" was used to determine the surface area and pore volume of the supports. This instrument was acquired from the Quantachrome Corporation of Syosset, N.Y.

The measured surface area and pore volume, expressed per gram of the finished catalyst, are also shown in Table 1. In addition, the measured surface area and pore volume were corrected for the additional weight of the sulfate as shown in Table 1 and are also expressed in Table 1 per gram of the original alumina support In view of these corrected values, surface area and pore volume did not significantly decline as the amount of sulfate added was increased. Rather, they surprisingly stayed about the same.

(Table Remove) 

EXAMPLE 2

Catalyst samples (samples 4-9) were prepared in the same manner as described in Example 1 with different amounts of sulfate except that catalyst sample 4 contained no sulfate. The amount of sulfate added to each catalyst sample and the weight percent of hexavalent chromium (Cr VI) contained in each sample by total weight of the sample are shown in Table 2 below.

A polymerization run using each catalyst sample was made in a 2.2 liter steel reactor equipped with a marine stirrer rotating at 400 rpm. A steel jacket containing boiling methanol with a connection to a steel condenser surrounded the reactor. The boiling point of the methanol was controlled by varying nitrogen pressure applied to the condenser and jacket, which permitted precise temperature control to within half a degree centigrade, with the help of electronic control instruments. A small amount (0.04 to 0.10 grams) of the catalyst sample was first charged under nitrogen to the dry reactor. Next 1.2 liter of isobutane liquid was charged to the reactor, and the reactor was heated up to 95°C. Triethylboron (TEB) cocatalyst was added in a heptane solution midway during the isobutane addition. The amount of TEB cocatalyst added was equal to 8 ppm of the isobutane diluent by weight. Finally, ethylene was added to the reactor to equal a fixed pressure of 550 psig (3792 kPa), which was maintained during the experiment. The stirring was allowed to continue for one hour, and the activity was noted by recording the flow of ethylene into the reactor to maintain the set pressure.

After the allotted time, the ethylene flow was stopped and the reactor slowly depressurized and opened to recover a granular polymer powder. In all cases the reactor was

clean with no indication of any wall scale, coating, or other forms of fouling. The polymer powder was then removed and weighed Activity was specified as grams of polymer produced per gram of solid catalyst charged per hour.

The results of these polymerization runs are shown in Table 2 below. The HLMI of the polymer resin recovered from each run was determined in accordance with ASTM D1238. All of the polymers had an HLMI of zero. To compensate for the sulfate weight gain, the activity was corrected and is thus expressed as grams of polymer produced per gram of the original alumina support per hour. In most cases, adding sulfate to the catalyst increased the activity of the catalyst. The activity of these catalysts is plotted against sulfate loading in Figure 1.

(Table Remove) 

EXAMPLES

A catalyst treated with 20 parts of ammonium sulfate per 100 parts by weight of alumina was made according to the procedure described in Example 1. The catalyst contained 2 % Cr by weight of the alumina. It was calcined at 600°C for activation, and then it was used to polymerize ethylene at 95 °C and 550 psig, (3792 kPa) according to the procedure described above, with the exception of two changes. First, two of the runs were performed using 8 ppm of (riethylaluminum (TEA) as the cocatalyst, and two runs were performed using 8 ppm of

triethylboron (TEB) as the cocatalyst. Second, 50 psig (345 kPa) of H2 was added to the autoclave after isobutane addition but before ethylene addition. This was done during each run to decrease the molecular weight of the polyethylene resin formed in each run. Despite the large amount of hydrogen added, the polyethylene resins still had HLMI values of zero. Figure 2 illustrates the molecular weight distributions of the polyethylene resins produced in those runs. As can be seen in Figure 2, the molecular weight distributions of the polyethylene resins were moderately broad, and their MW values were very high. In feet, the average MW was over 1 million, which is surprising considering the large amount of Hj present. Despite this high MW, there is a lack of high MW tail, as can be seen from the sharp decline in the molecular weight distribution curve at high MW- This can also be seen by lower Mz/Mw ratios, which also measures breadth but are more sensitive to the high side of the distribution.

Figure 3 compares the molecular weight distribution of one of the foregoing polymers formed using the sulfate treated Cr/alumina catalyst (treated with 14% SO* by weight of the catalyst) and the TEB cocatalyst to the MWD of a polymer formed using a Cr/alumina catalyst containing no sulfate but otherwise prepared, activated, and run identically. Figure 3 again illustrates the narrowing effect of the sulfate on the MWD.

EXAMPLE4

Catalysts treated with 0 to 40 parts ammonium sulfate per 100 parts alumina by weight were made as previously described in Example 1. These catalysts contained 2% Cr by weight of the alumina and were calcined at 600°C for activation. These catalysts were then allowed to polymerize ethylene at 95°C and 550 psig (3792 kPa) as previously described, except that 175 psig (1207 kPa) of hydrogen gas was added to decrease the molecular weight of the polymer formed. The cocatalyst used was 8 ppm by weight (based on the isobutane diluent) of a mixture of 3 parts TEB and 1 part TEA

As shown in Table 3 below, various properties of the polyethylene resin produced in each run were determined at 190°C. GPC was employed to determine the MW, MN, and MZ values for each polyethylene resin. The zero shear viscosity (Eo), relaxation time (T£), rheological breadth parameter (a), and the tan delta of each polyethylene resin were detennmed as described above. Two HLMI values are provided: the first one was determined using the

aforementioned ASTM method and the second one was calculated using the rheolpgy of the polymer. The melt index (MI), which represents the rate of flow of a molten resin through an orifice of 0,0825 inch diameter when subjected to a force of 2,160 grams at 190°C, was determined in accordance with ASTM D1238.

As shown in Table 3, despite the large amount of H* added, the polyethylene resins had low HLMI values, which indicate that they had high molecular weights. Further, as the amount of sulfate increased, the HLMI dropped, indicating that the presence of the sulfate caused the molecular weights to increase. The measured molecular weights also increased as the amount of sulfate increased. Despite the high molecular weights, the polydispersity index values (MW/MN) of the polyethylene resins were surprisingly narrow, with MW/MN values ranging from 8 to 13. The resins also unexpectedly exhibited Mz/Mw values of around 4. The Mz/Mw is another measure of molecular weight breadth, which is particularly sensitive to the highest molecular weight components of the distribution.
