Repository: anandvc/allindianpatents

File: patents/254185-a-method-for-determining-the-instantaneous-reactor-split-of-polymerization-reaction.html (part 1 of 2)
Indian Patents. 254185:"A METHOD FOR DETERMINING THE INSTANTANEOUS REACTOR SPLIT OF POLYMERIZATION REACTION"

Indian Patents

Recently Granted Patents

  Recently Published Patents

Title of Invention	"A METHOD FOR DETERMINING THE INSTANTANEOUS REACTOR SPLIT OF POLYMERIZATION REACTION"

Abstract	A method for determining the instantaneous reactor split of a polymerization reaction, the method comprising the steps of: producing under separate reaction conditions at least two polymeric compositions, each composition comprising at least two different polymers, each polymer having at least one different monomer or reactant incorporation; determining for each polymeric composition: the incorporation of at least one monomer or reactant, a corresponding reactor production rate and reactor split; and determining a linear equation defined by the reactor splits and corresponding ratios of (monomer or reactant incorporation/ production rate), and the said method is used for controlling reactor split in a multimodal polymerization reaction comprising steps of: applying a predetermined linear relationship to control a polymerization reaction, polymerizing at least one monomer in the presence of at least two catalysts; obtaining periodic incorporation and production rate data from the reaction; and adjusting periodically at least one reaction variable to maintain a desired reactor split according to the predetermined linear relationship.	

Full Text	A METHOD FOR DETERMINING THE INSTANTANEOUS REACTOR SPLIT OF POLYMERIZATION REACTION

TECHNICAL FIELD OF THE INVENTION

[0001]  The invention is related to the field of reactor control in the process of

preparing olefin-based polymers containing one or more monomers. More specifically, the

invention relates to the online prediction and control of reactor split (i.e., the weight fraction of

a particular resin component) in multi-modal resins produced by multiple catalysts in

polymerization reactors (e.g. a single-stage gas-phase reactor). Control of split is fundamental

to control of resin properties and essential to maintaining product properties. The present

method relies on mathematical relationships derived from kinetic and material balance models

instead of physical measurements of split,

BACKGROUND OF THE INVENTION

[0002]  The product characteristics of bimodal resin systems, that is resin products that are produced by more than one catalyst system, are dependent of the distribution of the molecular species. Where more than one catalyst and one or more monomer(s) are used to produce a polymeric product (e.g, the product being a mixture of different homopolymers /and co- or tcrpolymers) precise control of the multiple polymerization reactions in the reactor is required for repeatability in producing products. The need for reactor control is traditionally met by periodically analyzing the reaction product. In the production of bimodal resin systems, for example, this is most often done by analyzing the polymer product at some point in time after the material has been produced. But this practice suffers from the disadvantage that such a measurement is a cumulative reactor split, that is, a time average of the product produced as sampled from a reactor. Further, while the analytical approach for obtaining actual split data may be performed using different analytical techniques, for example GPC or SEC (gel permeation or size exclusion molar mass or molecular weight measurements), they are highly dependent on resin sampling, sample preparation, the generation of the data and the reduction of the data into an estimate of the fraction of each polymer in the product (e.g. SEC data must be deconvolved and the individual molecular weight distributions estimated). Because the time required to determine reactor split using this process may be several hours (between the actual polymerization and the enalysis of split), the date masy be of little or no utility ever. when

the sampling, measurement and data interpretation is accurate and precise. Additionally, the SEC (size exclusion chromatography) measurement is fairly cost intensive and prone to error and as such somewhat inadequate for process control, especially continuous process control. Accordingly, there is a need for improvements in mixed catalyst continuous polymerization process control. The present invention provides some solutions to this problem.

BRIEF SUMMARY OF THE INVENTION

[0003]  The present invention is directed to a system and method which provides for predicting and controlling the production and composition (and thus physical properties) of a mixture of olefin-based polymers in a polymerization reactor system using at least two different catalyst systems to produce at least two polymer systems that may contain the same single monomer or two or more different monomers. It has been unexpectedly found that the instantaneous production rates of the separate polymer species within the reactor and their corresponding mass fractions produced by each different catalyst are linearly proportional to the incorporation of the monomers, reactants or other active species of the product produced.

[0004]  In one aspect of the invention the polymers prepared from the multiple catalysts (for example a bimodal catalyst system such as a Zeigler- Natta catalyst and a rnetallocene catalyst) exhibit different mass fractions, typically further having different average molecular weights, one polymer having a relatively higher weight fraction in a composition and the other a relatively lower weight fraction; the instantaneously produced mass fraction of each polymer being linearly related to the ratio of the monomer(s) or reactant incorporation divided by the instantaneous reactor production rate.

[0005]  In another aspect of the invention, the polymers produced exhibit different comonomer weight fraction distributions; the polymers may or may not have the same or different average molecular weights but the distribution of comonomers may be reflected by changes in the reactor split.

[0006]  In one aspect of the invention there is provided a method for calculating the instantaneous reactor split of a polymerization reaction, the method comprising the steps of: producing under separate reaction conditions at least two polymeric compositions, each composition comprising at least two different polymers, each polymer having at least one

dii'ferent monomer or reactant incorporation; determining for each polymeric composition: the incorporation of at least one monomer or reactant, a corresponding reactor production rate and reactor split; and determining a linear equation defined by the reactor splits and corresponding ratios of monomer or reactant incorporation divided by the corresponding reactor production rate.

[0007]  In another aspect of the invention there is provided a method of controlling reactor split in a multimodal polymerization reaction, comprising the steps of: applying a predetermined linear relationship to control a polymerization reaction in a reactor, polymerizing at least one monomer in the presence of at least two catalysts in the reactor; obtaining periodic incorporation and production rate data from the reactor; and adjusting periodically at least one reaction variable to maintain a desired reactor split according to the predetermined linear relationship. This method may be applied during an ongoing polymerization reaction or in a different reactor where the linear parameters are applied with a process controller to the reaction. The method may be further characterized by controlling at least one reactor process variable or monomer addition or other reactant addition to maintain a desired reactor split. The method provides for control of the split balance between multiple polymeric components in a polymerization where the polymers have different molecular parameters.

[0008]  In another aspect of the invention there is provided a method for producing a polymer composition by controlling reactor split in a multimodal polymerization, comprising the steps of: determining a desired reactor split for a multimodal polymer composition based on a polymer composition physical property; polymerizing at least one monomer in the presence of at least two catalysts under conditions that yield the desired reactor split; and periodically adjusting at least one reaction variable according to a predetermined linear relationship to maintain the desired reactor split.

[0009]  In still another aspect of the invention, the instantaneous splits are used tc calculate a time average cumulative split.

[0010]  The foregoing has outlined rather broadly the features and technical advantages of the present invention in order that the detailed description of the invention that follows may be better understood. Additional features and advantages of the invention will be

described hereinafter which form the subject of the claims of the invention. It should be appreciated that the conception and specific embodiment disclosed may be readily utilized as a basis for modifying or designing other structures for carrying out the same purposes of the present invention. It should also be realized that such equivalent constructions do not depart from the invention as set forth in the appended claims. The novel features which are believed to be characteristic of the invention, both as to its organization and method of operation, together with further objects and advantages will be better understood from the following detailed description when considered in connection with the accompanying figures. It is to be expressly understood, however, that each of the figures is provided for the purpose of illustration and description only and is not intended as a definition of the limits of the present invention.

BRIEF DESCRIPTION OF THE DRAWINGS

[0011] For a more complete understanding of the present invention, reference is now made to the following descriptions taken in conjunction with the accompanying drawing, in which:

[0012]  Figure. 1 is a schematic of a typical fluidized bed reactor useful for practicing the methods present invention.

[0013]  Figure 2 is a graph of ethylene incorporation vs. time according to Example 1.

[0014] Figure 3. is a graph of reactor split vs. hydrogen incorporation divided by the reactor production rate.

[0015] Figure 4 is a graph of reactor split from ethylene incorporation according to Example 1.

[0016]  Figure 5. is a graph of reactor split from hexene incorporation according to Example 1.

on

[0017]  Figure 6. is a graph of estimated reactor split from hydrogen incorporation in a commercial reactor and a comparison with the calculated cumulative reactor split based a moving average of the instantaneous splits.

DETAILED DESCRIPTION OF THE INVENTION

[0018]  The present invention is directed to a system and method which provides for the production of olefin-based polymers in a reactor system that utilizes at least two different catalyst systems to produce at least two basic polymers that are combined into a single product (e.g. "bimodal polyolefins") where one product has a relatively higher incorporation by weight of a specific reactant and the other a relatively lower incorporation by weight of a specific reactant. A principal aim of the invention is to estimate and then control reactor split based on measured values obtained from the reactor and/or the polymerization by using the discovery that there is a linear relationship between instantaneous reactor split and the incorporation rate of a particular monomer or reactant.

[0019]  In the present disclosure the following definitions are used:

[0020]  The term "a" or "an" as used herein in the specification may mean one or more. As used herein in the claim(s), when used in conjunction with the word "comprising", the words "a" or "an" may mean one or more than one. As used herein "another" may mean at least a second or more.

[0021]  "Analytical measurement" means any experimental technique that will provide reproducible data or information regarding the preparation, or analysis of any reactant, product or method of producing a reactant or product of the present invention.

[0022]  "Average molecular weights" or "molecular weight" means any type of molecular weight average as applied in polymer science to describe a distributed molecular weight quantity where the polymer may be described by a mathematical distribution function such as but not limited to the "Z-average", "Weight average", 'Number average", "Viscosity average" or "Light scattering average" molecular weights as are well known in the art. Typically these averages are expressed in terms of grams per mole or some other similar units as known in the art. In the case of non polymeric molecules the usual and accepted definition of molecular weight as known in the art applies.

[0023]  "Bimodal polymerization" means any polymer product or composition that can be shown to exhibit at least two separate distributions of some physical property such as weight fraction of monomer incorporation for a copolymer or molecular weight or mass

distnbutions/ mass fractions for two or more polymers. The term is construed to include polymerizations where three or more distributions may be present and may accordingly be referred to as "muJtimodal" polymerization (e.g. a "trimodal" polymerization).

[0024]  "Chemical analysis" means any technique that will provide compositional information for a bi- or multimodal polymer composition based on chemical reactions between a reagent and a polymeric composition such that the analysis will differentiate between different portions of the reactor split.

[0025]  "Chromatography" in the context of polymer analysis means any analytical technique that separates polymer molecules and can be used to show a relative contribution to the mass fraction of a polymer sample, for example a bimodal polymerization, included in this definition are so-called "SEC": size exclusion chromatography or "GPC": gel permeation chromatography which are well known in the art of polymer analysis.

[0026]  "Copolymer" means any composition or reaction product that results in the production of a molecule or molecules comprising at least two monomers; a "terpolymer" would be included in this definition.

[0027]  "Incorporation" or "Incorporation rate" means the amount of any monomer or reactant or other additive incorporated into a polymer product or composition per unit time and is a rate function. Incorporation may also be defined as the amount of a monomer or reactant that has been incorporated into the molecular structure of a polymer. Incorporation may also be defined as the flow rate of a monomer or other reactant into a reactor minus the flow rate of that reactant that escapes the reactor not incorporated into a polymerization product or resin. For example, in the case of a gas phase polymerization reactor, the incorporation is the flow rate of a reactant into the reactor minus the amount of the reactant that escapes through the reactor vent, minus the amount of the reactant that escapes dissolved (but unreacted) in the polymer product or in the void spaces between polymer particles exiting the reactor minus the flux or in monomer or reactant per unit time in the reactor (i.e. dmldt). The quantities of monomers or reactants may be measured with devices like mass flow meters or chromatographs, or other measuring devices so long as they are capable of yielding information that can be used to determine, alone or with suitable calibration or standards, quantities of reactants or monomers. Other devices useful for determining incorporation include

thermometers, thermocouples, thermostats and the like- such devices may provide information to calculate incorporation on a thermodynamic, kinetic or material balance basis: all of these devices and known useful scientific methods may be used in conjunction with programmable reaction controllers ( e.g. programmable digital computers) in a systematic, cooperative fashion to provide so-called real-time information regarding incorporation or incorporation rates of material components useful in the methods of the present invention.

[0028]  "Instantaneous split" means the ratio of the fraction (mass or weight) of one component of a bimodal or multimodal polymerization to the sum of all components present at a particular time in a polymerization. For example, when a relatively higher molecular weight and another relatively lower molecular weight polymer are present the instantaneous split can be expressed as( e.g.-for the higher molecular weight component):

S = P™w l(p'KMW + P^IMW) Eq. 1. where S is the instantaneous split, P?MW is the high molecular weight component's production rate, and p^MW is the low molecular weight component's production rate.

[0029] "Linear relationship" or "linear correlation" means any mathematical approximation or function that can be used to define a line having a constant slope and an intercept on a coordinate axis.

[0030]  "Production rate" is the time rate of production of a polymer product and may be measured as pounds per hour(lbs./hr) or tons per hour(t/hr). Production rate is also the summation of all the incorporations of all reactants and monomers that react to form a polymer composition at a particular time. Values for the production rate may be obtained from reactor heat balance and reaction mass balance data or other reactor data in a similar manner as incorporation is determined.

[0031]  "Polymer composition" means the product of a polymerization reaction.

[0032]  "Predetermined linear relationship or equation" means a linear relationship or equation relating the ratio of a monomer or reactant incorporation rate to a corresponding reactor production rate and the corresponding reactor split for a bi- or multimodal polymerization reaction. The definition also encompasses a linear relationship between any

measurable physical quantity that is proportional to reactor split and that when changed also changes reactor split.

[0033] "Primary resin" means one of the polymeric products of a polymerization reaction produced by a catalyst in a binary or multi-catalyst system. It may refer to the largest fraction of a reactor split.

[0034]  "Process variable" means any reaction, reactor or polymer variable that may be used to control the production of a polymeric product. The term may be construed to include pressure, temperature, gas composition, monomer(s) addition(s) or concentrations, reactant addition(s) or concentrations, catalyst(s) or catalyst(s) addition(s) and the like.

[0035]  "Product characteristics" means the physico-chemical properties of a bimodal polymer composition comprising polymers synthesized by at least two different catalysts include but are not limited to molecular weight, melting point, flow point, melt index, freezing point, modulus(Young's, elastic, loss, and the like), viscosity, yield point, refractive index, transparency, or other optical property, heat distortion temperature, radiation resistance, fracture energy and the like. Product characteristics may also be determined by using computei calculations or predictions.

[0036]  "Resin" means the product of a polymerization reaction and may be used synonymously with the term "polymer" or "polymer product" or "polymerization product" or "polymer composition".

[0037]  "Reaclant" means any reagent, or other material added to a polymerization reaction that becomes incorporated into a polymerization product in a measurable fraction, either directly, indirectly, or estimated. For example, hydrogen or aluminum alkyls and the like.

[0038]  "Reactor process variable", "reactor variable", "reaction variable ", "process vanable" or other similar term means any reactor process control or material that may be varied to control the output of a reactor and includes but is not limited to temperature, pressure, gas composition, catalyst, catalyst feed rate, flow rates, reactor output rates, material input rates, material concentrations and the like.

[0039]  "Reactor production rate" means the output rate of a polymer composition resulting from a polymerization reaction and is often expressed as kilograms per tons per hour or minute and is determinable by material and or heat balance using thermodynamic and/ or kinetic methods when not directly measurable.

[0040]  "Reactor split" or "split" means the fraction (weight or mass or other fraction) of one resin product produced by a particular catalyst in a total polymer sample.

[0041]  "Relative production rate" means the rate of production of a primary resin in relation to the rate of production of a secondary resin and is a measure of reactor split.

[0042]  "Secondary resin" means one polymeric product of a polymerization reaction produced by a second catalyst in a binary catalyst system.

[0043]  "Total resin production rate" means the output from the reactor of the polymeric or resin product and is often expressed as kilograms or tons per minute or hour.

be

[0044]  In one aspect of the invention there is provided a method for calculating the instantaneous reactor split of a polymerization reaction, the method comprising the steps of: producing under separate reaction conditions at least two polymeric compositions, each composition comprising at least two different polymers, each polymer having at least one different monomer or reactant incorporation; determining for each polymeric composition: the incorporation of at least one monomer or reactant, a corresponding reactor production rate and reactor split; and determining a linear equation defined by the reactor splits and corresponding ratios of monomer or reactant incorporation divided by the corresponding reactor production rate. In one embodiment of the invention, the technique used to estimate a reactor split is a chromatographic method such as size exclusion or gel permeation chromatography. It will appreciated on understanding this aspect of the invention that producing additional compositions, measuring their reactor split, incorporation and production rates so as to produce a more accurate and exact linear correlation between split and incorporation as described may be performed. Additionally, the order of the steps is not especially critical and on understanding the invention variations in the steps is considered within the scope of the

invention.

[0045]  In another aspect of the invention-there is provided a method of controlling reactor split in a multimodal polymerization reaction, comprising the steps of: applying a predetermined linear relationship between reactor split, incorporation and production rate to control a polymerization reaction in a reactor, polymerizing at least one monomer in the presence of at least two catalysts in the reactor; obtaining periodic incorporation and production rate data from the reactor; and adjusting periodically at least one reaction variable to maintain a desired reactor split according to the predetermined linear relationship. In one embodiment of this inventive aspect, the reactor process variable is a ratio of the catalyst that produces a first resin to the catalyst that produces a second resin. In another embodiment the reaction variable is the ratio of the catalyst feed rate that produces a first resin to the catalyst feed rate that produces a second resin. In another embodiment, the method further comprises the step of controlling at least one reactant concentration to maintain a desired reactor split. In another embodiment of the invention, the reactant is hydrogen. In another embodiment of the invention, a first catalyst is a metallocene catalyst and a second catalyst is a Zeigler-Natta catalyst. In still another embodiment of the invention, the split is controlled by the relative addition rates to a reaction of at least two monomers. In a preferred embodiment, one monomer is an alpha-olefin monomer having at least two carbon atoms and may be selected from the group consisting of ethylene, propene, butene, hexene, octene or mixtures thereof. In an especially preferred embodiment, one monomer is butene or hexene and a second monomer is ethylene.

[0046]  In another embodiment, a manipulated process variable may be a selective catalyst promoter or inhibitor, reactor temperature, reactor gas composition or other reaction variable. In another aspect of the method there is provided the step of controlling at least one reactant concentration to maintain a desired reactor split and in an embodiment, the reactant may be hydrogen or other reactant that affects a preferential addition to or effect on the polymers produced. The method allows for controlling the balance of production between multiple polymeric components in a polymerization where the polymers having different molecular parameters ( e.g. molecular weights, mass fractions and different incorporations of at least one monomer or other reactant). Process variables may likewise be used to control the reactor split and thus the product produced. In certain embodiments, these include but are not limited to reactant and monomer addition rates, temperature, pressure, gas compositions and

other vanables that can be used to vary reactant or monomer incorporation in a polymeric composition.

[0047]  In another especially preferred embodiment of the invention ethylene may be reacted with two catalysts such as those described herein: the product produced is bimodal polyethylene and hydrogen is the selectively incorporated reactant.

[0048]  In a further aspect of the invention, reactor split determined and subsequently controlled in the same or a different reactor upon knowing the linear correlation or relationship or equation that relates reactor split and incorporation. The reaction may be controlled by intermittently or periodically monitoring the reaction variables and adjusting them according to the estimated split determined by the predetermined linear relationship to maintain the desired reactor split.

[0049]  In another embodiment of the invention, the catalyst may be combinations of an bis-amide-based catalyst, Zeigler- Natta catalyst, metallocene catalyst or similar olefin polymerization catalysts so long as the catalysts produce polymer species that are useful and discernable from one another in combinations. That is, each catalyst combination contemplated responds differently to changes in reaction conditions, monomer incorporation, reactant incorporation and the like so that at least two different values of the incorporation and/or production rates are obtainable and reactor split may be proportional to some physical quantity related to reactor split so that a linear equation with a non-zero slope may be determined or estimated according to the method. The catalysts may be added to a reactor as supported catalysts, either separately supported or on a single support; one catalyst may be a supported catalyst and the other a catalyst made up in a solution and added to the reactor; both catalysts may be made up in solutions and the solutions added separately or together. In addition the catalysts, either as solutions or supported, may be added to different parts of the reactor and at different rates, as desired. Variations in the catalyst addition schemes are considered within the scope of the invention.

[0050]  In another aspect of the invention there is provided a method for producing a polymer composition by controlling reactor split in a multimodal polymerization, comprising the steps of: determining a desired reactor split for a multimodal polymer composition based on a polymer composition physical property; polymerizing at least one

monomer in the presence of at least two catalysts under conditions that yield the desired reactor split; and periodically adjusting at least one reaction variable according to a predetermined linear relationship to maintain the desired reactor split. In one embodiment, the composition is a film grade bimodal high density polyethylene (that is a high molecular weight/lower molecular weight composition with improved processibility due to the different(typically lower) molecular weight fraction of the composition where high strength is a film product is required) and at least one monomer is ethylene and the at least two catalysts are co-supported Zeigler-Natta and metallocene dry catalysts. In another embodiment, the composition is a bimodal high density pipe grade polyethylene( that is a composition which can be fabricated into a thicker cross section product having relatively high impact strength-e.g. liquid carrying pipes such as commercial or residential water pipes) and at least one monomer is ethylene and the at least two catalysts are spray-dried bisamide catalyst and a metallocene catalyst. In preferred embodiments, at least one monomer is selected from the group consisting of ethylene, propylene, butene, hexene, octene or mixtures thereof and in an especially preferred embodiment of this aspect of the invention, one monomer is hexene and a second monomer is ethylene and the catalysts are selected from the group consisting of bisamide, metallocene, Zeigler-Natta, or mixtures thereof.

[0051]  With a view toward the various aspects of the invention, the product characteristics of a bimodal or multimodal resin/polymer system are dependent on the distribution of the molecular species. The present invention provides for the online estimation of reactor split (that is the weight fraction of a primary resin component) of resins or polymers produced by binary or ternary catalyst systems in a single or multi stage reactor without relying on the periodic physical measurement of reactor split by an analytical method. The invention allows for the timely manipulation of process conditions to control reaction split and therefore product quality, making use of simple, fundamental models for split estimation/prediction. The estimation and prediction of split do not rely on any ongoing physical split measurement: it relies on mathematical relationships derived from material balance models and a component or components (e.g. monomers or reactants) which are unequally consumed by the two polymer constituents in the production of a bi- or multi-modal resin. Additionally, the methodology does not rely on significant use of specific model parameters other than knowing that each catalyst produces a resin that incorporates at least one reactant or monomer in different fractions. For example hexene might contribute 10 weight percent to a polymer polymerized

by a first catalyst versus 20 weight percent in a second polymer polymerized by a second catalyst. The method is effective with bi- or multi- modal catalyst systems in which one reactant (such as hydrogen) or one particular monomer (such as hexene) is consumed selectively in relation to the generation of a particular resin component generated with a particular catalyst. The method is used to directly predict and control the instantaneous split of a bimodal or multi-modal polymerization reaction to a targeted value. Instantaneous split is controlled in order to provide a desired cumulative split.

[0052]  The method provides an improved measurement of reactor conditions. For example, a typical industry practice is to determine reactor split by intermittent measurements of cumulative split(the bulk average property) using an analytical technique such as size exclusion chromatography for products with bimodal molecular weight distributions. But the effectiveness of this approach is dependent on resin sampling, sample preparation, generation of the SEC data, and reduction of data to a split estimate(i.e. deconvolution of chromatograms). This process is generally not effective for control of a reactor because of the substantial delay in providing feedback to the process operation. Additionally, this method is fairly cost intensive and prone to errors due to the complexities involved. In contrast, the present invention allows for a more direct estimate of resin quality in a mixed catalyst polymerization process.

[0053]  The present inventive method is predicated on the discovery that the instantaneous split is linearly related to the incorporation, as defined above, of any particular reactant (such as hydrogen), a monomer or a comonomer (such as ethylene or hexene, etc.), in one polymer or resin where that particular reactant or monomer is more susceptible to reaction with one particular catalyst under a particular set of reaction conditions (constant temperature, pressure and gas composition). The change in the amount of a reactant or monomer in the reactor is measurable or calculable and by changing any factor that affects the production rate of a particular component, in combination with knowing the reactor output or production rate, an immediately available estimate of the instantaneous split is obtainable.

[0054]  For any component, monomer or other reactant that is materially incorporated into polymers by the different catalysts in different, measurable quantities, (Ha, C(), C2, etc) under the same or different reaction conditions, the incorporation may be given

where C* is the component of interest, and the two polymer species differ in their average molecular weight (or relative mass fraction in a sample) or other molecular property as:

[0055]  iCx - X^XPRL + XHXPRH  where: 7 Cx is the incorporation (rate) of the Cx monomer or alternatively other reactant; XfA is the weight fraction of comonomer or

Cx

reactant incorporated into a first catalyst component, XH is the weight fraction of the

;omonomer in the resin produced by the other catalyst component. PRi and PRn are the production rates of the two polymer components

[0056]	Accordingly, PRTot = PRH + PRL., Eq. 2.

[0057]	then ICx  =  XCLX (PRTot. -PRn)+ Xff PRH. Eq. 3.

[0058]	applying the definition of instantaneous split, Si as:

[0059]	Sj= PRu/ PRiot and substituting into the previous equation, yields:

, Cx

[0060]  - — = xf(\-S,) + X^S,  Eq.4. PRT

[0061]  which can be solved for Si to yield the following relationship for split:

( JCx	}

\_L __ vc*(PRT  XL

[0062]  Sl

[0063]  S,=A + Bx -- Eq. 6.

[0064]  where A = -~i^ ,  Eq. 7 and B =	\	Eq. 8.

A H  ~ A L	A//AL

[0065]  provided that:  xff ~ xf ^0. Eq. 9.

[0066]  Thus, during a reaction at constant conditions (temperature, gas composition and pressure), the instantaneous split can be obtained by knowing the total polymer production rate, and the incorporation of the component(s) of interest because Eq. 6 shows that there is a linear relationship between split and the ratio of incorporation and production rates and measured or proportional values of split. The method is predicated on the condition that the weight fractions of Cx are different in the two constituent polymers and only a single reactant or monomer must meet the above criteria. It is only relevant that the slope and intercept of Eq. 6 are functions of the relative mass fractions of the at least two basic polymers produced. The type or kind of species distribution is not critical. That is the molecular weight, chain branching, relative density, etc. are not critical to the calculation of split by the present method.

[0067]  Data on multiple splits are obtained when more than two resin components are present (i.e. "multimodal splits"). The associated splits are similarly used to control the reactor and thus control resin properties. The multimodal splits are calculated in a fashion similar to the bimodal case but by using vector and matrices (rather than scalar) relationships as shown below. The following mathematical relationships are denoted as "Eq." for convenience and those of skill in the art will realize they refer to vectors and matrices.

[0068]  For multi-modal (i.e., 'n' modal) systems, split may be described as a vector quantity as follows:

[0069]  S=A+#x7  Eq. 10. [0070]  where:

[0071]  5 -

5

Bll  B12  •  Bln B21  B22  •

;/ =

Eq. 11.

B

n 

•  B

nn

IJPR

[0072]  Si = (Mass of component 'i'/ Total mass of resin) for i=l ,2,3.. .n

[0073]  /, = (Incorporation of component 'i') for i=l,2,3.. .n

[0074]  PR = total production rate of the reactor

[0075]  Because these various quantities are either available through estimation or are measurable, the instantaneous values of the individual product component splits may be obtained and once those quantities are known they may be used with the linear relationship as shown in equation 6 for the bimodal case and equation 10 for the multimodal case to control the reaction through periodic measurements of reactor/ monomer/ reactant conditions followed by appropriate adjustments to a desired value. Accordingly, product properties are controlled. Production rates are available through material balance and/or heat balance data and the incorporation data is similarly available using material consumption and recovery data. As the split is proportional to the ratio of the incorporation of a reactant or monomer into the final product and the production rate obtaining at least two experimental values of this ratio and determining split experimentally for those values, or a quantity that is proportional to split (that reflects a change in the composition of a bi- or multi-modal sample) a linear correlation between split and incorporation may be obtained. Accordingly, splits may be obtained in subsequent reaction or periodically in a continuous reaction as long as the reaction conditions that effect the individual resin incorporation fractions are the same.

[0076]  Finally, during a reactor transition between two different products having different splits, the incorporation parameters likely would change and this would be predictable by a resin property model, e.g. a description of physical properties ascribed to a resin comprising multiple types of polymers synthesized together where the incorporation parameters are known. Thus transition of reactor conditions between desired products may be performed and the approach to the desired reactor conditions monitored with the methods according to the present invention.

[0077]  Fluidized-Bed Reactors

[0078]  Fluidi zed-bed reactors are well-known in the art and are preferred in applying the methods according to the present invention. A particular, non-limiting example of a fluidized bed reactor is described herein, in Figure 1. for illustrative purposes only. Those skilled in the art will recognize that numerous modifications and enhancements can be made, as desired, to the fluidized-bed reactor to practice the methods of the present invention. Additionally, as will be recognized by those skilled in the art, other polymerization reactors will be useful in practicing the present inventive method.

[0079]  Figure. 1 illustrates a gas-phase fluidized bed reactor 20 useful in performing certain non-limited examples of the present method. The reactor 20 has a reactor body 22, which is generally an upright cylinder having a fluidization grid 24 located in its lower regions. The reactor body 22 encloses a fluidized bed zone 26 and a velocity reduction zone 28 which is generally of increased diameter compared to the diameter of the fluidized bed zone 26 of the reactor body 22.
