Repository: anandvc/allindianpatents

File: patents/254260-methods-for-reducing-cathode-carbon-corrosion-during-starting-up-of-a-fuel-stack.html
Indian Patents. 254260:METHODS FOR REDUCING CATHODE CARBON CORROSION DURING STARTING-UP OF A FUEL STACK

Indian Patents

Recently Granted Patents

  Recently Published Patents

Title of Invention	METHODS FOR REDUCING CATHODE CARBON CORROSION DURING STARTING-UP OF A FUEL STACK

Abstract	A system and method for reducing cathode carbon corrosion during startup of a fuel cell stack. If a long enough period of time has gone by since the last system shutdown, then both the anode side and the cathode side of the stack will be filled with air. If the system includes split sub-stacks, then a start-up sequence uses a fast hydrogen purge through each sub-stack separately so as to minimize the time of the hydrogen/air front flowing through the anode side of the stacks. The start-up sequence then employs a slow hydrogen purge through the sub-stacks at the same time. If the time from the last shutdown is short enough where a significant amount of hydrogen still exists in the cathode side and the anode side of the sub-stacks, then the fast hydrogen purge can be eliminated, and the start-up sequence proceeds directly to the slow hydrogen purge.	

Full Text	 

STRATEGIES FOR MITIGATINC3 CELL DEGRADATION DURING START-UP AND SHUTDOWN WITH H2/N2 STORAGE

BACKGROUND OF THE INVENTION

1.	Field of the Invention

[0001]	This invention relates generally to a system and method for

reducing catalyst degradation in the MEAs of a fuel cell stack at system start-up and, more particularly, to a system and method for reducing cathode catalyst degradation in the MEAs of a fuel cell stack at system shutdown and start-up that includes determining an anode purge velocity and time depending on how long the stack has been shutdown.

2.	Discussion of the Related Art

[0002]	Hydrogen is a very attractive fuel because it is clean and can

be used to efficiently produce electricity in a fuel cell. A hydrogen fuel cell is an electro-chemical device that includes an anode and a cathode with an electrolyte therebetween. The anode receives hydrogen gas and the cathode receives oxygen or air. The hydrogen gas is dissociated in the anode to generate free protons and electrons. The protons pass through the electrolyte to the cathode. The protons react with the oxygen and the electrons in the cathode to generate water. The electrons from the anode cannot pass through the electrolyte, and thus are directed through a load to perform work before being sent to the cathode.

[0003]	Proton exchange membrane fuel cells (PEMFC) are a

popular fuel cell for vehicles. The PEMFC generally includes a solid polymer-electrolyte proton-conducting membrane, such as a perfluorosulfonic acid membrane. The anode and cathode typically include finely divided catalytic particles, usually platinum (Pt), supported on carbon particles and mixed with an ionomer. The catalytic mixture is deposited on opposing sides of the membrane. The combination of the anode catalytic mixture, the cathode catalytic mixture and the membrane define a membrane electrode assembly (MEA).

[0004]	Several fuel cells are typically combined in a fuel cell stack

to generate the desired power.  For the automotive fuel cell stack mentioned

above, the stack may include two hundred or more fuel cells. The fuel cell stack receives a cathode reactant gas, typically a flow of air forced through the stack by a compressor. Not all of the oxygen is consumed by the stack and some of the air is output as a cathode exhaust gas that may include water as a stack byproduct. The fuel cell stack also receives an anode hydrogen reactant gas that flows into the anode side of the stack.

[0005]	The fuel cell stack includes a series of bipolar plates

positioned between the several MEAs in the stack, where the bipolar plates and the MEAs are positioned between two end plates. The bipolar plates include an anode side and a cathode side for adjacent fuel cells in the stack. Anode gas flow channels are provided on the anode side of the bipolar plates that allow the anode reactant gas to flow to the respective MEA. Cathode gas flow channels are provided on the cathode side of the bipolar plates that allow the cathode reactant gas to flow to the respective MEA. One end plate includes anode gas flow channels, and the other end plate includes cathode gas flow channels. The bipolar plates and end plates are made of a conductive material, such as stainless steel or a conductive composite. The end plates conduct the electricity generated by the fuel cells out of the stack. The bipolar plates also include flow channels through which a cooling fluid flows.

[0006]	When a fuel cell system is shut down, un-reacted hydrogen

gas remains in the anode side of the fuel cell stack. This hydrogen gas is able to diffuse through or cross over the membrane and react with the oxygen in the cathode side. As the hydrogen gas diffuses to the cathode side, the total pressure on the anode side of the stack is reduced below ambient pressure. This pressure differential draws air from ambient into the anode side of the stack. When the air enters the anode side of the stack it generates an air/hydrogen front that creates a short circuit in the anode side, resulting in a lateral flow of hydrogen ions from the hydrogen flooded portion of the anode side to the air-flooded portion of the anode side. This high ion current combined with the high lateral ionic resistance of the membrane produces a significant lateral potential drop (--0.5 V) across the membrane. This produces a local high potential between the cathode side opposite the air-filled portion of the anode side and

adjacent to the electrolyte that drives rapid carbon corrosion, and causes the carbon layer to get thinner. This decreases the support for the catalyst particles, which decreases the performance of the fuel cell.

[0007]	It is known in the art to purge the hydrogen gas out of the

anode side of the fuel cell stack at system shutdown by forcing air from the compressor into the anode side at high pressure. The air purge also creates an air/hydrogen front that causes the cathode carbon corrosion, as discussed above. Thus, it is desirable to reduce the air/hydrogen front residence time to be as short as possible, where the front residence time is defined as the anode flow channel volume divided by the air purge flow rate. Higher purge rates will decrease the front residence time for a fixed anode flow channel volume.

[0008]	It is also known in the art to provide cathode re-circulation

to reduce cathode corrosion at system shutdown. Particularly, it is known to pump a mixture of air and a small amount of hydrogen through the cathode side of the stack at system shut-down so that the hydrogen and oxygen combine in the cathode side to reduce the amount of oxygen, and thus the potential that causes the carbon corrosion.

[0009]	It is also known to short circuit the stack with a resistor at

system shut-down to reduce the amount of oxygen on the cathode side of the stack, and thus cathode side corrosion. It has been shown that these two techniques do provide mitigation of carbon corrosion on the cathode side of the stack. However, improvements can be made.

[0010]	At the next system start-up, assuming enough time has gone

by, both the cathode and anode flow channels are generally filled with air. When hydrogen is introduced into the anode flow channels at system start-up, the hydrogen pushes out the air in the anode flow channels also creating a hydrogen/air front that travels through the anode flow channels. The hydrogen/air front causes a catalytic reaction along the length of the membrane in each fuel cell as the front moves that, in combination with the reaction across the membrane, creates a high electric voltage potential. This combined electric voltage potential is high enough to severely degrade the catalyst and the carbon particles on which the catalyst is formed, reducing the life of the MEAs in the fuel

cell stack. Particularly, the reaction created by the hydrogen/air front in combination with the normal fuel cell reaction is orders of magnitude greater than only the fuel cell reaction across the membrane. For example, it has been shown that without addressing the degradation effects of the hydrogen-air front at system start-up, it only takes about 100 shutdown and start-up cycles to destroy the fuel cell stack in this manner.

[0011]	It has been proposed in the art to reduce the degradation

effect of the hydrogen/air front at system start-up by forcing hydrogen through the anode flow channels as quickly as possible so as to reduce the time that the degradation occurs. It has also been suggested to introduce hydrogen into the anode flow channels at a slow rate to provide active mixing of the air and hydrogen to eliminate the hydrogen/air front. It has also been proposed in the art to cool the fuel cell before removing the hydrogen from the anode flow channels. However, all of these solutions have not reduced the hydrogen/air degradation enough to provide a desired lifetime of the fuel cell stack. Particularly, moving the hydrogen/air front quickly does not completely eliminate the degradation of the catalyst, and requires over-sized piping and other components to rapidly purge the air from the anode flow channels. Introducing the hydrogen slowly at start-up has the disadvantage of requiring a recirculation pump that takes several minutes to completely remove the air from the anode flow channels. Further, requiring precise control of the amount of hydrogen into the anode flow channels is difficult to implement.

[0012]	It has also been proposed in the art to replace the materials

in the MEAs so that the carbon is less susceptible to the hydrogen-air reaction. One example is to use graphitized carbon. However, there are certain problems with this solution that reduce the performance of the fuel cell stack.

[0013]	It has also been proposed in the art to provide a load across

the fuel cell stack, such as a resistor, to reduce the electric potential generated by the hydrogen/air front. However, an extremely low resistance load will require electrical components with a high power rating. Also, flow and balancing between cells in a fuel cell stack can result in corrosion to the cell anodes.

Furthermore, in most embodiments, a resistor is typically not sufficient on its own to minimize carbon corrosion.

SUMMARY OF THE INVENTION

[0014]	In accordance with the teachings of the present invention,

a system and method are disclosed for reducing cathode carbon corrosion during shutdown and start-up of a fuel cell stack. At system shutdown, the cathode airflow is stopped and the cathode side of the stack is sealed. The flow of hydrogen to the anode side of the stack is continued so that any remaining oxygen in the stack is consumed. The anode side of the stack is sealed so that the flow is only to replace hydrogen that has been pumped to the cathode side of the stack, rather than a flow of hydrogen that exits the anode sub-system. When the stack power drops to a predetermined level, the current generated by the stack is sent to a certain system component, such as a battery. When the stack power decreases to another predetermined level, the stack load is switched to a resistor. Once the oxygen has been consumed from the stack, the hydrogen flow is turned off and the anode side of the stack is sealed so that both the anode side and the cathode side of the stack have an N2/H2 mixture.

[0015]	If a long enough period of time has gone by since the last

system shutdown, then both the anode side and the cathode side of the stack will be filled with air. If the system includes split sub-stacks, then a start-up sequence uses a fast hydrogen purge through each sub-stack separately so as to minimize the time of the hydrogen/air front flowing through the anode side of the stacks. Additionally, a compressor is operated to provide cathode air to a cathode exhaust gas line that by-passes the sub-stacks so that any hydrogen that may exist in the purge gas is diluted. The start-up sequence then employs a slow hydrogen purge through the sub-stacks at the same time, where the compressor will flow air to the cathode side of the stack. If the time from the last shutdown is short enough where a significant amount of hydrogen still exists in the cathode side and the anode side of the sub-stacks, then the fast hydrogen purge can be eliminated, and the start-up sequence proceeds directly to the slow hydrogen purge.

[0016]	Additional features of the present invention will become

apparent from the following description and appended claims, taken in conjunction with the accompanying drawings.

BRIEF DESCRIPTION OF THE DRAWING

[0017]	Figure 1 is a schematic block diagram of a fuel cell system

that employs various techniques for reducing cathode carbon degradation at system shutdown and start-up, according to an embodiment of the present invention.

DETAILED DESCRIPTION OF THE EMBODIMENTS

[0018]	The following discussion of the embodiments of the invention

directed to a system and method for minimizing cathode carbon degradation at system shutdown and start-up is merely exemplary in nature, and is in no way intended to limit the invention or its applications or uses.

[0019]	Figure 1 is a schematic block diagram of a fuel cell system 10

including a first split fuel cell stack 12 and a second split fuel ceil stack 14. A compressor 16 provides cathode input air on cathode input line 18 to the split stacks 12 and 14 through a normally closed cathode input valve 20. Cathode exhaust gas is output from the split stack on line 24 and cathode exhaust gas is output from the split stack 14 on line 26 where the cathode exhaust gas is combined into a single cathode output line 28. A normally closed cathode back pressure valve 30 controls the flow of the cathode exhaust gas through the line 28. A cathode by-pass line 32 between the input line 18 and the output line 28 allows the cathode input air to by-pass the stacks 12 and 14. A normally closed by-pass valve 34 controls whether the cathode air by-passes the stacks 12 and 14. If the valves 20 and 30 are closed and the valve 34 is open, then air from the compressor 16 will by-pass the stacks 12 and 14. Typically, a cathode humidification unit (not shown) will be provided at a suitable location in the cathode input line 18.

[0020]	In this non-limiting embodiment, the split stacks 12 and 14

employ anode flow shifting where the anode reactant gas flows back and forth

through the split stacks 12 and 14 at a predetermined cycle in a manner that is well understood to those skilled in the art. An injector 38 injects hydrogen gas from a hydrogen gas source 40 through anode line 42 to the split stack 12 and an injector 44 injects hydrogen gas from a hydrogen source 46 through anode line 48 to the split stack 14 in an alternating sequence. Normally closed anode flow shifting valves 50 and 52 are used to provide the anode flow shifting. When the valve 50 is closed and the valve 52 is opened, hydrogen gas from the source 40 flows into the stack 12 on the line 42, through a connector line 54 between the split stacks 12 and 14, into the split stack 14 and out the anode line 46 through the valve 52 to be mixed with the cathode exhaust gas in the cathode exhaust gas output line 28. Likewise, when the valve 52 is closed and the valve 50 is opened, hydrogen gas from the hydrogen source 46 flows into the split stack 14 on the line 46, through the connector line 54, into the split stack 12 and through the valve 50 to be mixed with the cathode exhaust gas in the line 28.

[0021]	A water separator 60 is coupled to the connector line 54 and

collects water in the anode gas flow between the split stacks 12 and 14. A normally closed drain valve 62 is periodically opened to vent the water to the cathode exhaust gas line 28 on line 64. Further, an anode exhaust gas purge valve 66 is coupled to the connector line 54 and the line 64 for reasons that will become apparent from the discussion below.

[0022]	The fuel cell stacks 12 and 14 generate current.  During

normal stack operation, the current generated by the stacks 12 and 14 is used to drive system loads, such as an electrical traction system (ETS) 70 on a vehicle. As will be discussed in further detail below, during a shutdown sequence, the current generated by the stacks 12 and 14 may be used to charge a battery 72, or be dissipated by other system components, and then be dissipated by a resistor 74.

[0023]	At system shutdown, the compressor 16 is stopped and the

valves 20 and 30 are closed to seal the cathode side of the stacks 12 and 14. The flow of hydrogen is continued so that any remaining oxygen in the stacks 12 and 14 is consumed. When the stack power drops to a predetermined level, the current generated by the stacks 12 and 14 is switched from the ETS 70 to the

battery 72. When the stack power decreases to another predetermined level, the stack load is switched to the resistor 74. Particularly, once the voltage has degraded to a fixed cutoff voltage, the stack load is switched to the resistor 74. The cutoff voltage could be the lower limit of a DC/DC converter (not shown), or the lower limit of a power device. The objective of the battery load is to consume and/or store any energy that otherwise would have been wasted. It also reduces the energy consumption requirements of the resistor load.

[0024]	Once the oxygen has been consumed from the stacks 12 and

14, the hydrogen flow is turned off and the valves 50, 52, 62 and 66 are closed to seal the anode side of the stacks 12 and 14. When the system 10 is shutdown in this manner, the stacks 12 and 14 include an N2/H2 mixture in both the cathode side and the anode side. Over time, air will leak into the stacks 12 and 14, and the hydrogen in the stack 12 and 14 will initially consume the oxygen. Additionally, the hydrogen will slowly leak out of the stacks 12 and 14. As a result, the composition of the gases within the stacks 12 and 14 will vary over time between a hydrogen rich mixture in nitrogen and water to an air mixture.

[0025]	The present invention proposes a certain sequence of steps

at the next system start-up to minimize cathode catalyst corrosion. The sequence of steps will vary depending on how long the system 10 has been shutdown, i.e., how far the anode side and the cathode side of the stacks 12 and 14 have transitioned from a hydrogen/nitrogen mixture to air. The sequence is separated into a fast hydrogen purge state and a slow hydrogen purge state of the anode side of the stacks 12 and 14. As will be discussed in detail below, the velocity of the hydrogen flow through the anode side of the stacks 12 and 14 and the length of time of the two states will depend on the time that the system 10 has been shutdown, the ambient temperature and other factors, where the length of time from the previous system shutdown is recorded.

[0026]	It is known in the art to force hydrogen through the anode

side of the stacks 12 and 14 as quickly as possible at system start-up so as to minimize the time that the hydrogen/air front exists in the anode flow channels that causes cathode catalyst degradation. From testing and various calculations, it is known how long it takes for the stacks 12 and 14 to fill with air after a system

shutdown. If the stacks 12 and 14 do not contain a significant amount of air, then a slower hydrogen/air front is acceptable. If the stacks 12 and 14 do contain a significant amount of air, then a fast hydrogen/air front speed is better.

[0027]	When the initial hydrogen air front flows through the stacks 12

and 14, the resistor 74 is enabled across the stack. The resistor 74 serves to partially suppress the cathode voltage. Typically, the resistor 74 has a small resistance to provide a higher power flow and lower the carbon corrosion. In the same manner, the faster the hydrogen/air front, the lower the carbon corrosion.

[0028]	Assuming that the system 10 has been shutdown for a long

enough period of time for the stacks 12 and 14 to fill with air, the system 10 will perform the fast hydrogen purge state first. According to the invention, the split stacks 12 and 14 are separately purged with hydrogen at system start-up. During the start-up sequence, the water vapor trap 60 is empty. The injector 38 is controlled so that a predetermined amount of hydrogen is injected into the stack 12 at a high velocity. The drain valve 62 and the purge valve 66 are opened so that the air within the anode side of the split stack 12 is forced through the connector line 54, through the valves 62 and 66, through the line 64 and into the cathode exhaust gas line 28. The compressor 16 is operated and the bypass valve 34 is opened so that so air is mixed with the anode purge gas to further dilute any hydrogen that may exist. As the stack 12 is being purged, the gas being pushed through the drain valve 62 and the purge valve 66 will first be air, then a mixture of hydrogen and air, and then almost pure hydrogen. The amount of hydrogen that can be forced through the split stack 12 is relative to the amount of dilution that can be provided by the compressor air. In one embodiment, the concentration of hydrogen that can be output to the environment needs to be less than 4%. Once the stack 12 is purged, then the injector 44 is turned on to purge the split stack 14 through the drain valve 62 and the purge valve 66 in the same manner. Therefore, high gas velocity can be used to quickly purge the anode side of the split stacks 12 and 14 separately to reduce the hydrogen/air front residence time through the split stacks 12 and 14.

[0029]	Because only one of the split stacks 12 and 14 is being

purged at a time, the purge can be quicker because the pipes can accept a

higher volume of gas from one stack as opposed to a combination of two stacks. Flowing hydrogen to one stack at a time would double the velocity through each sub-stack for the same exhaust flow rate. The velocity of the hydrogen from the sources 40 and 44 directly sets the pressure within the anode side of the split stacks 12 and 14. In one non-limiting embodiment, the injectors 38 and 44 force the hydrogen through the split stacks 12 and 14 for a period in the range of 0.1 -0.4 seconds at a pressure of about 40 kPa. Further, the first stack that hydrogen flows to should be randomized.

[0030]	The amount of hydrogen that is used to purge the split stacks

12 and 14 can be calculated based on the volume of the anode side of the stacks 12 and 14, the temperature of the stacks 12 and 14 and the pressure within the split stacks 12 and 14. The hydrogen flow into the stacks 12 and 14 should be roughly one anode volume. If an insufficient amount of hydrogen flows into the stack, some of the fuel cells might be left containing an H2/O2 front. If too much hydrogen flows into the first stack, excess hydrogen is wasted to the exhaust and might enter into the second stack through compression leading to a stagnant hydrogen/air front causing excessive voltage degradation. The loop volume for each of the stacks is calculated and this information is combined with the hydrogen flow rate during the start-up to determine the purge time for the first stack.

[0031]	Once both of the split stacks 12 and 14 have been purged as

discussed above, then the system 10 proceeds to the slow hydrogen purge state. In this state, both of the injectors 38 and 44 are operated at the same time for a certain period of time at a lower flow rate to provide parallel hydrogen flow through the stacks 12 and 14. For the slow hydrogen purge state, the purge valve 66 is closed and the drain valve 62 is opened. The drain valve 62 has a much smaller opening that the purge valve 66, and thus less purge gas can flow therethrough. Further, the by-pass valve 34 is gradually closed during the slow purge state to send the compressor air through the stacks 12 and 14. In one non-limiting embodiment, the pressure of the anode side of the stack 12 or 14 is about 25kPa greater than the pressure in the cathode side of the stack 12 or 14 during the slow hydrogen purge state.

[0032]	If the system 10 has only been shutdown for a short period of

time where there is still mostly, or almost mostly, hydrogen and nitrogen in the anode and cathode sides of the stacks 12 and 14, then the fast hydrogen purge state is eliminated and only the slow hydrogen purge state is used. Particularly, the split stacks 12 and 14 are not separately purged with high velocity hydrogen. The start-up sequence goes directly to the parallel purge of the stacks 12 and 14 through the drain valve 62 at low hydrogen velocity.

[0033]	As discussed above, the start-up sequence is adjusted

depending on how long the system 10 has been shutdown and other factors that determine how much air is in the anode flow channels. The velocity of the hydrogen purge can be controlled for both the fast hydrogen purge state and the slow hydrogen purge state. Further, the time of the purge can be controlled. A characteristic curve can be generated for the system 10 that defines the amount of hydrogen remaining in the stacks 12 and 14 as a function of the time since the last shutdown. This curve is the inverse of the air infiltration into the stack as a function of time from the last shutdown. Based on these curves, there is a resulting curve that is the minimum hydrogen required at start-up for reliability as a function of time since the last shutdown. This minimum hydrogen required can then be flowed as fast as desired up to the maximum hydrogen concentration in the exhaust requirement. Slower hydrogen flows will be a longer, flatter exhaust concentration curve. Faster hydrogen flows will be a shorter, pulse-like exhaust concentration curve.

[0034]	It is possible that the system 10 could have a quick shutdown

or an unintended shutdown where the amount of hydrogen in the stacks 12 and 14 would not be known. A fail-safe restart can be used in this case that employs a slow enough hydrogen flow rate so that even if the system has a 100% hydrogen emissions through the stacks 12 and 14 to the cathode exhaust line 28, the concentration of hydrogen in the exhaust gas is still acceptable. Further, the fail-safe restart should have a long enough hydrogen flow rate so that even if the system had 0% hydrogen gas, the stacks 12 and 14 would be completely filled with hydrogen before any load on the stacks 12 and 14 is drawn.

[0035]	As discussed above, the system 10 employs anode flow

shifting. However, other systems may employ anode recirculation where the anode exhaust gas is sent back to the anode input in a manner that is well understood to those skilled in the art. All or most of the various steps for shutdown and start-up that minimize cathode catalyst corrosion discussed above can be employed for those types of systems as well.

[0036]	The foregoing discussion discloses and describes merely

exemplary embodiments of the present invention. One skilled in the art will readily recognize from such discussion and from the accompanying drawings and claims that various changes, modifications and variations can be made therein without departing from the spirit and scope of the invention as defined in the following claims.

CLAIMS What is Claimed is:

1.	A method for starting a fuel cell system, said system including a

first split stack and a second split stack, said method comprising:

flowing a purge gas at a first flow rate through an anode side of the first split stack and a purge valve coupled between the first and second split stacks for a first period of time;

flowing the purge gas at the first flow rate through an anode side of the second split stack and the purge valve for a second period of time after the first period of time; and

flowing the purge gas at a second flow rate through the anode sides of both the first split stack and the second split stack for a third period of time after the second period of time, where the second flow rate is slower than the first flow rate.

2.	The method according to claim 1 further comprising flowing the purge gas into a cathode exhaust gas line after the purge valve.

3.	The method according to claim 2 further comprising operating a compressor so that compressor air flows to the cathode exhaust gas line to dilute the purge gas without flowing through the first split stack and the second split stack during the first and second periods of time.

4.	The method according to claim 1 further comprising flowing air through ,a cathode side of the first split stack and the second split stack during the third period of time.

5.	The method according to claim 1 wherein flowing the purge gas includes flowing a hydrogen gas.

6.	The method according to claim 1 wherein flowing the purge gas at a second flow rate includes flowing the purge gas through a water separator and

drain valve coupled between the first and second split stacks and not through the purge valve.

7.	The method according to claim 1 wherein the first flow rate, the second flow rate, the first period of time, the second period of time and the third period of time are all controlled based on how long the fuel cell system has been shutdown.

8.	The method according to claim 7 wherein the first and second periods of time is zero if the fuel cell system has been shutdown for a short enough period of time where a significant amount of air has not entered the first and second split stacks.

9.	The method according to claim 1 wherein the system selects whether the purge gas will be flowed to the first split stack or the second split stack during the first period of time and the second period of time in a random manner.

10.	The method according to claim 1 wherein the system employs anode flow shifting.

11.	A method for starting a fuel cell system, said system including a fuel cell stack and a compressor for flowing air through a cathode side of the fuel cell stack, said method comprising:

selectively flowing a purge gas at a first flow rate through an anode side of the fuel cell stack and a purge valve for a first period of time; and

selectively flowing the purge gas at a second flow rate through the anode side of the fuel cell stack for a second period of time after the first period of time, wherein the second flow rate is slower than the first flow rate, and wherein the first flow rate, the second flow rate, the first period of time and the second period of time are determined based on how long the system has been shutdown.

12.	The method according to claim 11 wherein the first period of time is zero if the fuel cell system has been shutdown for a short enough period of time where a significant amount of air has not entered the stack.

13.	The method according to claim 11 further comprising flowing the purge gas into a cathode exhaust gas line after the purge valve.

14.	The method according to claim 13 further comprising flowing compressor air to the cathode exhaust gas line to dilute the purge gas without flowing the air through the stack during the first period of time.

15.	The method according to claim 11 further comprising flowing compressor air through a cathode side of the fuel cell stack during the second period of Time.

16.	The method according to claim 11 wherein flowing the purge gas includes flowing a hydrogen gas.

17.	The method according to claim 11 wherein flowing the purge gas at a second flow rate includes flowing the purge gas through a water separator and drain valve and not through the purge valve.

18.	A method for shutting down a fuel cell system, said system including a fuel cell stack and a compressor providing air to a cathode side of the fuel cell stack, said method comprising:

turning off the compressor air flow to the cathode side of the stack; closing valves to seal the cathode side of the stack; flowing hydrogen to the anode side of the fuel cell stack to consume oxygen in the stack;

switching a load on the stack from a first system component to a second system component when the stack power drops to a first predetermined level;

switching the load on the stack to a resistor when the stack power decreases to a second predetermined level less than the first predetermined level; and

turning off the flow of hydrogen and closing valves to seal the anode side of the fuel cell stack once the oxygen has been consumed from the stack.

19. The method according to claim 18 wherein switching a load on the stack from a first system component to a second system component includes switching the load on the stack to a battery.

Documents:

				254-CHE-2008  AMENDED  PAGES OF SPECIFICATION  04-10-2012.pdf

				254-CHE-2008  AMENDED CLAIMS  04-10-2012.pdf

				254-CHE-2008  EXAMINATION REPORT REPLY RECEIVED  04-10-2012.pdf

				254-CHE-2008  FORM-1  04-10-2012.pdf

				254-CHE-2008  FORM-3  04-10-2012.pdf

				254-CHE-2008  FORM-5  04-10-2012.pdf

				254-CHE-2008  OTHER PATENT DOCUMENT  04-10-2012.pdf

				254-CHE-2008  CORRESPONDENCE OTHERS 14-05-2012.pdf

				254-CHE-2008  FORM-13 14-05-2012.pdf

				254-CHE-2008  POWER OF ATTORNEY 14-05-2012.pdf

				254-che-2008-abstract.pdf

				254-che-2008-claims.pdf

				254-che-2008-correspondnece-others.pdf

				254-che-2008-description(complete).pdf

				254-che-2008-drawings.pdf

				254-che-2008-form 1.pdf

				254-che-2008-form 18.pdf

				254-che-2008-form 26.pdf

				254-che-2008-form 3.pdf

				254-che-2008-form 5.pdf

« Previous Patent

Next Patent »

Patent Number	254260	

Indian Patent Application Number	254/CHE/2008	

PG Journal Number	41/2012	

Publication Date	12-Oct-2012	

Grant Date	10-Oct-2012	

Date of Filing	31-Jan-2008	

Name of Patentee	GM GLOBAL TECHNOLOGY OPERATIONS, INC	

Applicant Address	300 RENAISSANCE CENTER DETROIT, MICHIGAN 48265-3000	

Inventors:

#	Inventor's Name	Inventor's Address	

1	SALVADOR, JOHN, P	42 HILLCREST DRIVE PENFIELD NEW YORK 14526	

2	LAKSHMANAN, BALSU	38 SADDLE BROOK PITTSFORD NEW YORK 14534	

3	ALP, ABDULLAH, B	77 HUMMINGBIRD WAY WEST HENRIETTA NEW YORK 14586	

4	ARTHUR, DAVID, A	24 SIBLEY ROAD HONEOYE FALLS NEW YORK 14472	

PCT International Classification Number	H01M8/10	

PCT International Application Number	N/A	

PCT International Filing date		

PCT Conventions:

#	PCT Application Number	Date of Convention	Priority Country	

1	11/669,893	2007-01-31	U.S.A.	

© All Indian Patents, 2013-2021.

  Patent data available in the public domain from Indian Patents Office, Department of Industrial Policy and Promotions, Ministry of Commerce and Industry, Government of India.

File: patents/254296-a-semi-conductor-ceramic-comprising-a-strontium-titanium-oxide-based-grain-boundary-insulation-type-semiconductor-ceramic.html (part 1 of 2)
Indian Patents. 254296:A SEMI CONDUCTOR CERAMIC COMPRISING A STRONTIUM TITANIUM OXIDE BASED GRAIN BOUNDARY INSULATION TYPE SEMICONDUCTOR CERAMIC

Indian Patents

Recently Granted Patents

  Recently Published Patents

Title of Invention	A SEMI CONDUCTOR CERAMIC COMPRISING A STRONTIUM TITANIUM OXIDE BASED GRAIN BOUNDARY INSULATION TYPE SEMICONDUCTOR CERAMIC

Abstract	In a semiconductor ceramic according to the present invention, a donor element within the range of 0.8 to 2.0 mol relative to 100 mol of Ti element is contained as a solid solution with crystal grains, an acceptor element in an amount less than the amount of the donor element is contained as a solid solution with the crystal grains, an acceptor element within the range of 0.3 to 1.0 mol relative to 100 mol of Ti element is present in crystal grain boundaries, and the average grain size of the crystal grains is 1.0 µm or less. A monolithic semiconductor ceramic capacitor is obtained by using this semiconductor ceramic. At that time, in a first firing treatment to conduct reduction firing, a cooling treatment is conducted while the oxygen partial pressure at the time of starting the cooling is set at 1.0 x 104 times or more the oxygen partial pressure in the firing process. In this manner, a SrTiO3 based grain boundary insulation type semiconductor ceramic having a large apparent relative dielectric constant &#949;rAPP of 5,000 or more and a large resistivity log&#961; (&#961;: &#937;.cm) of 10 or more even when crystal grains are made fine to have an average grain size of 1.0 µm or less, a monolithic semiconductor ceramic capacitor including the semiconductor ceramic, and methods for manufacturing them are realized.	

Full Text	— 1 —

DESCRIPTION

SEMICONDUCTOR CERAMIC, MONOLITHIC SEMICONDUCTOR CERAMIC

CAPACITOR, METHOD FOR MANUFACTURING SEMICONDUCTOR CERAMIC,

AND METHOD FOR MANUFACTURING MONOLITHIC SEMICONDUCTOR

CERAMIC CAPACITOR

Technical Field

The present invention relates to a semiconductor

ceramic, a monolithic semiconductor ceramic capacitor, a

method for manufacturing a semiconductor ceramic, and a

method for manufacturing a monolithic semiconductor ceramic

capacitor. In particular, the present invention relates to

a SrTiO3 based grain boundary insulation type semiconductor

ceramic, a monolithic semiconductor ceramic capacitor

including the semiconductor ceramic, and methods for

manufacturing them.

Background Art

In recent years, miniaturization of electronic

components have been advanced rapidly as the electronics

technology has been developed. In the field of monolithic

ceramic capacitor as well, demands for miniaturization and

increases in capacity have intensified. Therefore,

development of ceramic materials having high relative

dielectric constants and reduction in thickness and

multilayering of dielectric ceramic layers have been

- 2 —

advanced.

For example, Patent Document 1 proposes a dielectric

ceramic represented by a general formula:

{Ba1-x-yCaxReyO}mTiO2 + αMgO + βMnO (where Re is a rare earth

element selected from the group consisting of Y, Gd, Tb, Dy,

Ho, Er, and Yb, and α, β, m, x, and y satisfy 0.001 
0.05, 0.001 
and 0.001 
Patent Document 1 discloses a monolithic ceramic

capacitor including the above-described dielectric ceramic.

The monolithic ceramic capacitor having a thickness of 2 µm

per ceramic layer, the total number of effective dielectric

ceramic layers of 5, a relative, dielectric constant εr of

1,200 to 3,000, and a dielectric loss of 2.5% or less can be

obtained.

The monolithic ceramic capacitor of Patent Document 1

takes advantage of a dielectric action of the ceramic itself.

On the other hand, research and development on semiconductor

ceramic capacitors based on a principle different from this

have also been conducted intensively.

Among them, a SrTiO3 based grain boundary insulation

type semiconductor ceramic is produced by firing (primary

firing) a ceramic compact in a reducing atmosphere to

convert the ceramic compact to a semiconductor, coating the

ceramic compact with an oxidizing agent containing Bi2O3 or

- 3 -

the like and, thereafter, conducting firing (secondary

firing (reoxidation)) in an oxidizing atmosphere to convert

crystal grain boundaries to insulators. The relative

dielectric constant εr of SrTiO3 itself is about 200 and,

therefore, is small. However, since the crystal grain

boundaries have got a capacitance, the apparent relative

dielectric constant εrAPP can be increased by increasing the

crystal grain size and reducing the number of crystal grain

boundaries.

For example, in Patent Document 2, a SrTiO3 based grain

boundary insulation type semiconductor ceramic element

assembly having an average grain size of crystal grains of

10 µm or less and a maximum grain size of 20 µm or less is

proposed. This is a semiconductor ceramic capacitor having

a single-layered structure. In the case where the average

grain size of crystal grains is 8 µm, a semiconductor

ceramic element assembly having an apparent relative

dielectric constant εrAPP of 9,000 can be obtained.

Patent Document 1: Japanese Unexamined Patent

Application Publication No. 11-302072

Patent Document 2: Japanese Patent No. 2689439

Disclosure of Invention

Problems to be solved by the invention

However, if reduction in thickness and multilayering of

ceramic layers are pushed forward by using the dielectric

- 4 -

ceramic described in Patent Document 1, there are problems

in that the relative dielectric constant sr decreases, the

temperature characteristic of the capacitance deteriorates,

and short-circuit failures sharply increase.

Consequently, in the case where it is attempted to

obtain a thin monolithic ceramic capacitor having a large

capacity of, for example, 100 µF or more, the thickness of

the dielectric ceramic layer is required to be about 1 µm

per layer and the number of laminated layers is required to

be about 700 layers to 1,000 layers, so that commercial

application is difficult in this situation.

On the other hand, the SrTiO3 based grain boundary

insulation type semiconductor ceramic described in Patent

Document 2 has good frequency characteristic and temperature

characteristic and a small dielectric loss tanδ. The

electric field dependence of the apparent relative

dielectric constant εrAPP is small and, furthermore, a

varistor characteristic is provided, so that breakage of the

element can be avoided even when a high voltage is applied.

Consequently, an application to the field of capacitors is

expected.

However, regarding this type of semiconductor ceramic,

a large apparent relative dielectric constant εrAPP is

obtained by increasing the grain sizes of crystal grains, as

described above. Therefore, if the grain sizes of crystal

- 5 -

grains decrease, the apparent relative dielectric constant

εrAPP becomes small so as to cause deterioration of the

dielectric characteristic. Consequently, there is a problem

in that it is difficult to allow the facilitation of

reduction in layer thickness and the improvement of

dielectric characteristic to become mutually compatible.

Furthermore, in order to commercially apply the

semiconductor ceramic to a monolithic ceramic capacitor, it

is required to ensure a sufficient insulating property even

when the layer thickness is reduced. However, regarding the

monolithic semiconductor ceramic capacitor, the insulating

property comparable to that of the monolithic ceramic

capacitor is not ensured in practice in the present

situation.

The present invention has been made in consideration of

the above-described circumstances. It is an object of the

present invention to provide a SrTiO3 based grain boundary

insulation type semiconductor ceramic having a large

apparent relative dielectric constant εrAPP even when crystal

grains are made fine to have an average grain size of 1.0 urn

or less and exhibiting an excellent insulating property, a

monolithic semiconductor ceramic capacitor including the

semiconductor ceramic, a method for manufacturing the above-

described semiconductor ceramic, and a method for

manufacturing the above-described monolithic semiconductor

- 6 -

ceramic capacitor.

Means for Solving the Problems

Regarding the SrTiO3 based grain boundary insulation

type semiconductor ceramic, a donor element is allowed to

form a solid solution with crystal grains in order to

convert the ceramic to a semiconductor. On the other hand,

it is believed that if an acceptor element is allowed to

form a solid solution with crystal grains, the influence of

the donor element is canceled. Consequently, regarding the

semiconductor ceramic, a technical idea that the acceptor

element is allowed to form a solid solution with crystal

grains together with the donor element has not occurred.

On the other hand, the inventors of the present

invention conducted intensive research by trial and error on

formation of a solid solution between a donor element, an

acceptor element in addition to the donor element, and

crystal grains. As a result, it was found that when a solid

solution was formed from a predetermined amount of donor

element, the acceptor element in an amount less than the

amount of the above-described donor element, and crystal

grains, and a predetermined amount of acceptor element

(irrespective of whether the acceptor element was the same

as the acceptor element which formed the solid solution with

the crystal grains or not) was allowed to present in crystal

grain boundaries, a SrTiO3 based grain boundary insulation

— 7 -

type semiconductor ceramic having a large apparent relative

dielectric constant εrAPP of 5,000 or more and a large

resistivity logp (ρ: Ω.cm) of 10 or more was able to be

obtained even when crystal grains were made fine to have an

average grain size of 1.0 µm or less.

The present invention has been made on the basis of the

above-described findings. A semiconductor ceramic according

to the present invention is a SrTiO3 based grain boundary

insulation type semiconductor ceramic and is characterized

in that a donor element within the range of 0.8 to 2.0 mol

relative to 100 mol of Ti element is contained as a solid

solution with crystal grains, an acceptor element in an

amount less than the amount of the above-described donor

element is contained as a solid solution with the above-

described crystal grains, an acceptor element within the

range of 0.3 to 1.0 mol relative to 100 mol of the above-

described Ti element is further present in crystal grain

boundaries, and the average grain size of the crystal grains

is 1.0 µm or less.

The semiconductor ceramic according to the present

invention is characterized in that the above-described donor

element includes at least one element selected from the

group consisting of La, Sm, Dy, Ho, Y, Nd, Ce, Nb, Ta, and W.

The semiconductor ceramic according to the present

invention is characterized in that the above-described

- 8 -

acceptor element includes at least one element selected from

the group consisting of Mn, Co, Ni, and Cr.

The semiconductor ceramic according to the present

invention is characterized in that the acceptor element

contained in the above-described crystal grains and the

acceptor element contained in the above-described crystal

grain boundaries are the same element.

The semiconductor ceramic according to the present

invention is characterized in that the acceptor element

contained in the above-described crystal grains and the

acceptor element contained in the above-described crystal

grain boundaries are different types of elements.

Segregation of the above-described acceptor element

into the crystal grain boundaries can be facilitated by

allowing a low-melting-point oxide within the range of 0.1

mol or less relative to 100 mol of the above-described Ti

element to be contained.

That is, the semiconductor ceramic according to the

present invention is characterized in that the low-melting-

point oxide within the range of 0.1 mol or less relative to

100 mol of the above-described Ti element is contained.

The semiconductor ceramic according to the present

invention is characterized in that the above-described low-

melting-point oxide is SiO2.

A monolithic semiconductor ceramic capacitor according

- 9 -

to the present invention is characterized in that a

component element assembly is formed from the above-

described semiconductor ceramic, internal electrodes are

disposed in the above-described component element assembly,

and external electrodes electrically connectable to the

above-described internal electrodes are disposed on a

surface of the above-described component element assembly.

A method for manufacturing a semiconductor ceramic

according to the present invention is a method for

manufacturing a SrTiO3 based grain boundary insulation type

semiconductor ceramic, and the method is characterized by

including the steps of weighing, mixing, and pulverizing a

predetermined amount of ceramic raw material containing a

donor compound and an acceptor compound and conducting a

calcination treatment so as to prepare a calcined powder in

a calcined powder preparation step, mixing a predetermined

amount of acceptor compound with the above-described

calcined powder and conducting a heat treatment so as to

prepare a heat-treated powder in a heat-treated powder

preparation step, and subjecting the above-described heat-

treated powder to a primary firing treatment in a reducing

atmosphere and conducting a secondary firing treatment in a

weak reducing atmosphere, an air atmosphere, or an oxidizing

atmosphere in a firing step, wherein the above-described

donor compound is weighed in such a way that a donor element

- 10 -

becomes within the range of 0.8 to 2.0 mol relative to 100

mol of the above-described Ti element, the above-described

predetermined amount of acceptor compound is weighed in such

a way that an acceptor element becomes within the range of

0.3 to 1.0 mol relative to 100 mol of the above-described Ti

element, and the donor compound and the acceptor compound

are mixed with the above-described calcined powder.

The inventors of the present invention further

conducted intensive research. As a result, it was found

that the resistivity was able to be further increased and

the insulating property was able to be further improved by

conducting a cooling treatment while the oxygen partial

pressure at the time of starting the cooling was set at 1.0

x 104 times or more the oxygen partial pressure in the

firing process regarding a reduction firing process, which

was an intermediate step for a monolithic semiconductor

ceramic capacitor, that is, a first firing treatment.

That is, a method for manufacturing a monolithic

semiconductor ceramic capacitor according to the present

invention is a method for manufacturing a SrTiO3 based grain

boundary insulation type semiconductor ceramic capacitor and

the method is characterized by including the steps of

weighing, mixing, and pulverizing a predetermined amount of

ceramic raw material containing a donor compound and an

acceptor compound and conducting a calcination treatment so

- 11 -

as to prepare a calcined powder in a calcined powder

preparation step, mixing a predetermined amount of acceptor

compound with the above-described calcined powder and

conducting a heat treatment so as to prepare a heat-treated

powder in a heat-treated powder preparation step, subjecting

the above-described heat-treated powder to molding to

prepare ceramic green sheets and, thereafter, laminating

internal electrode layers and the ceramic green sheets

alternately so as to form a ceramic laminate in a ceramic

laminate formation step, and subjecting the above-described

ceramic laminate to a primary firing treatment in a reducing

atmosphere and conducting a secondary firing treatment in a

weak reducing atmosphere, an air atmosphere, or an oxidizing

atmosphere in a firing step, wherein the above-described

first firing treatment is carried out on the basis of a

firing profile including a temperature raising process, a

firing process, and a cooling process and the oxygen partial

pressure at the time of starting the cooling is set at 1.0 x

104 times or more the oxygen partial pressure in the firing

process.

The above-described "time of starting the cooling"

includes not only the point in time when the cooling process

is started, but also a short time after the cooling process

is started until the temperature in a firing furnace

decreases by a predetermined temperature from a maximum

- 12 -

firing temperature.

Advantages

According to the SrTiO3 based grain boundary insulation

type semiconductor ceramic of the present invention, a donor

element, e.g., La and Sm, within the range of 0.8 to 2.0 mol

relative to 100 mol of Ti element is contained as a solid

solution with crystal grains, an acceptor element, e.g., Mn

and Co, in an amount less than the amount of the above-

described donor element is contained as a solid solution

with the above-described crystal grains, an acceptor element

within the range of 0.3 to 1.0 mol relative to 100 mol of

the above-described Ti element is present in the crystal

grain boundaries, and the average grain size of the crystal

grains is 1.0 µm or less. Therefore, a semiconductor

ceramic having a large apparent relative dielectric constant

εrAPP and a large resistivity and, therefore, exhibiting

excellent electrical characteristics can be obtained even

when the average grain size of crystal grains is 1.0 µm or

less. The apparent relative dielectric constant εrAPP is

5,000 or more and the resistivity logρ (ρ: Ω.cm) is 10 or

more.

The above-described operation and effect can be exerted

irrespective of whether the acceptor element contained in

the crystal grains and the acceptor element contained in the

crystal grain boundaries are the same element or different

- 13 -

types of elements.

Since the low-melting-point oxide, e.g., SiO2, within

the range of 0.1 mol or less relative to 100 mol of the

above-described Ti element is contained, segregation of the

acceptor element into the crystal grain boundaries is

facilitated and a monolithic semiconductor ceramic having

desired electrical characteristics can easily be obtained.

According to the monolithic semiconductor ceramic

capacitor of the present invention, the component element

assembly is formed from the above-described semiconductor

ceramic, the internal electrodes are disposed in the above-

described component element assembly, and the external

electrodes electrically connectable to the above-described

internal electrodes are disposed on a surface of the above-

described component element assembly. Therefore, even when

the layer thickness of the semiconductor ceramic layer

constituting the component element assembly is reduced to

about 1.0 urn, a large apparent relative dielectric constant

εrAPP is exhibited, a large resistivity is exhibited, and an

insulating property comparable to that of the known

monolithic ceramic capacitor can be ensured. Consequently,

a thin-layer, high-capacity monolithic semiconductor ceramic

capacitor having a high practical value can be realized.

The method for manufacturing a semiconductor ceramic

according to the present invention includes the steps of

- 14 -

weighing, mixing, and pulverizing the predetermined amount

of ceramic raw material containing the donor compound and

the acceptor compound and conducting the calcination

treatment so as to prepare the calcined powder in the

calcined powder preparation step, mixing the predetermined

amount of acceptor compound with the above-described

calcined powder and conducting the heat treatment so as to

prepare the heat-treated powder in a heat-treated powder

preparation step, and subjecting the above-described heat-

treated powder to the primary firing treatment in the

reducing atmosphere and conducting the secondary firing

treatment in the weak reducing atmosphere, the air

atmosphere, or the oxidizing atmosphere in the firing step,

wherein the above-described donor compound is weighed in

such a way that the donor element becomes within the range

of 0.3 to 2.0 mol relative to 1.00 mol of Ti element, the

above-described predetermined amount of acceptor compound is

weighed in such a way that the acceptor element becomes

within the range of 0.3 to 1.0 mol relative to 100 mol of

the above-described Ti element, and the donor compound and

the acceptor compound are mixed with the above-described

calcined powder. Therefore, a semiconductor ceramic, which

can have a larger resistivity while a desired large apparent

relative dielectric constant εrAPP is ensured, can be

obtained.

- 15 -

According to the method for manufacturing a monolithic

semiconductor ceramic capacitor of the present invention,

the oxygen partial pressure at the time of starting the

cooling is set at 1.0 x 104 times or more the oxygen partial

pressure in the firing process. Therefore, in the cooling

process of the primary firing, the cooling treatment can be

conducted while the oxygen partial pressure has increased.

Consequently, the resistivity can further increase while the

desired large apparent relative dielectric constant εrAPP is

ensured, so that a monolithic semiconductor ceramic

capacitor can be produced, wherein the insulating property

can be further improved.

Brief Description of the Drawings

[Fig. 1] Fig. 1 is a sectional view schematically

showing an embodiment of a monolithic semiconductor ceramic

capacitor produced by using a semiconductor ceramic

according to the present invention.

[Fig. 2] Fig. 2 is a diagram showing an example of a

firing profile and changes in electromotive force over time.

Reference Numerals

1: component element assembly

1a to 1g: semiconductor ceramic layer

2: internal electrode

Best Mode for Carrying Out the Invention

The embodiment of the present invention will be

- 16 -

described below in detail.

A semiconductor ceramic according to an embodiment of

the present invention is a SrTiO3 based grain boundary

insulation type semiconductor ceramic. A donor element

within the range of 0.8 to 2.0 mol relative to 100 mol of Ti

element is contained as a solid solution with crystal grains,

and an acceptor element in an amount less than the amount of

the above-described donor element is contained as the solid

solution with the above-described crystal grains.

Furthermore, an acceptor element in an amount less than the

amount of the above-described donor element and within the

range of 0.3 to 1.0 mol relative to 100 mol of the above-

described Ti element is present in the crystal grain

boundaries, and the average grain size of the crystal grains

is specified to be 1.0 µm or less.

It has been previously known that a donor element is

contained as a solid solution with crystal grains in order

to convert ceramic to a semiconductor. However, it is not

usually conducted to contain an acceptor element together

with the donor element as a solid solution with crystal

grains because the effect of the donor element is assumed to

be cancelled.

On the other hand, the inventors of the present

invention conducted intensive research by trial and error on

formation of a solid solution between a donor element, an

- 17 -

acceptor element in addition to the donor element, and

crystal grains. As a result, it was found that when a solid

solution was formed from a predetermined amount of donor

element, the acceptor element in an amount less than the

amount of the donor element, and crystal grains, and a

predetermined amount of acceptor element was allowed to

present in crystal grain boundaries, a SrTiO3 based grain

boundary insulation type semiconductor ceramic having a

large apparent relative dielectric constant εrAPP of 5,000 or

more and a large resistivity logρ (ρ: Ω.cm) of 10 or more

was able to be obtained even when crystal grains were made

fine to have an average grain size of 1.0 µm or less.

Consequently, even when the layer thickness is reduced

to 1.0 µm or less, a semiconductor ceramic having a large

apparent relative dielectric constant εrAPP as compared with

that of a known dielectric ceramic, having an insulating

property comparable to that of the known dielectric ceramic,

and exhibiting excellent electrical characteristics can be

obtained.

Here, the content of donor element is specified to be

0.8 to 2.0 mol relative to 100 mol of Ti element for the

following reasons.

The ceramic can be converted to a semiconductor by

allowing a donor element having the number of valences

larger than that of Sr element to be contained in a solid

- 18 -

solution with crystal grains and conducting a firing

treatment in a reducing atmosphere. However, the content

thereof in terms of mol has an influence on the apparent

relative dielectric constant εrAPP. That is, if the above-

described donor element is less than 0.8 mol relative to 100

mol of Ti element, a desired large apparent relative

dielectric constant εrAPP cannot be obtained. On the other

hand, if the donor element exceeds 2.0 mol relative to 100

mol of Ti element, the limit of solid solubility into the Sr

site is exceeded and the donor element deposits at grain

boundaries so as to cause significant reduction in the

apparent relative dielectric constant εrAPP and deterioration

of the dielectric characteristic.

Therefore, in the present embodiment, the content is

specified to be 0.8 to 2.0 mol relative to 100 mol of Ti

element, as described above.

Such a donor element is not specifically limited

insofar as the element is contained as a solid solution with

crystal grains and has a function as a donor. Examples of

usable elements include rare earth elements, e.g., La, Sm,

Dy, Ho, Y, Nd, and Ce; Nb; Ta; and W.

In the present embodiment, the acceptor element is also

contained as a solid solution with crystal grains and, in

addition, the acceptor element within the range of 0.3 to

1.0 mol relative to 100 mol of Ti element is present in

- 19 

crystal grain boundaries as well. The acceptor element

contained as the solid solution in crystal grains and the

acceptor element present in crystal grain boundaries may be

the same element or different types of elements.

Such an acceptor element is not specifically limited

insofar as the element functions as an acceptor when being

contained as a solid solution with crystal grains, and

transition metal elements, e.g., Mn, Co, Ni, and Cr, can be

used.

Here, the content of acceptor element present in

crystal grain boundaries is specified to be 0.3 to 1.0 mol

relative to 100 mol of Ti element for the following reasons.

When the acceptor element is contained in the

semiconductor ceramic and is allowed to present in crystal

grain boundaries, oxygen is adsorbed by crystal grain

boundaries due to the above-described acceptor element

present in the crystal grain boundaries during the secondary

firing. Consequently, the dielectric characteristic can be

improved.

However, if the content of acceptor element present in

crystal grain boundaries is less than 0.3 mol relative to

100 mol of Ti element, the apparent relative dielectric

constant εrAPP cannot be improved satisfactorily, and the

resistivity is small. On the other hand, if the content of

acceptor element present in crystal grain boundaries exceeds

- 20 -

1.0 mol relative to 100 mol of Ti element, the average grain

size exceeds 1.0 µm as well. Consequently, crystal grains

are allowed to become coarse, desired reduction in layer

thickness becomes difficult and, furthermore, the

resistivity decreases.

Therefore, in the present embodiment, the content of

acceptor element present in crystal grain boundaries is

adjusted to be 0.3 to 1.0 mol relative to 100 mol of Ti

element.

In the crystal grains, the content in terms of mol of

acceptor element present as a solid solution with crystal

grains is not specifically limited insofar as the amount is

smaller than the amount of donor element. However, 0.008 to

0.08 mol relative to 100 mol of Ti element is preferable.

The reasons are as described below. If the content in terms

of mol of acceptor element present as a solid solution with

crystal grains is less than 0.008 mol relative to 100 mol of

Ti element, the content in terms of mol of acceptor element

in the crystal grains is too small and, thereby, the

resistivity may not be improved satisfactorily. On the

other hand, if the content exceeds 0.08 mol relative to 100

mol of Ti element, the acceptor element becomes excessive

relative to the donor element, and reduction in the apparent

relative dielectric constant εrAPP may result although the

resistivity increases.

— 21 —

If the content of acceptor element present as a solid

solution with the crystal grains is converted to a ratio of

the acceptor element to the donor element (acceptor

element/donor element), the ratio is 1/10 to 1/1000, and

preferably 1/10 to 1/100.

It is also preferable that a low-melting-point oxide

within the range of 0.1 mol or less relative to 100 mol of

Ti element is added to the above-described semiconductor

ceramic, in particular, crystal grain boundaries. By

addition of such a low-melting-point oxide, the

sinterability can be improved and, in addition, the

segregation of the above-described acceptor element at

crystal grain boundaries can be facilitated.

If the content in terms of mol of the low-melting-point

oxide relative to 100 mol of Ti element exceeds 0.1 mol, the

anparent relative dielectric constant εrAPP may decrease.

Therefore, in the case where the low-melting-point oxide is

added, 0.1 mol or less relative to 100 mol of Ti element is

preferable, as described above.

Such low-melting-point oxides are not specifically

limited, and glass ceramic containing SiO2, B, or an alkali

metal element (K, Li, Na, or the like), copper-tungsten

oxide, or the like can be used. Preferably, SiO2 is used.

The formulation mole ratio m of the Sr site to the Ti

site is not specifically limited insofar as the ratio is in

- 22 -

the vicinity of the stoichiometric composition (m = 1.000).

However, it is preferable that 0.995 
satisfied. The reasons for this are as described below. If

the formulation mole ratio m becomes less than 0.995, the

grain sizes of crystal grains become large so that the

average grain size may exceed 1.0 µm. On the other hand, if

the formulation mole ratio m exceeds 1.020, the deviation

from the stoichiometric composition becomes large and

sintering may become difficult. More preferably,- the

formulation mole ratio m satisfies 0.995 
further preferably 1.000 
The average grain size of the semiconductor ceramic

crystal grains can be easily controlled at 1.0 µm or less by

controlling the manufacturing condition combined with the

above-described composition range.

Fig. 1 is a sectional view schematically showing an

embodiment of a monolithic semiconductor ceramic capacitor

produced by using a semiconductor ceramic according to the

present invention.

In the monolithic semiconductor ceramic capacitor,

internal electrodes 2 (2a to 2f) are embedded in a component

element assembly 1 formed from the semiconductor ceramic of

the present invention. In addition, external electrodes 3a

and 3b are disposed at two end portions of the component

element assembly 1.

- 23 -

That is, the component element assembly 1 is composed

of a sintered laminate including a plurality of

semiconductor ceramic layers 1a to 1g and the internal

electrodes 2a to 2f laminated alternately. The internal

electrodes 2a, 2c, and 2e are electrically connected to the

external electrode 3a, and the internal electrodes 2b, 2d,

and 2f are electrically connected to the external electrode

3b. The capacitance is formed between facing surfaces of

the internal electrodes 2a, 2c, and 2e and the internal

electrodes 2b, 2d, and 2f.

The above-described monolithic semiconductor ceramic

capacitor can obtain an apparent relative dielectric

constant εrAPP of 5,000 or more and a resistivity logρ (ρ:

Ω.cm) of 10 or more because the component element assembly 1

is formed from the above-described semiconductor ceramic.

Therefore, the manufacturing method is not specifically

limited insofar as a semiconductor ceramic having the above-

described composition is obtained.

However, it is more preferable that the production is

conducted by the above-described manufacturing method

because a semiconductor ceramic capacitor ensuring an

apparent relative dielectric constant εrAPP of 5,000 or more

and having a larger resistivity can be produced by

conducting a cooling treatment while the oxygen partial

pressure at the time of starting the cooling is set at 1.0 x

- 24 -

104 times or more the oxygen partial pressure in the firing

process in the primary firing treatment conducted in a

reducing atmosphere.

This favorable manufacturing method will be described

below in detail.

Each of a Sr compound, e.g., SrCO3, as a ceramic raw

material, a donor compound containing a donor element, e.g.,

La or Sm, an acceptor compound, e.g., Mn or Co, and a Ti

compound, e.g., TiO2, having a specific surface area of

preferably 10 m /g or more (average grain size: about 0.1 µm

or less), is prepared. The donor compound is weighed in

such a way that the content of donor element becomes 0.8 to

2.0 mol relative to 100 mol of Ti element. Furthermore,

predetermined amounts of Sr compound and Ti compound are

weighed.

A oredetecmined amount of dispersing agent is added to

the weighed materials, and the resulting mixture is put into

a ball mill together with water and pulverizing media, e.g.,

PSZ (Partially Stabilized Zirconia) balls. Wet-mixing is

conducted in the ball mill sufficiently so as to prepare a

slurry.

The resulting slurry is dried by vaporization and is

subjected to a calcination treatment in an air atmosphere at

a predetermined temperature (for example, 1,300°C to

1,450°C) for about 2 hours so as to prepare a calcined

- 25 -

powder in which the donor element and the acceptor element

are contained as a solid solution.

A low-melting-point oxide, e.g., SiO2, is weighed in

such a way that the content thereof becomes 0 to 0.1 mol

relative to 100 mol of Ti element. Furthermore, the

acceptor compound is weighed in such a way that the content

of acceptor element, e.g., Mn or Co, becomes 0.3 to 1.0 mol

relative to 100 mol of Ti element. The low-melting-point

oxide and the acceptor compound are blended with the above-

described calcined powder, pure water, and a dispersing

agent, if necessary, and wet-mixing is conducted

sufficiently. Drying was conducted by vaporization and,

thereafter, a heat treatment is conducted in an air

atmosphere at a predetermined temperature (for example,

600°C) for about 5 hours so as to prepare a heat-treated

powder.

The resulting heat-treated powder is blended with

appropriate amounts of organic solvent, e.g., toluene or

alcohol, and dispersing agent, and is put into the ball mill

again together with the above-described pulverizing media so

as to be wet-milled in the ball mill sufficiently.

Appropriate amounts of organic binder and plasticizer are

added, wet-mixing is conducted sufficiently for a long time

period and, thereby, a ceramic slurry is obtained.

The ceramic slurry is subjected to molding by using a

- 26 -

molding method, e.g., a doctor blade method, a lip coating

method, or a die coating method so as to prepare ceramic

green sheets in such a way that the thickness after the

firing becomes a predetermined thickness (for example, about

1 to 2 µm).

An electrically conductive film with a predetermined

pattern is formed on a surface of the above-described

ceramic green sheet by screen-printing or gravure-printing

an electrically conductive paste for the internal electrode

on the ceramic green sheet or by conducting vapor deposition,

sputtering, or the like.

The electrically conductive material contained in the

electrically conductive paste for the internal electrode is

not specifically limited. However, it is preferable that a

base metal material, e.g., Ni or Cu, is used.

A plurality of ceramic green sheets provided with the

electrically conductive film are laminated in a

predetermined direction and, in addition, ceramic green

sheets for external layers provided with no electrically

conductive film are laminated, followed by press-bonding and

cutting into a predetermined dimension, so as to produce a

ceramic laminate.

Subsequently, a binder removal treatment is conducted

in an air atmosphere at a temperature of 200°C to 300°C and,

furthermore, in a weak reducing atmosphere at a temperature

- 27 -

of 700°C to 800°C, if necessary. A firing furnace with a

reducing atmosphere, in which the ratio of flow rate of a H2

gas to a N2 gas is specified to be a predetermined value

(for example, H2/N2 = 0.025/100 to 1/100), is used. Primary

firing is conducted in the firing furnace at a temperature

of 1,150°C to 1,300°C for about 2 hours so as to convert the

ceramic laminate to a semiconductor. That is, the primary

firing is conducted at a temperature lower than or equal to

the calcination temperature (1,300°C to 1,450°C) so as to

convert the ceramic laminate to a semiconductor.

In this primary firing treatment, the oxygen partial

pressure in the firing furnace is sharply increased at the

time of starting the cooling after the firing, the oxygen

partial pressure at the time of starting of the cooling (the

oxygen partial pressure during cooling) is set at 1.0 x 104

times or more the oxygen partial pressure during the firing

process (the oxygen partial pressure during firing), and the

cooling treatment is conducted. Consequently, a larger

resistivity is obtained.

That is, in the present embodiment, large amounts of

steam is supplied to the firing furnace at the time of

starting of the cooling after the firing, and furthermore,

the supply rate of the H2 gas in the firing furnace is

decreased by a predetermined amount (for example, 1/10) so

as to sharply increase the oxygen partial pressure in the

- 28 -

firing furnace, and the cooling treatment is conducted while

the ratio of the oxygen partial pressure during cooling to

the oxygen partial pressure during firing, that is, the

oxygen partial pressure ratio ∆PO2, is set at 1.0 x 104 or

more. Consequently, a still larger resistivity is obtained

while an apparent relative dielectric constant εrAPP of 5,000

or more is ensured.

The above-described "time of starting the cooling"

includes not only the point in time when the cooling process

is started, but also a short time after the cooling process

is started until the temperature in a firing furnace

decreases by a predetermined temperature (for example, 30°C

to 50°C) from a maximum firing temperature.

The reason the oxygen partial pressure during cooling

is set at 1.0 x 104 times or more the oxygen partial

pressure during firing will be described with reference to

Fig. 2.

Fig. 2 is a diagram showing the firing profile and

changes in electromotive force E over time. The horizontal

axis indicates the time (hr), the left vertical axis

indicates the temperature (°C), and the right vertical axis

indicates the electromotive force E (V). A solid line

indicates the firing profile and an alternate long and short

dash line indicates changes in electromotive force over time.

That is, according to the firing profile, the

- 29 -

temperature in the furnace is raised as indicated by an

arrow A at the time of starting the firing treatment
