Repository: anandvc/allindianpatents

File: patents/254300-polysilzane-based-coating-and-use-thereof-for-coating-films-especially-polymer-films.html
Indian Patents. 254300:POLYSILZANE-BASED COATING AND USE THEREOF FOR COATING FILMS, ESPECIALLY POLYMER FILMS

Indian Patents

Recently Granted Patents

  Recently Published Patents

Title of Invention	POLYSILZANE-BASED COATING AND USE THEREOF FOR COATING FILMS, ESPECIALLY POLYMER FILMS

Abstract	The invention relates to a coating for coating films, which comprises, dissolved in a solvent, polysilazane or a mixture of polysilazanes of general formula (I) -(SiR"R`-NR```)<sub>n</sub>-, wherein R` R``, R``` are the same or different and independently represent hydrogen or an optionally substituted alkyl, aryl or (trialkoxysilyl)alkyl group, wherein n is an integer and is selected in such a manner that the polysilazane has a number average molecular weight of 150 to 150.000 g/mol, and at least one catalyst. The invention also relates to a method for coating films, especially polymer films, to coated films and to film composites.	

Full Text	WO 2006/056285 	1	PCT/EP2005/011425

	Description

	Polysilazane-based coating and use thereof for coating films, especially polymer

	films

5

	The present invention relates to a polysilazane-based coating and to the use thereof

	for continuously coating films, especially polymer films, and to a process for

	continuously coating films with polysilazanes.

10	Films made of polymers play an important role in many fields of industry, and for

	objects for daily use.

	According to the application, ever higher demands are being made on the properties

	of the films. In the field of packaging materials, these are, for example, a barrier

15	action against oxygen, carbon dioxide or water. In industrial films, for example, a

	higher scratch resistance, chemical resistance or a UV protective action are required.

	Demands for a barrier action are made in particular in the field of packaging

	materials. The state of the art is represented by various processes for improving the

20	insufficient barrier action of the pure polymers.

	In the production of what are known as film composites, a plurality of films of which

	at least one consists of a material having an increased barrier action are combined

	by coextrusion or lamination.

25	One example of a film material having an increased barrier action against oxygen is

	EVOH. However, this polymer has the disadvantage that the barrier action of the

	polymer film is moisture-dependent and decreases greatly at high atmospheric

	moisture contents.

30	It is possible by vacuum deposition to apply barrier layers to polymer films. These

	may be metallic layers, for example aluminum, or oxidic layers such as AI2O3 or SiOx.

	Films coated with aluminum by deposition have the disadvantage that they are not

	transparent. The production of transparent coatings such as SiOx by means of the

	chemical vapor deposition (CVD) process is very complicated and is therefore

WO 2006/056285 	2	 PCT/EP2005/011425

	associated with huge apparatus complexity and financial outlay. Furthermore, the

	nonstoichiometric SiOx layers can have yellow coloration which is undesired.

	The literature discloses that polysilazanes can increase the barrier action on

5	polymers, but the only processes for coating and curing which are known to date are

	those in which the polysilazane-coated polymers have to be treated over a prolonged

	period at elevated temperature or moisture content or with certain chemicals, so that

	they are unsuitable for a continuous, economically viable process for film coating.

10	US 5,747,623 describes the preparation of ceramic layers of polysilazanes.

	Examples 20 and 21 also mention the coating of PET films with

	perhydropolysilazane. The coating is cured by heating to 150°C for one hour,

	followed by treatment in dilute hydrochloric acid or at 95°C and 80% relative

	atmospheric humidity for 3 hours. Both methods are unsuitable for an industrial

15	process for coating polymer films.

	JP-81 74 763 describes a packaging material which is provided with a protective

	layer of perhydropolysilazane. There is no precise specification of the polysilazane

	solution nor whether it comprises a catalyst. The coating is cured by drying and

20	subsequent calcining in an oxidative atmosphere. There are no details in the

	examples of the precise conditions which are required for the curing.

	JP-100 16 150 describes the use of a polysilazane for obtaining a barrier layer on a

	polymer film. In the example described, the polysilazane is conditioned within a

25	period of 150 h at a temperature of 60-70°C. This process is thus unsuitable for use

	on the industrial scale for film coatings.

	JP-93 00 522 describes the use of a polysilazane for producing a barrier layer on a

	biodegradable polymer. Example 20 describes the application of the polysilazane.

	The curing is effected in a two-stage process, first at 120°C within 1 h, followed by a

30	conditioning step at 80°C and 90% relative atmospheric moisture within 2 h. This

	process too does not constitute an economically viable coating process for industrial

	film coating.

	EP-781 815 A1 describes processes for producing a ceramic coating starting from

WO 2006/056285 	3	 PCT/EP2005/011425

	polysilazanes. Examples 27 to 59 also describe the continuous coating of polymer

	films. In these examples, various methods are described for conditioning the coating,

	which consist of a combination of two of a total of four possible steps.

	One conditioning step is the passage through a drying zone at elevated temperature,

5	which additionally contains water vapor. Alternatively, the drying zone, instead of

	water vapor, may also contain various gaseous chemicals (hydrogen peroxide,

	hydrogen chloride, acetic acid or amines). A third possible step is the passage

	through an immersion bath (filled with water, inorganic or organic acids, sodium

	hydroxide solution, amines or hydrogen peroxide). Finally, the storage of the coated

10	film under defined climatic conditions over a prolonged period is a step for

	conditioning.

	The methods described for conditioning the polysilazane coating are firstly very time-

	consuming, since the individual steps require between a few minutes and several

	hours and are thus not cost-effective for an industrial continuous coating process. In

15	addition, the treatment of the film with controversial chemicals which have to be

	applied in a complicated process is problematic. Such processes entail high

	apparatus complexity, in which the problems of recycling and of disposing of the

	chemicals used additionally arise; in addition, excess chemicals have to be washed

	off the polymer film, which necessitates an additional working step.

20	A common feature of all of these processes is that, although it is possible to apply

	barrier layers to polymer materials with polysilazanes, the curing of the coating

	entails such long process times or is technically so complicated that they are

	unsuitable for an industrial process which requires a high throughput in order to be

	economically viable.

25

	It is thus an object of the present invention to develop a coating for films, in particular

	for polysilazane-based polymer films, with which particular performance-relevant

	properties of the films can be improved and which can additionally be applied

	inexpensively and rapidly to the film in a continuous coating process.

30

	It has now been found that, surprisingly, polysilazane-based coatings can be applied

	to films and conditioned in a continuous coating process which includes only a short

	drying step within short processing times, and simultaneously improves certain

	performance properties in films, especially polymer films, such as barrier action,

WO 2006/056285 	4	 PCT/EP2005/011425

	chemical resistance, UV absorption or scratch resistance.

	The invention therefore provides a coating for films, comprising a solution of a

	polysilazane or a mixture of polysilazanes of the formula 1

5

-(SiR'R"-NR'")n- (1)

	where R1, R", R'' are the same or different and are each independently hydrogen or

	an optionally substituted alkyl, aryl or (trialkoxysilyl)alkyl radical, where n is an integer

10	which is such that the polysilazane has a number-average molecular weight of from

	150 to 150 000 g/mol, in a solvent and at least one catalyst.

	Particularly suitable polysilazanes are those in which R1, R", R'' are each

	independently a radical from the group of hydrogen, methyl, ethyl, propyl, isopropyl,

15	butyl, isobutyl, tert-butyl, phenyl, vinyl or 3-(triethoxysilyl)propyl, 3-(trimethoxy-

	silyl)propyl.

	In a preferred embodiment, perhydropolysilazanes of the formula 2 are used for the

	inventive coating.

20

In a further preferred embodiment, the inventive coating comprises polysilazanes of

	the formula (3)

25

-(SiR'R"-NR'")n-(SiR*R**-NR***)p - (3)

	where R, R", R'', R*, R** and R*** are each independently hydrogen or an optionally

	substituted alkyl, aryl, vinyl or (trialkoxysilyl)alkyl radical where n and p are each an

30	integer and n is such that the polysilazane has a number-average molecular weight

WO 2006/056285 	5	 PCT/EP2005/011425

	of from 150 to 150 000 g/mol.

	Especially preferred are compounds in which

	-	R1, R'' and R*** are each hydrogen, and R", R* and R** are each methyl;

5	-	R1, R'" and R*** are each hydrogen, and R", R* are each methyl, and R** is

	vinyl; or

	-	R1, R'", R* and R*** are each hydrogen, and R" and R** are each methyl.

	Preference is likewise given to polysilazanes of the formula (4)

10

-(SiR'R"-NR'")n-(SiR*R**-NR***)p-(SiR1, R2-NR3)q- (4)

	where R", R", R'', R*. R**, R***, R1, R2 and R3 are each independently hydrogen or

	an optionally substituted alkyl, aryl, vinyl or (trialkoxysilyl)alkyl radical, where n, p and

15	q are each an integer and n is such that the polysilazane has a number-average

	molecular weight of from 150 to 150 000 g/mol.

	Especially preferred are compounds in which

		R', R'' and R*** are each hydrogen, and R", R*, R** and R2 are each methyl,

20		R3 is (triethoxysilyl)propyl and R1 is alkyl or hydrogen.

	The invention further provides a process in which films are coated continuously with

	a polysilazane solution. The polysilazane solution can be applied to the polymer film,

	for example, by roll application, dipping or spraying.

25

	Finally, the invention provides the polymer films coated in accordance with the

	invention.

	Polysilazanes are cured in the continuous film coating process either by passage

30	through an oven or passage of a drying zone which is equipped with IR or NIR

	radiators. These radiators work in the wavelength range from 12 to 1.2 micrometers

	and from 1.2 to 0.8 micrometers respectively. The radiation intensities are preferably

	in the range from 5 to 1 000 kW/m2. The temperature, the residence time in the oven

	and the radiation intensity of the IR or NIR radiators are adjusted in such a way that

WO 2006/056285 	6	 PCT/EP2005/011425

	there is no excessive heating and thus damage to the thermally sensitive polymer

	material.

	Polysilazanes exhibit very good adhesion to a wide variety of substrates, even to

5	polymeric organic materials. Suitable polymer films may, for example, consist of

	polyolefins such as polyethylene, polypropylene, polyesters such as polyethylene

	terephthalate (PET), polyethylene naphthalate (PEN), polyamides, PVC,

	polycarbonate, PMMA or of copolymers of the polymer materials mentioned.

10	It is also possible that the polymer film already has a thin SiOx layer which has been

	applied by means of a preceding process, without there being impairment of the

	adhesion.

	The polysilazane solution is applied in a continuous process, i.e. the application to

15	the film is effected, for example, by means of roll application, immersion or by

	spraying. The application may be effected either on one side of the film or

	simultaneously on the front and back side.

	A particularly simple process for the single-side coating of a polymer film is that of

20	drawing it through an immersion bath by means of a deflection roller. In this process,

	one side of the film is covered by the roller and only the other side is wetted by the

	polysilazane solution.

	A further common process for film coating is application by means of one or more

25	rollers. In this case, the polysilazane is applied to a roller which transfers the solution

	directly or indirectly to the polymer film.

	The polysilazane coating is conditioned in a continuous drying process, either in an

	oven or by IR or NIR radiation. In addition, it is possible to subject the film, before,

30	during or after the drying, to an atmosphere with increased atmospheric moisture

	content. The atmospheric moisture content during this step is between 50 and 100%

	relative atmospheric humidity, preferably from 60 to 80% relative atmospheric

	humidity.

WO 2006/056285 	7	 PCT/EP2005/011425

	The drying process is effected in the course of a very short time, i.e. less than

	one minute, preferably fewer than 30 seconds.

	Suitable selection of the drier temperatures or IR drier temperatures and belt speeds

5	allows the polymer films based on polyolefins such as polyethylene, polypropylene,

	polyesters such as polyethylene terephthalate (PET), polyethylene naphthalate

	(PEN), polyamides, PVC, polycarbonate, PMMA or composed of copolymers of the

	polymer materials mentioned, to be dried in a simple manner, and the resulting film

	achieves good barrier values.

10	In particular, in the case of a PET film, suitable film speeds and appropriate radiator

	output allow curing of the polysilazane layer at temperatures between 50 - 100°C, in

	particular 80 - 90°C, within 10-120 seconds, in particular 20 - 30 seconds.

	These short processing times make it possible to achieve high throughput by means

15	of the dimensioning of the drying zone. In the case of a drying zone of length 10m

	and a residence time of 60 seconds, it is possible, for example, to coat at a speed of

	10m/min. In the case of a doubling of the length of the zone to 20 m and a shorter

	residence time of only 15 seconds, it is possible, for example, to achieve 80 m/min.

	In the case of a further halving of the residence time, the speed is increased to

20	160 m/min.

	The process of film coating can be repeated in order to apply a plurality of functional

	layers to the polymer film one on top of another.

25	The inventive polysilazane coating makes it possible to improve various

	performance-relevant properties of a polymer film. The layers obtained after curing,

	in very thin layer thicknesses, have very good protective action against oxygen,

	carbon dioxide or water vapor permeation.

30	Moreover, thicker layers can improve the scratch resistance of sensitive polymer

	films, for example on polycarbonate or PMMA. Furthermore, the chemical resistance

	of the films is significantly improved, for example of polycarbonate films which are

	very sensitive toward organic solvents.

WO 2006/056285 	8	 PCT/EP2005/011425

	Finally, addition of additives, for example nanoparticles, allows further properties of

	interest for application to be obtained, for example a UV-absorbing function by

	addition of finely divided zinc oxide or titanium dioxide.

5	The cured polysilazane coating typically has a layer thickness of form 0.02 to

	10 micrometers, preferably from 0.1 to 5 micrometers, more preferably from 0.2 to

	3 micrometers.

	Suitable solvents for the polysilazane-based coating are particularly organic solvents

10	which do not contain any water or any reactive groups (such as hydroxyl or amine

	groups). These are, for example, aliphatic or aromatic hydrocarbons, halo

	hydrocarbons, esters such as ethyl acetate or butyl acetate, ketones such as

	acetone or methyl ethyl ketone, ethers such as tetrahydrofuran or dibutyl ether, and

	also mono- and polyalkylene glycol dialkyl ethers (glymes) or mixtures of these

15	solvents.

	A further constituent of the polysilazane coating may be additives which influence, for

	example, viscosity of the formulation, substrate wetting, film formation or venting

	performance, or inorganic nanoparticles, for example SiO2, TiO2, ZnO, ZrO2, indium

20	tin oxide (ITO) or AI2O3.

	The catalysts used may, for example, be organic amines, acids or metals or metal

	salts, or mixtures of these compounds. The catalyst is used preferably in amounts of

	from 0.01 to 10%, in particular from 0.1 to 6%, based on the weight of the

25	polysilazane.

	Examples of amine catalysts are ammonia, methylamine, dimethylamine,

	trimethylamine, ethylamine, diethylamine, triethylamine, n-propylamine,

	isopropylamine, di-n-propylamine, di-isopropylamine, tri-n-propylamine, n-butylamine,

30	isobutylamine, di-n-butylamine, di-isobutylamine, tri-n-butylamine, n-pentylamine, di-

	n-pentylamine, tri-n-pentylamine, dicyclohexylamine, aniline, 2,4-dimethylpyridine,

	4,4-trimethylenebis(1-methylpiperidine), 1,4-diazabicyclo[2.2.2]octane, N,N-

	dimethylpiperazine, cis-2,6-dimethylpiperazine, trans-2,5-dimethylpiperazine, 4,4-

	methylenebis(cyclohexylamine), stearylamine, 1,3-di-(4-piperidyl)propane, N,N-

WO 2006/056285 	9	 PCT/EP2005/011425

	dimethylpropanolamine, N.N-dimethylhexanolamine, N,N-dimethyloctanolamine,

	N,N-diethylethanolamine, 1-piperidineethanol, 4-piperidinol.

	Examples of organic acids are acetic acid, propionic acid, butyric acid, valeric acid,

5	caproic acid.

	Examples of metals and metal compounds are palladium, palladium acetate,

	palladium acetylacetonate, palladium propionate, nickel, nickel acetylacetonate,

	silver powder, silver acetylacetonate, platinum, platinum acetylacetonate, ruthenium,

	ruthenium acetylacetonate, ruthenium carbonyls, gold, copper, copper

10	acetylacetonate, aluminum acetylacetonate, aluminum tris(ethylacetoacetate).

	Depending on the catalyst system used, the presence of moisture or of oxygen plays

	a role in the curing of the coating. Thus, selection of a suitable catalyst system allows

	rapid curing to be achieved at high or low atmospheric moisture content and at high

15	or low oxygen content.

	Before the application of the coating, it is possible first to apply a primer layer which

	may contribute to improvements in the adhesion of the polysilazane layer to the

	polymer film. Typical primers are those based on silane, for example 3-aminopropyl-

20	triethoxysilane, 3-glycidyloxypropyltriethoxysilane, 3-mercaptopropyltrimethoxysilane,

	vinyltriethoxysilane, 3-methacryloxypropyltrimethoxysilane, N-(2-aminoethyl)-3-

	aminopropyltrimethoxysilane, bis(3-triethoxysilylpropyl)amine, N-(n-butyl)-3-amino-

	propyltrimethoxysilane, N-(2-aminoethyl)-3-aminopropylmethyldimethoxysilane.

	It is also possible to pretreat the film in another way before coating, for example by

25	flaming, corona treatment or plasma pretreatment.

	In the same way, it is possible to use ready-preprimed films which have already been

	provided, in the course of production or thereafter, with a coating which improves the

	adhesion or wetting of the polysilazane solution.

30

	The polymer films coated with polysilazane in accordance with the invention are

	likewise suitable for producing film composites. In this case, two or more films are

	combined to a composite material which has particular performance properties; this

	is of relevance for packaging films in particular.

WO 2006/056285 	10	 PCT/EP2005/011425

	Examples

	The perhydropolysilazanes used are products from Clariant Japan K.K. They are

5	either solutions in xylene (denoted by NP) or di-n-butyl ether (denoted by NL). The

	solutions comprise amines, metals or metal salts as catalysts.

	In the examples which follow, parts and percentages are based on the weight.

10	Example 1 (continuous coating of a PET film)

	A PET film of thickness 23 micrometers is drawn at a speed of 3 m/min continuously

	by means of a deflection roller through an immersion bath which is filled with a

	mixture of a 20% perhydropolysilazane solution NP110-20 (Clariant Japan) which

15	has been diluted with butyl acetate down to a concentration of 5%. In this process,

	only the front side of the film comes into contact with the perhydropolysilazane

	solution; the back side is covered by the deflection roller. Subsequently, the film is

	conducted through an infrared drying channel having a length of 60 cm. The

	residence time in the drying channel is thus approx. 12 seconds; this heats the film to

20	a temperature of 60°C. The result is a clear and transparent film coated on one side.

	The thickness of the coating is approx. 500 nm.

	The oxygen permeability of a thus coated film is determined with a MOCON Oxtrans

	unit at 0% relative atmospheric humidity. The measured value is 14 ml/(d m2 bar). In

	comparison thereto, an uncoated film has an oxygen permeability of

25	85 ml/(d m2 bar).

	Example 2:

	A PET film of thickness 23 micrometers is drawn at a speed of 3 m/min continuously

30	by means of a deflection roller through an immersion bath in which there is a 5%

	perhydropolysilazane solution [prepared from a 20% perhydropolysilazane solution

	NL120 A-20 (Clariant Japan) and dibutyl ether]. In this process, only the front side of

	the film comes into contact with the perhydropolysilazane solution; the back side is

	covered by the deflection roller. Subsequently, the film is conducted through an

WO 2006/056285 	11	 PCT/EP2005/011425

	infrared drying channel having a length of 60 cm. The residence time in the drying

	channel is thus approx. 12 seconds; this heats the film to a temperature of 60°C. The

	result is a clear and transparent film coated on one side. The thickness of the coating

	is approx. 500 nm.

5	The oxygen permeability of a thus coated film is determined with a MOCON Oxtrans

	unit at 0% relative atmospheric humidity. The measured value is 12 ml/(d m2 bar).

	Example 3 (continuous coating of a PET film)

10	A PET film of thickness 23 micrometers, to which an SiOx layer had been applied

	beforehand under high vacuum, is drawn at a speed of 3 m/min continuously by

	means of a deflection roller through an immersion bath in which there is a 5%

	perhydropolysilazane solution [prepared from a 20% perhydropolysilazane solution

	NL120 A-20 (Clariant Japan) and dibutyl ether]. In this process, only the front side of

15	the film comes into contact with the perhydropolysilazane solution; the back side is

	covered by the deflection roller. Subsequently, the film is conducted through an

	infrared drying channel having a length of 60 cm. The residence time in the drying

	channel is thus approx. 12 seconds; this heats the film to a temperature of 60°C. The

	result is a clear and transparent film coated on one side. The thickness of the coating

20	is approx. 500 nm.

	The oxygen permeability of a thus coated film is determined with a MOCON Oxtrans

	unit at 0% relative atmospheric humidity. The measured value is 1.0 ml/(d m2 bar).

	In comparison thereto, a film which only has an SiOx layer applied under high

	vacuum exhibits an oxygen permeability of 2.5 ml/(d m2 bar).

25

	Example 4

	Analogous to 2, except with a reduced film speed, so as to result in a residence time

	of 20 seconds in the IR drying channel. This heats the film to a temperature of 80°C.

30	The result is a clear and transparent film coated on one side. The thickness of the

	coating is approx. 500 nm.

	The oxygen permeability of a thus coated film is determined with a MOCON Oxtrans

	unit at 0% relative atmospheric humidity. The measured value is 9 ml/(d m2 bar).

WO 2006/056285 	12	 PCT/EP2005/011425

	Example 5:

	Analogous to 2, except with a reduced film speed, so as to result in a residence time

	of 28 seconds in the IR drying channel. This heats the film to a temperature of 86°C.

5	The result is a clear and transparent film coated on one side. The thickness of the

	coating is approx. 500 nm.

	The oxygen permeability of a thus coated film is determined with a MOCON Oxtrans

	unit at 0% relative atmospheric humidity. The measured value is 7 ml/(d m2 bar).

10	Example 6:

	Analogous to 2, except with an increased film speed, so as to result in a residence

	time of 10 seconds in the IR drying channel. This heats the film to a temperature of

	55°C. The result is a clear and transparent film coated on one side. The thickness of

15	the coating is approx. 500 nm.

	The oxygen permeability of a thus coated film is determined with a MOCON Oxtrans

	unit at 0% relative atmospheric humidity. The measured value is 20 ml/(d m2 bar).

	Example 7:

20

	Analogous to 3, except with a reduced film speed, so as to result in a residence time

	of 22 seconds in the IR drying channel. This heats the film to a temperature of 82CC.

	The result is a clear and transparent film coated on one side. The thickness of the

	coating is approx. 500 nm.

25	The oxygen permeability of a thus coated film is determined with a MOCON Oxtrans

	unit at 0% relative atmospheric humidity. The measured value is 0.8 ml/(d m2 bar).

WO 2006/056285 	13	 PCT/EP2005/011425

	What is claimed is:

	1.	 A coating for films, comprising a solution of a polysilazane or a mixture of

	polysilazanes of the formula 1

5

-(SiR'R"-NR'')n- (1)

	where R, R", R'" are the same or different and are each independently hydrogen or

	an optionally substituted alkyl, aryl or (trialkoxysilyl)alkyl radical, where n is an integer

10	which is such that the polysilazane has a number-average molecular weight of from

	150 to 150 000 g/mol, in a solvent and at least one catalyst.

	2.	 The coating as claimed in claim 1, characterized in that

	R', R", R'' are each independently a radical from the group of hydrogen, methyl,

15	ethyl, propyl, isopropyl, butyl, isobutyl, tert-butyl, phenyl, vinyl or

	3-(triethoxysilyl)propyl, 3-(trimethoxysilyl)propyl.

	3.	 The coating as claimed in claim 1 or 2, characterized in that the polysilazane

	of the formula (1) is a perhydropolysilazane of the formula 2

20

4. The coating as claimed in claim 1, characterized in that the polysilazane of the

	formula (3) is

25

-(SiR'R"-NR'')n-(SiR*R**-NR***)p- (3)

	where R', R", R''. R*, R** and R*** are each independently hydrogen or an optionally

	substituted alkyl, aryl, vinyl or (trialkoxysilyl)alkyl radical where n and p are each an

30	integer and n is such that the polysilazane has a number-average molecular weight

WO 2006/056285 	14	 PCT/EP2005/011425

	of from 150 to 150 000 g/mol.

	5	. The coating as claimed in claim 4, characterized in that

	-	R', R'' and R*** are each hydrogen, and R", R* and R** are each methyl;

5	-	 R', R'' and R*** are each hydrogen, and R", R* are each methyl, and R** is

	vinyl; or

	-	R', R'', R* and R*** are each hydrogen, and R" and R** are each methyl.

	6. The coating as claimed in claim 1, characterized in that the polysilazane of the

10	formula (4) is

-(SiR'R"-NR'")n-(SiR*R**-NR***)p-(SiR1, R2-NR3)q- (4)

	where R', R", R'', R*, R**, R***, R1, R2 and R3 are each independently hydrogen or

	an optionally substituted alkyl, aryl, vinyl or (trialkoxysilyl)alkyl radical, where n, p and

15	q are each an integer and n is such that the polysilazane has a number-average

	molecular weight of from 150 to 150 000 g/mol.

	7. 	The coating as claimed in claim 6, characterized in that

	R', R"1 and R*** are each hydrogen, and R", R*, R** and R2 are each methyl, R3 is

20	(triethoxysilyl)propyl and R1 is alkyl or hydrogen.

	8. 	The coating as claimed in at least one of the preceding claims, characterized

	in that the polysilazane solution contains from 0.1 to 50% by weight of the

	polysilazane, preferably from 1 to 30% by weight, more preferably from 2 to 20% by

25	weight.

	9. 	The coating as claimed in at least one of the preceding claims, characterized

	in that the perhydropolysilazane solution contains from 0.01 to 10% by weight,

	catalyst.

30

	10. 	The coating as claimed in claim 9, characterized in that the catalysts used are

	organic amines, acids, metals, metal salts or mixtures of these compounds.

	11. 	The coating as claimed in at least one of the preceding claims, characterized

WO 2006/056285 	15	 PCT/EP2005/011425

	in that the solvents used are anhydrous organic solvents which do not contain any

	reactive groups.

	12.	 The use of the coating as claimed in at least one of claims 1 to 11 for coating

5	polymer films.

	13.	 A process for continuously coating films, characterized in that a solution

	comprising a polysilazane or a mixture of polysilazanes of the formula (1)

10		-(SiR'R"-NR'")n- (1)

	where R', R", R'" are the same or different and are each either hydrogen or an

	optionally substituted alkyl, aryl or (trialkoxysilyl)alkyl radical, where n is an integer

	which is such that the polysilazane has a number-average molecular weight of from

15	150 to 150 000 g/mol, in a solvent and at least one catalyst is applied to a film which

	is subsequently allowed to run through a drying zone.

	14. The process as claimed in claim 13, characterized in that the drying is effected

	by thermal treatment, IR or NIR radiation.

20

	15. 	The process as claimed in claim 13 and/or 14, characterized in that the drying

	process is effected within a period of fewer than 60 seconds, preferably fewer than

	30 seconds.

25	16. 	The process as claimed in at least one of claims 13 to 15, characterized in

	that the films to be coated are polymer films.

	17. A polymer film coated with a coating according to at least one of claims 1 to

	11.

30

	18. 	The polymer film as claimed in claim 17, characterized in that the polymer is a

	polyolefin, polyester, polyamide, polycarbonate, PMMA or PVC.

	19. The polymer film as claimed in claim 17 and/or 18, characterized in that the

WO 2006/056285 	16	 PCT/EP2005/011425

	coating has a coating thickness in the range from 0.02 to 10 micrometers.

	20. 	A film composite, characterized in that one or more polymer films as claimed

	in at least one of claims 17 to 19 are combined with one or more other polymer films

5	to give a film composite.

The invention relates to a coating for coating films, which comprises, dissolved in a

solvent, polysilazane or a mixture of polysilazanes of general formula (I) -(SiR'R'-NR'")

a-, where R'R", R'" are the same or different and independently represent hydrogen or

an optionally substituted alkyl, aryl or (trialkoxysilyl)alkyl group, wherein n is an integer

and is selected in such a manner that the polysilazane has a number average molecular

weight of 150 to 150.000 g/mol, and at least one catalyst. The invention also relates to

a method for coating films, especially polymer film, to coated films and to film

composites.	

Documents:

				01459-kolnp-2007-abstract.pdf

				01459-kolnp-2007-claims 1.1.pdf

				01459-kolnp-2007-claims.pdf

				01459-kolnp-2007-correspondence others 1.1.pdf

				01459-kolnp-2007-correspondence others 1.2.pdf

				01459-kolnp-2007-correspondence others 1.3.pdf

				01459-kolnp-2007-correspondence others.pdf

				01459-kolnp-2007-description complete.pdf

				01459-kolnp-2007-form 1.pdf

				01459-kolnp-2007-form 13.pdf

				01459-kolnp-2007-form 2.pdf

				01459-kolnp-2007-form 3.pdf

				01459-kolnp-2007-form 5.pdf

				01459-kolnp-2007-international exm report.pdf

				01459-kolnp-2007-international publication.pdf

				01459-kolnp-2007-international search report 1.1.pdf

				01459-kolnp-2007-international search report 1.2.pdf

				01459-kolnp-2007-international search report.pdf

				01459-kolnp-2007-pct request.pdf

				01459-kolnp-2007-priority document.pdf

				1459-KOLNP-2007-(11-06-2007)FORM 13.pdf

				1459-KOLNP-2007-(14-05-2012)-ASSIGNMENT.pdf

				1459-KOLNP-2007-(14-05-2012)-FORM-1.pdf

				1459-KOLNP-2007-(14-05-2012)-FORM-5.pdf

				1459-KOLNP-2007-(14-05-2012)-FORM-6.pdf

				1459-KOLNP-2007-(14-05-2012)-PA.pdf

				1459-KOLNP-2007-(15-05-2012)-ABSTRACT.pdf

				1459-KOLNP-2007-(15-05-2012)-AMANDED CLAIMS.pdf

				1459-KOLNP-2007-(15-05-2012)-DESCRIPTION (COMPLETE).pdf

				1459-KOLNP-2007-(15-05-2012)-EXAMINATION REPORT REPLY RECEIVED.pdf

				1459-KOLNP-2007-(15-05-2012)-FORM-1.pdf

				1459-KOLNP-2007-(15-05-2012)-FORM-2.pdf

				1459-KOLNP-2007-(15-05-2012)-FORM-3.pdf

				1459-KOLNP-2007-(15-05-2012)-FORM-5.pdf

				1459-KOLNP-2007-(15-05-2012)-OTHERS.pdf

				1459-KOLNP-2007-(15-05-2012)-PA-CERTIFIED COPIES.pdf

				1459-KOLNP-2007-ANNEXURE FORM 3.pdf

				1459-KOLNP-2007-ASSIGNMENT 1.1.pdf

				1459-KOLNP-2007-ASSIGNMENT.pdf

				1459-KOLNP-2007-CORRESPONDENCE 1.1.pdf

				1459-KOLNP-2007-CORRESPONDENCE.pdf

				1459-KOLNP-2007-EXAMINATION REPORT.pdf

				1459-KOLNP-2007-FORM 1.1.1.pdf

				1459-KOLNP-2007-FORM 13.pdf

				1459-KOLNP-2007-FORM 18.pdf

				1459-KOLNP-2007-FORM 2.1.1.pdf

				1459-KOLNP-2007-FORM 26.pdf

				1459-KOLNP-2007-FORM 3 1.2.pdf

				1459-KOLNP-2007-FORM 3.1.1.pdf

				1459-KOLNP-2007-FORM 5.1.1.pdf

				1459-KOLNP-2007-FORM 6 1.1.pdf

				1459-KOLNP-2007-FORM 6.pdf

				1459-KOLNP-2007-GRANTED-ABSTRACT.pdf

				1459-KOLNP-2007-GRANTED-CLAIMS.pdf

				1459-KOLNP-2007-GRANTED-DESCRIPTION (COMPLETE).pdf

				1459-KOLNP-2007-GRANTED-FORM 1.pdf

				1459-KOLNP-2007-GRANTED-FORM 2.pdf

				1459-KOLNP-2007-GRANTED-SPECIFICATION.pdf

				1459-KOLNP-2007-OTHERS.pdf

				1459-KOLNP-2007-PA.pdf

				1459-KOLNP-2007-REPLY TO EXAMINATION REPORT.pdf

				1459-KOLNP-2007-TRANSLATED COPY OF PRIORITY DOCUMENT.pdf

« Previous Patent

Next Patent »

Patent Number	254300	

Indian Patent Application Number	1459/KOLNP/2007	

PG Journal Number	42/2012	

Publication Date	19-Oct-2012	

Grant Date	17-Oct-2012	

Date of Filing	24-Apr-2007	

Name of Patentee	AZ ELECTRONIC MATERIALS (LUXEMBOURG) S.a.r.l	

Applicant Address	COMPANY NUMBER B 102425,2 AVENUE CHARLES DE GAULLE, L-1653 LUXEMBOURG	

Inventors:

#	Inventor's Name	Inventor's Address	

1	DR. ANDREAS WACKER	KARL-LUDWIG-STRASSE 14 68165 MANNHEIM	

2	DR. STEFAN BRAND	BAHNHOFSTRASSE 28 69493 HIRCHBERG-LEUTERSHAUSEN	

3	HUBERT LIEBE	ODENWALDBLICK 52 65207 WIESBADEN	

4	DR. ANDREAS DIERDORF	USINGER STRASSE 16 F 65719 HOFHEIM	

PCT International Classification Number	C09D 183/16	

PCT International Application Number	PCT/EP2005/011425	

PCT International Filing date	2005-10-25	

PCT Conventions:

#	PCT Application Number	Date of Convention	Priority Country	

1	10 2004 056 394.2	2004-11-23	Germany	

© All Indian Patents, 2013-2021.

  Patent data available in the public domain from Indian Patents Office, Department of Industrial Policy and Promotions, Ministry of Commerce and Industry, Government of India.
