Repository: anandvc/allindianpatents

File: patents/254311-copolymer-containing-silicone-groups-its-preparation-and-use.html (part 1 of 6)
Indian Patents. 254311:COPOLYMER CONTAINING SILICONE GROUPS, ITS PREPARATION AND USE

Indian Patents

Recently Granted Patents

  Recently Published Patents

Title of Invention	COPOLYMER CONTAINING SILICONE GROUPS, ITS PREPARATION AND USE

Abstract	The following invention relates to copolymers containing silicone groups which comprise, in copolymerized form, at least one monomer with an ionogenic and/or ionic group and at least one crosslinking monomer, to a process for the preparation of such copolymers containing silicone groups by precipitation polymerization, and to the use of these copolymers.	

Full Text	 

Copolymer containing silicone groups, its preparation and use

Description

The following invention relates to copolymers containing silicone groups which comprise, in copolymerized form, at least one monomer with an ionogenic and/or ionic group and at least one crosslinking monomer, to a process for the preparation of such copolymers containing silicone groups by precipitation polymerization, and to the use of these copolymers.

Specific requirements are often placed on cosmetic, pharmaceutical and technical compositions with regard to their Theological properties. They can often only be converted to the desired application form using additives, so-called thickeners. Examples of customary low molecular weight thickeners are, for example, the alkali metal and aluminum salts of fatty acids, fatty alcohols or waxes. However, depending on the field of use of the preparation to be thickened, use of the known thickeners is often associated with disadvantages. For example, the thickening effect of the thickeners may not be satisfactory, their use may be undesired or their incorporation into the preparation to be thickened may be hindered or completely impossible, for example due to their incompatibility with the compound to be thickened. The provision of products with a complex profile of properties using the lowest possible fraction or the fewest possible different active substances often presents difficulties. For example, there is a need for polymers for cosmetic and other compositions which have good conditioning properties, i.e. have a positive effect on the sensory properties of the compositions modified therewith, and at the same time allow the rheological properties of the compositions to be adjusted. In addition, esthetic requirements are increasingly being placed on cosmetic and pharmaceutical products by consumers. For example, with such products, a preference for clear, opaque formulations in the form of gels is currently observed. There is therefore a need for cosmetically and pharmaceutically compatible polymers which are suitable for providing a certain profile of properties with regard to the sensory properties and the rheology. These should be able to be converted into powders in particular and nevertheless be capable of being incorporated into a composition to be thickened within a short time and thereby reliably provide the desired rheology properties.

It is known to use polymers to modify the rheological properties. These have the advantage that they generally allow the viscosity to be adjusted depending on their molecular weight. One disadvantage which often ahses when using polymers as thickeners for preparing more highly viscous or gel-like preparations is that as the molecular weight of the polymer increases, its incorporation generally becomes more

difficult, and that ultimately often only swelling of the polymer is observed instead of the desired solution.

WO 01/85821 describes polyurethanes and their use for modifying rheoiogical properties.

US 3,915,921 describes copolymers which comprise, in copolymerized form, an olefinically unsaturated carboxylic acid, a C10-C30-alkyI (meth)acrylate and, if appropriate, a crosslinking monomer with at least two ethylenically unsaturated double bonds. In neutralized form, they serve as thickeners for diverse applications.

WO 97/21744 describes crosslinked anionic copolymers and their use as thickeners and dispersants in aqueous systems.

EP-A-0 982 021 describes the use of (partially) neutralized copolymers of

A)	50 to 99% by weight of monoethylenically unsaturated carboxylic acids and

B)	1 to 50% by weight of at least one comonomer chosen from

a)	monoethylenically unsaturated carboxylic esters with saturated C8-C30-alcohols,

b)	N-C8-C18-alkyI- and N.N-di-C8-C18-alkylcarboxamides,

c)	vinyl esters of aliphatic C8-C30-carboxylic acids,

d)	C8-C98-alkyI vinyl ethers,

and mixtures thereof

as thickeners for producing hair-washing compositions.

US 4,395,524 and US 4,432,881 describe copolymers based on monomers containing amide groups which act as thickeners.

DE-A-42 13 971 describes copolymers which comprise, in copolymerized form, at least one olefinically unsaturated monomer containing acid groups, at least one olefinically unsaturated quaternary ammonium compound, if appropriate at least one polyether (meth)acrylate and, if appropriate, at least one crosslinker and their use as thickeners for thickening aqueous systems, which may be cosmetic preparations.

EP-A-893 117 and EP-A-913 143 describe crosslinked cationic copolymers and their use, inter alia, as hair-setting gel formers in cosmetic compositions.

EP-A-1 064 924 describes the use of crosslinked cationic polymers in skin cosmetic and dermatological preparations, inter alia as thickeners.

US 5,015,708 describes a process for the preparation of aterpolymer comprising (i) a vinyllactam, (il) a monomer containing acid groups and (iii) a hydrophobic monomer, which may, inter alia, be an ethylenically unsaturated silicone compound, by precipitation polymerization, and also the preparation of powders from these polymers.

WO 00/39176 describes a hydrophilic, cationic, ampholytic copolymer which comprises, in copolymerized form, 0.05 to 20 mol% of an anionic monomer with at least one carboxy group, 0 to 45 mol% of a cationic monomer with at least one amino group and, if appropriate, a hydrophobic monomer and/or a crosslinker, where the molar ratio of cationic monomer to anionic monomer is about 2 : 1 to 16 : 1. These copolymers containing silicone groups can, inter alia, be used for modifying the rheological properties of body care compositions.

WO 04/058837 describes an ampholytic copolymer which is obtainable by free-radical copolymerization of

a)	at least one ethylenically unsaturated compound with at least one anionogenic and/or anionic group,

b)	at least one ethylenically unsaturated compound with at least one cationogenic and/or cationic group,

c)	at least one unsaturated compound containing amide groups

and if appropriate further comonomers. The polymerization can take place in the presence of a graft base, which may, inter alia, be a silicone derivative which contains polyalkylene oxide. Also described are polyelectrolyte complexes which comprise such an ampholytic copolymer, and cosmetic or pharmaceutical compositions based on these copolymers which contain silicone groups and polyelectrolyte complexes.

US 2006/0084586 A1 describes rheology-modifying hair-setting resins which comprise a crosslinked copolymer based on vinylamide and carboxylic acid monomers. Polymers which are obtainable by free-radical polymerization in the presence of at least one silicone compound having a poiyether group and/or a free-radically polymerizable

double bond are not described.

The object of the present invention is to provide novel polymers which are suitable for modifying the rheological properties of cosmetic, pharmaceutical and other compositions. In particular, these polymers should be able to be converted into a solid form, preferably a powder, which can be readily incorporated into the formulations to be thickened. Furthermore, the provided polymers should improve further application properties of the compositions modified therewith, in particular their sensory properties.

Surprisingly, it has now been found that this object is achieved by a copolymer which comprises, in copolymerized form, at least one monomer with at least one ionogenic and/or ionic group, at least one crosslinker and additionally at least one silicone compound.

The invention therefore provides a copolymer A) containing silicone groups, obtainable by free-radical copolymerization of

a)	at least one compound with a free-radically polymerizable, a,p-ethylenically unsaturated double bond and at least one ionogenic and/or ionic group per molecule,

b)	at least one free-radically polymerizable crosslinking compound which comprises at least two a,P"ethylenically unsaturated double bonds per molecule,

in the presence of at least one silicone compound c) which comprises a polyether group and/or a free-radically polymerizable olefinically unsaturated double bond.

The copolymers A) containing silicone groups according to the invention can be prepared by conventional polymerization processes, e.g. by solution polymerization or bulk polymerization. Copolymers with particularly advantageous properties, i.e. with generally higher molecular weights and a better ability to form pulverulent formulations than are obtained by conventional polymerization processes are obtained by the preparation in accordance with the method of precipitation polymerization. A preferred embodiment of the invention are therefore copolymers A) containing silicone groups which are obtainable by free-radical copolymerization in accordance with the method of precipitation polymerization in at least one organic solvent. In one specific embodiment, for producing the copolymers according to the invention, use is made of at least two free-radical initiators whose decomposition temperatures and/or whose half-lives at a certain polymerization temperature are different from one another. Here, copolymers with particularly low residual monomer contents can be achieved. This is the case

particularly if the initiator which decomposes at a higher temperature is added before completion, preferably before the polymer starts to precipitate.

In the precipitation polymerization, the monomers used are soluble in the reaction medium (monomer, solvent), but the corresponding polymer is not. The polymer which forms becomes insoluble under the polymerization conditions chosen and precipitates out of the reaction mixture. In the process it is possible to obtain ampholytic copolymers A) with molecular weights which are higher than those obtainable by other polymerization processes, e.g. by solution polymerization, which are particularly advantageously suitable as rheology modifiers (specifically thickeners).

For the purposes of the present invention, the expression alkyl comprises straight-chain and branched alkyl groups. Suitable short-chain alkyl groups are, for example, straight-chain or branched C1-Cy-alkyI groups, preferably C1-Ce-alkyI groups and particularly preferably C1-C4-alkyl groups. These include, in particular, methyl, ethyl, propyl, isopropyl, n-butyl, 2-butyl, sec-butyl, tert-butyl, n-pentyl, 2-pentyl, 2-methylbutyl, 3-methylbutyl, 1,2-dimethylpropyl, 1,1-dimethylpropyl, 2,2-dimethylpropyl, 1-ethyl-propyl, n-hexyl, 2-hexyl, 2-methylpentyl, 3-methylpentyl, 4-methylpentyl, 1,2-dimethyl-butyl, 1,3-dimethylbutyl, 2,3-dimethylbutyl, 1.1-dimethylbutyl, 2,2-dimethylbutyl, 3,3-dimethylbutyl, 1,1,2-trimethylpropyl, 1,2,2-trimethylpropyl, 1-ethylbuty!, 2-ethylbutyl, 1-ethyl-2-methylpropyl, n-heptyl, 2-heptyl, 3-heptyl, 2-ethylpentyl, 1-propylbutyl, octyl etc.

Suitable longer-chain C8-C30-alkyl groups and C8-C30-alkenyl groups are straight-chain and branched alkyl groups and alkenyl groups. Preference is given here to predominantly linear alkyl radicals as also occur in natural or synthetic fatty acids and fatty alcohols and in oxo alcohols, which may, if appropriate, additionally be mono-, di-or polyunsaturated. These include, for example, n-hexyl(ene), n-heptyl(ene), n-octyl(ene), n-nonyl(ene), n-decyl(ene), n-undecyl(ene), n-dodecyl(ene), n-tridecyl(ene), n-tetradecyl(ene), n-pentadecyl(ene), n-hexadecyl(ene), n-heptadecyl(ene), n-octadecyl(ene), n-nonadecyl(ene), arachinyl(ene), behenyl(ene), lignocerinyl(ene), melissinyl(ene), etc.

CycloalkyI is preferably C5.-C8-cycloalkyI, such as cyclopentyl, cyclohexyl, cycloheptyl or cyclooctyl.

Aryl comprises unsubstituted and substituted aryl groups and is preferably phenyl, tolyl, xylyl, mesityl, naphthyl, fluorenyl, anthracenyl, phenanthrenyl, naphthacenyl and in particular phenyl, tolyl, xylyl or mesityl.

In the text below, compounds which are derived from acrylic acid and methacrylic acid may sometimes be referred to in short by adding the syllable "(meth)" to the compound derived from acrylic acid.

The copolymers A) according to the Invention can advantageously be formulated as gels under normal conditions (20°C). "Gel-like consistency" is shown by formulations which have a higher viscosity than a liquid and which are self-supporting, i.e. which retain a shape imparted to them without a shape-stabilizing covering. In contrast to solid formulations, gel-iike formulations can, however, easily be deformed under the application of shear forces. The viscosity of the gel-like compositions is preferably in a range from greater than 600 to about 60000 mPas, particularly preferably from 6000 to 30000 mPas. The gels are preferably hair gels.

For the purposes of the present invention, water-soluble monomers and polymers are understood as meaning monomers and polymers which dissolve in water at 20°C in an amount of at least 1 g/l. Water-dispersible monomers and polymers are understood as meaning monomers and polymers which disintegrate into dispersible particles under the application of shear forces, for example by stirring. Hydrophilic monomers are preferably water-soluble or at least water-dispersible. The copolymers A) according to the invention are generally water-soluble.

The copolymers A) according to the invention are particularly advantageously suitable for modifying the rheological properties of compositions which comprise at least one compound which is liquid at 20°C and 1013 mbar. For the purposes of the present invention, "modification of rheological properties" is understood in the wide sense. Thus, the copolymers A) according to the invention are generally suitable for thickening the consistency of liquid compounds within a wide range. Depending on the basic consistency of the liquid compound(s), flow properties from low viscosity to solid (no longer flowable) are generally achieved depending on the amount of copolymer A) used. "Modification of rheological properties" is therefore understood as meaning, inter alia, the increase in the viscosity of the liquids, the improvement of the thixotropy properties of gels, the solidification of gels and waxes etc.

In a specific embodiment, the copolymers A) containing silicone groups according to the invention have both anionogenic and/or anionic groups and also cationogenic and/or cationic groups. To prepare such copolymers A) containing silicone groups, the oppositely charged/chargeable monomers a) can be used together, i.e. in the form of a monomer pair ("monomer salt"). In this monomer composition, the molar ratio of anionogenic and anionic groups to cationogenic and cationic groups is about 1 : 1 (i.e. monovalent monomers are essentially used in equimolar amounts). The monomer

pairs can be prepared separately prior to being used for the polymerization. However, preference is given to the "in situ" preparation of the monomer pairs through joint use (e.g. joint feed) during the preparation of the copolymers.

Monomer a)

The copolymers A) containing silicone groups according to the invention comprise, as compound a), at least one compound with a free-radically polymerizable α,β-ethylenically unsaturated double bond and at least one lonogenic and/or ionic group per molecule. The component a) is used preferably in an amount of from 1 to 99% by weight, particularly preferably 5 to 98% by weight, in particular 10 to 97% by weight, based on the total weight of the compounds used for the polymerization (i.e. components a), b), c) and, if present, d) to f)).

In a first preferred embodiment, the copolymers A) comprise, as component a), at least one compound a1) with at least one anionogenic and/or anionic group per molecule in copolymerized form. In a specific embodiment, the monomers a) are exclusively chosen from compounds a1) with anionogenic and/or anionic groups.

Preferably, the component a) comprises at least one compound a1) which is chosen from monoethylenically unsaturated carboxylic acids, sulfonic acids, phosphonic acids and mixtures thereof.

The monomers a1) include monoethylenically unsaturated mono- and dicarboxylic acids having 3 to 25, preferably 3 to 6, carbon atoms, which can also be used in the form of their salts or anhydrides. Examples thereof are acrylic acid, methacrylic acid, ethacrylic acid, a-chloroacrylic acid, crotonic acid, maleic acid, maleic anhydnde, itaconic acid, citraconic acid, mesaconic acid, glutaconic acid, aconitic acid and fumaric acid. The monomers a1) also include the half-esters of monoethylenically unsaturated dicarboxylic acids having 4 to 10, preferably 4 to 6, carbon atoms, e.g. of maleic acid, such as monomethyl maleate. The monomers a1) also include monoethylenically unsaturated sulfonic acids and phosphonic acids, for example vinylsulfonic acid, allylsulfonic acid, sulfoethyl acrylate, sulfoethyl methacrylate, sulfopropyl acrylate, sulfopropyl methacrylate, 2-hydroxy-3-acryloxypropylsulfonic acid, 2"hydroxy-3-methacryloxypropylsulfonic acid, styrenesulfonic acid, 2"acrylamido-2-methylpropanesulfonic acid, vinylphosphonic acid and allylphosphonic acid. The monomers a1) also include the salts of the abovementioned acids, in particular the sodium, potassium and ammonium salts, and the salts with amines. The monomers a1) can be used as they are or as mixtures with one another. The weight fractions given all refer to the acid form.

Preferably, the component a) comprises at least one compound a1) which is chosen from acrylic acid, methacrylic acid, ethacrylic acid, a-chloroacrylic acid, crotonic acid,

maleIc acid, maleic anhydride, fumaric acid, itaconic acid, citraconic acid, mesaconic

acid, glutaconic acid, aconitic acid, 2-acrylamido-2-methylpropanesulfonic acid, vinylphosphonic acid and mixtures thereof.

In particular, the component a) comprises at least one compound a1) which is chosen from acrylic acid, methacrylic acid and mixtures thereof.

In a further preferred embodiment, the copolymers A) comprise at least one compound a2) with at least one cationogenic and/or cationic group per molecule in copolymerized form. In a specific embodiment, the component a) consists only of compounds with cationogenic and/or cationic groups.

Preferably, the component a2) comprises at least one compound which is chosen from esters of α,β-ethylenically unsaturated mono- and dicarboxylic acids with amino alcohols which may be mono- or dialkylated on the amine nitrogen, amides of α,β-ethylenically unsaturated mono- and dicarboxylic acids with diamines which have at least one primary or secondary amino group, N,N-diallylamine. N,N-diallyl-N-alkylamines and derivatives thereof, vinyl- and allyl-substituted nitrogen heterocycles, vinyl- and allyl-substituted heteroaromatic compounds and mixtures thereof.

In a particularly preferred embodiment, the component a) comprises, as vinyl-substituted heteroaromatic compound a2), at least one N-vinylimidazole compound. In a specific embodiment, the component a) is chosen from N-vinylimidazole compounds and mixtures which comprise at least one N-vinylimidazole compound.

Preferably, the cationogenic and/or cationic groups of the component a2) are nitrogen-containing groups, such as primary, secondary and tertiary amino groups, and quaternary ammonium groups. The nitrogen-containing groups are preferably tertiary amino groups or quaternary ammonium groups. Charged cationic groups can be produced from the amine nitrogens either by protonation or by quaternization with acids or alkylating agents. These include, for example, carboxylic acids, such as lactic acid, or mineral acids, such as phosphoric acid, sulfuric acid and hydrochloric acid, or as alkylating agents C1-C4-alkyl halides or sulfates, such as ethyl chloride, ethyl bromide, methyl chloride, methyl bromide, dimethyl sulfate and diethyl sulfate. A protonation or quaternization can generally take place either before or after the polymerization.

Suitable N-vinylimidazole compounds are compounds of the formula

in which R6 to R7 independently of one another, are hydrogen, C1-C4-alkyl or phenyl. Preferably, 5^ to R7 are hydrogen.

Furthermore, the copolymer preferably comprises, as monomer a), at least one N-vinylimidazole compound of the general formula (II)

in copolymerized form, in which R5 to R7, independently of one another, are hydrogen, C1-C4-alkyl or phenyl.

Examples of compounds of the general formula (II) are given in Table 1 below:

As monomer a2), preference is given to l-vinylimidazole (N-vlnylimidazole) and mixtures which comprise N-vinylimidazole.

Suitable monomers a2) are also the compounds obtainable by protonation or quaternization of the abovementioned N-vinylimidazole compounds. Examples of such charged monomers a2) are quaternized vinylimidazoles, in particular 3-methyl-1-vinylimidazoiium chloride and methosulfate. Suitable acids and alkylating agents are listed below.

Instead of or in addition to the abovementioned N-vinylimidazole compounds, the copolymers A) can comprise at least one other monomer a2) with at least one catiogenic and/or cationic groups in copolymerized form. Preferably, the fraction of these monomers a2) is 0 to 50% by weight, particularly preferably 0 to 30% by weight, very particularly preferably 0.1 to 20% by weight, based on the total weight of the compounds used for the polymerization.

If at least one N-vlnylimidazole compound, specifically N-vinylimidazole, is used as the sole monomer a2), then the fraction is preferably 3 to 96% by weight, based on the total weight of the compounds used for the polymerization.

Suitable compounds a2) are the esters of α,β-ethylenically unsaturated mono- and dicarboxylic acids with amino alcohols. Preferred amino alcohols are C2-C12-amino alcohols which are C1- C8-mono- or -dialkylated on the amine nitrogen. Suitable acid components of these esters are, for example, acrylic acid, methacrylic acid, fumaric acid, maleic acid, itaconic acid, crotonic acid, maleic anhydride, monobutyl maleate

and mixtures thereof. As acid component, preference is given to using acrylic acid, methacrylic acid and mixtures thereof.

Preferred monomers a2) are N-tert-butylaminoethyl (meth)acryiate, N,N-dimethylaminomethyl (meth)acrylate, N,N-dimethylaminoethyl (meth)acrylate, N,N-diethylaminoethyl (meth)acrylate, N,N-dimethylaminopropyl (meth)acrylate, N,N-diethylaminopropyl (meth)acrylate and N,N-dimethylaminocyclohexyl (meth)acrylate. Particular preference is given to N-tert-butylaminoethyl (meth)acrylate and N,N-dimethylaminoethyl (meth)acrylate.

Suitable monomers a2) are also the amides of the abovementioned α,β-ethylenically unsaturated mono- and dicarboxylic acids with diamines which have at least one primary or secondary amino group. Preference is given to diamines which have one tertiary and one primary or secondary amino group.

Preferred monomers a2) are, for example, N-[tert-butylaminoethyl{meth)acrylamide, N-[2-dimethylamino)ethyl]acrylamide, N-[2-(dimethylamino)ethyl]methacrylamide, N-[3-(dimethylamino)propyl]acrylamide, N-[3-(dimethylamino)propyl]methacrylamide, N-[4-(dimethylamino)butyl]acrylamide, N-[4-(dimethylamino)butyl]methacrylamide, N-[2-(diethylamino)ethyl]acrylamide, N-[4-(dimethylamino)cyclohexyl]acrylamide and N-[4-(dimethylamino)cyclohexyl]methacrylamide. Particular preference is given to N-[3-(dimethylamino)propyl]acrylamide and N-[3-(dimethylamino)propyl]meth-acrylamide (DMAPMAM).

A specific embodiment relates to copolymers A) which comprise N-[3-dimethyl-amino)propyl]acrylamide and N-[3-(dimethylamino)propyl]methacrylamide and no vinylimidazole compound. In a very specific embodiment, component a2) consists only of N-[3-(dimethylamino)propyl]acrylamide and/or N-[3-(dimethylamino)propyl]meth-acrylamide. The fraction of N-[3-{dimethylamino)propyl]acrylamide and N-[3-(dimethyl-amino)propyl]methacrylamide (in total if both are present) is preferably 2 to 95% by weight, particularly preferably 3 to 60% by weight, based on the total weight of the monomers used for the polymerization.

Suitable monomers a2) are also N,N-diallylamines and N,N-diallyl-N-alkylamines and acid addition salts thereof and quaternization products. Alkyl here is preferably C1-C24-alkyl. Preference is given to N,N-diallyl-N-methylamine and N,N-diallyl-N,N-dimethylammonium compounds, such as, for example, the chlorides and bromides. Particular preference is given to N,N-diallyl-N-methylamine.

Suitable monomers a2) are also vinyl- and allyl-substituted nitrogen heterocycles different from vinylimidazoles, such as 2- and 4-vinylpyridine, 2- and 4-allylpyridine, and the salts thereof.

Crosslinker b)

The copolymers A) can, if desired, comprise at least one crosslinker, i.e. a compound with two or more than two ethylenically unsaturated, nonconjugated double bonds in copolymerized form.

Preferably, crosslinkers are used in an amount of from 0.01 to 5% by weight, particularly preferably 0.1 to 4% by weight, based on the total weight of the monomers used for the polymerization.

Suitable crosslinkers b) are, for example, acrylic esters, methacrylic esters, allyl ethers or vinyl ethers of at least dihydric alcohols. The OH groups of the parent alcohols here may be completely or partially etherified or esterified; however, the crosslinkers comprise at least two ethylenically unsaturated groups.

Examples of the parent alcohols are dihydric alcohols, such as 1,2-ethanediol, 1,2-propanediol, 1,3-propanediol, 1,2-butanediol, 1,3-butanediol, 2,3-butanedio!, 1,4-butanediol, but-2-ene-1,4-diol, 1,2-pentanediol, 1,5-pentanediol, 1,2-hexanediol, 1,6-hexanediol, 1,10-decanediol, 1,2-dodecanediol, 1,12-dodecanediol, neopentyl glycol, 3-methylpentane-1,5-diol, 2,5-dimethyl-1,3-hexanediol, 2,2,4-thmethyl-1,3-pentanediol, 1,2-cyclohexanediol, 1,4-cyclohexanediol, 1,4-bis(hydroxymethyl)cyclohexane, hydroxypivalic neopentyl glycol monoester, 2,2-bis(4-hydroxyphenyl)propane, 2,2-bis[4-(2-hydroxypropyl)phenyl]propane, diethylene glycol, triethylene glycol, tetraethylene glycol, dipropylene glycol, tripropylene glycol, tetrapropylene glycol, 3-thiopentane-1,5-diol, and polyethylene glycols, polypropylene glycols and polytetrahydrofurans with molecular weights of in each case 200 to 10000. Apart from the homopolymers of ethylene oxide and propylene oxide it is also possible to use block copolymers of ethylene oxide or propylene oxide or copolymers which comprise incorporated ethylene oxide and propylene oxide groups. Examples of parent alcohols with more than two OH groups are trimethylolpropane, glycerol, pentaerythritol, 1,2,5-pentanetriol, 1,2,6-hexanethol, triethoxycyanuric acid, sorbitan, sugars, such as sucrose, glucose, mannose. The polyhydric alcohols can of course also be used following reaction with ethylene oxide or propylene oxide as the corresponding ethoxylates or propoxylates. The polyhydric alcohols can also firstly be converted into the corresponding glycidyl ethers by reaction with epichlorohydrin. Preference is given to ethylene glycol di(meth)acrylate and polyethylene glycol di(meth)acrylates.

Further suitable crosslinkers b) are the vinyl esters or the esters of monohydric, unsaturated alcohols with ethylenically unsaturated C3-C6-carboxylic acids, for example

acrylic acid, methacrylic acid, itaconic acid, maleic acid or fumaric acid. Examples of such alcohols are allyl alcohol, 1-buten-3-ol, 5-hexen-1-ol, l-octen-3-ol, 9-decen-1-o!, dicyclopentenyl alcohol, 10-undecen-1-ol, cinnamyl alcohol, citronellol, crotyl alcohol or cis-9-octadecen-1-ol. However, it is also possible to esterify the mono-hydric, unsaturated alcohols with polybasic carboxylic acids, for example malonic acid, tartaric acid, trimeliitic acid, phthalic acid, terephthalic acid, cithc acid or succinic acid-Further suitable crosslinkers b) are esters of unsaturated carboxylic acids with the above-described polyhydric alcohols, for example of oleic acid, crotonic acid, cinnamic acid or 10-undecenoic acid.

Suitable crosslinkers b) are also straight-chain or branched, linear or cyclic, aliphatic or aromatic hydrocarbons which have at least two double bonds which, in the case of aliphatic hydrocarbons, must not be conjugated, e.g. divinylbenzene, divinyltoluene, 1,7-octadiene, 1,9-decadiene, 4-vinyl-1-cyclohexene, trivinylcyclohexane or polybutadienes with molecular weights of from 200 to 20000.

Also suitable as crosslinkers b) are the acrylamides, methacrylamides and N-allylamines of at least difunctional amines. Such amines are, for example, 1,2-diaminomethane, 1,2-diaminoethane, 1,3-diaminopropane, 1,4-diaminobutane, 1,6-diaminohexane, 1,12-dodecanediamine, piperazine, diethylenetriamine or isophoronediamine. Likewise suitable are the amides of allylamine and unsaturated carboxylic acids, such as acrylic acid, methacrylic acid, itaconic acid, maleic acid, or at least dibasic carboxylic acids as have been described above.

In addition, triallylamine and triallylmonoalkylammonium salts, e.g. thallylmethylammonium chloride or methyl sulfate, are suitable as crosslinker b).

Also suitable are N-vinyl compounds of urea derivatives, at least difunctional amides, cyanurates or urethanes, for example of urea, ethyleneurea. propyleneurea or tartardiamide, e.g. N,N'-divinylethyleneurea or N.N'-divinylpropyleneurea.

Further suitable crosslinkers b) are divinyldioxane, tetraallylsilane or tetravinylsilane.

It is of course also possible to use mixtures of the abovementioned compounds b).

As crosslinker b), very particular preference is given to ethylene glycol di{meth)acrylate, polyethylene glycol di(meth)acrylates, pentaerythritol triallyl ether, methylenebisacrylamide, N.N'-divinylethyleneurea, triallylamine and triallylmonoalkylammonium salts.

Silicone compound c)

The copolymers A) according to the invention are prepared by polymerization together with at least one silicone compound. The amount of silicone compound c) used is preferably 0.05 to 30% by weight, particularly preferably 0.1 to 20% by weight, in particular 0.5 to 15% by weight, specifically 1 to 10% by weight, based on the total weight of the compounds used for the polymerization.

Suitable silicone compounds c) are either compounds which have a free-radically polymerizable olefinically unsaturated double bond, or compounds which have a polyether group instead of such a double bond. Also suitable are of course compounds which have both at least one free-radically polymerizable double bond and also a polyether group.

In a first embodiment, the free-radical copolymerization to prepare the copolymers A) containing silicone groups takes place in the presence of at least one polyether-containing silicone compound c) which does not comprise α,β-ethylenically unsaturated double bonds. The copolymerization then takes place, in particular, in accordance with the method of precipitation polymerization in at least one organic solvent. The polymerization temperature is then preferably at at least 70oC, in particular preferably at least 80°C . Free-radical copolymerization in the presence of such a component c) produces copolymers A) with advantageous properties. This can be attributed, for example, to the effect of the component c) as protective colloid or emulsifier. This can, for example, also result from an at least partial grafting onto the component c) as graft base. However, mechanisms other than grafting are also conceivable. The copolymers A) containing silicone groups according to the invention comprise, quite generally, the process products of the free-radical copolymerization, which is understood as meaning, for example, pure graft polymers, mixtures of graft polymers with ungrafted compounds of the component c), copolymers of the abovementioned monomers, and any mixtures.

Suitable silicone derivatives c) are compounds known under the INCI names dimethicone copolyols or silicone surfactants, such as. for example, the compounds available under the trade names Abil® (from Th. Goldschmidt), Alkasil® (Rhone-Poutenc), Silicone Polyol Copolymer® (Genesee), Belsil® (Wacker), Silwet® (OSI) or Dow Corning (Dow Corning). These include compounds with the CAS numbers 64365-23-7; 68937-54-2; 68938-54-5; 68937-55-3. A suitable commercially available compound is Belsil ® DMC 6031.

Particularly suitable compounds c) are those which comprise the following structural elements:

where: 

the radicals R^ may be identical or different, and are chosen from alkyl, cycloalkyi, cycloalkylalkyi, aryl and arylalkyl, in particular from C1-Cs-alkyI, CB-Cs-cycloalkyl, benzyl and phenyl,

Rb, Rc and Rd, independently of one another, have one of the meanings given above for Ra or are -(CH2)1-6"OH, -(CH2)1-6-NHRb or a radical of the formula (1.1)

-(CH2)1-6-O-(CH2CH2O)a(CH2CH(CH3)O)b-(C=O)c-R1	(1.1)

where

in the formula (1.1) the order of the alkylene oxide units is arbitrary,

a and b, independently of one another, are an integer from 0 to 200, where the sum of a and b is > 0,

c is 0 or 1,

R® is hydrogen, C1-Cs-alkyI or Cs-Cg-cycloalkyl,

R^ is hydrogen, C1-C4o-alkyl. preferably methyl, or if c = 0, may be the anion of an inorganic acid,

with the proviso that at least one of the radicals Rb, Rc and Rd is a radical of the formula (1.1).

Preferably, x and y are chosen so that the molecular weight of the polysiloxane block is between 300 and 30000.

Preferably, the radical Rd is a radical of the formula (1.1).

Preferably, Rb and Rc are C1-C6-alkyl, in particular methyl.

Preferred radicals (1.1) are those in which the sum of a+b is between 5 and 200.

Preferably, the groups Ra are chosen from the following group: methyl, ethyl, propyl, butyl, isobutyl, pentyl, isopentyl, hexyl, octyl, decyl, dodecyl and octadecyl, cycloaliphatic radicals, specifically cyciohexyl, aromatic groups, specifically phenyl or naphthyl, mixed aromatic-aliphatic radicals, such as benzyl or phenylethyl, and toiyi, xylyl and radicals of the formula (1.1).

Particularly suitable radicals Ra are those in which if c = 1 RMS any alkyl, cycloalkyi or aryl radical which has between 1 and 40 carbon atoms and which can carry further ionogenic groups, such as NH2, COOH, SO3H.

Preferred inorganic radicals R^ are, if c = 0, phosphate and sulfate.

Particularly preferred silicone derivatives c) are those of the general structure:

as defined above. Specifically, it is Belsil ® DMC 6031 from Wacker.

In a further embodiment, the silicone compound c) is an α,β-ethylenically unsaturated compound which has at least one polysiloxane group.

Suitable ethylenically unsaturated monomers c) with a polysiloxane group are, for example, compounds of the general formula V:

in which

D  is an ethylenically unsaturated group which is preferably chosen from vinyl groups, vinyl(C1-C4-alkylene) groups, acryloyloxy(C1-C4-alkylene) groups and methacryloyloxy(C1-C4-alkylene) groups,

R^  is in each case, independently of the others, identical or different groups which are chosen from C1-C01-alkyl, phenyl, benzyl, C4-C8-cycloalkyl, and polyalkylene, polyoxyalkylene and polyalkyleneimine groups which can have a terminal alkyl ether, ester or amide function,

E  can have the meanings given for R9 or those for D and

a  is an integer from 1 to 1000, preferably 2 to 250.

Suitable compounds of the formula V are described, for example, in EP-A-0 408 311, which is hereby incorporated in its entirety by reference.

Further suitable silicone compounds c) which have at least one free-radically polymerizable double bond are free-radically polymerizable urethane (meth)acrylates which contain siloxane groups. Of suitability are, for example, the (meth)acrylate-functionalized organopolysiloxane-urethane copolymers described in EP-A-0 274 699 which are obtainable by reacting a polysiloxane functionalized with amino groups with urethane (meth)acrylate oligomers. The disclosure of this document is hereby incorporated by reference.

Preference is given to the compounds described in WO 2004/055088. As compound c) preference is also given to using at least one free-radically polymerizable urethane (meth)acrylate which contains siloxane groups, as described in WO 00/12588. These are urethane (meth)acrylates c) containing siloxane groups which comprise, in incorporated form,

a)	at least one compound which comprises at least one active hydrogen atom and at least one free-radically polymerizable, α,β-ethylenically unsaturated double bond per molecule,

b)	at least one diisocyanate,

c)	at least one compound which comprises two active hydrogen atoms per molecule,

d)	at least one compound which comprises at least one active hydrogen atom and at least one siloxane group per molecule,

and the salts thereof.

For the purposes of the present invention, the expression "urethane {meth)acrylates" comprises, in quite general terms, compounds which have at least one olefinically unsaturated free-radically polymerizable double bond. These also include allylically unsaturated compounds. In addition, the expression "urethane (meth)acrylates" also comprises compounds which have urea groups instead of or in addition to the urethane groups. Urea groups result during the reaction of an isocyanate group with a primary or secondary amino group.

Component c1)

Suitable compounds c1) are, for example, the customary vinyl compounds known to the person skilled in the art which additionally have at least one group which is reactive toward isocyanate groups which is preferably chosen from hydroxyl groups and primary and secondary amino groups. These include, for example, the esters of α,β-ethylenically unsaturated mono- and dicarboxylic acids with at least dihydric alcohols. α,β-Ethylenically unsaturated mono- and/or dicarboxylic acids which may be used are, for example, acrylic acid, methacrylic acid, fumaric acid, maleic acid, crotonic acid, itaconic acid etc. and mixtures thereof. Suitable alcohols are customary diols, thois and polyols. e.g. 1,2-ethanediol, 1,3-propanediol, 1,4-butanediol. 1,5-pentanediol, 1,6-hexanediol, 1,10-decanediol, djethylene glycol, 2,2,4-trimethylpentanediol-1,5, 2,2-dimethylpropanediol-1,3, 1,4-dimethylolcyclohexane, 1,6-dimethylolcyclohexane, glycerol, trimethylolpropane, erythritol, pentaerythritol, sorbitol etc. The compounds a) are then, for example, hydroxymethyl (meth)acrylate, hydroxyethyl ethacrylate, 2-hydroxyethyl (meth)acryiate, 2-hydroxypropyl (meth)acrylate, 3-hydroxypropyl (meth)acrylate, 3-hydroxybutyl (meth)acrylate, 4-hydroxybutyl (meth)acrylate,

6-hydroxyhexyl (meth)acrylate, 3-hydroxy-2-ethylhexyl (meth)acrylate, and di(meth)acrylic esters of 1,1,1-trimethylolpropane or ot glycerol.
