Repository: anandvc/allindianpatents

File: patents/254364-a-composition-for-anticorrosive-coating.html (part 1 of 5)
Indian Patents. 254364:"A COMPOSITION FOR ANTICORROSIVE COATING"

Indian Patents

Recently Granted Patents

  Recently Published Patents

Title of Invention	"A COMPOSITION FOR ANTICORROSIVE COATING"

Abstract	A composition for anticorrosive coating comprising: (A) a main agent component of the kind such as herein described comprising (B) a curing agent component of the kind such as herein described comprising	

Full Text	DESCRIPTION

HIGH-SOLID ANTICORROSIVE COATING COMPOSITION, HIGH-SOLID RAPIDLY-CURABLE ANTICORROSIVE COATING COMPOSITION, METHOD

OF COATING SHIP OR THE LIKE, HIGH-SOLID ANTICORROSIVE FILM AND RAPIDLY CURED HIGH-SOLID ANTICORROSIVE FILM OBTAINED,

AND COATED SHIP AND UNDERWATER STRUCTURE COATED WITH THESE

COATING FILMS

TECHNICAL FIELD

[0001]  The present invention relates to a high-solids anticorrosive coating composition, a high-solids rapid-curing anticorrosive coating composition, a method for painting the exterior of a ship using these anticorrosive coating compositions, a high-solids anticorrosive coating film and a high-solids anticorrosive coating film formed from these anticorrosive coating compositions, a painted ship coated with these anticorrosive coating films, a painted ship coated with a coating film formed by the method for painting the exterior of a ship, and an underwater structure coated with the anticorrosive coating film. More particularly, the invention relates to a high-solids anticorrosive coating composition of a tar-free epoxy anticorrosive

paint, which is excellent in low-solvent-content property, low-temperature curability, anticorrosion property and interlaminar adhesion and can exhibits anticorrosion property nearly equal to that of a conventional tar-based epoxy anticorrosive paint.

BACKGROUND ART

[0002]  In conventional painting of ships, various parts of a ship, such as bottom, boot topping, outside board, exposed deck, void space, cofferdam, engine room, cargo hold, cargo tank and water ballast tank, are individually coated with anticorrosive paints of different formulations and brands, then on the resulting film of the anticorrosive paint a binder coat is sometimes formed, and thereon a tin-free antifouling paint or a finish coating such as a finish coating for deck is applied.

[0003]  A ship is build by manufacturing individual blocks and assembling them, so that the painting work needs to be carried out for each block from the viewpoint of workability. Also in the individual blocks, it is necessary to carry out painting of their parts using different coatings for individual parts, so that the painting work becomes extremely complicated, and there are many painting failures. In such a painting process,

further, the interval between uses of the paints (coatings) becomes long in many cases, and before the next use, general epoxy coatings of two-liquid reaction curing type are cured, so that the coatings have been often wasted.

[0004]  If a universal primer (single primer) having excellent weathering resistance, adhesion to various finish coatings and anticorrosion property is used in such a shipbuilding process, single primer coating can be carried out on all the blocks having been subjected to surface treatment, and therefore, complicatedness, painting failure, waste of coatings, etc. are removed.

As such a universal primer, an anticorrosive coating composition comprising an epoxy resin, a vinyl chloride-based copolymer and a curing agent composed of polyamide or its modification product has been developed (for example, patent documents 1 and 2).

[0005]  In this anticorrosive coating composition, however, an epoxy resin and an amine-based curing agent in the form of solids are employed. Therefore, the solids content (volume solid) in the paint composition becomes about 60% and the content of the solvent is the rest, i.e., about 40%, and is high, so that it is insufficient to the VOC regulation (regulation of total emission of solvent).

That is to say, because the universal primer is used as a single primer for all the blocks and their painting parts, the total amount of the solvent becomes large, and this exert influence on the amount of the solvent liberated into the environment. Accordingly, low-solvent-content property has been desired from the viewpoint of environmental protection.  From such a viewpoint and also from the VOC regulation (regulation of total emission of solvent), high solids (solids content: 72 to 100% by volume) are preferable because the solvent content is decreased, and the evil influence on the environment is reduced.

[0006]  In order that painting of ships can be carried out even in the winter season or in the cold district, the anticorrosive paint needs to be readily cured at low temperatures. The conventional anticorrosive paints, however, have different curing rates depending upon temperatures, so that it is necessary to use two kinds of paints having different formulations, namely, a paint for the summer season and a paint for the winter season.  In order to use a certain paint as a paint for the winter season, addition of a curing accelerator such as tertiary amine has been heretofore carried out, and the resulting paint for the winter season is excellent in the

low-temperature curability and has no problem in practical use, but a coating film of the paint tends to be lowered in adhesion to various finish coating films, anticorrosion property, etc.

[0007]  As a high-solids epoxy-based anticorrosive paint that solves the above problems, there has been developed an anticorrosive coating composition comprising a main agent component containing a liquid epoxy resin of bisphenol A type and an amine-based curing agent that uses aliphatic polyamine, alicyclic polyamine, aromatic polyamine, polyamide and the like singly or in combination (for example, patent document 3).

This high-solids anticorrosion paint has a solids content of about 80% by weight and has a solvent content of about 20% by weight, so that it has excellent low-solvent-content property and is useful as a countermeasure to the VOC regulation.  Further, in order to improve curability at low temperatures in the winter season, there have been used Mannich type curing agents formed by Mannich condensation reaction of phenols, aldehydes and amine compounds, adducts thereof, Mannich type curing agents (Phenolkamine) similarly formed by Mannich condensation reaction of cardanol, aldehydes and amine compounds, adducts thereof, etc. By the use of these

Mannich type curing agents, anticorrosive paints having excellent anticorrosion property and low-temperature curability are obtained.

[0008]  However, even if these Mannich type curing agents are used, improvements should be made in weathering resistance, adhesion to various finish coating films, etc. required for a universal primer, in case of the formulation of the anticorrosive paint described in the patent document 3.

In the case where an anticorrosive paint is applied and then a finish coating is applied on the resulting coating film, this finish coating operation is usually carried out at a given interval (time interval).  In case of the above anticorrosive paints, however, they exhibit poor adhesion to the finish coating film if the interval is long.  If the interval before the finish coating operation is tried to be shortened, there reside problems that the process becomes complicated and working failures take place.

Patent document 1: Japanese Patent Laid-Open Publication No. 211464/1998

Patent document 2: Japanese Patent Laid-Open Publication No. 259351/1998

Patent document 3: Japanese Patent Laid-Open Publication No. 80564/2002

DISCLOSURE OF THE INVENTION PROBLEMS TO BE SOLVED BY THE INVENTION

[0009]  The present invention is intended to solve such problems associated with the prior art as described above, and it is an object of the present invention to provide a high-solids anticorrosive coating composition, which is a composition of high-solids type (solids content: 72 to 100% by volume), has a low content of a solvent and excellent low-solvent-content property, is excellent in anticorrosion property, weathering resistance and adhesion to various finish coating films, is not deteriorated in the adhesion to the finish coating films even if the interval before the finish coating operation is long, and is applicable to various painting parts of a ship by merely using one kind of an anticorrosive paint even if the type and the amount (formulation, quantity ratio) of the anticorrosive paint are not changed for each part of a ship.

[0010]  It is another object of the invention to provide a high-solids anticorrosive coating composition of all-season type, which is employable irrespective of

seasons and temperatures because rapid drying and a sufficient pot life are secured, and to provide a high-solids anticorrosive coating composition of low-temperature curing type having particularly excellent curability at low temperatures (not higher than 0°C).

[0011]  It is a further object of the invention to provide a tar-free anticorrosive paint, which has a high content of solids and a low content of a solvent in the painting process, can realize coating operations of as many as twice a day (1 day 2 coatings, 2 coat/day), is excellent in high-solids property, rapid curability and low-temperature curability, can readily form a thick coating film, can improve working efficiency in the painting process and working environment for workers, can provide a coating film having excellent anticorrosion property and interlaminar adhesion, can exhibit anticorrosion property nearly equal to that of a film of a conventional tar-based epoxy anticorrosive paint, and can be favorably used for various parts of a ship, such as a cargo tank and a ballast tank.

[0012]  It is a still further object of the invention to provide a high-solids anticorrosive coating film formed from the above anticorrosive coating composition, a painted ship coated with the anticorrosive

coating film, and a painted ship coated with a coating film formed by the process for painting the exterior of a ship.

MEANS TO SOLVE THE PROBLEMS

[0013]  The first high-solids anticorrosive coating composition according to the present invention is a paint composition comprising:

(A)	a main agent component comprising (al) an epoxy

resin, and

(B)	a curing agent component comprising (bl) an

alicyclic amine-based curing agent,

wherein the main agent component (A) and/or the curing agent component (B) comprises at least one of the following additive (a2) and the following coating film modifier (ab):

[0014]  (a2) at least one additive selected from the group consisting of (a2-l) a reactive diluent having an epoxy group and (a2-2) a modified epoxy resin, and

(ab) at least one coating film modifier selected from the group consisting of a petroleum resin, a xylene resin, a coumarone resin, a terpene phenol resin and a vinyl chloride-based copolymer.

The second high-solids anticorrosive coating composition according to the present invention is a paint composition comprising:

(A)	a main agent component comprising (al) an epoxy

resin, and

(B)	a curing agent component comprising (b2) a

Mannich type curing agent,

wherein the main agent component (A) and/or the curing agent component (B) comprises at least one of the above additive (a2) and the above coating film modifier (ab) .

[0015]  In the first and the second compositions of the invention, the main agent component (A) desirably further comprises (a3) a polymerizable (meth)acrylate monomer in addition to the epoxy resin (al) and "at least one additive (a2) selected from the group consisting of the reactive diluent (a2-l) having an epoxy group and the modified epoxy resin (a2-2)".

In the first and the second compositions of the invention, it is preferable that the main agent component (A) comprises the epoxy resin (al), the additive (a2) or the coating film modifier (ab), and if necessary, the polymerizable (meth)acrylate monomer (a3) (as shown in, for example, Examples 1 to 15 of Tables 1 and 2), or the

main agent component (A) comprises the epoxy resin (al), the additive (a2), and if necessary, the polymerizable (meth)acrylate monomer (a3) (as shown in, for example, Examples 16 to 18 of Table 7), and the curing agent component (B) comprises the coating film modifier (ab).

[0016]  In the high-solids anticorrosive coating compositions of the invention, the solids content of the coating film-forming component in the anticorrosive coating composition is in the range of preferably 72 to 100% by volume, particularly preferably 75 to 85% by volume.

A primer composition according to the present invention comprises any one of the above high-solids anticorrosive coating composition.

[0017]  The first high-solids rapid-curing anticorrosive coating composition according to the present invention is a paint composition comprising:

(A)	a main agent component comprising (al) an epoxy

resin, and

(B)	a curing agent component comprising (bl) an

alicyclic amine-based curing agent,

wherein the main agent component (A) and/or the curing agent component (B) comprises at least one of the aforesaid additive (a2) and the aforesaid coating film

modifier (ab), and a low-boiling point solvent having a boiling point of not higher than 150°C at atmospheric pressure is not substantially contained in the paint composition.

[0018]  The second high-solids rapid-curing anticorrosive coating composition according to the present invention is a paint composition comprising:

(A)	a main agent component comprising (al) an epoxy

resin, and

(B)	a curing agent component comprising (b2) a

Mannich type curing agent,

wherein the main agent component (A) and/or the curing agent component (B) comprises at least one of the aforesaid additive (a2) and the aforesaid coating film modifier (ab), and a low-boiling point solvent having a boiling point of not higher than 150°C at atmospheric pressure is not substantially contained in the paint composition.

[0019]  In any of the first and the second high-solids anticorrosive compositions and the first and the second rapid-curing anticorrosive coating compositions of the invention, the main agent component (A) preferably further comprises (a3) a polymerizable (meth)acrylate monomer in addition to the epoxy resin (al) and "at least

one additive (a2) selected from the group consisting of the reactive diluent (a2-l) having an epoxy group and the modified epoxy resin (a2-2)".

[0020]  In these high-solids rapid-curing anticorrosive coating compositions, the solids content of the coating film-forming component in the anticorrosive coating composition is preferably in the range of 72 to 100% by volume.  In the high-solids rapid-curing anticorrosive coating compositions of the invention, the main agent component (A) and/or the curing agent component (B) preferably contains a high-boiling point solvent having a boiling point of higher than 150°C at atmospheric pressure.

In any of the high-solids anticorrosive coating compositions and the high-solids rapid-curing anticorrosive coating compositions of the invention, the main agent component (A) preferably further contains at least one filler selected from the group consisting of barium sulfate, potash feldspar and titanium white.

[0021]  In any of the high-solids anticorrosive coating compositions and the high-solids rapid-curing anticorrosive coating compositions of the invention, the main agent component (A) preferably further contains talc.

In any of the high-solids anticorrosive coating compositions and the high-solids rapid-curing anticorrosive coating compositions of the invention, the epoxy resin (al) is preferably at least one resin selected from the group consisting of a bisphenol A type epoxy resin, a bisphenol AD type epoxy resin and a bisphenol F type epoxy resin.

[0022]  In any of the high-solids anticorrosive coating compositions and the high-solids rapid-curing anticorrosive coating compositions of the invention, the reactive diluent (a2-l) having an epoxy group is preferably at least one substance selected from the group consisting of phenyl glicidyl ether, alkyl glycidyl ether, glycidyl ester of versatic acid, a-olefin epoxide, 1,6-hexanediol diglycidyl ether, neopentyl glycol diglycidyl ether, trimethylolpropane triglycidyl ether and alkylphenyl glycidiyl ether.

[0023]  In any of the high-solids anticorrosive coating compositions and the high-solids rapid-curing anticorrosive coating compositions of the invention, the modified epoxy resin (a2-2) is preferably a dimer acid modified epoxy resin and/or an epoxy resin in which an aromatic ring is hydrogenated.

In any of the high-solids anticorrosive coating compositions and the high-solids rapid-curing anticorrosive coating compositions of the invention, the polymerizable (meth)acrylate monomer (a3) is preferably a monofunctional or polyfunctional aliphatic (meth)acrylate monomer and/or a monofunctinal or polyfunctional aromatic (meth)acrylate monomer.

[0024]  In any of the high-solids anticorrosive coating compositions and the high-solids rapid-curing anticorrosive coating compositions of the invention, the alicyclic amine-based curing agent (bl) is preferably an adduct of norbornanediamine with an epoxy resin and/or an adduct of isophoronediamine with an epoxy resin.

In any of the high-solids anticorrosive coating compositions and the high-solids rapid-curing anticorrosive coating compositions of the invention, the Mannich type curing agent (b2) is preferably a Mannich type curing agent formed by Mannich condensation reaction of a phenol, an aldehyde and an amine compound, or an adduct of the Mannich type curing agent with an epoxy resin.

[0025]  The Mannich type curing agent (b2) is also preferably a Mannich type curing agent formed by Mannich

condensation reaction of a phenol, an aldehyde, and polyaminoalkylbenzene or alicyclic polyamine.

[0026]  The Mannich type curing agent (b2) is also preferably a Mannich type curing agent formed by Mannich condensation reaction of a phenol, an aldehyde, and one or more amine compounds of xylylenediamine, isophoronediamine, norbornanediamine, diaminodicyclohexylmethane and bis(aminomethyl)cyclohexane.

The Mannich type curing agent (b2) is also preferably a Mannich type curing agent formed by Mannich condensation reaction of a phenol, formaldehyde, and one or more amine compounds of metaxylylenediamine, isophoronediamine, norbornanediamine, diaminodicyclohexylmethane and bis(aminomethyl)cyclohexane.

[0027]  The high-solids rapid-curing anticorrosive coating composition of the invention preferably forms a coating film having a curing time of not more than 8 hours and preferably has a pot life of 10 minutes to 40 minutes.

The first method for painting the exterior of a ship according to the present invention is a method comprising:

applying the above-mentioned same high-solids anticorrosive coating composition as a primer onto (i) a bottom of a ship, or (i) a bottom and (ii) a boot topping of a ship, and

then applying an organotin-free hydrolyzable antifouling paint onto the primer coating film.

[0028]  The second method for painting the exterior of a ship according to the present invention is a method comprising:

applying the above-mentioned same high-solids anticorrosive coating composition as a primer onto the whole of an outside plating of a ship including (i) a bottom, (ii) a boot topping and (iii) an outside board, and

then applying an organotin-free hydrolyzable antifouling paint onto the primer coating film formed on the bottom (i) or the bottom (i) and the boot topping (ii) of the primer treated outside plating.

[0029]  The third method for painting the exterior of a ship according to the present invention is a method comprising:

applying the above-mentioned same high-solids anticorrosive coating composition as a primer onto the whole of an outside plating of a ship including (i) a bottom, (ii) a boot topping and (iii) an outside board,

then applying an organotin-free hydrolyzable antifouling paint onto the primer coating film formed on the bottom (i) or the bottom (i) and the boot topping (ii)

of the primer treated outside plating and applying a finish coating for outside board onto the outside board (iii), and

if necessary, further applying a finish coating for boot topping onto the boot topping (ii).

[0030]  In the method for painting the exterior of a ship according to the invention, it is preferable that the finish coating for outside board is at least one coating selected from a urethane-based coating, an epoxy-based coating, an acrylic-based coating and a chlorinated polyolefin-based coating, and the finish coating for boot topping is at least one coating selected from a urethane-based coating, an epoxy-based coating, an acrylic-based coating, a chlorinated polyolefin-based coating and an organotin-free hydrolyzable antifouling paint.

[0031]  In the method for painting the exterior of a ship according to the invention, the organotin-free hydrolyzable antifouling paint contains a trialkylsilyl ester copolymer containing constituent units derived from trialkylsilyl ester of a polymerizable unsaturated carboxylic acid in amounts of usually 10 to 65% by weight, preferably 20 to 65% by weight, and having a number-average molecular weight (Mn) of 1000 to 50000.

In the method for painting the exterior of a ship according to the invention, the organotin-free hydrolyzable antifouling paint preferably contains a vinyl-based resin in which an organic acid is bonded to at least one side chain end through an intermolecular bond owing to a metal ion (metal salt bond).

[0032]  The method for painting the exterior of a ship according to the present invention is a method comprising:

applying the above-mentioned same high-solids anticorrosive coating composition as a primer onto the whole of an outside plating area (A) of a ship constituted of (i) a bottom, (ii) a boot topping and (iii) an outside board and the whole of an exposed area (B) of a ship present on the upper side of a deck and constituted of (iv) a deck and (v) a superstructure,

then applying an organotin-free hydrolyzable antifouling paint onto the primer coating film formed on the bottom (i) or the bottom (i) and the boot topping (ii), applying a finish coating for outside board onto the outside board (iii), and applying a finish coating for deck onto the deck (iv).

[0033]  The method of the invention preferably comprises:

applying the above-mentioned same high-solids anticorrosive coating composition as a primer onto the whole of an outside plating area (A) of a ship constituted of (i) a bottom, (ii) a boot topping and (iii) an outside board and the whole of an exposed area (B) of a ship present on the upper side of a deck and constituted of (iv) a deck and (v) a superstructure,

then applying an organotin-free hydrolyzable antifouling paint onto the primer coating film formed on the bottom (i) or the bottom (i) and the boot topping (ii), applying a finish coating for outside board onto the outside board (iii), applying a finish coating for deck onto the deck (iv), and applying a finish coating for superstructure onto the superstructure (v).

[0034]  The method of the invention preferably comprises:

applying the above-mentioned same high-solids anticorrosive coating composition as a primer onto the whole of an outside plating area (A) of a ship constituted of (i) a bottom, (ii) a boot topping and (iii) an outside board and the whole of an exposed area (B) of a ship present on the upper side of a deck and constituted of (iv) a deck and (v) a superstructure,

then applying an organotin-free hydrolyzable antifouling paint onto the primer coating film formed on the bottom (i) or the bottom (i) and the boot topping (ii) , applying a finish coating for outside board onto the outside board (iii), applying a finish coating for deck onto the deck (iv), and if necessary, applying a finish coating for boot topping onto the boot topping (ii).

[0035]  In the method for painting the exterior of a ship according to the invention, it is preferable that the finish coating for outside board is at least one coating selected from a urethane-based coating, an epoxy-based coating, an acrylic-based coating and a chlorinated polyolefin-based coating, and the finish coating for deck is at least one coating selected from a urethane-based coating, an epoxy-based coating, an acrylic-based coating and a chlorinated polyolefin-based coating.

[0036]  In the method for painting the exterior of a ship according to the invention, it is preferable that the finish coating for outside board is at least one coating selected from a urethane-based coating, an epoxy-based coating, an acrylic-based coating and a chlorinated polyolefin-based coating, the finish coating for deck is at least one coating selected from a urethane-based coating, an epoxy-based coating, an acrylic-based coating

and a chlorinated polyolefin-based coating, and the finish coating for superstructure is at least one coating selected from a urethane-based coating, an epoxy-based coating, an acrylic-based coating and a chlorinated polyolefin-based coating.

[0037]  In the method for painting the exterior of a ship according to the invention, the organotin-free hydrolyzable antifouling paint is preferably an organotin-free hydrolyzable antifouling paint containing, as a binder component, at least one hydrolyzable resin selected from the group consisting of (i) a trialkylsilyl ester copolymer, (ii) a resin wherein an organic acid is bonded to at least one side chain end of a vinyl-based resin through an intermolecular bond owing to a metal ion (metal salt bond), and (iii) an unsaturated carboxylic acid metal salt-based copolymer.

[0038]  In the method for painting the exterior of a ship according to the invention, it is preferable that the trialkylsilyl ester copolymer (i) contained in the organotin-free hydrolyzable antifouling paint contains constituent units derived from trialkylsilyl ester of a polymerizable unsaturated carboxylic acid in amounts of 10 to 65% by weight, preferably 20 to 65% by weight, and has a number-average molecular weight (Mn, measured by GPC, in

terms of polystyrene, the same shall apply hereinafter) of 1000 to 50000.

[0039]  The painting method with a high-solids rapid-curing anticorrosive coating composition according to the present invention comprises forcedly feeding the main agent component (A) and the curing agent component (B) for constituting any one of the above high-solids rapid-curing anticorrosive coating compositions to a static mixer through different feed pipes, mixing them, then guiding the resulting high-solids rapid-curing anticorrosive coating composition to a spray gun and coating a base surface with the composition.

[0040]  The first high-solids anticorrosive coating film according to the present invention is formed from any one of the above high-solids anticorrosive coating compositions.

The second high-solids rapid-cured anticorrosive coating film according to the present invention is formed from any one of the above high-solids rapid-curing anticorrosive coating compositions.

The first painted ship according to the present invention is a ship coated with a high-solids anticorrosive coating film (first coating film) formed

from any one of the above high-solids anticorrosive coating compositions.

[0041]  The first painted ship of the invention is preferably a ship coated with a coating film formed by any one of the above methods for painting the exterior of a ship.

The exposed deck, the cargo tank and the ballast tank according to the present invention are each coated with a high-solids anticorrosive coating film (first coating film) formed from any one of the above high-solids anticorrosive coating compositions or a high-solids rapid-cured anticorrosive coating film (second coating film) formed from any one of the above high-solids rapid-curing anticorrosive coating compositions.

[0042]  The first underwater structure according to the present invention is coated with a high-solids anticorrosive coating film formed from any one of the above high-solids anticorrosive coating compositions.

The second underwater structure according to the present invention is coated with a high-solids rapid-cured anticorrosive coating film formed from any one of the above high-solids rapid-curing anticorrosive coating compositions.

[0043]  The high-solids anticorrosive coating composition set according to the present invention comprises:

a unit comprising the aforesaid main agent component, and

a unit comprising the aforesaid curing agent component corresponding to the unit comprising the main agent component.

EFFECT OF THE INVENTION

[0044]  Because the high-solids anticorrosive coating composition of the invention has a high content of solids and has excellent low-solvent-content property, it is effective from the viewpoints of improvement in hygiene of painting workers and environmental protection.  Further, the high-solids anticorrosive coating composition of the invention is applicable to various parts of a ship by merely using one kind of an anticorrosive paint even if the type and the amount of the anticorrosive paint are not changed for each part of a ship, and a coating film obtained from this anticorrosive paint is excellent in anticorrosion property, weathering resistance and adhesion to various finish coating films and is not deteriorated in

the adhesion to the finish coating films even if the interval before the finish coating operation is long.

[0045]  In addition to the above effects, the all-season type high-solids anticorrosive coating composition of the invention is rapidly dried after application and secures a sufficient pot life, so that it can be used irrespective of seasons and temperatures.

In addition to the above effects, the low-temperature curing type high-solids anticorrosive coating composition of the invention has excellent curability at low temperatures (not higher than 0°C), so that it can be favorably used even in the winter season and on the low-temperature occasions.

[0046]  In particular, the high-solids rapid-curing anticorrosive coating composition of the invention has the following advantages: it is a tar-free anticorrosive paint; it has a high content of solids and a low content of a solvent in the painting process; it has such excellent high-solids property and rapid curability that coating operations of as many as twice a day (1 day 2 coatings, 2 coat/day) can be realized; it has excellent low-temperature curability and a proper pot life; a coating film of desired thickness can be readily obtained in a short painting time with a small number of coating

times by devising a painting method to increase efficiency of coating operations; and the resulting coating film has excellent anticorrosion property and interlaminer adhesion, exhibits anticorrosion property nearly equal to that of a coating film of a conventional tar-based epoxy anticorrosive paint, and can be favorably used for various parts of a ship, such as a cargo tank and a ballast tank.

[0047]  The high-solids anticorrosive coating composition set of the invention has excellent storage stability, can secure a proper pot life by mixing a main agent component unit with a curing agent unit at the time of painting, can provide a paint exhibiting the above-mentioned high-solids property and rapid curability, and can efficiently form a coating film having excellent anticorrosion property and interlaminar adhesion, having a single layer structure or a multilayer structure and having a desired thickness, by coating the desired parts with the paint so as to give the above layer structure.

BEST MODE FOR CARRYING OUT THE INVENTION [0048]  The high-solids anticorrosive coating composition (first paint) and the high-solids rapid-curing anticorrosive coating composition of the invention (these are together sometimes referred to as "high-solids

anticorrosion paint composition" or "anticorrosive paint" simply hereinafter), the method for painting the exterior of a ship using these paint compositions, the resulting high-solids anticorrosive coating film and high-solids rapid-cured anticorrosive coating film, and the painted ship and the painted underwater structure coated with these coating films are described in detail hereinafter.

[0049]  The high-solids anticorrosive coating composition of the invention is applied mainly onto the exterior of a ship or the like, as described in detail hereinafter.

As a matter of course, the high-solids rapid-curing anticorrosive coating composition (second paint) of the invention can be used for the same purpose as that of the first paint, but it is preferably used as an anticorrosive paint particularly for a cargo tank, a ballast tank, etc. inside a ship. Conventional tar epoxy paints enable painting (coating) operation of about once a day, but this second paint has a proper pot life and enables painting operations (e.g., airless coating) of many times for a short period of time by devising a painting method, and for example, painting (coating) operations of as many as twice a day (1 day 2 coatings, 2 coat/day) are possible. Moreover, the second paint is excellent in the high-solids

property, moderate rapid curability for the working and curability at low temperatures, and enables rationalization and shortening of a term and a process to increase production efficiency.

[0050]  Particularly, the high-solids rapid-curing anticorrosive coating composition can be used by forcedly feeding components for constituting the high-solids rapid-curing anticorrosive coating composition (main agent component (A) and curing agent component (B)) to a static mixer through different feed pipes, mixing them, then guiding the resulting high-solids rapid-curing anticorrosive coating composition to a spray gun (2-cylinder airless spray coater) and coating a base surface with the composition.  Instead of using the static mixer, the components may be stirred and mixed during the line transportation.

[0051]  As preferred conditions of coating (painting) with the high-solids rapid-curing anticorrosive coating composition, for example, a primary (air) pressure of 1 to 5 kgf/cm2 and a secondary (paint) pressure of 100 to 300 kgf/cm2 are adoptable, and more specifically, there can be mentioned a primary (air) pressure of 3 kgf/cm2, a secondary (paint) pressure of 240 kgf/cm2, a spray gun traveling rate of 50 to 120 cm/sec, and a distance,

between an object to be painted and a spray gun, of 15 to 100 cm.

[0052]  In the present invention, by adopting this painting method as a painting method with the high-solids rapid-curing anticorrosive coating composition, proper control of a pot life of the paint can be favorably carried out according to the drying/curing time of the paint and the building process or term of a ship or the like, and for example, proper control can be carried out so that the pot life of the paint should become 10 minutes or more and the time required for drying/curing the resulting coating film should become not more than 8 hours, By applying the high-solids rapid-curing anticorrosive coating composition, which should be called "VOC-free", using a two-liquid mixing airless coater as a coating apparatus, shortening of the painting term and drastic rationalization can be carried out, and 1 day 2 coatings are possible.

[0053]  Further, this second paint is characterized in that it does not substantially contain a low-boiling point organic solvent having a boiling point of not higher than 150°C at atmospheric pressure as a volatile organic compound (particularly a solvent) and substantially contains (only) a high-boiling point organic solvent

having a boiling point of higher than 150°C at atmospheric pressure, e.g., preferably benzyl alcohol (boiling point: 205.45°C), and is advantageous also from the viewpoints of improvement of the painting environment for workers and countermeasure to the VOC (volatile organic compound) regulation because a volatile organic solvent is not used (VOC-free). Although the upper limit of the boiling point of the high-boiling point organic solvent is not specifically restricted, it is usually 350°C or below it.

[0054]  In the second paint (high-solids rapid-curing anticorrosive coating composition), the high-boiling point organic solvent is desirably contained in an amount of 0.01 to 20% by weight, preferably about 1 to 7% by weight, in other words, in an amount of 0.01 to 20 parts by weight, preferably 1 to 7 parts by weight, based on 100 parts by weight of the solids (film-forming component) in the paint, from the viewpoint of security of painting workability and anticorrosion property of the coated surface of an object.

[0055]  Paints heretofore called "rapid-curing paints" are not used in such a manner that their components are forcedly fed to a static mixer, mixed, then guided to a spray gun and sprayed, as in the present invention, but a "tip mixing method" wherein the

components (e.g., main agent and curing agent) are directly mixed at the tip of a spray gun and sprayed has been adopted. This tip mixing method is adopted in the painting with urethane resin coatings using reaction of polyol or thiol with isocyanate or urea resin coatings using reaction of isocyanate with amine.

[0056]  For painting with these coatings, heating of the coatings to about 60°C, use of plural hoses for the coatings and heat retention of the horses become necessary, so that the above painting method has not been used for painting ships so far. The reason is that in case of painting using the tip mixing method wherein the components are mixed at the tip of a spray gun, plural lines, e.g., three lines of a main agent of a paint, a curing agent of a paint and a cleaning thinner, come up to the hand of a painting worker, so that the tip mixing method cannot be applied to the block painting system of a ship from the viewpoint of workability.

[0057]  Amine-curing solvent-free coatings (paints) using conventional low-molecular epoxy resins (liquid epoxy resins) have a drawback in a balance between a pot life and a drying/curing time of the resulting coating film.

In general, coatings (paints), which are solvent-free coatings and use low-molecular epoxy resins and amine-based resins, present exothermic reaction, and after mixing, the viscosity of the coatings is rapidly increased with temperature rise, and they have a short pot life, resulting in disadvantages in the painting workability.

[0058]  That is to say, if the pot life (period of time in which the viscosity does not hinder the painting work) of the coatings is lengthened considering painting workability important, the time required for drying and curing the coating film becomes long, and this is unsuitable from the viewpoint of performance of rapid shipbuilding. On the other hand, if the drying/curing time of the above coatings is shortened considering performance of rapid shipbuilding important, the pot life becomes too short, and this hinders the painting workability. Particularly at low temperatures, the drying/curing time of the coating film tends to become long, and this is disadvantageous from the viewpoint of performance of rapid shipbuilding.

[0059]	High-solids anticorrosive coating composition

(high-solids rapid-curing anticorrosive coating

composition)

The high-solids anticorrosive coating compositions of the invention are classified into a high-solids anticorrosive coating composition of all-season type and a (low-temperature curing type) high-solids anticorrosive coating composition having particularly excellent low-temperature curability.
