Repository: anandvc/allindianpatents

File: patents/254365-processing-aids-for-elastomer-compositions.html (part 1 of 4)
Indian Patents. 254365:"PROCESSING AIDS FOR ELASTOMER COMPOSITIONS"

Indian Patents

Recently Granted Patents

  Recently Published Patents

Title of Invention	"PROCESSING AIDS FOR ELASTOMER COMPOSITIONS"

Abstract	A process to produce an elastomeric composition, the process comprising contacting at least one elastomer derived from a C4 to C7 isomonoolefin with 2 to 40 phr of a processing aid, wherein the processing aid comprises at least one functionalized polymer having 0.5 mol% to 2.0 mol% of at least one anhydride group, wherein the functionalized polymer has a number average molecular weight, Mn, of from 800 to 2500, and a viscosity of 35 to about 1000 cSt at 100°C.	

Full Text	PROCESSING AIDS FOR ELASTOMERIC COMPOSITIONS

FIELD OF THE INVENTION

[0001]	The invention relates to processing aids for use in the production of

elastomeric compositions. In particular, the invention relates to processing aids including functionalized polymers for use in the production of elastomeric compositions.

BACKGROUND

[0002]	In the tire industry, manufacturers of tires and tire components have

endless choices when fabricating such items. For example, the selection of ingredients for the commercial formulations of tires and tire components depends upon the balance of properties desired and the end use such as bias or radial, and its intended end use (e.g., aircraft, truck/bus, or automobile).

[0003]	An equally important consideration in the selection of ingredients can

be the ability to efficiently process the individual components into batch rubber mixes, and then the further downstream processing of those uncured rubber mixes. For example dry solids, particularly dust-free particles like fillers, may be easily air-conveyed and automatically weighed into the required amounts for batch production in internal mixers such as Banbury1 mixers. Bulk solids such as baled polymers, may require cutting into smaller more manageable sizes so that required amounts for batch production are exactly added. Liquids have the same problems of conveying, weighing, but also may have the added concerns due to their volatility and ability to flow without spillage. For example, a viscous liquid may require heating in order to promote required flow rates for accurate weighing and adding to the batch internal mixer without the generation of volatile gas emissions.

[0004]	Moreover, the further downstream processing of these uncured rubber

mixes may be highly dependent upon the specific factory equipment used. Thus, properties of the uncured rubber mixes such as Mooney viscosity and Mooney scorch values can be important variables and parameters to manage in helping to optimize manufacturing efficiency, particularly since rubber processing equipment subsequent to mixing such as roll mills, roller dies, calendars, extruders, and the like can differ significantly in production volumes and rates and in operating temperatures throughout factories throughout the world. Thus, a requirement for an ingredient for these mixes is its ability to contribute to the ease of processing of the uncured rubber mixes. In particular, when fabricating that portion of the tire relied upon for air impermeability, such as the tire innerliner, manufacturers have applied a myriad of approaches including the widespread use of "butyl" rubbers or elastomers in various embodiments.

[0005]	Butyl rubbers, generally, copolymers of isobutylene and isoprene,

optionally halogenated, have widespread application due to their ability to impart desirable air impermeability properties for the tire. Halobutyl rubbers (halogenated butyl rubber) are the polymers of choice for air-retention in tire innerliners for passenger, truck/bus, and aircraft applications. See, for example, U.S. Patent No. 5,922,153, U.S. Patent No. 5,491,196, EP 0 102 844 andEP 0 127 998. Bromobutyl rubber, chlorobutyl rubbers, and branched ("star-branched") halogenated butyl rubbers are isobutylene-based elastomers that can be formulated for these specific applications. EXXPRO™ elastomers (ExxonMobil Chemical Company, Houston, TX), generally, halogenated random copolymers of isobutylene and para-methylstyrene, have also been of particular interest due to their improvements over traditional butyl rubbers. See, for example, U.S. Patent No. 6,293,327, U.S. Patent No. 5,386,864, U.S. Patent Application Publication No. 2002/151636, JP 2003170438, and JP 2003192854 (applying various approaches of blends of commercial EXXPRO™ elastomers with other polymers).

[0006]	Of  the  myriad  of  choices  an  artisan  has  in  processing  the

aforementioned elastomeric compositions, selection of the processing aid is of

growing importance. Processing aids are an important consideration when processing elastomers for tire innerliners because they can affect the permeability of the cured tire, the ability of the components of the shaped but uncured tire to adhere to one another called "green tack," and/or the downstream processing efficiency of the uncured rubber mixes. By selecting the appropriate processing aid, a manufacturer can effect the conditions by which the elastomers are processed and many of the properties of the end use articles produced by those elastomers. For example, a lower Mooney viscosity uncured rubber mix may allow for an increase in production rates. However, too low of a Mooney viscosity may result in the stretching or tearing of the uncured rubber mix potentially increasing scrap rates. Similarly, an increase in the Mooney scorch of the uncured rubber mix may allow the use of higher operating temperatures of mills, dies, calendars, extruders, and the like.

[0007]	In the past, industry generally accepted distillate "cuts" from the

refining process or processing oils such as aromatic, paraffinic, naphthenic oils, and mixtures thereof to assist in the processing of elastomeric compositions. See, for example, U.S. Patent No. 5,162,409 and U.S. Patent No. 5,631,316. However, use of these ingredients may result in increasing the permeability of the air membrane such as the innerliner. More recently, polybutene processing aids have been of great interest because of their ability to reduce the permeability of the air membrane component while maintaining the other desirable properties of an in-service tire and /or in tire manufacturing. See, for example, U.S. Patent No. 6,710,116, U.S. Patent Application Publication No. 2005/0027062, WO 2002/32995, WO 2002/32992, WO 2002/32993, WO 2002/48257, and WO 2004/009700. The use of polybutene processing aids represents a radical departure from past endeavors because these processing aids are produced through polymerization processes not distillate "cuts" from the refining process.

[0008]	Other  background  references  include  WO  2004/058874  and  JP

2003292705.

[0009]	However,  even more  improvements  are  needed to  provide more

options and flexibility to the balance of properties that manufacturers must consider when making decisions on how elastomers should be processed in light of the desired properties of the specific end use articles. For example, it is still desirable to further reduce the permeability of the air membrane component of a tire or to maintain the permeability of the air membrane component and/or reduce the processing restrictions of the uncured rubber mixes. The present invention fulfills this need by providing more options in this regard through the use of processing aids including functionalized polymers described herein.

SUMMARY OF THE INVENTION

[0010]	The  invention  provides  for  processes  to  produce  elastomeric

compositions, the processes comprising contacting at least one elastomer with a processing aid, wherein the processing aid comprises at least one functionalized polymer having at least one anhydride group.

[0011]	In another embodiment, the invention also provides for articles such as

innerliners for tires produced from the aforementioned elastomeric compositions.

DETAILED DESCRIPTION OF THE INVENTION

[0012]	Various specific embodiments, versions and examples of the invention

will now be described, including preferred embodiments and definitions that are adopted herein for purposes of understanding the claimed invention.

[0013]	In reference to Periodic Table "Groups", the new numbering scheme

for the Periodic Table Groups is used as found in HAWLEY'S CONDENSED CHEMICAL DICTIONARY, P 852 (13th ed. 1997).

[0014]	Slurry refers to a volume of diluent comprising polymers that have

precipitated from the diluent, monomers, Lewis acid, and initiator.  The slurry

concentration is the volume percent of the partially or completely precipitated polymers based on the total volume of the slurry.

[0015] Polymer may be used to refer to homopolymers, copolymers, interpolymers, terpolymers, etc. Likewise, a copolymer may refer to a polymer comprising at least two monomers, optionally with other monomers.

[0016]	When a polymer is referred to as comprising a monomer, the monomer

is present in the polymer in the polymerized form of the monomer or in the derivative form the monomer. However, for ease of reference the phrase comprising the (respective) monomer or the like is used as shorthand. Likewise, when catalyst components are described as comprising neutral stable forms of the components, it is well understood by one skilled in the art, that the ionic form of the component is the form that reacts with the monomers to produce polymers.

[0017]	Rubber refers to any polymer or composition of polymers consistent

with the ASTM D1566 definition: "a material that is capable of recovering from large deformations, and can be, or already is, modified to a state in which it is essentially insoluble (but can swell) in boiling solvent...". Elastomer is a term that may be used interchangeably with the term rubber.

[0018]	Elastomeric composition refers to any composition comprising at least

one elastomer as defined above.

[0019]	A vulcanized rubber compound by ASTM D1566 definition refers to

"a crosslinked elastic material compounded from an elastomer, susceptible to large deformations by a small force capable of rapid, forceful recovery to approximately its original dimensions and shape upon removal of the deforming force". A cured elastomeric composition refers to any elastomeric composition that has undergone a curing process and/or comprises or is produced using an effective amount of a curative or cure package, and is a term used interchangeably with the term vulcanized rubber compound.

[0020] A thermoplastic elastomer by ASTM D1566 definition refers to a rubber-like material "that repeatedly can be softened by heating and hardened by cooling through a temperature range characteristic of the polymer, and in the softened state can be shaped into articles". Thermoplastic elastomers are microphase separated systems of at least two polymers. One phase is the hard polymer that does not flow at room temperature, but becomes fluid when heated, that gives thermoplastic elastomers its strength. The other phase is a soft rubbery polymer that gives thermoplastic elastomers their elasticity. The hard phase is typically the major or continuous phase.

[0021] A thermoplastic vulcanizate by ASTM D1566 definition refers to "a thermoplastic elastomer with a chemically cross-linked rubbery phase, produced by dynamic vulcanization". Dynamic vulcanization* is "the process of intimate melt mixing of a thermoplastic polymer and a suitable reactive rubbery polymer to generate a thermoplastic elastomer with a chemically cross-linked rubbery phase...". The rubbery phase, whether or not cross-linked, is typically the minor or dispersed phase.

[0022]	The term "phr" is parts per hundred rubber or "parts", and is a measure

common in the art wherein components of a composition are measured relative to a total of all of the elastomer components. The total phr or parts for all rubber components, whether one, two, three, or more different rubber components is present in a given recipe is always defined as 100 phr. All other non-rubber components are ratioed against the 100 parts of rubber and are expressed in phr. This way one can easily compare, for example, the levels of curatives or filler loadings, etc., between different compositions based on the same relative proportion of rubber without the need to recalculate percents for every component after adjusting levels of only one, or more, component(s).

[0023]	Isoolefm refers to any olefin monomer having at least one carbon

having two substitutions on that carbon.

[0024] Multiolefin refers to any monomer having two or more double bonds. In a preferred embodiment, the multiolefin is any monomer comprising two conjugated double bonds such as a conjugated diene like isoprene.

[0025] Isobutylene based elastomer or polymer refers to elastomers or polymers comprising at least 70 mol% repeat units from isobutylene.

[0026] Hydrocarbon refers to molecules or segments of molecules containing primarily hydrogen and carbon atoms. In some embodiments, hydrocarbon also includes halogenated versions of hydrocarbons and versions containing heteroatoms as discussed in more detail below.

[0027] Alkyl refers to a paraffinic hydrocarbon group which may be derived from an alkane by dropping one or more hydrogens from the formula, such as, for example, a methyl group (CH3), or an ethyl group (CH3CH2), etc.

[0028]	Aryl  refers  to  a hydrocarbon  group  that  forms  a ring  structure

characteristic of aromatic compounds such as, for example, benzene, naphthalene, phenanthrene, anthracene, etc., and typically possess alternate double bonding ("unsaturation") within its structure. An aryl group is thus a group derived from an aromatic compound by dropping one or more hydrogens from the formula such as, for example, a phenyl group (C6H5).

[0029]	Substituted refers to at least one hydrogen group being replaced by at

least one substituent selected from, for example, halogen (chlorine, bromine, fluorine, or iodine), amino, nitro, sulfoxy (sulfonate or alkyl sulfonate), thiol, alkylthiol, and hydroxy; alkyl, straight or branched chain having 1 to 20 carbon atoms which includes methyl, ethyl, propyl, isopropyl, normal butyl, isobutyl, secondary butyl, tertiary butyl, etc.; alkoxy, straight or branched chain alkoxy having 1 to 20 carbon atoms, and includes, for example, methoxy, ethoxy, propoxy,  isopropoxy,  butoxy,  isobutoxy,  secondary  butoxy,  tertiary  butoxy,

pentyloxy, isopentyloxy, hexyloxy, heptyloxy, octyloxy, nonyloxy, and decyloxy; haloalkyl, which means straight or branched chain alkyl having 1 to 20 carbon atoms which is substituted by at least one halogen, and includes, for example, chloromethyl, bromomethyl, fiuoromethyl, iodomethyl, 2-chloroethyl, 2-bromoethyl, 2-fluoroethyl, 3-chloropropyl, 3-bromopropyl, 3-fiuoropropyl, 4-ehlorobutyl, 4-fluorobutyl, dichloromethyl, dibromomethyl, difluoromethyl, diiodomethyl, 2,2-dichloroethyl, 2,2-dibromoethyl, 2,2-difiuoroethyl, 3,3-dichloropropyl, 3,3-difluoropropyl, 4,4-dichlorobutyl, 4,4-dibromobutyl, 4,4-difluorobutyl, trichloromethyl, trifluoromethyl, 2,2,2-trifluoroethyl, 2,3,3-trifluoropropyl, 1,1,2,2-tetrafluoroethyl, and 2,2,3,3-tetrafluoropropyl. Thus, for example, a "substituted styrenic unit" includes /7-methylstyrene, £>-ethylstyrene, etc.

Butyl Rubber

[0030]	Preferred elastomers useful in the practice of this invention include

isobutylene-based homopolymers or copolymers. As stated above, an isobutylene based elastomer or a polymer refers to an elastomer or a polymer comprising at least 70 mol% repeat units from isobutylene. These polymers can be described as random copolymer of a C4 to C7 isomonoolefm derived unit, such as isobutylene derived unit, and at least one other polymerizable unit. The isobutylene-based copolymer may or may not be halogenated.

[0031]	In one embodiment of the invention, the elastomer is a butyl-type

rubber or branched butyl-type rubber, especially halogenated versions of these elastomers. Useful elastomers are unsaturated butyl rubbers such as homopolymers and copolymers of olefins or isoolefins and multiolefms, or homopolymers of multiolefins. These and other types of elastomers suitable for the invention are well known and are described in RUBBER TECHNOLOGY, P 209-581 (Morton ed., Chapman & Hall 1995), THE VANDERBILT RUBBER HANDBOOK, P 105-122 (Ohm ed., R.T. Vanderbilt Co., Inc. 1990), and Kresge and Wang in 8 KIRK-OTHMER ENCYCLOPEDIA OF CHEMICAL TECHNOLOGY, P 934-955 (John

Wiley & Sons, Inc. 4th ed. 1993). Non-limiting examples of unsaturated elastomers useful in the method and composition of the present invention are poly(isobutylene-co-isoprene), polyisoprene, polybutadiene, polyisobutylene, poly(styrene-co-butadiene), natural rubber, star-branched butyl rubber, and mixtures thereof. Useful elastomers in the present invention can be made by any suitable means known in the art, and the invention is not herein limited by the method of producing the elastomer.

[0032] Elastomeric compositions may comprise at least one butyl rubber. Butyl rubbers are prepared by reacting a mixture of monomers, the mixture having at least (1) a C4 to C7 isoolefin monomer component such as isobutylene with (2) a multiolefin, monomer component. The isoolefin is in a range from 70 to 99.5 wt% by weight of the total monomer mixture in one embodiment, and 85 to 99.5 wt% in another embodiment. The multiolefin component is present in the monomer mixture from 30 to 0.5 wt% in one embodiment, and from 15 to 0.5 wt% in another embodiment. In yet another embodiment, from 8 to 0.5 wt% of the monomer mixture is multiolefin.

[0033]	The isoolefin is a C4 to C7 compound, non-limiting examples of which

are compounds such as isobutylene, isobutene, 2-methyl-l-butene, 3-methyl-1-butene, 2-methyl-2-butene, 1-butene, 2-butene, methyl vinyl ether, indene, vinyltrimethylsilane, hexene, and 4-methyl-l-pentene. The multiolefin is a C4 to C14 multiolefin such as isoprene, butadiene, 2,3-dimethyl-l,3-butadiene, myrcene, 6,6-dimethyl-fulvene, hexadiene, cyclopentadiene, and piperylene, and other monomers such as disclosed in EP 0 279 456, U.S. Patent No. 5,506,316 and U.S. Patent No. 5,162,425. Other polymerizable monomers such as styrene and dichlorostyrene are also suitable for homopolymerization or copolymerization in butyl rubbers. One embodiment of the butyl rubber polymer of the invention is obtained by reacting 95 to 99.5 wt% of isobutylene with 0.5 to 8 wt% isoprene, or from 0.5 wt% to 5.0 wt% isoprene in yet another embodiment. Butyl rubbers and methods of their production are described in detail in, for example, U.S. Patent No. 2,356,128, U.S. Patent No. 3,968,076, U.S. Patent No. 4,474,924, U.S. Patent No.

4,068,051 and U.S. Patent No. 5,532,312. See, also, WO 2004/058828, WO 2004/058827, WO 2004/058835, WO 2004/058836, WO 2004/058825, WO 2004/067577, and WO 2004/058829.

[0034] A commercial example of a desirable butyl rubber is EXXON™ BUTYL Grades of poly(isobutylene-co-isoprene), having a Mooney viscosity of from 30 to 56 (ML 1 + 8 at 125°C) (ExxonMobil Chemical Company, Houston, TX). Another commercial example of a desirable butyl-type rubber is VISTANEX™ polyisobutylene rubber having a molecular weight viscosity average of from 0.75 to 2.34 x 106 (ExxonMobil Chemical Company, Houston, TX).

Star Branched Butyl Rubber

[0035]	Another embodiment of the butyl rubber useful in the invention is a

branched or "star-branched" butyl rubber. These rubbers are described in, for example, EP 0 678 529 Bl, U.S. Patent No. 5,182,333 and U.S. Patent No. 5,071,913. In one embodiment, the star-branched butyl rubber ("SBB") is a composition of a butyl rubber, either halogenated or not, and a polydiene or block copolymer, either halogenated or not. The invention is not limited by the method of forming the SBB. The polydienes/block copolymer, or branching agents (hereinafter "polydienes"), are typically cationically reactive and are present during the polymerization of the butyl or halogenated butyl rubber, or can be blended with the butyl rubber to form the SBB. The branching agent or polydiene can be any suitable branching agent, and the invention is not limited to the type of polydiene used to make the SBB.

[0036]	In one embodiment, the SBB is typically a composition of the butyl or

halogenated butyl rubber as described above and a copolymer of a polydiene and a partially hydrogenated polydiene selected from the group including styrene, polybutadiene, polyisoprene, polypiperylene, natural rubber, styrene-butadiene rubber,  ethylene-propylene  diene rubber  (EPDM),  ethylene-propylene rubber

(EPR), styrene-butadiene-styrene and styrene-isoprene-styrene block copolymers. These polydienes are present, based on the monomer wt%, greater than 0.3 wt% in one embodiment, and from 0.3 to 3 wt% in another embodiment, and from 0.4 to 2.7 wt% in yet another embodiment.

[0037]	A commercial embodiment of the SBB of the present invention is SB

Butyl 4266 (ExxonMobil Chemical Company, Houston, TX), having a Mooney viscosity (ML 1+8 at 125°C, ASTM D 1646) of from 34 to 44. Further, cure characteristics of SB Butyl 4266 are as follows: MH is 69 ± 6 dN-m, ML is 11.5 ± 4.5 dN-m (ASTM D2084).

Halogenated Butyl Rubber

[0038]	The  elastomer  in  a  desirable  embodiment  of the  invention  is

halogenated. Halogenated butyl rubber is produced by the halogenation of the butyl rubber product described above. Halogenation can be carried out by any means, and the invention is not herein limited by the halogenation process. Methods of halogenating polymers such as butyl polymers are disclosed in U.S. Patent No. 2,631,984, U.S. Patent No. 3,099,644, U.S. Patent No. 4,554,326, U.S. Patent No. 4,681,921, U.S. Patent No. 4,650,831, U.S. Patent No. 4,384,072, U.S. Patent No. 4,513,116 and U.S. Patent No. 5,681,901. In one embodiment, the butyl rubber is halogenated in hexane diluent at from 4 to 60°C using bromine (Br2) or chlorine (CI2) as the halogenation agent. The halogenated butyl rubber has a Mooney Viscosity of from 20 to 70 (ML 1+8 at 125°C) in one embodiment, and from 25 to 55 in another embodiment. The halogen wt% is from 0.1 to 10 wt% based in on the weight of the halogenated butyl rubber in one embodiment, and from 0.5 to 5 wt% in another embodiment. In yet another embodiment, the halogen wt% of the halogenated butyl rubber is from 1 to 2.5 wt%.

[0039] A commercial embodiment of a suitable halogenated butyl rubber of the present invention is Bromobutyl 2222 (ExxonMobil Chemical Company, Houston, TX).  Its Mooney viscosity is from 27 to 37 (ML 1+8 at 125°C, ASTM

1646, modified), and the bromine content is from 1.8 to 2.2 wt% relative to the Bromobutyl 2222. Further, cure characteristics of Bromobutyl 2222 are as follows: MH is from 28 to 40 dN-m, ML is from 7 to 18 dN-m (ASTM D2084). Another commercial embodiment of the halogenated butyl rubber is Bromobutyl 2255 (ExxonMobil Chemical Company, Houston, TX). Its Mooney viscosity is from 41 to 51 (ML 1+8 at 125°C, ASTM D1646), and the bromine content is from 1.8 to 2.2 wt%. Further, cure characteristics of Bromobutyl 2255 are as follows: MH is from 34 to 48 dN-m, ML is from 11 to 21 dN-m (ASTM D2084).

Star Branched Halogenated Butyl Rubber

[0040]	In another embodiment of elastomer of the invention, a branched or

"star-branched" halogenated butyl rubber is used. In one embodiment, the halogenated star-branched butyl rubber is a composition of a butyl rubber, either halogenated or not, and a polydiene or block copolymer, either halogenated or not. The halogenation process is described in detail in U.S. Patent No. 4,074,035, U.S. Patent No. 5,071,913, U.S. Patent No. 5,286,804, U.S. Patent No. 5,182,333 and U.S. Patent No. 6,228,978. The invention is not limited by the method of forming the halogenated star branched butyl rubber. The polydienes/block copolymer, or branching agents (hereinafter "polydienes"), are typically cationically reactive and are present during the polymerization of the butyl or halogenated butyl rubber, or can be blended with the butyl or halogenated butyl rubber to form the halogenated star branched butyl rubber. The branching agent or polydiene can be any suitable branching agent, and the invention is not limited to the type of polydiene used to make the halogenated star branched butyl rubber.

[0041]	In one embodiment, the halogenated star branched butyl rubber is

typically a composition of the butyl or halogenated butyl rubber as described above and a copolymer of a polydiene and a partially hydrogenated polydiene selected from the group including styrene, polybutadiene, polyisoprene, polypiperylene, natural rubber, styrene-butadiene rubber, ethylene-propylene diene  rubber,  styrene-butadiene-styrene  and  styrene-isoprene-styrene  block

copolymers. These polydienes are present, based on the monomer wt%, greater than 0.3 wt% in one embodiment, and from 0.3 to 3 wt% in another embodiment, and from 0.4 to 2.7 wt% in yet another embodiment.

[0042]	A commercial embodiment of the halogenated star branched butyl

rubber of the present invention is Bromobutyl 6222 (ExxonMobil Chemical Company, Houston, TX), having a Mooney viscosity (ML 1+8 at 125°C, ASTM D1646) of from 27 to 37, and a bromine content of from 2.2 to 2.6 wt% relative to the halogenated star branched butyl rubber. Further, cure characteristics of Bromobutyl 6222 are as follows: MH is from 24 to 38 dN-m, ML is from 6 to 16 dN-m (ASTM D2084).

Halogenated Isobutylene-para-Methylstyrene Rubber

[0043]	Elastomeric compositions of the present invention may also comprise

at least one random copolymer comprising a C4 to C7 isomonoolefins, such as isobutylene and an alkylstyrene comonomer, such as para-methylstyrene, containing at least 80%, more alternatively at least 90% by weight of the para-isomer and optionally include functionalized interpolymers wherein at least one or more of the alkyl substituents groups present in the styrene monomer units contain benzylic halogen or some other functional group. In another embodiment, the polymer may be a random elastomeric copolymer of ethylene or a C3 to C6 a-olefin and an alkylstyrene comonomer, such as para-methylstyrene containing at least 80%, alternatively at least 90% by weight of the para-isomer and optionally include functionalized interpolymers wherein at least one or more of the alkyl substituents groups present in the styrene monomer units contain benzylic halogen or some other functional group. Exemplary materials may be characterized as polymers containing the following monomer units randomly spaced along the polymer chain:

(Formula Removed)

wherein R and R1 are independently hydrogen, lower alkyl, such as a Ci to C7 alkyl and primary or secondary alkyl halides and X is a functional group such as halogen. In an embodiment, R and R1 are each hydrogen. Up to 60 mol% of the para-substituted styrene present in the random polymer structure may be the functionalized structure (2) above in one embodiment, and in another embodiment from 0.1 to 5 mol%. In yet another embodiment, the amount of functionalized structure (2) is from 0.2 to 3 mol%.

[0044]	The functional group X may be halogen or some other functional

group which may be incorporated by nucleophilic substitution of benzylic halogen with other groups such as carboxylic acids; carboxy salts; carboxy esters, amides and imides; hydroxy; alkoxide; phenoxide; thiolate; thioether; xanthate; cyanide; cyanate; amino and mixtures thereof. These functionalized isomonoolefin copolymers, their method of preparation, methods of functionalization, and cure are more particularly disclosed in U.S. Patent No. 5,162,445.

[0045]	In an embodiment, the  elastomer comprises random polymers of

isobutylene and para-methylstyrene containing from 0.5 to 20 mol% para-methylstyrene wherein up to 60 mol% of the methyl substituent groups present on the benzyl ring contain a bromine or chlorine atom, such as a bromine atom (para-(bromomethylstyrene)), as well as acid or ester functionalized versions thereof.

[0046]	In another embodiment, the functionality is selected such that it can

react or form polar bonds with functional groups present in the matrix polymer, for example, acid, amino or hydroxyl functional groups, when the polymer components are mixed at high temperatures.

[0047]	In certain embodiments, the random copolymers have a substantially

homogeneous compositional distribution such that at least 95 wt% of the polymer has a para-alkylstyrene content within 10% of the average para-alkylstyrene content of the polymer. Exemplary polymers are characterized by a narrow molecular weight distribution (Mw/Mn) of less than 5, alternatively less than 2.5, an exemplary viscosity average molecular weight in the range of from 200,000 up to 2,000,000 and an exemplary number average molecular weight in the range of from 25,000 to 750,000 as determined by gel permeation chromatography.

[0048]	In an embodiment, brominated poly(isobutylene-co-p-methylstyrene)

polymers generally contain from 0.1 to 5 mol% of bromomethylstyrene groups relative to the total amount of monomer derived units in the copolymer. In another embodiment, the amount of bromomethyl groups is from 0.2 to 3.0 mol%, and from 0.3 to 2.8 mol% in yet another embodiment, and from 0.4 to 2.5 mol% in yet another embodiment, and from 0.3 to 2.0 mol% in yet another embodiment, wherein a desirable range may be any combination of any upper limit with any lower limit. Expressed another way, exemplary copolymers contain from 0.2 to 10 wt% of bromine, based on the weight of the polymer, from 0.4 to 6 wt% bromine in another embodiment, and from 0.6 to 5.6 wt% in another embodiment, are substantially free of ring halogen or halogen in the polymer backbone chain. In one embodiment, the random polymer is a copolymer of C4 to C7 isoolefin derived units (or isomonoolefin), para-methylstyrene derived units and para-(halomethylstyrene) derived units, wherein the para-(halomethylstyrene) units are present in the polymer from 0.4 to 3.0 mol% based on the total number of para-methylstyrene, and wherein the para-methylstyrene derived units are present from 3 to 15 wt% based on the total weight of the polymer in one embodiment, and

from 4 to 10 wt% in another embodiment. In another embodiment, the para-(halomethylstyrene) is para-(bromomethylstyrene).

[0049]	A  commercial  embodiment  of  the  halogenated  isobutylene-p-

methylstyrene rubber of the present invention is EXXPRO™ elastomers (ExxonMobil Chemical Company, Houston, TX), having a Mooney viscosity (ML 1+8 at 125°C, ASTM D1646) of from 30 to 50, ap-methylstyrene content of from 4 to 8.5 wt%, and a bromine content of from 0.7 to 2.2 wt% relative to the halogenated isobutylene-p-methylstyrene rubber.

[0050]	The elastomer(s) such as discussed above may be prepared by a slurry

polymerization, typically in a diluent comprising a halogenated hydrocarbon(s) such as a chlorinated hydrocarbon and/or a fluorinated hydrocarbon including mixtures thereof, {see e.g., WO 2004/058828, WO 2004/058827, WO 2004/058835, WO 2004/058836, WO 2004/058825, WO 2004/067577, and WO 2004/058829).

[0051]	In  certain  embodiments  directed  to  blends,  the  elastomer(s)  as

described above may be combined with at least one of the following.

General Purpose Rubber

[0052] A general purpose rubber, often referred to as a commodity rubber, may be any rubber that usually provides high strength and good abrasion along with low hysteresis and high resilience. These elastomers require antidegradants in the mixed compound because they generally have poor resistance to both heat and oxygen, in particular to ozone. They are often easily recognized in the market because of their low selling prices relative to specialty elastomers and their big volumes of usage as described by School in RUBBER TECHNOLOGY COMPOUNDING AND TESTING FOR PERFORMANCE, p 125 (Dick, ed., Hanser, 2001).

[0053] Examples of general purpose rubbers include natural rubbers (NR), polyisoprene rubber (IR), poly(styrene-co-butadiene) rubber (SBR), polybutadiene rubber (BR), poly(isoprene-co-butadiene) rubber (IBR), and styrene-isoprene-butadiene rubber (SIBR), and mixtures thereof. Ethylene-propylene rubber (EPM) and ethylene-propylene-diene rubber (EPDM), and their mixtures, often are also referred to as general purpose elastomers.

[0054] In another embodiment, the composition may also comprise a natural rubber. Natural rubbers are described in detail by Subramaniam in RUBBER TECHNOLOGY, p 179-208 (Morton, ed., Chapman & Hall, 1995). Desirable embodiments of the natural rubbers of the present invention are selected from Malaysian rubber such as SMR CV, SMR 5, SMR 10, SMR 20, and SMR 50 and mixtures thereof, wherein the natural rubbers have a Mooney viscosity as measured at 100°C (ML 1+4) of from 30 to 120, more preferably from 40 to 65. The Mooney viscosity test referred to herein is in accordance with ASTM D1646.

[0055]	In  another  embodiment,  the  elastomeric  composition  may  also

comprise a polybutadiene rubber (BR). The Mooney viscosity of the polybutadiene rubber as measured at 100°C (ML 1+4) may range from 35 to 70, from 40 to about 65 in another embodiment, and from 45 to 60 in yet another embodiment. Commercial examples of these synthetic rubbers useful in the present invention are sold under the trade name BUDENE™ (Goodyear Chemical Company, Akron, OH), BUNA™ (Lanxess Inc., Sarnia, Ontario, Canada), and Diene™ (Firestone Polymers LLC, Akron, OH). An example is high cis-polybutadiene (cis-BR). By "cis-polybutadiene" or "high cis-polybutadiene", it is meant that 1,4-cis polybutadiene is used, wherein the amount of cis component is at least 95%. A particular example of high cis-polybutadiene commercial products used in the composition BUDENE™ 1207 or BUNA™ CB 23.

[0056] In another embodiment, the elastomeric composition may also comprise a polyisoprene rubber (IR). The Mooney viscosity of the polyisoprene rubber as measured at 100°C (ML 1+4) may range from 35 to 70, from 40 to about

65 in another embodiment, and from 45 to 60 in yet another embodiment. A commercial example of these synthetic rubbers useful in the present invention is NATSYN™ 2200 (Goodyear Chemical Company, Akron, OH).

[0057] In another embodiment, the elastomeric composition may also comprise rubbers of ethylene and propylene derived units such as EPM and EPDM as suitable additional rubbers. Examples of suitable comonomers in making EPDM are ethylidene norbornene, 1,4-hexadiene, dicyclopentadiene, as well as others. These rubbers are described in RUBBER TECHNOLOGY, P 260-283 (1995). A suitable ethylene-propylene rubber is commercially available as VISTALON™ (ExxonMobil Chemical Company, Houston, TX).

[0058] In yet another embodiment, the elastomeric composition may comprise a terpolymer of ethylene/alpha-olefin/diene terpolymer. The alpha-olefm is selected from the group consisting of C3 to C20 alpha-olefin with propylene, butene and octene preferred and propylene most preferred. The diene component is selected from the group consisting of C4 to C20 dienes. Examples of suitable dienes include straight chain, hydrocarbon diolefin or cylcloalkenyl-substituted alkenes having from 6 to 15 carbon atoms. Specific examples include (a) straight chain acyclic dienes such as 1,4-hexadiene and 1,6-octadiene; (b) branched chain acyclic dienes such as 5-methyl-l,4-hexadiene; 3,7-dimethyl-1,6-octadiene; 3,7-dimethyl-l,7-octadiene; and the mixed isomers of dihydromyricene and dihydroocinene; (c) single ring alicyclic dienes, such as 1,3 cyclopentadiene; 1,4-cyclohexadiene; 1,5-cyclooctadiene and 1,5-cyclododecadiene; (d) multi-ring alicyclic fused and bridged ring dienes such as tetrahydroindene; methyl-tetrahydroindene; dicyclopentadiene (DCPD); bicyclo-(2.2.1)-hepta-2,5-diene; alkenyl, alkylidene, cycloalkenyl and cycloalkylidene norbornene, such as 5-methylene-2-norbornene (MNB), 5-propenyl-2-norbornene, 5-isopropylidene-2-norbornene, 5-ethylidene-2-norbornene (ENB), 5-(4-cyclopentenyl)-2-norbornene, 5-cyclohexylidene-2-norbornene, and 5-vinyl-2-norbornene (VNB); (e) cycloalkenyl-substituted alkenes, such as allyl cyclohexene, vinyl cyclooctene, allyl cyclodecene, vinyl cyclododecene. Examples also include dicyclopentadiene,

1,4-hexadiene, 5-methylene-2-norbornene, and 5-ethylidene-2-norbornene. Examples of diolefins are 5-ethylidene-2-norbornene; 1,4-hexadiene, dicyclopentadiene and 5-vinyl-2-norbornene. For more information and an example how an artisan might apply these terpolymer, see, for example, U.S. Patent No. 6,245,856.

Specialty Rubber

[0059] In one embodiment, the secondary elastomer is a specialty rubber containing a polar functional group such as butadiene-acrylonitrile rubber (NBR, or nitrile rubber), a copolymer of 2-propenenitrile and 1,3-butadiene. Nitrile rubber can have an acrylonitrile content of from 10 to 50 wt% in one embodiment,, from 15 to 40 wt% in another embodiment, and from 18 to 35 wt% in yet another embodiment. The Mooney viscosity may range from 30 to 90 in one embodiment (1+4, 100°C, ASTM D1646), and from 30 to 75 in another embodiment. These rubbers are common in the art, and described in, for example, HANDBOOK OF PLASTICS, ELASTOMERS, AND COMPOSITES 1.41-1.49 (Harper, ed., McGraw-Hill, Inc. 1992). Commercial examples of these synthetic rubbers useful in the present invention are sold under the trade names BREON™, NIPOL™, SIVIC™ and ZETPOL™ (Zeon Chemicals, Louisville, KY), EUROPRENE™ N (Polimeri Europa Americas, Houston, TX), and KRYNAC™, PERBUNAN™ and THERBAN™ (Lanxess Corporation, Akron, OH).

[0060]	In another embodiment, the secondary elastomer is a derivative of

NBR such as hydrogenated or carboxylated or styrenated nitrile rubbers. Butadiene-acrylonitrile-styrene rubber (SNBR, or "ABS" rubber), a copolymer of 2-propenenitrile, 1,3-butadiene and styrene, can have an acrylonitrile content of from 10 to 40 wt% in one embodiment, from 15 to 30 wt% in another embodiment, and from 18 to 30 wt% in yet another embodiment. The styrene content of the SNBR copolymer may range from 15 to 40 wt% in one embodiment, and from 18 to 30 wt% in another embodiment, and from 20 to 25 wt% in yet another embodiment.  The Mooney viscosity may range from 30 to 60 in one embodiment

(1+4, 100°C, ASTM D1646), and from 30 to 55 in another embodiment. These rubbers are common in the art, and described in, for example, HANDBOOK OF PLASTICS, ELASTOMERS, AND COMPOSITES 1.41-1.49 (Harper, ed., McGraw-Hill, Inc. 1992). A commercial example of this synthetic rubber useful in the present invention is sold under the trade name KRYNAC™ (Lanxess Corporation, Akron, OH).

[0061] In yet another embodiment, the secondary elastomer is a specialty rubber containing a halogen group such as polychloroprene (CR, or chloroprene rubber), a homopolymer of 2-chloro-1,3-butadiene. The Mooney viscosity may range from 30 to 110 in one embodiment (1+4, 100°C, ASTM D1646), and from 35 to 75 in another embodiment. These rubbers are common in the art, and described in, for example, HANDBOOK OF PLASTICS, ELASTOMERS, AND COMPOSITES 1.41-1.49 (Harper, ed., McGraw-Hill, Inc. 1992). Commercial examples of these synthetic rubbers useful in the present invention are sold under the trade names NEOPRENE™ (DuPont Dow Elastomers, Wilmington, DE), BUTACLOR™ (Polimeri Europa Americas, Houston, TX) and BAYPREN™ (Lanxess Corporation, Akron, OH).

Semicrystalline Polymer
