Repository: anandvc/allindianpatents

File: patents/254393-electrodepositable-coating-compositions-and-related-methods.html (part 1 of 2)
Indian Patents. 254393:"ELECTRODEPOSITABLE COATING COMPOSITIONS AND RELATED METHODS"

Indian Patents

Recently Granted Patents

  Recently Published Patents

Title of Invention	"ELECTRODEPOSITABLE COATING COMPOSITIONS AND RELATED METHODS"

Abstract	Provided is an electrodepositable coating composition of a resinous phase dispersed in an aqueous medium, the resinous phase including (a) an active hydrogen-containing, cationic salt group-containing resin; and (b) an at least partially blocked polyisocyanate curing agent. The composition contains an organotin catalyst which is or is derived from a dialkyltin compound having the structure (I) : [R1][R2]- Sn=O where R1 and R2 are the same or different, and each independently represents a monovalent hydrocarbon group wherein the sum of the carbon atoms in R1 and R2 is greater than 8. The catalyst is present in an amount sufficient to effect cure at a temperature at or below 340° F (171.1°C). Methods of preparing and using the compositions also are provided.	

Full Text	ELECTRODEPOSITABLE COATING COMPOSITIONS AND RELATED METHODS

CROSS-REFERENCE TO RELATED APPLICATIONS This application claims the benefit of priority of U.S. Provisional Patent Application Serial No. 60/415,146, filed October 1, 2002.

BACKGROUND OF THE INVENTION

I.	FIELD OF THE INVENTION

The present invention relates to cationic electrodepositable coating compositions comprising a hydroxyl group-containing cationic resin, a blocked polyisocyanate curing agent, and an organotin catalyst; to methods of preparing such compositions; and to methods for applying such compositions.

II.	TECHNICAL CONSIDERATIONS

The application of a coating by electrodeposition involves deposition of a film-forming composition to an electrically conductive substrate under the influence of an applied electrical potential. Electrodeposition has gained prominence in the coating industry because in comparison with non-electrophoretic coating methods, electrodeposition provides higher paint utilization, excellent corrosion resistance and low environmental contamination. Early attempts at commercial electrodeposition processes used anionic electrodeposition where the workpiece to be coated serves as the anode. However, cationic electrodeposition has become increasingly popular and today is the most prevalent method of electrodeposition. **

Many cationic electrodeposition compositions in use today are based

i

on active hydrogen-containing resins derived from a polyepoxide and a capped or blocked polyisocyanate curing agent. Typically, these cationic electrodeposition compositions also contain organotin catalysts to lower the temperature at which the blocking agent is released from blocked polyisocyanate and to activate cure of the electrodeposition composition. Common organotin catalysts include dialkylltin oxides, for example, dibutyltin oxide, dioctyltin oxide and dimethyltin oxide, and derivatives thereof,

such as dibutyltin dicarboxylates and dibutyltin mercaptides. Although effective to some degree in promoting cure of the electrodeposition composition, the use of such catalysts in cationic electrodeposition compositions can present several drawbacks. For example, most of the common dialkyltin oxides are high melting, amorphous solid materials which must be introduced into the composition in the form of a catalyst paste prepared by dispersing the solid catalyst into a pigment wetting resin under extremely high shear conditions. Preparation of stable catalyst pastes can be very costly and time intensive.

Further, it has been noted that some of the aforementioned organotin catalysts can cause a multitude of surface defects in the cured electrodeposited coating composition. For example, dibutyltin oxide dispersions can flocculate in the electrodeposition bath, resulting in oversized dibutyltin oxide agglomerates or particles which can settle in areas of the electrodeposition tank where agitation is poor. This flocculatipn phenomenon constitutes a loss of catalyst from the coating composition resulting in poor cure response. Moreover, the flocculate particles can settle in the uncured electrodeposited coating causing localized "hot spots" or pinhoies in the surface of the cured coating. Also, electrodeposition bath stability can be adversely affected with the use of some organotin catalysts. It has been observed that soft, floating foams can form from a mixture of organotin catalyst, polyisocyanate curing agent and microscopic air bubbles.

Known in the art for use as catalysts in cationic electrodepositsNe coating compositions are the condensation products of dialkyltin oxides, such as dibutyltin oxide, and hydroxyl compounds such as aliphatic alcohols, alkanolamines, and phenols. These catalysts purportedly are storage stable and the organophilic molecule segments thereof enable them to stay in the resinous phase and, thus, in the dewatered film.

Also, known in the art for use as catalysts in cationic electrodepositable coating compositions are dialkyltin aromatic carboxylic acid salts prepared by reacting a dialkyltin oxide, such as dibutyltin oxide, with an aromatic carboxylic acid. Such catalysts are said to be more compatible with the

resinous binder system, provide improved bath stability, and yield a coated film free from defects such as cratering and seeding. Further, a catalytic effect can be observed at lower temperatures than with the corresponding dialkyltin oxides, and cured films have improved corrosion resistance. Such catalysts can also be used in conjunction with bismuth and/or zirconium compounds to provide a cationic electrocoating composition having superior corrosion resistance, low-temperature curability and good electrodeposition bath stability.

Carboxylic acid and mercapto derivatives of dialkyltin oxides, for example diorganotin bis-carboxylates and diorganotin bis-mercaptides are also known in the art as catalysts for catiohic electrodepositable coating compositions. The diorganotin bis-carboxylates can be prepared by reacting a dialkyltin oxide with the appropriate hydroxy-carboxylic acid or mercaptan. It is alleged that the use of such compounds as catalysts in cationic electrodepositable compositions can prevent problems associated with Catalyst volatility and provide emulsion stability by becoming chemically bound via hydroxy-functionality to one or more of the composition components. However, with lower carboxylic acid derivatives, such as acetate, formate and laurate, the organotin derivative can hydrolyze and form the corresponding diorganotin oxide precipitate. The liberation of these low molecular weight carboxylic acids also can lower the throwpower of the electrodepositable composition, and can increase corrosion of the anode. Cautious incorporation Of higher carboxylic acid derivatives such as dibutyltin dioleate, provide

:	'....,:'	•	•	*«$•!,.

electrodeposition coating compositions with improved stability, however free acid from the at least partial hydrolysis of these organotin compounds can negatively affect coating performance when applied over galvanized steel substrates. It has been noted that with these higher carboxylic acid derivatives, the higher acid can remain in the film after curing, and can migrate to the zinc-electrodeposition coating interface causing adhesion loss and poor corrosion resistance.

Alkyltin diacetyl acetonates, for example dibutyltin diacetyl acetonate, have been employed as catalysts for curing components of cationic

electrodeposition coatings containing a blocked polyisocyanate curing agent. Such catalysts typically are added in solution to a blend of an epoxy amine adduct and a blocked polyisocyanate curing agent, prior to dispersion into water.  The alkyltin diacetyl acetonate catalysts purportedly are readily dispersed and remain dispersed in aqueous electrocoating baths. The art teaches that such materials are hydrolytically stable for extended periods of time under conventional electrocoating conditions. However, in practice, it is known in the art that some hydrolysis can occur, resulting in reformation of the dialkyltin oxide and the acetyl acetonate. The acetyl acetonate can react readily with any primary amine present in the cationic composition as a result of the reaction of a ketimine-containing compound with epoxy groups of a main film-forming resin, thereby forming high molecular weight species. In such instances, coating appearance can be adversely affected due to the presence of dialkyltin oxide precipitates and particles of the high molecular weight species resulting from reaction of primary amine and acetyl acetonate.

Triorganotin compounds are known for use as catalysts in electrodepositable coating compositions comprised of an active hydrogen-containing resin and a blocked polyisocyanate curing agent. For example, it is known to use triorganotin compounds such as bis (tributyltin) oxide, bis (trioctyltin) oxide, bis (tributyltin) sulfide, and bis (trioctyltin) adipate, which preferably are in liquid form at room temperature. These materials are easily incorporated into the electrodepositable composition and have good catalytic activity even at relatively low levels and at temperatures below 150°G^Such triorganotin compound, however, have been observed to have poor cure response when used in conjunction with resinous components having phenolic hydroxyl groups. Moreover, some trialkyltin compounds, for example, tributyltin compounds, are known to be volatile at typical curing temperatures. Also, some trialkyltin compounds can be toxic. Further, many triorganotin compounds typically have the disadvantage of high cost.

In view of the foregoing, it would be advantageous to provide a catlonic electrodepositable coating composition containing an organotin catalyst which overcomes the problems encountered with prior art compositions containing

-s-

such catalysts as discussed above. These problems are solved by the electrodepositable compositions of the present invention wherein the organotin catalyst can be incorporated into the resinous phase without the necessity of a grinding or milling operation. Such compositions demonstrate improved storage stability and cure response at lower cure temperatures, without compromising cured film appearance and performance properties.

SUMMARY OF THE INVENTION

In one embodiment, the present invention is directed to an improved electrodepositable coating composition comprising a resinous phase dispersed in an aqueous medium, the resinous phase comprising: (a) an active hydrogen-containing, cationic salt group-containing resin; and (b) an at least partially blocked polyisocyanate curing agent. The improvement comprises the inclusion in the electrodepositable coating composition of an organotin catalyst for effecting cure between the resin (a) and the curing agent (b). The organotin catalyst is or is derived from a dialkyjtin compound having the following structure (I):

[Ri][R2]- Sn = O  (I)

where RI and R^are the same or different, and each independently represents a rndnovalent hydrocarbon group wherein the sum of the carbon atoms in RI and Rz is greater than 8. The catalyst is present in the electrodepositable coating composition in an amount sufficient to effect cure of the electrbdepositable composition at a temperature at or below 340°F

'	'

In accordance with the present invention further provided js an improved method for preparing an electrodepositable coating composition comprising a resinous phase dispersed in an aqueous medium, the resinous phase comprising: (a) an active hydrogen-containing, cationic salt group-containing resin; (b)an at least partially blocked polyisocyanate curing agent; and (c) an organotin catalyst for effecting the cure of the resin (a) and the curing agent (b). The method comprises the steps of (1) preparing the resin (a) from a mixture of reactive components; (2) preparing the at least partially

blocked polyisocyanate curing agent (b) separate from the resin (a) by reacting a polyisocyanate and a blocking agent; (3) admixing the resin (a) and the curing agent (b) to form a resinous admixture; (4) blending an organic and/or inorganic acid with the resinous admixture to form an acidified admixture; and (5) dispersing the acidified admixture of (4) in an aqueous medium. The improvement comprises incorporating the organotin catalyst (c) into the mixture of reactive components during the preparation of the resin (a) in step (1), wherein the catalyst (c) is or is derived from a dialkyltin compound having the structure (I) above where RI and Ra are as described above for that structure, the catalyst being present in the electrodepositable coating composition in an amount sufficient to effect cure of the composition at a temperature at or below 340°F(171.1°C).

The present invention also is directed to an improved method of electrocoating a conductive substrate serving as a cathode in an electrical circuit comprising said cathode and an anode, said cathode and anode being immersed in an aqueous electrocoating composition. The method comprises passing electric current between said cathode and anode to cause deposition of the electrocoating composition onto the substrate as a substantially continuous film, the aqueous electrocoating composition comprising a resinous phase dispersed in an aqueous medium. The resinous phase comprises: (a) an active hydrogen group-containing, cationic group-containing electrodepositable resin, and (b) an at least ^ partially blocked polyisocyanate curing agent. The improvement comprises the inclusion in the electrocoating composition of an organotin catalyst for effecting cure between the resin (a) and the curing agent (b), where the catalyst is or is derived from a dialkyltin compound having the structure (I) where RI and R2 are as described above for that structure. The catalyst is present in the electrocoating composition in an amount sufficient to effect cure of the electrocoating composition at a temperature at or below 340°F (171.1 °C).

DETAILED DESCRIPTION OF THE INVENTION Other than in the operating examples, or where otherwise indicated, all numbers expressing quantities of ingredients, reaction conditions and so forth used in the specification and claims are to be understood as being modified in all instances by the term "about." Accordingly, unless indicated to the contrary, the numerical parameters set forth in the following specification and attached claims are approximations that may vary depending upon the desired properties sought to be obtained by the present invention. At the very least, and not as an attempt to limit the application of the doctrine of equivalents to the scope of the claims, each numerical parameter should at least be construed in light of the number of reported significant digits and by applying ordinary rounding techniques.

Notwithstanding that the numerical ranges and parameters setting forth the broad scope of the invention are approximations, the numerical values set forth in the specific examples are reported as precisely as possible. Any numerical values, however, inherently contain certain errors necessarily resulting from the standard deviation found in their respective testing measurements.

Also, it should be understood that any numerical range recited herein is intended to include all sub-ranges subsumed therein. For example, a range of "1 to 10" is intended to include all sub-ranges between and including the recited minimum value of 1 and the recited maximum value of 10, that is, having a minimum value equal to or greater than 1 and a maximum value.of

'	•  .	.  !1;%r,

equal to or less than 10.

As previously mentioned, the present invention is directed to an improved electrodepositable coating composition comprising a resinous phase dispersed in an aqueous medium, the resinous phase comprising: (a) an active hydrogen-containing, cationic salt group-containing resin; and (b) an at least partially blocked polyisocyanate curing agent. The improvement comprises the inclusion in the electrodepositable coating composition of an organotin catalyst for effecting cure between the resin (a) and the curing agent (b).

The organotin catalyst is or is derived from a dialkyltin compound having the following structure (I):

.[RiHRd-Sn = O  (I)

where RI and R2are the same or different, and each independently represents a monovalent hydrocarbon group wherein the sum of the carbon atoms of RI and R2 is greater than 8.

In one embodiment of the present invention, RI and R2 can be the same or different, and each independently represents a monovalent hydrocarbon group having at least 4 carbon atoms, provided that at least one of Rt and R2 represents a monovalent hydrocarbon group having greater than 4 carbon atoms. The catalyst is present in the electrodepositable coating composition in an amount sufficient to effect cure of the electrodepositable composition at a temperature at or below 340°F(1711°C).

As used herein, a "monovalent hydrocarbon group" means a monovalent group having a backbone repeat unit based exclusively on carbon. As used herein, "monovalent" refers to a substituent group that, as a substituent group, forms only one single, covalent bond. As used herein, "hydrocarbon groups" are intended to encompass both branched and unbranched hydrocarbon groups. Thus, when referring to a "monovalent

.-.-..	•	.	-	.	•	i.

hydrocarbon group," the hydrocarbon group can be branched or unbranched^ acyclic or cyclic, saturated or unsaturated, and can contain from 1 to 24 (or in the case of an aromatic group from 3 to 24) carbon atoms. Nonlimitintp examples of such hydrocarbon groups include alkyl, alkoxy, aryl, alkaryl, and alkoxyaryl groups. Nonlimiting examples of lower alkyl groups include, for example, methyl, ethyl, prqpyl, and butyl groups. As used herein, "lower alkyl" refers to alkyl groups having from 1 to 6 carbon atoms. One or more of the hydrogen atoms of the hydrocarbon can be substituted with heteroatoms. As used herein, "heteroatoms" means elements other than carbon, for example, oxygen, nitrogen, and halogen atoms.

In an embodiment of the present invention, one or both of Rt and R2 can represent a monovalent hydrocarbon group having greater than 4 carbon atoms, and typically 8 or more carbon atoms.

Non-limiting examples of organotin catalysts suitable for use in the cationic electrodepositable coating compositions of the present invention include dibenzyltin oxide, dioctyltin oxide, diisopentyltin oxide, dihexyltin oxide, diisoamyltin oxide, and mixtures thereof. In a particular embodiment of the present invention, the organotin catalyst comprises dioctyltin oxide and/or its derivatives, for example, dioctyltin acetate which is the reaction product of dioctyltin oxide with one mole of acetic acid.

As previously mentioned, derivatives of the dialkyltin compound having the structure (I) above are also suitable as catalysts for the electrodepositable coating composition of the present invention. Suitable such derivatives include but are not limited to dialkyltin carboxylates, for example the condensation products of dioctyltin oxide and carboxylic acids, for example short chain carboxylic acids such as acetic, lactic, formic, and propionic acids; and long chain carboxylic acids such as oleic, palmitic, stearic and myristic acids. Other suitable organotin derivatives include dialkyltin phenoxides, dialkyltin mercaptides, and dialkyltin alkoxides.

In a particular embodiment of the present invention, the ratio of equivalents of organic acid arising from the hydrolysis of a carboxylic acid derivative of the organotin catalyst relative to the equivalents of organdtin compound present in the electrodepositable composition is no more than 2.0, and typically no more than 1.0. It has been observed that while carboxylic acid derivatives of the organotin oxide catalyst provide advantages for ease of handling and ease of incorporation into the electrodepositable composition, such materials can be undesirable because the carboxylic acid generated upon hydrolysis of the organotin carboxylate can lower the composition pH, adversely affect throwpower of the composition and promote bacterial infestation of the bath.

It should be understood that for purposes of the present invention, the organotin catalyst can comprise one or more of the dialkyltin compounds

having the structure (I) above, one or more derivatives thereof, and mixtures thereof, provided the composition is storage stable as discussed below, and provided that the catalyst is present in an amount sufficient to effect cure of the electrodepositable composition at a temperature at or below 340°F (171.1°C).

The organotin catalyst described in detail above can be present in the electrodepositable coating composition of the present invention in an amount of at least 0.1 percent by weight tin based on weight of total resin solids present in the electrodepositable coating composition. Also, the organotin catalyst can be present in the electrodepositable coating composition of the present invention in an amount less than or equal to 5.0 percent by weight tin, often less than or equal to 3.0 percent by weight tin, and typically less than or equal to 1.0 percent by weight tin based on weight of total resin solids present in the electrodepositable coating composition. The level of organotin catalyst present in the electrodepositable coating composition can range between any combination of these values, inclusive of the recited values, provided that the catalyst is present in an amount sufficient to effect cure (as determined by a method described in detail below) of the composition at a temperature at or below 340°F (171.1°C).

As used herein, the term "cure" as used in connection with a composition, e.g., "composition when cured" or a "cured composition", shall mean that any crosslinkable components of the composition are at least partially crosslinked. In certain embodiments of the present inventiorifthe crosslink density of the crosslinkable components, i.e., the degree of crosslinking, ranges from 5% to 100% of complete crosslinking. In other embodiments, the crosslink density ranges from 35% to 85% of full crosslinking. In other embodiments, the crosslink density ranges from 50% to 85% of full crosslinking. One skilled in the art will understand that the presence and degree of crosslinking, i.e., the crosslink density, can be determined by a variety of methods, such as dynamic mechanical thermal analysis (DMTA) using a TA Instruments DMA 2980 DMTA analyzer conducted under nitrogen. This method determines the glass transition

temperature and crosslink density of free films of coatings or polymers. These physical properties of a cured material are related to the structure of the crosslinked network. In an embodiment of the present invention, the sufficiency of cure is evaluated relative to the solvent resistance of the cured film. For example, solvent resistance can be measured by determining the number of double acetone rubs. For purposes of the present invention, a coating is deemed to be "cured" when the film can withstand a minimum of 100 double acetone rubs without substantial softening of the film and no removal of the film.

As aforementioned, in addition to the organbtin catalyst and/or derivatives thereof, the electrodepositable coating composition of the present invention comprises fa)-an active hydrogen-containing, cationic salt group-containing resin, and (b) an at least partially blocked polyisocyanate curing agent.

The cationic resin fa) typically is derived from a polyepoxide and can be prepared by reacting together a polyepoxide and a polyhydroxyi group-containing material selected from alcoholic hydroxyi group-containing materials and phenolic hydroxyi group-containing materials to chain extend or build the molecular weight of the polyepoxide. The reaction product can then be reacted with a cationic salt group former to produce the cationic resin.

A chain extended polyepoxide typically is prepared as follows: the polyepoxide and polyhydroxyi group-containing material are reacted together

neat or in the presence of an inert organic solvent such as a ketone, including

•  '.•.-.	:	•  .  •	^%*

methyl isobutyl ketone and methyl amyl ketone, aromatics such as toluene

and xylene, and glycol ethers such as the dimethyl ether of diethylene glycol. The reaction typically is conducted at a temperature of 80°C to 160°C for 30 to 180 minutes until an epoxy group-containing resinous reaction product is obtained.

The equivalent ratio of reactants; i.e., epoxyipolyhydroxyl group-containing material is typically from 1.00:0.50 to 1.00:2.00.

The polyepoxide typically has at least two 1,2-epoxy groups. In general the epoxjde equivalent weight of the polyepoxide will range from 100

to about 2000, typically from about 180 to 500. The epoxy compounds may be saturated or unsaturated, cyclic or acyclic, aliphatic, alicyclic, aromatic or heterocyclic. They may contain substituents such as halogen, hydroxyl, and ether groups.

Examples of polyepoxides are those having a 1,2-epoxy equivalency greater than one and preferably about two; that is, polyepoxides which have on average two epoxide groups per molecule. The preferred polyepoxides are polyglycidyl ethers of polyhydric alcohols such as cyclic polyols. Particularly preferred are polyglycidyl ethers of polyhydric phenols such as Bisphenol A. These polyepoxides can be produced by etherification of polyhydric phenols with an epihalohydrin or dihalohydrin such as epichlorohydrin or dichlorohydrin in the presence of alkalL Besides polyhydric phenols, other cyclic polyols can be used in preparing the polyglycidyl ethers of cyclic polyols. Examples of other cyclic polyols include alicyclic polyols, particularly cycloaliphatic polyols such as 1,2-cyclohexane diol and 1,2-bis(hydroxymethyl)cyc|ohexane. The preferred polyepoxides have epoxide equivalent weights ranging from about 180 to 2000, preferably from about 186 to 1200. Epoxy group-containing acrylic polymers can also be used. These polymers typically have an epoxy equivalent weight ranging from about 750 to 2000.

Examples of polyhydroxyl group-containing materials used to chain extend or increase the molecular weight of the polyepoxide (i.e., through hydroxyl-epoxy reaction) include alcoholic hydroxyl group-containing eiaterials and phenolic hydroxyl group-containing materials. Examples of alcoholic hydroxyl group-containing materials are simple polyols such as neopentyl glycol; polyester polyols such as those described in U.S. Patent No. 4,148,772; polyether polyols such as those described in U.S. Patent No. 4,468,307; and urethane diols such as those described in U.S. Patent No. 4,931,157. Examples of phenolic hydroxyl group-containing materials are polyhydric phenols such as Bisphenol A, phloroglucinol, catechol, and resorcinol. Mixtures of alcoholic hydroxyl group-containing materials and

phenolic hydroxyl group-containing materials may also be used. Bisphenol A is preferred.

The resin contains cationic salt groups, which can be incorporated into the resin molecule as follows: The resinous reaction product prepared as described above is further reacted with a cationic salt group former. By "cationic salt group former" is meant a material which is reactive with epoxy groups and which can be acidified before, during, or after reaction with the epoxy groups to form cationic salt groups. Examples of suitable materials include amines such as primary or secondary amines which can be acidified after reaction with the epoxy groups to form amine salt groups, or tertiary amines which can be acidified prior to reaction with the epoxy groups and which after reaction with the epoxy groups form quaternary ammonium salt groups. Examples of other cationic salt group formers are sulfides which can be mixed with acid prior to reaction with the epoxy groups and form ternary sulfonium salt groups upon subsequent reaction with the epoxy groups.

When amines are used as the cationic salt formers, monoamines typically are employed, and hydroxyl-containing amines are particularly preferred. Polyamines may be used but are not recommended because of a tendency to gel the resin.

Tertiary and secondary amines are preferred to primary amines because primary amines are polyfunctional with respect to epoxy groups and have a greater tendency to gel the reaction mixture. If polyamines or primary amines are used, they should be used in a substantial stoichiometric excess

'	. :	'  ,	.	•	-	•	.	*•*-'"%*,.

to the epoxy functionality in the polyepoxide so as to prevent gelation and the excess amine should be removed from the reaction mixture by vacuum stripping or other technique at the end of the reaction. The epoxy may be added to the amine to ensure excess amine.

Examples of hydroxyl-containing amines include alkanolamines, dialkanolamines, alkyl alkanolamines, and aralkyl alkanolamines containing from 1 to 18 carbon atoms, preferably 1 to 6 carbon atoms in each of the alkanol, alkyl and aryl groups. Specific examples include ethanolamine, N-methylethanolamine, diethanolamine, N-phenylethanolamine, N,N-

dimethylethanolamine, N-methyldiethanolamine, 3-aminopropyldiethanolamine, and N-(2-hydroxyethyl)-piperazine.

Amines such as mono, di, and trialkylamines and mixed aryl-alkyl amines which do not contain hydroxyl groups or amines substituted with groups other than hydroxyl which do not negatively affect the reaction between the amine and the epoxy may also be used. Specific examples include ethylamine, methylethylamine, triethylamine, N-benzyldimethylamine, dicocoamine, 3-dimethylaminopropylamine, and N,N-dimethylcyclohexylamine.

Mixtures of the above mentioned amines may also be used.

The reaction of a primary and/or secondary amine with the polyepoxide takes place upon mixing of the amine and polyepoxide. The amine may be added to the polyepoxide or vice versa. The reaction can be conducted neat or in the presence of a suitable solvent such as methyl isobutyl ketone, xylene, or 1-methoxy-2-propanol. The reaction is generally exothermic and cooling may be desired. However, heating to a moderate temperature of about 50 to 150°C may be done to hasten the reaction.

The reaction product of the primary and/or secondary amine and the polyepoxide is made cationic and water dispersible by al least par tial neutralization with an acid. Suitable acids include organic and inorganic acids. Nonlimiting examples of suitable organic acids include formic acid, acetic acid, and lactic acid. Nonlimiting examples of suitable inorganic acids include phosphoric acid and sulfamic acid. By "sulfamic acid" is meant*, sulfamic acid itself or derivatives thereof; i.e., an acid of the formula:

(Figure Remove) wherein R is hydrogen or an alkyl group having 1 to 4 carbon atoms. Sulfamic acid is preferred. Mixtures of the above mentioned acids may also be used.

The extent of neutralization of the cationic electrodepositable composition varies with the particular reaction product involved. However, sufficient acid should be used to disperse the electrodepositable composition in water. Typically, the amount of acid used provides at least 20 percent of all of the total neutralization. Excess acid may also be used beyond the amount required for 100 percent total neutralization.

In the reaction of a tertiary amine with a polyepoxide, the tertiary amine can be pre-reacted with the neutralizing acid to form the amine salt and then the amine salt reacted with the polyepoxide to form a quaternary salt group-containing resin. The reaction is conducted by mixing the amine salt with the polyepoxide in water. Typically, the water is present in an amount ranging from about 1.75 to about 20 percent by weight based on total reaction mixture solids.

In forming the quaternary ammonium salt group-containing resin, the reaction temperature can be varied from the lowest temperature at which the reaction will proceed, generally room temperature or slightly thereabove, to a maximum temperature of about 100 °C (at atmospheric pressure). At higher pressures, higher reaction temperatures may be used. Preferably, the reaction temperature is in the range of about 60 to 100°C. Solvents such as a stericaliy hindered ester, ether, or sterically hindered ketone may be used, but their use is not necessary.

In addition to the primary, secondary, and tertiary amines disclosed above, a portion of the amine that is reacted with the polyepoxide can be a

'	-•.•-	««v_:

ketimine of a polyamine, such as is described in U.S. Patent No. 4,104,147, column 6, line 23 to column 7, line 23. The ketimine groups decompose upon dispersing the amine-epoxy resin reaction product in water. In an  . embodiment of the present invention, at least a portion of the active hydrogens present In the resin (a)comprise primary amine groups derived from the reaction of a ketimine-containing compound and an epoxy group-containing material such as those described above.

In addition to resins containing amine salts and quaternary ammonium salt groups, cationic resins containing ternary sulfonium groups may be used

in the composition of the present invention. Examples of these resins and their method of preparation are described in U.S. Patent Nos. 3,793,278 to DeBona and 3,959,106 to Bosso et al.

It should be understood that the active hydrogens associated with the cationic resin include any active hydrogens which are reactive with isocyanates at temperatures sufficient to cure the electrodepositable composition as previously discussed, i.e., at temperatures at or below 340°F (171.1°C). The active hydrogens typically are derived from reactive hydroxyl groups, and primary and secondary amino, including mixed groups such as hydroxyl and primary amino. In one embodiment of the present invention, at least a portion of the active hydrogens are derived from hydroxyl groups comprising phenolic hydroxyl groups. The cationic resin can have an active hydrogen content of 1 to 4 milliequivalents, typically 2 to 3 milliequivalents of active hydrogen per gram of resin solids.

The extent of cationic salt group formation should be such that when the resin is mixed with an aqueous medium and other ingredients, a stable dispersion of the electrodepositable composition will form. By "stable dispersion" is meant one that does not settle or is easily redispersible if some settling occurs. Moreover, the dispersion should be of sufficient cationic character that the dispersed resin particles will electrodeposit on a cathode when an electrical potential is set up between an anode and a cathode immersed in the aqueous dispersion.

Generally, the cationic resin in the electrodepositable composition of the present invention contains from about 0.1 to 3.0, preferably from about 0.1 to 0.7 milliequivalents of cationic salt group per gram of resin solids. The cationic resin typically is non-gelled, having a number average molecular weight ranging from about 2000 to about 15,000, preferably from about 5000 to about 10,000. By "non-gelled" is meant that the resin is substantially free from crosslinking, and prior to cationic salt group formation, the resin has a measurable intrinsic viscosity when dissolved in a suitable solvent. In contrast, a gelled resin, having an essentially infinite molecular weight, would have an intrinsic viscosity too high to measure.

The active hydrogen-containing, cationic salt group-containing resin (a) can be present in the electrodepositable composition of the present invention in an amount ranging from 40 to 95 weight percent, typically from 50 to 75 weight percent based on weight of total resin solids present in the composition.

The electrodepositable composition of the present invention also contains an at least partially blocked polyisocyanate curing agent. The polyisocyanate curing agent may be a fully blocked polyisocyanate with substantially no free isocyanate groups, or it may be partially blocked and reacted with the resin backbone as described in U.S. Patent 3,984,299. The polyisocyanate can be an aliphatic or an aromatic polyisocyanate or a mixture of the two. Diisocyanates are preferred, although higher polyisocyanates can be used in place of or in combination with djisocyanates.

Examples of suitable aliphatic diisocyanates are straight chain aliphatic diisocyanates such as 1,4-tetramethylene diisocyanate, norbomane diisdcyanate, and 1,6-hexamethylene diisocyanate. Also, cycloaliphatic diisocyanates can be employed. Examples include isophorone diisocyanate and 4,4l-methylene-bis-(cyclonexyl isocyanate). Examples of suitable aromatic diisocyanates are p-phenylene diisocyanate, diphenylmethane-4,4'-diisocyanate and 2,4- or 2,6-toluene diisocyanate. Examples of suitable higher polyisocyanates are triphenylmethane^^'.^'-triisocyanate, 1,2,4-benzene triisocyanate and polymethylene polyphenyl isocyanate, and trimers

of 1,6-hexamethylene diisocyanate.

Isocyanate prepolymers, for example, reaction products of polyisocyanates with polyols such as neopentyl glycol and trimethylol propane or with polymeric polyols such as polycaprolactone diols and triols (NCO/OH equivalent ratio greater than one) can also be used. A mixture of diphenylmethane^^'-diisocyanate and polymethylene polyphenyl isocyanate is preferred.

Any suitable alcohol or polyol can be used as a blocking agent for the polyisoycanate in the electrodepositable composition of the present invention provided that the agent will deblock at the curing temperature and provided a

gelled product is not formed. Any suitable aliphatic, cycloaliphatic, or aromatic alkyl alcohol may be used as a blocking agent for the polyisocyanate including, for example, lower aliphatic monoalcohols such as methanol, ethanol, and n-butanol; cycloaliphatic alcohols such as cyclohexanol; aromatic-alkyl alcohols such as phenyl carbinol and methylphenyl carbinol. Glycol ethers may also be used as blocking agents. Suitable glycol ethers include ethylene glycol butyl ether, diethylene glycol butyl ether, ethylene glycol methyl ether and propylene glycol methyl ether. Diethylene glycol butyl ether is preferred among the glycol ethers.

In one embodiment of the present invention, the blocking agent comprises one or more 1 ,3-glycols and/or 1,2-glycols. In one embodiment of the present invention, the blocking agent comprises one or more 1,2-glycols, typically one or more C3 to Ce 1 ,2-glycols. For example, the blocking agent can be selected from at least one of 1 ,2-propanediol, 1 ,3-butanediol, 1 ,2-butanediol, 1 ,2-pentanediol and 1 ,2-hexanediol. It has been observed that the presence of such blocking agents facilitates dissolution or dispersion of the organotin catalyst in the resinous phase or components thereof.

Other suitable blocking agents include oximes such as methyl ethyl ketoxime, acetone oxime and cyclohexanone oxime and lactams such as epsilon-caprolactam.

The polyisocyanate curing agent (b) is usually present in the electrodepositable composition in an amount ranging from about 5 to 60 percent by weight, typically from about 25 to 50 percent by weight bas&d on total weight of resin solids.

It should be understood that any of the previously described organotin catalysts, that is organotin catalysts having the structure (I) above, derivatives thereof, and mixtures thereof, can be incorporated into the electrodepositable composition of the present invention by any method or means provided that the stability of the composition is not compromised. For example, the organotin catalyst can be admixed with or dispersed in the reactants used to form the resin (a) during preparation of the resin (a). Also, the organotin catalyst can be admixed with or dispersed in one or more of the reactants
