Repository: anandvc/allindianpatents

File: patents/254490-compact-service-module-for-use-in-electrolytic-aluminium-production-plants.html
Indian Patents. 254490:COMPACT SERVICE MODULE FOR USE IN ELECTROLYTIC ALUMINIUM PRODUCTION PLANTS

Indian Patents

Recently Granted Patents

  Recently Published Patents

Title of Invention	COMPACT SERVICE MODULE FOR USE IN ELECTROLYTIC ALUMINIUM PRODUCTION PLANTS

Abstract	The invention relates to a tending module (7) for a series of electrolytic cells (2) to be used for the production of aluminium by fused bath electrolysis including a frame (8) that can be fixed to a trolley (6) and a turret (9) fitted on the frame (8) so as to pivot about a vertical axis A, and equipped with a set of tools including a crust breaker (11) , a bucket shovel (12), at least one first anode clamp (13) and a hopper (15) fitted with a retractable duct (16), and a balcony or a cab (18) comprising controls that will be used to manoeuvre the module and the said tools and a control station (19) from which an operator can actuate the said controls. The module according to the invention is characterised in that, taking a first plane P1 and a second plane P2 perpendicular to each other and to the turret (9) plane Pt and intersecting on the A axis, the centre C of the control station (19) is located at a determined distance C1 from plane P1 and a determined distance C2 from plane P2, the centre of the bucket shovel (12) and the centre of the first anode clamp (13) are located on the opposite side of the plane P1 from the control station (19), and the crust breaker (11) and the said retractable duct (16) are located between the control station (19) and the row formed by the bucket shovel (12) and the first anode clamp (13). Figure 2	

Full Text	 

COMPACT SERVICE MODULE FOR USE IN ELECTROLYTIC ALUMINIUM PRODUCTION PLANTS

Field of the invention

The invention relates to the production of aluminium by fused bath electrolysis according to the Hall-Heroult process. More particularly, it relates to tending modules used in aluminium production plants.

State of the art

Aluminium is produced industrially by fused bath electrolysis, using the well-known Hall-Heroult process in electrolytic cells. Plants contain a large number of electrolytic cells arranged in line in buildings called electrolysis halls or rooms, and electrically connected in series using connecting conductors so as to optimise the floor occupancy of the plants. The cells are usually arranged so as to form two or several parallel lines that are electrically connected to each other by end conductors.

During operation, an electrolysis plant requires action on electrolytic cells particularly including the replacement of spent anodes by new anodes, tapping of liquid metal from cells and drawing off or adding electrolyte. The most modern plants are equipped with one or several pot tending assemblies to carry out this work, comprising a travelling crane that can be moved above the electrolytic cells and along the- rows of cells, and one or several pot tending machines, each comprising a trolley and a tending module comprising handling and working devices  -often  called  "tools")

such as shovels and pulley blocks, that can be moved on the travelling crane. These pot rending assemblies are often called Pot Tending Assemblies (PTA) or Pot Tending Machines (PTM).

In order to optimise the space in electrolysis rooms and to reduce investment costs, electrolytic cells are arranged as close as possible to each other and close to one of the sides of the electrolysis rooms and with the narrowest possible circulation aisle formed adjacent to the other side of ihe rooms. This arrangement means that the distance between the walls in the electrolysis room and the limits of the working area of each pot tending machine tool must be as small as possible, to particularly enable access to electrolytic cells. This distance is called the "tool approach". The position of cells in the electrolysis room and the total resulting area of the hall depend very much on the volume occupied by the pot tending machines and possibilities for bringing tools close and moving them. Known tending modules occupy a large volume that prevents bringing the tools very close to the sides of the electrolysis rooms, particularly at the lateral sides, which substantially limits their movements close to these sides. Considering the large number of tools necessary for cell maintenance, it is difficult to reduce the volume of modules simply by bringing tools closer without reducing visibility of operations to operators working in control stations.

Therefore, the applicant searched for pot rending assemblies capable of avoiding these disadvantages.

Description of the invention

An object of the invention is a tending module for a series of electrolytic cells intended for production of aluminium by fused bath electrolysis including a frame that can be fixed to a trolley and a turret fitted on the frame so as to pivot about a vertical axis A during use, defining a substantially horizontal plane during use, called the "turret plane" Pt, and equipped with:

-	a set of tools particularly including a crust breaker fitted on a telescopic arm, a bucket shovel fitted on a telescopic arm, at least one first anode clamp fitted on a telescopic arm and a hopper fitted with a retractable duct;

-	a balcony or a cab comprising controls that are designed to manoeuvre the module and the said tools and a control station from which an operator can actuate the said controls,

and characterised in that, taking a first plane PI and a second plane P2, perpendicular to each other and to the turret plane Pt and intersecting on the A axis, as a reference:

-	the centre C of the control station is located at a determined distance CI from plane PI and a determined distance C2 from plane P2;

-	the centre of the bucket shovel and the centre of the first anode clamp are located on the opposite side of the plane PI from the control station;

-	the crust breaker and the retractable duct are located between the control station and the row formed by the bucket shovel and the first  anode clamp.

The layout of the tools in the module according to the invention enables their active part to be located in a zone remote from the operator s cab and station and thus provides good visibility within the operating range of the tools. It also enables bringing them close to the axis of rotation of the turret without reducing visibility, which increases the compactness of the module and facilitates small approaches. Thus, the tending module comprises at least four basic tools used for anode changes, but remains compact.

The invention also makes it possible for the operations to be symmetric, such that a pot tending machine equipped with a module according to the invention can be used indifferently regardless of the position of the cells with respect to the lateral sides of the electrolysis room.

The invention also avoids the need to use two or several concentric turrets, which makes it possible to simplify the design of the tending module.

Another object of the invention is a pot tending machine comprising a trolley and a tending module like the one described above.

Another object of the invention is a pot tending assembly for an aluminium production plant by fused bath electrolysis comprising a travelling crane and at least one pot tending machine according to the invention.

Another object of the invention is the use of a pot tending assembly according to the invention for work on electrolytic cells designed for production of aluminium by fused bath electrolysis.

Another object of the invention is a method of changing an anode of an electrolytic cell designed for production of aluminium by fused bath electrolysis, wherein at least one determined anode is replaced by a new anode using a tending module according to the invention.

The invention is described in detail below using the appended figures.

Figure 1 shows a sectional view illustrating a typical electrolysis room that is intended for the production of aluminium and comprises a pot tending assembly shown diagranuriatically.

Figures 2 and 3 diagrammatically show a bottom view of arrangements of basic tools for the tending module according to the invention.

Figures 4 and 5 diagrammatically illustrate embodiments of the tending module according to the invention, seen in a side view.

Figure 6 illustrates anode change operations that can be performed with a module according to the invention.

Electrolysis plants intended for aluminium production comprise a liquid aluminium production zone that comprises one or several electrolysis rooms (1) . As illustrated in Figure 1, each electrolysis room (1) comprises electrolytic cells (2) and at least one "pot tending assembly " or "pot tending machine" (3; . The electrolytic cells (2) are normally arranged in rows or lines, each row or line typically comprising more than a hundred cells. The cells (2) are arranged so as to leave  a  circulation  aisle  '21)  clear  along  the

electrolysis room (1). The cells (2) comprise a series of anodes (21) fitted with a metallic stem (22) that will be used for the attachment and electrical connection of anodes to a metallic anode frame (not illustrated).

The pot tending assembly (3) is used to perform operations on cells (2) such as anode changes or filling of feed hoppers of electrolytic cells with crushed bath and AIF3. It can also be used for handling various loads such as pot elements, liquid metal ladles or anodes. The invention particularly relates to pot tending assemblies that can be used to make anode changes.

The pot tending assembly (3) comprises a travelling crane (4) that can be moved above the electrolytic cells (2), and a pot tending machine (5) comprising a mobile trolley (6) free to move on the travelling crane (4) and a tending module (7) equipped with several handling and working devices (10), such as tools (shovels, anode clamps, crust breakers, etc.), The travelling crane (4) is supported on and moves along running rails (30, 30') arranged parallel to each other and to the main axis of the hall (and the line of cells). The travelling crane (4) may thus be moved along the electrolysis room (1).

In the context of the invention, the tending module (7) comprises a frame (8), typically a platform that can be fixed to a trolley (6) and a turret (9) fitted on the frame (8) so that it can pivot around a vertical axis A during use. The turret (9) is fitted with  a  balcony  or  a  control  cab  : 13;  comprising

controls provided to manoeuvre the module (7) and the said tools (10) and a control station (19) from which an operator can actuate the said controls.

The turret (9) according to the invention is also equipped with a determined set of tools (10), namely at least one crust breaker (11) fitted on a telescopic arm (11a), a bucket shovel (12) installed on a telescopic arm (12a), at least one anode handling clamp (called "anode clamp" in the remainder of this presentation) (13, 14) fitted on a telescopic arm (13a, 14a), and a hopper  (15)  provided with a rerractable duct  (16). These tools (11 to 16) are designed for use in anode changing operations for electrolytic cells in the hall. In these operations, the crust breaker (11; is used to break  the  alumina  and  solidified  bath  crust  that usually covers the cell anodes; the bucket shovel (12) is used to clear the anode location, after the spent anode has been withdrawn,  by removing solid matter (such  as  pieces  of crust  and  carbon  and alumina) located in it; the anode clamp (s)  (13, 14) is  (are) used  to  grip  and  handle  anodes  by  their  stem, particularly  for  removing  spent  anodes  from  an electrolytic cell and for placement of new anodes in the electrolytic cell;  the retractable duct  (16)  is used  to  add  alumina  and/or  crushed  bath  in  the electrolytic cell,  so as to reform a coating layer, after  placement  of  a  new  anode.  The  turret  -;9) according to the invention may also be equipped with supplementary tools such as a pulley block.

Within  the  framework  of  the  invention,  a telescopic arm (11a, 12a, 13a, 14a) comprises at least

one fixed member and a first mobile member capable of being translated with respect to the fixed member along a determined translation axis. The fixed and mobile members have a substantially elongated shape, such as rod, a stock or shaft or a more complex shape, to which a principal axis can be ascribed lengthwise. The principal axis of the fixed and mobile members is typically substantially vertical in use. The determined translation axis is usually parallel to the principal axis of the fixed member and may coincide with it. The fixed member is rigidly or flexibly fixed to the turret (9). A flexible fixation allows small swings of the mobile member about the fixing point. The tools are fixed to the mobile member, usually at its end. For example, the fixed member may be a first hollow shaft with a substantially square cross section and the mobile member may be a second shaft with a substantially square cross section capable of sliding inside the first shaft; in this example, the principal axis of the first and second shafts coincide. The telescopic arm may comprise one or several intermediate mobile members located between the fixed member and the first mobile member and capable of being translated with respect to the fixed and first mobile members-

The turret (9) defines a plane Pt perpendicular to the axis A, and therefore substantially horizontal during use, called the turret plane. In order to describe the arrangement of elements on the turret, this plane is broken down into four geometric quadrants delimited by two planes (P1, P2}, perpendicular to the plane of the turret (and therefore vertical in use),

perpendicular to each other and passing through the axis A. This coordinate system is illustrated in Figures 2 and 3. The space is then broken down into four sub spaces each corresponding to one of the four quadrants delimited by the two planes PI and P2. The quadrants and the corresponding subspaces are denoted by the Roman numbers I to IV for the needs of this description.

Tools are normally all located on the same side of the turret plane, namely the side under this plane (and therefore under the frame of the turret) during use.

Using the coordinate system mentioned above:

-	the centre of the control station (19) is located either in the subspace reference ;I or IV) located on one side of the plane P1, or on the plane P2 that separates these two subspaces;

-	the centre of the bucket shovel (12) and the centre of the anode clamp (s) (13, 14) are located on the side opposite the plane P1, either in a subspace adjacent to the reference subspace (for example in subspace 11 when the centre of the control station is in the subspace I), or in the subspace opposite to the reference subspace (for example in subspace III when the centre of the control station is in subspace I);

-	the crust breaker (11) and the retractable duct (16) are located between the control station (18) and either the plane Pa parallel to plane P1 passing through the centre of the first anode clamp (13), or the plane Pb parallel to the plane P1 and passing through the centre of the bucket shovel :I2), depending on the space available left by the bucket shovel and

the anode clamp (s) . The crust breaker (11) and the retractable duct (16) are then arranged between the control station (18) and the row formed by the bucket shovel (12) and the anode clamp (s) (13, 14) . For example, the crust breaker (11) may be placed between the control station (19) and the bucket shovel (12) and the retractable duct (16) may be placed between the control station (19) and the anode clamp(s) (13, 14). The crust breaker (11) and the retractable duct (16) are preferably located between the plane P1 and the said row, and more generally between the plane P1 and the row formed by the bucket shovel (12) and the anode clamps (13, 14). The crust breaker (11) and the retractable duct (16) are preferably also located between the plane P12 parallel to the axis A and passing through the centre of the control station (19) and the centre of the bucket shovel (12) and the plane P13 or P14 parallel to the axis A and passing through the centre of the control station (19) and the centre of the anode clamp (13 or 14) that is farthest from the centre of the bucket shovel.

As illustrated in Figure 6, the position of the tools according to the invention provides visibility on all anode change tools (11 to 16) when the operator works in the working area (17) at the level of the pot or in the working area (171) at the level of the anode stem attachments (22) . The view point of the operator on anode change operations is denoted as reference 20. These operations take place as follows: the crust that covers the anodes is firstly broken using the crust breaker (11)  (Figure 6(A)), the spent anode is then

withdrawn using an anode clamp (13, 14) (Figure 6(B)), the anode location is cleared using the bucket shovel (12) (Figure 6 (C) ) , and the new anode is placed using an anode clamp (13, 14) (Figure 6(B)) and covered with alumina and/or crushed bath using the retractable duct (Figure 6(D)). When the module is equipped with several anode clamps, these operations may be effected on several anodes simultaneously. The position of the tools according to the invention also allows said operations to be effected without requiring rotation of the turret (9) around the A axis; the positioning of the tools with respect to the location of an anode (21) or its stem (22) during said operations only requires slight displacements of the turret (9- through horizontal translation and/or slight swiveling of the turret (9) with respect to axis A.

The control station (19), the bucket shovel (12) and the anode clamp(s) (13, 14)) are located at determined radial distances from axis A. These distances may be given in terms of distances from the P1 and P2 planes as indicated in Figure 2 (namely C1 and C2 for control station, Bl and B2 for the bucket shovel, Al and A2 for the first anode clamp, Al and A2' for the second anode clamp if there is one, etc.). Distances from plane P1 (Al, Al', Bl, CI) depend particularly on the size of tools, the height of the traveling crane (4), dimensions of cells (2) and the distance that separates them.

The angle S between plane P2 and plane Pc passing through the axis A and the centre C of the control station (19) is preferably between C and 40, and more

preferably between 0 and 15°. This arrangement makes it possible to put the operator's field of view between the telescopic arm (11a) of the crust breaker and the retractable duct (16), which is typically actuated by a telescopic arm, while maintaining the possibility of keeping these components close to plane P2. In this configuration, the determined distance C2 of the control station (19) is typically between 0 and 1000 mm, and more typically between 100 and 600 mm.

The bucket shovel (12) and the first anode clamp (13) are spaced so as to release sufficient space between them to prevent them from colliding.

Preferably, the centre of the bucket shovel (12) and the centre of the first anode clamp ; 13) are on opposite sides of the plane P2. This configuration makes it possible to make the module operate symmetrically, with a rotation of 180° around the axis A, while retaining the compactness of the module and the operator's visibility over his tools.

According to one embodiment of the invention, for which an example arrangement is diagrammatically illustrated in Figure 2, the centre C of the control station (19) and the centre of the bucket shovel (12) are located on the same side of the plane P2. For example, the centre C of the control station (19) may be located in subspace I and the centre of the bucket shovel (12) may be located in the subspace II; the centre of the first anode clamp (13) is then preferably in the subspace III. The mirror configuration about plane P2 is also possible.

According to another embodiment of the invention, for which an example arrangement is shown diagrammatically in Figure 3, the centre C of the control station (19) and the centre of the first anode clamp (13) are located on the same side of the plane P2. For example, the centre C of the control station (19) may be located in the subspace IV and the centre of the first anode clamp (13) may be located in the subspace III; the centre of the bucket shovel (12) is then preferably in subspace II. The mirror configuration about plane P2 is also possible.

The tending module (7) according to the invention may also comprise at least one additional anode clamp (14) - typically one or two additional clamps installed on a telescopic arm and located within the same subspace as the first anode clamp (13) . The centre of additional anode clamp is preferably located on the same side of planes P1 and P2 as the centre of the first clamp (13). Also preferably, the centre of the additional anode clamp (14) is also located in the plane Pa parallel to the plane P1 and passing through the centre of the first anode clamp (13).

In order to facilitate successive anode change operations, plane Pa parallel to plane PI and passing through the centre of the first anode clamp (13) and plane Pb parallel to plane Pi and passing through the centre of the bucket shovel (12) are advantageously at a relatively small spacing F, that is typically between 0 and 300 mm. Thus, the telescopic arms of the bucket shovel and of the anode clamp is) are substantially aligned, in other words they form a row of tools such

that their active part is located within an area remote from the control station and thus provide very good visibility within the operating range of these tools. Furthermore, in this configuration, the operator can move from one tool to the next simply by a longitudinal displacement along the travelling crane, and a slight displacement of the crane itself.

Advantageously, the crust breaker (11) is located at a distance from plane P2 equal to between 0 and 2 00 mm. The angle P between plane P2 and plane Pp passing through the telescopic arm -11a) of the crust breaker (11) and the crust breaker (11) is preferably between 0 and 20°. Thus, the relescopic arm (11a) of the crust breaker (11) is located close tc plane P1, or possibly in plane P1. This arrangement can simultaneously give operating symmetry of the module by a 180° rotation about axis A and module compactness. The crust breaker (11) is typically placed on an elbow arm fixed to the end of its telescopic arm (11a) as illustrated in Figure 5. The telescopic arm (11a) of the crust breaker (11) may be vertical (Figure 5) or inclined (Figure 4) from the A axis.

The distance between the centre of the control station (19) and the centre of the bucket shovel (12) and the distance between the centre of the control station (19) and the centre of the anode clamp or each anode clamp (13, 14) are typically between 3 and 5 meters. These distances are centre to centre distances and correspond to straight-line segments D12, D13, C14 parallel to plane Pt of the turre, shown in Figure 2.

The angular opening V between the plane P2 parallel to the A axis and passing through the centre of the control station (19) and the centre of the bucket shovel (12) and plane P13 or F14 parallel to the A axis and passing through the centre of the control station (19) and the centre of the anode clamp (13,. 14) farthest from the centre of the shovel is preferably less than 30°, and more preferably less than 20°.

Figure 4 illustrates a possible embodiment of the tending module according to the invention. The drawings show a side view of the module and a sectional view of the travelling crane (4); drawing 4(A) corresponds to drawing 4(B), except that the bucket shovel (12) is not shown so that the first anode clamp (13) located adj acent to it can be seen. In these drawings, the module is installed on a trolley (6) to form a pot tending machine (5). The trolley (6) is fitted on the two cross pieces (41, 4") of a crane so as to be able to move along the crane. The crust breaker is shown in a "waiting" position (11') and in a "working" position (11) ; in the working position, the crust breaker accesses the working area (17) of the tools. The telescopic arm (11a) of the crust breaker is inclined from axis A,

Figure 5 illustrates another possible embodiment of the tending module according to the invention. The tools are shown in the waiting position. In this variant, the hopper (15) is placed closer to the cab or the balcony (18) than in the example in Figure 4. The telescopic arm (11a) of the crusr breaker is parallel to the A axis.

The invention is particularly advantageous for a method of changing an anode of an electrolysis cell (2) designed for the production of aluminium by fused bath electrolysis, comprising:

-	bringing a tending module (7) according to the invention close to said cell (2);

-	breaking the crust of alumina and solidified bath the surrounds and covers at least one determined used anode using the crust breaker (11);

-	removing the used anode using an anode clamp

(13, 14);

-	preparing the location of the new anode using the bucket shovel (12);

-	placing the new anode using an anode clamp (13, 14) ;

covering the  new  anode with alumina  and/or crushed bath using the retractable duct (16).

CLAIMS

1. Tending module (7) for a series of electrolytic cells (2) intended for the production of aluminium by fused bath electrolysis including a frame (8) that can be fixed to a trolley (6) and a turret (9) fitted on the frame (8) so as to pivot about a vertical axis A during use, defining an substantially horizontal plane during use, called the "turret plane", and equipped with:

-	a set of tools including particularly a crust

breaker (11) fitted on a telescopic arm (11a), a bucket

shovel (12) fitted on a telescopic arm (12a), at least

one first anode clamp (13) fitted on a -elescopic arm

(13a) and a hopper (15) fitted with a retractable duct

(16);

-	a balcony or a cab (18) comprising controls that

are designed to manoeuvre the module and the said tools

and a control station (19) from which an operator can

actuate the said controls,

and characterised in that, taking as a reference a first plane PI and a second plane P2 perpendicular to each other and to the turret (9) plane Pt and intersecting on the A axis:

-	the centre C of the control station (19) is located at a determined distance CI from plane PI and a determined distance C2 from plane P2;

-	the centre of the bucket shovel (12) and the centre of the first anode clamp (13) are located on i:he opposite side of the plane PI from the control station (19) ;

- the crust breaker (11) and the retractable duct (16) are located between the control station (19) and the row formed by the bucket shovel (12) and the first anode clamp (13) .

2.	Tending module (7) according to claim 1,

characterised in that the centre of the bucket shovel

(12)	and the centre of the first anode clamp (13) are

located on opposite sides of the plane P2.

3.	Tending module(7) according to either claim 1 or 2, characterised in that the centre C of the control station (19) and the centre of the bucket shovel (12) are located on the same side of the plane P2.

4.	Tending module (7) according to either claim 1 or 2, characterised in that the centre 3 of rhe control station (19) and the centre of the first anode clamp

(13)	are located on the same side of the plane P2.

5.	Tending module (7) according to any one of claims 1 to 4, characterised in that the angle S between plane P2 and plane Pc passing through the axis A and the centre C of the control station (19) is between 0 and 40°.

6.	Tending module (7) according to any one of claims 1 to 4, characterised in that the angle S between plane P2 and plane Pc passing through the axis A and the centre C of the control station (19) is between 0 and 15°.

7.	Tending module (7) according to any one of claims 1 to 6, characterised in that the plane Pa parallel to the plane PI and passing through the centre of the first anode clamp (13) and the plane Pb parallel to the plane PI and passing througn "he centre cf the

bucket shovel (12) are at a spacing F that is between 0 and 300 nun.

8.	Tending module (7) according to any one of

claims 1 to 7, characterised in that the crust breaker

(11) is located at a distance from plane P2 equal to

between 0 and 200 mm.

9.	Tending module (7) according to any one of

claims 1 to 8, characterised in that the angle P

between the plane P2 and the plane Pp passing through

the telescopic arm (11a) of the crust breaker (11) and

the crust breaker (11) is between 0 and 20 °.

10.	Tending module (7) according to any one of claims 1 to 9, characterised in that it further comprises at least one additional anode clanip (14) the centre of which is located on the same side of planes PI and P2 as the centre of the first clamp (13).

11.	Tending module (7) according to claim 10, characterised in that the centre of the additional clamp(s) (14) is located in a plane Pa parallel to the plane PI and passing through the centre of the first anode clamp (13).

12.	Tending module (7) according to any one of claims 1 to 11, characterised in that the angular opening V between the plane P12 parallel to the A axis and passing through the centre of the control station (19) and the centre of the bucket shovel (12) and plane P13 or P14 parallel to the A axis and passing through the centre of the control station (19) and the centre of the anode clamp (13 or 14) farthest from the centre of the bucket shovel, is less than 30°.

13.	Tending module (7) according to claim 12, characterised in that the said angular opening is less than 20°.

14.	Tending module (7) according to any one of claims 1 to 13, characterised in that the crust breaker (11) and the retractable duct (16) are located between

the plane PI and the said row.

15.	Tending module (7) according to any one of

claims 1 to 14, characterised in that the crust breaker

(11) and the retractable duct (16) are located between

the plane P12 parallel to the axis A and passing through the centre of the control station (19) and the centre of the bucket shovel (12) and the plane PI3 or P14 parallel to the A axis and passing through the centre of the control station (19) and the centre of the anode clamp (13 or 14) farthest from the centre of the bucket shovel.

16.	Pot tending machine (5) comprising a trolley (6) and a tending module (7) according to any one of claims 1 to 15.

17.	Pot tending assembly (3) in an aluminium production plant by fused bath electrolysis comprising a travelling crane (4) and at least one pot tending machine (5) according to claim 16.

18.	Use of a pot tending assembly (3) according to claim 17 for work on electrolytic cells (2) for production of aluminium by fused bath electrolysis.

19.	Method of changing an anode of an electrolysis cell (2) designed for the production of aluminium by fused  bath  electrolysis,  wherein  at  least  one

determined anode is replaced by a new anode using a tending module according to any one of claims 1 to 15.

20. Method of changing an anode according to claim 19, comprising:

-	bringing a tending module (7) according to the

invention close to said cell (2);

-	breaking the crust of alumina and solidified

bath the surrounds and covers at least one determined

used anode using the crust breaker (11);

-	removing the used anode using an anode clamp

(13, 14);

-	preparing the location of the new anode using

the bucket shovel (12);

-	placing the new anode using ar_ anode clamp (13,

14) ;

covering the  new  anode with  alumina  and/or crushed bath using the retractable duct (16).

Documents:

				3910-CHENP-2006  AMENDED CLAIMS  10-09-2012.pdf

				3910-CHENP-2006  FORM-18.pdf

				3910-CHENP-2006  FORM-3  10-09-2012.pdf

				3910-CHENP-2006  OTHER PATENT DOCUMENT  10-09-2012.pdf

				3910-CHENP-2006  POWER OF ATTORNEY  10-09-2012.pdf

				3910-CHENP-2006  CORRESPONDENCE OTHERS 10-07-2012.pdf

				3910-CHENP-2006  EXAMINATION REPORT REPLY RECEIVED  10-09-2012.pdf

				3910-chenp-2006-abstract image.jpg

				3910-chenp-2006-abstract.pdf

				3910-chenp-2006-claims.pdf

				3910-chenp-2006-correspondnece-others.pdf

				3910-chenp-2006-description(complete).pdf

				3910-chenp-2006-drawings.pdf

				3910-chenp-2006-form 1.pdf

				3910-chenp-2006-form 3.pdf

				3910-chenp-2006-form 5.pdf

				3910-chenp-2006-pct.pdf

« Previous Patent

Next Patent »

Patent Number	254490	

Indian Patent Application Number	3910/CHENP/2006	

PG Journal Number	45/2012	

Publication Date	09-Nov-2012	

Grant Date	08-Nov-2012	

Date of Filing	25-Oct-2006	

Name of Patentee	E.C.L.	

Applicant Address	100, RUE CHALANT, F-59790 RONCHIN, FRANCE	

Inventors:

#	Inventor's Name	Inventor's Address	

1	VAN ACKER, ALAIN	415, RUE A. RIQUIER, BEUVRY LA FORET, F-59310 ORCHIES, FRANCE	

2	DELESCLUSE, PATRICK	172, RUE DU 14 JUILLET, F-59830 CYSOING, FRANCE	

3	MOREL, BENOIT	7, ALLEE DES CAPUCINES, 59390 SAILLY-LEZ-LANNOY, FRANCE	

PCT International Classification Number	C25C 3/10	

PCT International Application Number	PCT/FR05/00695	

PCT International Filing date	2005-03-22	

PCT Conventions:

#	PCT Application Number	Date of Convention	Priority Country	

1	0403080	2004-03-25	France	

© All Indian Patents, 2013-2021.

  Patent data available in the public domain from Indian Patents Office, Department of Industrial Policy and Promotions, Ministry of Commerce and Industry, Government of India.
