Repository: anandvc/allindianpatents

File: patents/254548-low-alloy-steel.html
Indian Patents. 254548:LOW ALLOY STEEL

Indian Patents

Recently Granted Patents

  Recently Published Patents

Title of Invention	LOW ALLOY STEEL

Abstract	A low alloy steel for a heat-resistant structure member being improved in high-temperature long-time creep ductility and temper softening resistance, characterized in that it comprises 0.03 to 0.10 mass% of C, 0.30 mass% or less of Si, 1.0 mass% or less of Mn, more than 1.5 mass% and not more than 2.5 mass% of Cr, 0.01 to 1.0 mass% of Mo, 0.04 to 0.30 mass% of V, 0.001 to 0.10 mass% of Nb, 0.001 to 0.020 mass% of Ti, 0.0001 to 0.020 mass% of B, 0.001 to 0.01 mass% of Al, 0.0001 to 0.05 mass% of Nd and the balance comprising Fe and impurities, the impurities include 0.020 mass% or less of P, 0.03 mass% or less of S, less than 0.0050 mass% of N and 0.0050 mass% or less of O(oxygen), and a value of BSO represented by the following formula (1) is 0.0001 to 0.010; BSO = B - (11/14)N - (11/32)S - (11/16)O ---- (1) where the symbol of an element in the formula (1) represents the content (mass %) of the element. The steel may further contain one or more of W, Cu, Ni, Co, Mg, Ca, La, Ce, Y, Sm and Pr.	

Full Text	 

LOW ALLOY STEEL

TECHNICAL FIELD [0001]

The present invention relates to a low alloy steel excellent in high temperature creep characteristics and toughness. The low alloy steel of the present invention is suitable for heat-resisting structural members such as electric power plant boilers, turbines, nuclear power plant facilities, chemical industry facilities and other facihties or apparatus, which are used at high temperatiures, BACKGROUND ART [0002]

Electric power plant boilers, turbines, nuclear power plant facilities, chemical industry facilities and the lil:e are used at high temperature and high pressure conditions for a long time. Therefore, the heat-resisting materials to be used in such facihties and the like are generally required to be excellent in strength, corrosion resistance and oxidation resistance at high temperatures as well as toughness and the like at room temperature. In those fields of application, austenitic stainless steels (for example, JIS SUS321H and SUS347H steels), low aUoy steels (for example, JIS STBA24 steel, namely 2.25Cr-lMo steel) and further, 9-12Cr t3Tpe high-Cr ferritic steels (for example, JIS STBA26 steel, namely 9Cr-lMo steel, and JIS STBA28 steel, namely improved 9Cr-lMo steel) have been used in the past. [0003]

Recently, in the thermal power plants, attempts have been made to reduce the discharge of CO2 and so forth for the prevention of global warming. Therefore, it is essential to improve the thermal efficiency and, regarding the boilers, new tj^e plants have been built to be operated under high temperature and high pressure steam conditions (for example, 300 atmospheres at temperatures over 600'C).  On the other hand, a number of

existing plants which were built during the period of rapid economic growth, are each nearing the end of their scheduled life span one after another and it is becoming a great social problem whether they should be replaced with new advanced plants or their Hves shoxdd be prolonged by partial mending. This is also a problem which involves the energy pohcy of Japan. [0004]

On the other hand, advanced Hberahzation in the electric power business field in compliance with the request for deregulation inside and outside the country, has now made it possible for an enterprise outside the electric power industry to go into that field. This has resulted in increased price competition and therefore economical efficiency in electric power plants has become more important as well. [0005]

Therefore due to a need to reduce the cost of new power plants, a trend is growing toward improving the strength of the heat-resisting structiural materials used in the power plants and also reduce the steel consumption in order to meet this requirement, new high strength materials are under development. [0006]

In the relatively low temperature region up to about 500°C, Cr-Mo type low alloy steels such as JIS STBA22 steel (lCr0.5Mo steel), STBA23 steel (l.25Cr"0.5Mo steel) and the above-mentioned STBA24 steel (2.25Cr-lMo steel) and the hke, have so far been used. Also a steel containing W in substitution for a part of Mo in order to increase the high temperature strength more is disclosed in the Patent Document 1. Further, a steel improved in hardenabihty by adding Co is also disclosed in the Patent Document 2. [0007]

In such new  steels  as referred to  above, the  high temperature

softening resistance is improved by W or Co, and especially the creep strength at 500°C or above is markedly improved as compared with the conventional multipurpose steels. However, there is a problem in that increases in strength result in a deterioration in toughness and marked decreases in long time creep ductihty (that is, elongation and reduction of area). [0008]

In the Patent Documents 3 and 4, as steels prevented from deterioration in toughness and also improved in reheat cracking resistance, steels resulting from the addition of a very small amount of Ti to the Cr-Mo steels, with a nitrogen content suppressed to a very low level, are disclosed. The steels are definitely improved in toughness but fail to simultaneously attain high creep strength and creep ductility. Further, in regions subjected to repeated SR treatment following welding, reheat cracking may occur and, in addition, marked decreases in creep strength may be sometimes encountered due to reheat softening. [0009]

In the Patent Document 5, a low and medium Cr type heat-resisting steel characterized by a regulated density of occurrence of precipitates within a specific range of size is disclosed. This steel is high in creep strength but the composition design is not always made in consideration of long time creep ductility or reheat softening resistance characteristics. [0010]

In the Patent Document 6, a low alloy steel with a Cr content of 0.40 to 1.50% is disclosed. However, the Cr content is too low, therefore the resistance to high temperature corrosion in the temperature range above 500^C is not always sufficient and the temperature range for its use is restricted.

Patent Document  1- Japanese Laid-open Patent Publication No.

08-134584,

Patent Document % Japanese Laid-open Patent Publication No. 09-268343,

Patent Document 3^ Japanese Laid-open Patent Publication No. 08-144010,

Patent Document 4: Japanese Laid-open Patent Publication No. 2001-234276

Patent Document 5- Japanese Laid-open Patent Publication No, 2001-342549

Patent Document 6* Japanese Laid-open Patent Publication No. 2004-107719

DISCLOSURE OF THE INVENTION PROBLEMS TO BE SOLVED BY THE INVENTION [0011]

The objective of the present invention is to provide a steel which is markedly improved in long time creep ductility at high temperatures and in temper softening resistance and is capable of being used even in a temperature range up to about 550°C by improving low alloy steels for heat-resisting structural members which have so far been in a temperature range of up to about 500°C in electric power plants and so forth. MEANS FOR SOLVING THE PROBLEM [0012]

The present inventors made detailed investigations concerning the effects of the chemical composition of each material and the metallurgical structure (that is, micro structure) on the creep deformation properties, namely creep strength, creep ductility and reheat softening characteristics, in various heat-resisting low alloy steels. As a result, the following new findings were obtained. [0013]

(a)	When, in the Cr-Mo steels, a part of Mo is substituted with W, the

carbides become stable for a longer time and the creep strength increases but,

contrariwise, the toughness and creep ductihty markedly decrease. For

example the said carbides occurred in the form of M3C, M7C3, M23C6 and

MeC. M mainly comprises Fe and Cr and some quantities of Mo, W and the

like are dissolved in the said M, With the increase in the amount of Cr, M3C

changes into M7C3, M23C6 and MeC.

[0014]

(b)	When Co is added to the Cr-Mo steels, the hardenability is

markedly improved with the increase of the amount of Co. However, the

addition of Co in large amounts, like W, leads to increases in susceptibility to

creep embrittlement.

[0015]

(c)	On the other hand, when V, Nb and the like are added to the Cr-Mo steels, MC carbides (M comprising mainly V and Nb, and a part of Mo is dissolved in the said M) precipitate out finely and dispersedly and a more significant precipitation hardening effect is obtained compared with the single addition of Mo; the high temperature creep strength is thus improved. However, the susceptibility to creep embrittlement also increases markedly. [0016]

(d)	The addition of B to the Cr-Mo steels is effective in increasing the hardenability, and so the strength and toughness are improved. Although such a phenomenon is already known, the investigations made by the present inventors revealed that when excessive B is added, the toughness markedly decreases.

[0017]

(e)	Further research works made by the present inventors revealed

that the creep ductihty and reheat softening resistance are both markedly

improved when the contents of B, N, S and 0 (oxygen) are respectively

optimized and the value of BSO represented by the formula (l) given below is adjusted to 0.0001 to 0.010.  It was also revealed that it becomes possible to add W and B, for instance, in large amounts. [0018]

The present invention has been accompKshed on the basis of the above-mentioned findings.  The  gists of the present invention  are the following low alloy steels. [0019]

(1)	A low alloy steel, which comprises by mass percent, C- 0.03 to

0.10%, Si: not more than 0.30%, Mn: not more than 1.0%, Cr: more than 1.5%

to not more than 2.5%, Mo: 0.01 to 1.0%, V: 0.04 to 0.30%, Nb: 0.001 to 0.10%,

Ti: 0.001 to 0.020%, B: 0.0001 to 0.020%, Al: 0.001 to 0.01% and Nd: 0.0001 to

0.050%, with the balance being Fe and impurities, wherein the content of P

is not more than 0.020%, the content of S is not more than 0.003%, the

content of N is less than 0.0050% and the content of 0 (oxygen) is not more

than 0.0050% among the impurities, in which the value of BSO represented

by the following formula (l) is 0.0001 to O.OIO:

BSO = B - (11/14)N - (11/32)S - (11/16)0 	(l),

wherein each element symbol in the formula (l) represents the content (by mass %) of the element concerned. [0020]

(2)	Alow alloy steel according to the above (l), which further contains

W: not more than 2.0% by mass in heu of part of Fe.

[0021]

(3)	A low alloy steel according to the above (l) or (2), which further

contains one or more elements selected from among Cu, Ni and Co each at a

level not more than 0.50% by mass in lieu of part of Fe.

[0022]

(4)	Alow alloy steel according to any one of the above (l) to (3), which

further contains one or more elements selected from among Mg^ not more than 0.005% by mass, Ca^ not more than 0.005% by mass. La- not more than 0.02% by mass, Ce^ not more than 0.02% by mass, Y- not more than 0.05% by mass, Sm^ not more than 0.05% by mass and Pr: not more than 0.05% by mass. [BEST MODE FOR CARRYING OUT THE INVENTION [0023]

The working-effect of the each component constituting the low alloy steel of the present invention and the reasons for restricting the contents thereof will next be explained.  In the following description, the symbol "%" for the content of each component represents "% by mass", [0024]

C: 0.03 to 0.10%

C serves as an austenite-stabilizing element and stabilizes the bainite phase (lower bainite phase) or martensite phase, which is the basic parent phase of the Cr-Mo steels. It also forms various carbides and contributes toward increasing strength. If the content of C is less than 0,03%, however, the extent of carbide precipitation is small; hence a sufficient level of strength cannot be obtained. On the other hand, if the content of C exceeds 0,10%, the steel is markedly hardened and the weldability and workability are deteriorated. A more preferable lower and the upper limit of C are 0.04% and 0.08%, respectively. [0025]

Si: not more than 0.30%

Si is used as a deoxidizer in the steelmaking process and inevitably remains in the steel. Conventionally, Si is positively added as an element necessary for securing the oxidation resistance in the steels used for heat-resisting structural members. However, according to the study made by the present inventors, it was revealed that reductions in the amount of Si

contained as an impurity can produce the effects of reducing not only the creep embrittlement but also the reheat embrittlement and the reheat cracking susceptibility. When the content of Si is suppressed to 0.30% or less, the effects become significant. Even when the content of Si is suppressed to 0.30% or below, the Cr captures oxygen and therefore causes no harmful effect on the oxidation resistance. From the reasons mentioned above, the content of Si is set to not more than 0.30%. A more preferable content of Si is not more than 0.15%. [0026]

Mn^ not more than 1.0%

Like C, Mn is an austenite-stabilizing element and important for the stabiUzation of the bainite phase. However, higher levels of the addition of Mn cause a lower Aci transformation point of the steel and further, cause reheat embrittlement. Therefore, the content of Mn is set to not more than 1.0%. If the content of Mn is not more than 0.30%, the creep ductility is further improved. The lower limit content of Mn may be an ordinary impiurity level. [0027]

Cr: more than 1.5% to not more than 2.5%

Cr is essential for the stabUization of the low carbon type bainitic parent phase. In order to obtain the said effect, the content of Cr is set to more than 1.5%. A more preferable lower limit content of Cr is more than 1.6%. On the other hand, if the content of Cr exceeds 2.5%, the precipitation of M7C3 and M23C6 type carbides increases remarkably, and it causes a decrease in creep strength. [0028]

Mo: 0,01 to 1.0%

Mo is an element which produces solid solution hardening and contributes to the stabilization of M3C, M7C3 and M23C6 type carbides and

further, it forms M02C and, in addition, contributes to the stabilization of MC type carbides and improves the creep strength. In order to obtain the said effects, the content of Mo is set to not less than 0.01%. However, if there is an excessive addition of Mo, the bainitic or martensitic parent phase becomes unstable, and therefore, the upper limit content of Mo is set to 1.0%. [0029]

V: 0.04 to 0.30%

V, together with Nb which will be mentioned later herein, forms MC type carbides and remarkably contributes to improvement in creep strength. In order to obtain the said effect, the content of not less than 0.04% of V is needed. Since, at excessive additional levels, it markedly reduces the long time creep ductility, the upper Hmit content of V is set to 0.30%. [0030]

Nb: 0.001 to 0.10%

Like V, Nb forms fine carbides which contribute toward increasing the creep strength. In order to obtain the said effect, the content of not less than 0.001% of Nb is needed. However, if the content of Nb exceeds 0.10%, the toughness deteriorates due to the excessive formation of carbonitrides. A more preferable lower and the upper limit of Nb are 0.020% and 0.060%, respectively. [0031]

Ti: 0.001 to 0.020%

Ti forms fine carbides and contributes toward increasing the strength. Therefore, the content of not less than 0.001% of Ti is needed. In particular, it is effective in improving the creep ductility and in preventing embrittlement and cracking dturing reheating, so that the content of not less than 0.010% of Ti is more preferable. Excessive addition, however, adversely affects the toughness; hence the upper limit content of Ti is set to 0.020%.

B: 0.0001 to 0.020%

B is effective in increasing the hardenabihty. The said effect is obtained if the content of B is not less than 0.0001%. On the other hand, at excessive additional levels, it adversely affects the toughness and therefore, the upper limit content of B should be set to 0.020%. It is noted that the upper limit content of B is preferably 0.015% and more preferably 0,012%. It is necessary that the content of B is set so that the value of BSO represented by the formula (l) given above may fall within the range of 0.0001 to 0.010. [0033]

Nd: 0.0001 to 0.050%

Nd is an element which improves long time creep ductility. In order to obtain the said effect, the content of not less than 0.0001% of Nd is needed. Excessive Nd, however, forms coarse inclusions unfavorable to the toughness and therefore, the upper limit content of Nd is set to 0.050%. A more preferable content of Nd is more than 0.010% and not more than 0.050%. [0034]

Al: 0.001 to 0.01%

Al is an element which is important as a steel deoxidizer for steels. In order to obtain the deoxidizing effect, the content of not less than 0.001% of Al is needed. On the other hand, the content of Al levels exceeding 0.01% is unfavorable to simultaneously securing both the strength and toughness which is an aim of the present invention. [0035]

One of low alloy steels according to the present invention comprises the components mentioned above with the balance being Fe and impurities. It is necessary, however, to suppress the contents of P, S, N and 0 (oxygen) among the impurities in the following manner.

P; not more than 0.020%, S^ not more than 0.003%, O^ not more than 0.0050%

These elements are unfavorable impurities which deteriorate the toughness of the steel.  The contents thereof should be not more than the respective upper limits given above and are preferably as low as possible. [0037]

N: less than 0.0050%

N is an element which produces solid solution hardening and forms carbonitrides therefore sometimes contributes to the high temperature strength. However, in the practice of the present invention, the content of N is suppressed to less than 0.0050% in order to obtain both the creep strength and toughness, and also to obtain the improved creep ductility. Further, it is necessary that the content of N is adjusted so that the value of BSO represented by the formula (l) given above may fall within the range of 0.0001 to 0.010. [0038]

BSO: 0.0001 to 0.010

As mentioned hereinabove, the BSO is expressed in terms of the formula (l) given below. In order to improve the creep ductility and the reheat softening resistance, it is necessary that the value of BSO is 0.0001 to O.OIO:

BSO = B - (11/14)N - (11/32)S - (11/16)0 	(l).

[0039]

The technical meaning of the BSO is to secxu-e an amount of B which is effective in preventing the carbonitrides from becoming coarse and also effective in preventing grain boundary embrittlement when the steel of the present invention is used at high temperatures. If the value of BSO is smaller than 0.0001, no effective amount of B is secured.  And when it is

greater than 0.010, coarse inclusions which are harmful to the toughness are formed.  Therefore, the value of BSO is set to 0.0001 to 0.010.  A more preferable lower hmit value of BSO is 0.001. [0040]

The low alloy steel according to the present invention also contains the components mentioned above and further one or more components selected fi^om among W, Cu, Ni, Co, Mg, Ca, La, Ce, Y, Sm and Pr. The working-effects of these components and the reasons for restricting the contents thereof are described below. [0041]

W: not more than 2.0%

W is added when a further improvement in the long time creep strength at high temperatures is desired. As mentioned hereinabove, high addition levels of W have so far been regarded as causing reheat embrittlement and also increase cracking susceptibility. However, in the steels having a value of BSO within the range of 0.0001 to 0.010, the content of 2.0% or less of W does not produce these above harmful effects. W also contributes to improvement in creep ductility. In order to definitely obtain these effects, a content of W of not less than 0.20% is preferable. [0042]

Cu, Ni, Co: each not more than 0.50%

All of these elements are austenite-stabilizing elements and contribute to the stabilization of the bainite phase or martensite phase. In order to definitely obtain this effect, the content of each element is preferably not less than 0.01%. However, if the content of each element is above 0.50%, the steel sometimes becomes too high in strength, making it necessary for example to carry out excessive softening heat treatment and the like. Therefore, when these components are added, the content of each should be suppressed to not more than 0.50%.

Mg, Ca: each not more than 0.005%, La, Ce: each not more than 0.02%, Y, Sm, Pr: each not more than 0.05%

All of these elements have an effect of preventing solidification cracking dinring steel casting, and therefore they are added according to necessity. At levels exceeding the respective upper limit values described above, they adversely affect the toughness. In order to secure the effect of their addition, the content of each is preferably not less than 0.0001%. [0044]

The steel of the present invention, after processing into pipes, plates and so forth, is subjected to "normahzing-tempering" heat treatment and then used.  The microstructure after the said heat treatment is mainly composed of tempered bainite or tempered martensite, EXAMPLES [0045]

In the following, the effects of the present invention are explained concretely in reference to examples.

Steels having chemical compositions shown in Table 1 were melted by use of a 150 kg vacuum induction melting furnace, followed by ingot making and hot forging, to give plate-like test materials, 25 mm in thickness X 100 mm in width. Then, they were subjected to normalizing treatment, namely they were maintained at 950X for 1 hour and water cooled, and then reheated and maintained at a tempering temperature varying within the range of 720 to 760°C for 1 hour and then air cooled. The microstructure of each steel was tempered bainite or tempered martensite. [0046]

A portion of the said test materials after the above heat treatment, was further reheated at 730°C for 10 hours in order to examine the changes in hardness and for reheat softening resistance evaluation.

Creep rupture test specimens, 6 mm in diameter and 30 mm in GL and Charpy test specimens 10 mm x 10 mm x 5 mm in size, having a 2 mm V notch were cut out from each test material obtained. The creep rupture test was carried out under the condition of a temperature of 550^C and an apphed stress of 200 MPa, and the Charpy impact test was carried out within a temperature range of-60^C to 60°C. The results of these tests are shown in Table 2. [0048]

In Table 2, in the column "toughness", the mark "oo" indicates that the vTrs was lower than -40°C; the mark "o" indicates that the vTrs was within the range of-40°C to "20°C; the mark "A" indicates that the vTrs was within the range exceeding -20°C and not higher than 0°C; and the mark "x" indicates that the vTrs was higher than O^'C. In the column "reheat softening resistance", the mark "o" indicates that the decrease in Vickers hardness (Hv) after the reheating mentioned above (that is, 10 hours of heating at TSO^'C) was smaller than 20% and the mark "x" indicates 20% or larger. [0049]

[Table 1]

As shown in Table 2, all of the inventive steels Nos. 1 to 22 showed a creep  rupture  time  exceeding  10000  hours  and  were  superior  to  the conventional steels (Nos. 51 to 54) in this respect.  As regards the toughness as well, the vTrs was not higher than -20'*C and was very excellent. [0052]

On the other hand, the comparative steels Nos. 30 to 37 had a

r

composition outside the range specified in accordance with the present invention or had a value of BSO represented by the formula (l) outside the range of 0.0001 to 0.010. These were inferior in the reduction of area in the said creep rupture test and reheat softening resistance to the inventive steels and further, they were unsatisfactory in the toughness as well. INDUSTRIAL APPLICABILITY [0053]

The steel of the present invention is a low alloy steel usable in a high temperature range up to about 550°C and excellent in long time creep ductility, reheat softening resistance and toughness. This steel is useful as a structural material for high temperature, high pressure operation-aimed electric power plants and the like.

WHAT IS CLAIMED IS:

1.	A low alloy steel, which comprises by mass percent, C: 0.03 to

0.10%, Si: not more than 0.30%, Mn: not more than 1.0%, Cr: more than 1.5%

to not more than 2.5%, Mo: o.Ol to 1.0%, V: 0.04 to 0.30%, Nb: 0.001 to 0.10%,

Ti: 0.001 to 0.020%, B: 0.0001 to 0.020%, Al: 0.001 to 0.01% and Nd: 0.0001 to

0.050%, with the balance being Fe and impurities, wherein the content of P

is not more than 0.020%, the content of S is not more than 0.003%, the

content of N is less than 0.0050% and the content of O (oxygen) is not more

than 0.0050% among the impurities, in which the value of BSO represented

by the following formula (l) is 0.0001 to O.OIO:

BSO = B " (11/14)N - (11/32)S - (11/16)0 	(l),

wherein each element symbol in the formula (l) represents the content (by mass %) of the element concerned.

2.	A low alloy steel according to claim 1, which further contains W:

not more than 2.0% by mass in lieu of part of Fe.

3.	A low alloy steel according to claim 1 or 2, which further contains

one or more elements selected from among Cu, Ni and Co each at a level not

more than 0.50% by mass in Ueu of part of Fe.

4.	A low alloy steel according to any one of claims 1 to 3, which

further contains one or more elements selected from among Mg: not more

than 0.005% by mass, Ca: not more than 0.005% by mass, La: not more than

0.02% by mass, Ce: not more than 0.02% by mass, Y not more than 0.05% by

mass, Sm: not more than 0.05% by mass and Pr: not more than 0.05% by

mass.

Documents:

				5199-CHENP-2007  AMENDED  PAGES OF SPECIFICATION  09-02-2012.pdf

				5199-CHENP-2007  AMENDED  PAGES OF SPECIFICATION  18-10-2012.pdf

				5199-CHENP-2007  AMENDED CLAIMS  09-02-2012.pdf

				5199-CHENP-2007  AMENDED CLAIMS  18-10-2012.pdf

				5199-CHENP-2007  EXAMINATION REPORT REPLY RECEIVED  09-02-2012.pdf

				5199-CHENP-2007  FORM-3  09-02-2012.pdf

				5199-CHENP-2007  FORM-3 18-10-2012.pdf

				5199-CHENP-2007  POWER OF ATTORNEY  09-02-2012.pdf

				5199-CHENP-2007  CORRESPONDENCE OTHERS  29-11-2011.pdf

				5199-CHENP-2007  EXAMINATION REPORT REPLY RECEIVED  18-10-2012.pdf

				5199-chenp-2007-abstract.pdf

				5199-chenp-2007-claims.pdf

				5199-chenp-2007-correspondnece-others.pdf

				5199-chenp-2007-description(complete).pdf

				5199-chenp-2007-form 1.pdf

				5199-chenp-2007-form 18.pdf

				5199-chenp-2007-form 3.pdf

				5199-chenp-2007-form 5.pdf

				5199-chenp-2007-pct.pdf

« Previous Patent

Next Patent »

Patent Number	254548	

Indian Patent Application Number	5199/CHENP/2007	

PG Journal Number	47/2012	

Publication Date	23-Nov-2012	

Grant Date	16-Nov-2012	

Date of Filing	19-Nov-2007	

Name of Patentee	SUMITOMO METAL INDUSTRIES LTD	

Applicant Address	5-33, KITAHAMA 4-CHOME, CHUO-KU, OSAKA-SHI, OSAKA 541-0041	

Inventors:

#	Inventor's Name	Inventor's Address	

1	KAWANO, KAORI	C/O SUMITOMO METAL INDUSTRIES LTD., 5-33, KITAHAMA 4-CHOME, OSAKA-SHI, OSAKA 541-0041, JAPAN.	

2	IGARASHI, MASAAKI	C/O SUMITOMO METAL INDUSTRIES LTD., 5-33, KITAHAMA 4-CHOME, OSAKA-SHI, OSAKA 541-0041.	

PCT International Classification Number	C22C 38/54	

PCT International Application Number	PCT/JP2006/308018	

PCT International Filing date	2006-04-17	

PCT Conventions:

#	PCT Application Number	Date of Convention	Priority Country	

1	2005-120239	2005-04-18	Japan	

© All Indian Patents, 2013-2021.

  Patent data available in the public domain from Indian Patents Office, Department of Industrial Policy and Promotions, Ministry of Commerce and Industry, Government of India.

File: patents/254570-nanoparticles-comprising-rna-ligands.html (part 1 of 2)
Indian Patents. 254570:NANOPARTICLES COMPRISING RNA LIGANDS

Indian Patents

Recently Granted Patents

  Recently Published Patents

Title of Invention	NANOPARTICLES COMPRISING RNA LIGANDS

Abstract	Materials and methods are provided for making nanoparticles having a core including metal and/or semiconductor atoms, which core is covalently linked to a plurality of ligands comprising a RNA ligand. The RNA ligands may include siRNA or miRNA. Also provided are uses of these nanoparticles in therapy and diagnosis.	

Full Text	Nanoparticles Comprising RNA Ligands

Field of the Invention

The present invention relates to nanoparticles, and more particularly to nanoparticles comprising RNA ligands such as small interfering RNA (siRNA) and micro RNA (miRNA) , and their use in a range of applications.

Background of the Invention

Small RNA molecules have been found to play multiple roles in regulating gene expression. These include targeted degradation of mRNAs by small interfering RNAs (siRNAs), post transcriptional gene silencing (PTGs), developmentally regulated sequence-specific translational repression of mRNA by micro-RNAs (miRNAs) and targeted transcriptional gene silencing. RNAi activity limits transposon mobilization and provides an antiviral defence (Pal-Bhadra et al, 2004). A role for the RNAi machinery and small RNAs in targeting of heterochromatin complexes and epigenetic gene silencing at specific chromosomal loci has also been demonstrated (Verdel et al, 2004) . Double-stranded RNA (dsRNA)-dependent post

transcriptional silencing, also known as small inhibitory RNA (siRNA) or RNA interference (RNAi), is a phenomenon in which dsRNA complexes can target specific genes of homology for silencing in a short period of time. It acts as a signal to promote degradation of mRNA with sequence identity. A 20-nt siRNA is generally long enough to induce gene-specific silencing, but short enough to evade host response (Elbashir et al, 2001) . The decrease in expression of targeted gene products can be extensive with 90% silencing induced by a few molecules of siRNA.

1

Since the delivery of small-molecule oligonucleotides can bypass the difficulties associated with gene therapy, the use of siRNA may have advantages over traditional gene therapy. To date, efficient delivery of vector-based therapeutic genes in vivo remains an obstacle to successful gene therapy. It has been observed that although knockdown of the target gene by siRNA is not permanent, a single siRNA transfection can lead to a prolonged inhibition of the target protein in the parent as well as progeny cells (Tuschl, 2001). However, there is still a problem in the art in delivery of siRNA.

WO 02/32404 (Consejo Superior de Investigaciones Scientificas) discloses nanoparticles formed from metal or semiconductor atoms in which ligands comprising carbohydrates are covalently linked to the core of the nanoparticles. These nanoparticles are used for modulating carbohydrate mediated interactions and are soluble and non-toxic. PCT application claiming priority from GB-A-0313259.4 (Consejo Superior de Investigaciones Scientificas and Midatech Limited) discloses magnetic nanoparticles having cores comprising passive and magnetic metal atoms, the core being covalently linked to ligands.

Summary of the Invention

Broadly, the present invention relates to nanoparticles comprise having a core including metal and/or semiconductor atoms, the core being linked to RNA ligands. The RNA ligands are typically short RNA sequences designed to mimic small interfering RNA (siRNA) and micro-RNA sequences (miRNA). The nanoparticles can be used to deliver the RNA ligands and have applications in a wide range of applications, in in vitro systems and

2

for therapeutic or diagnostic applications. By way of example, the nanoparticles of the present invention may be employed (1) for targeted transcriptional gene silencing, (2) for targeted mRNA degradation, (3) for imaging mRNA, (4) for inhibiting pathways by employing a plurality of RNA ligands on the same or different nanoparticles, (5) for aerosol delivery, e.g. to the lungs, (6) in combination with mRNA silencing for targeting siRNA resistant mRNA and (7) for use a tool in functional genomics.

In the art, short RNA sequences are termed "short interfering RNAs" (siRNAs) or "microRNAs" (miRNAs) depending in their origin. Both types of sequence may be used to down-regulate gene expression by binding to complimentary RNAs (nmRNA) and either triggering mRNA elimination (RNAi) or arresting mRNA translation into protein. siRNA are derived by processing of long double stranded RNAs and when found in nature are typically of exogenous origin. Micro-interfering RNAs (miRNA) are endogenously encoded small non-coding RNAs, derived by processing of short hairpins. Both siRNA and miRNA can inhibit the translation of mRNAs bearing partially complimentary target sequences without RNA cleavage and degrade mRNAs bearing fully complementary sequences. The RNAi pathway also acts on the genome as discussed in Science, 301: 1060-1061, 2003).

The RNA associated with the nanoparticles may be single stranded or double stranded (duplex). Where miRNA-like sequences are used as ligands, the RNA sequences may be hairpins, that is include partially complementary regions towards their ends that can anneal to form the hairpin. The nanoparticles may optionally comprise further types

3

of ligands, such as carbohydrates to form glyconanoparticles, and/or more than one species of siRNA. The nanoparticles and their uses are discussed in more detail below. Advantageously, the attachment of the siRNA to the nanoparticle may provide protection for the siRNA from exoribonucleases present in the blood, tissue culture media or within cells.

Accordingly, in a first aspect, the present invention provides a nanoparticle which comprises a core including metal and/or semiconductor atoms, wherein the core is covalently linked to a plurality of ligands and the ligand comprise a RNA ligand.

The siRNA ligand forming the nanoparticles may be single stranded or double stranded (duplex). However, in order to optimise the effectiveness of RNA mediated down-regulation of the function of a target gene, it is preferred that the length of the siRNA molecule is chosen to ensure correct recognition of the siRNA by the RISC complex that mediates the recognition by the siRNA of the mRNA target and, preferably when the nanoparticles are administered in vivo, that the siRNA is short enough to reduce a host response.

miRNA ligands are typically single stranded and have regions that are partially complementary enabling the ligands to form a hairpin. miRNA is typically in a form of single-stranded RNA and is thought to regulate the expression of other genes. miRNAs are RNA genes which are transcribed from DNA, but are not translated into protein. A DNA sequence that codes for an miRNA gene is longer than the miRNA. This DNA sequence includes the miRNA sequence and an approximate reverse complement.

4

WO 2005/116226	PCT/GB20O5/O02058

When this DNA sequence is transcribed into a single-stranded RNA molecule, the miRNA sequence and its reverse-complement base pair to form a double stranded RNA segment; overall this RNA structure is called a hairpin structure ( 'short hairpin RNA' or shRNA) . The Dicer enzyme then cuts double stranded region out of the hairpin structure, to release the mature miRNA.

shRNAs can be produced within a cell by transfecting the cell with a DNA construct encoding the shRNA sequence under control of a RNA polymerase III promoter, such as the human H1 or 7SK promoter. Alternatively, the shRNA may be synthesised exogenously and introduced directly into the cell.

Typically, the RNA ligands intended to mimic the effects of siRNA or miRNA have between 10 and 40 ribonucleotides

(or synthetic analogues thereof), more preferably between 17 and 30 ribonucleotides, more preferably between 19 and 25 ribonucleotides and most preferably between 21 and 23 ribonucleotides. In some embodiments of the invention employing double stranded siRNA, the molecule may have symmetric 31 overhangs, e.g. of one or two

(ribo)nucleotides, typically a UU of dTdT 3' overhang.

Where miRNAs are produced by cleavage of shRNA, the shRNA sequence is preferably between 40 and 100 bases in length, more preferably between 40 and 70 bases in length. The stem of the hairpin is preferably between 19 and 30 base pairs in length. The stem may contain G-U pairings to stabilise the hairpin structure.

In embodiments using double stranded RNA, the sense and antisense strands may be annealed to form a duplex. By

5

including the duplex in the reaction mixture to form the nanoparticles, the RNA can attach to the core during self-assembly of the particles. Depending on the number of derivatised ends of the duplex siRNA (four possible, 5' and 3' ends of each strand), up to four nanoparticles may become attached to a single siRNA duplex, and theoretically forming up to fifteen possible constructs for each duplex siRNA, with one of these having four nanoparticles (two at each end), four with one nanoparticle and six with two nanoparticles and four with three nanoparticles. Where single stranded siRNA is employed, nanoparticles core may become attached to either or both derivatised ends (i.e. 5' or 3' ends) of the siRNA, e.g. producing three different species of nanoparticle. These nanoparticles may be used in this form or the method may optionally comprise the further step of annealing siRNA containing nanoparticle to a complementary strand of siRNA, thereby forming a duplex on the preformed nanoparticle in situ. In the formation of miRNA-like ligands, one or two nanoparticles typically become attached to the ends of the RNA sequence.

Accordingly, in a further aspect, the present invention provides a method of producing a nanoparticle as described herein. Conveniently, the method comprises conjugating the RNA ligands to the core of the nanoparticle by derivatising the strand (s) of RNA with a linker and including the derivatised RNA in a reaction mixture from which the core of the nanoparticle is synthesised. During self-assembly of the nanoparticles, the nanoparticle cores attach to the RNA via the linker. Preferably, the linker is a disulphide linker, for example a mixed disulphide linker, although ethylene linkers or peptide linkers may also be employed. An

6

WO 2005/116226	PCT/GB2005/00205S

exemplary linker group is represented by the general formula HO- (CH2) n~S-S- (CH2) m-OH, wherein n and m are independently between 1 and 5. The RNA can conveniently be linked to the spacer via a terminal phosphate group, and in the case of the preferred mixed disulphide linkers via one of the terminal hydroxyl groups. When the nanoparticles are synthesized, the -S-S- of the linker-splits to form two thio linkers that can each covalently attach to the core of the nanoparticle via a -S- group. The use of mixed disulphide linker helps to avoid the formation of RNA dimers.

As indicated above, where the RNA linked to the nanoparticle core is single stranded, the method may comprise the further step of annealing a RNA molecule which is complementary to the first strand to provide a double stranded RNA ligand attached to the nanoparticle. It is also possible to prepare nanoparticles with annealed double stranded RNA, with one or both of the strands functionalised with the disulphide linker. Alternatively or additionally, the sense and antisense strand of the RNA may linked to different nanoparticles and annealed together.

In a preferred embodiment of the invention, in order for the duplex RNA to be incorporated in the self-assembling nanoparticle, one or both of the ends of the RNA may be derivatised with a mixed disulphide. Following incorporation of the duplex into the nanoparticle, both the RNA and the chemical constituents of the mixed disulphide will be incorporated into the bead. The chemical composition, therefore, of the mixed disulphide can contain important information in its own right, such as targeting properties (e.g. a member of a specific

7

binding pair) or possibly provide further physical characteristics to the final formed nanoparticle. The mixed disulphide can be attached to either the 3' end (or ends) or the 5' end (or ends) of the sense or anti-sense strands.

In one embodiment, nanoparticles having cores comprising gold atoms may be synthesised using the protocol first described in WO 02/32404 in which disulphide linkers are employed to derivatise the ligands and the derivatised ligands are reacted with HAuCl4 (tetrachloroauric acid) in the presence of reducing agent to produce the nanoparticles. On this method, the disulphide protected RNA in methanol or water may be added to an aqueous solution of tetrachloroauric acid. A preferred reducing agent is sodium borohydride. These and other features of the method are described WO 02/32404.

In some applications, a plurality of different RNA molecules may be employed. These may be provided as different ligands conjugated to one set of nanoparticles or the different RNA molecules may be separate populations of nanoparticles, and optionally mixed together. In the first case, the skilled person will appreciate that where a mixture of products results from the conjugation of the RNA to the nanoparticles, a set of nanoparticles may comprise a range of products as indicated above. Where a plurality of ligands are employed, ligands mimicking both siRNA and miRNA may be employed.

In addition to the RNA molecule(s) , the nanoparticles may comprise one or more further types of ligands and/or the RNA ligands may comprise one or more different types of

8

groups or domains in addition to the RNA component. For example, the additional ligands, or groups or domains of ligands, may include one or more peptide, a protein domain, a nucleic acid molecule, a lipidic group, a carbohydrate group, any organic or anionic or cationic group. The carbohydrate group may be a polysaccharide, an oligosaccharide or a monosaccharide group. Preferred ligands include glycoconjugates, thereby forming glyconanoparticles. As indicated below in the discussion of uses of the nanoparticles, the ligands (RNA or further ligands) may be members of a specific binding pair and used for targeting the nanoparticles to a target location where the other member of the specific binding pair is present. Where a nucleic acid molecule is present in addition to the RNA ligand(s), the nucleic acid molecule may comprise single or double stranded DNA or RNA. The particles may have more than one species of ligand immobilised thereon, e.g. 2, 3, 4, 5, 10, 20 or 100 different ligands. Alternatively or additionally, a plurality of different types of nanoparticles may be employed together. In preferred embodiments, the mean number of total ligands linked to an individual metallic core of the particle is at least one ligand, more preferably 50 ligands, and most preferably 60 ligands.

Preferably, the nanoparticles have cores having mean diameters between 0.5 and 50nm, more preferably between 0.5 and 1Onm, more preferably between 1.0 and 5nm, and still more preferably between 3.0 and 7.0nm. When the ligands are considered in addition to the cores, preferably the overall mean diameter of the particles is between 5.0 and lOOnm, more preferably between 5 and 50nm and most preferably between 10 and 30nm. The mean

9

diameter can be measured using techniques well known in the art such as transmission electron microscopy.

The core material can be a metal or semiconductor and may be formed of more than one type of atom. Preferably, the core material is a metal selected from Au, Fe or Cu. Nanoparticle cores may also be formed from alloys including Au/Fe, Au/Cu, Au/Gd, Au/Fe/Cu, Au/Fe/Gd and Au/Fe/Cu/Gd, and may be used in the present invention. Preferred core materials are Au and Fe, with the most preferred material being Au. The cores of the nanoparticles preferably comprise between about 100 and 500 atoms (e.g. gold atoms) to provide core diameters in the nanometre range. Other particularly useful core materials are doped with one or more atoms that are NMR active, allowing the nanoparticles to be detected using NMR, both in vitro and in vivo. Examples of NMR active atoms include Mn+2, Gd+3, Eu+2, Cu+2, V+2, Co+2, Ni+2, Fe+2, Fe+3 and lanthanides+3,or the quantum dots described elsewhere in this application.

Nanoparticle cores comprising semiconductor atoms can be detected as nanometre scale semiconductor crystals are capable of acting as quantum dots, that is they can absorb light thereby exciting electrons in the materials to higher energy levels, subsequently releasing photons of light at frequencies characteristic of the material. An example of a semiconductor core material is cadmium selenide, cadmium sulphide, cadmium tellurium. Also included are the zinc compounds such as zinc sulphide.

In some embodiments, the nanoparticle of the present invention or RNA molecule comprises a detectable label. The label may be an element of the core of the

10

WO 2005/116226	PCT/GB2005/O02058

nanoparticle or the RNA ligand or another ligand. The label may be detectable because of an intrinsic property of that element of the nanoparticle or by being linked, conjugated or associated with a further moiety that is detectable'. Preferred examples of labels include a label which is a fluorescent group, a radionuclide, a magnetic label or a dye. Fluorescent groups include fluorescein, rhodamine or tetramethyl rhodamine, Texas-Red, Cy3, Cy5, etc., and may be detected by excitation of the fluorescent label and detection of the emitted light using Raman scattering spectroscopy (Y.C. Cao, R. Jin, C. A. Mirkin, Science 2002, 297: 1536-1539).

In some embodiments, the nanoparticles may comprise a radionuclide for use in detecting the nanoparticle using the radioactivity emitted by the radionuclide, e.g. by using PET,SPECT, or for therapy, i.e. for killing target cells. Examples of radionuclides commonly used in the art that could be readily adapted for use in the present invention include 99mTc, which exists in a variety of oxidation states although the most stable is TcO4'; 32P or 33P; 57Co; 59Fe; 67Cu which is often used as Cu2+ salts; 67Ga which is commonly used a Ga3+ salt, e.g. gallium citrate; 68Ge; 82Sr; 99Mo; 103Pd; 111In which is generally used as In3+ salts; 125I or 131I which is generally used as sodium iodide; 137Cs; 153Gd; 153Sm; 158Au; 186Re; 201Tl generally used as a Tl+ salt such as thallium chloride; 39Y3+; 71Lu3+; and 24Cr2+. The general use of radionuclides as labels and tracers is well known in the art and could readily be adapted by the skilled person for use in the aspects of the present invention. The radionuclides may be employed most easily by doping the cores of the nanoparticles or including them as labels present as part of ligands immobilised on the nanoparticles.

11

Additionally or alternatively, the nanoparticles of the present invention, or the results of their interactions with other species, can be detected using a number of techniques"well known in the art using a label associated with the nanoparticle as indicated above or by employing a property of them. These methods of detecting nanoparticles can range from detecting the aggregation that results when the nanoparticles bind to another species, e.g. by simple visual inspection or by using light scattering (transmittance of a solution containing the nanoparticles), to using sophisticated techniques such as transmission electron microscopy (TEM) or atomic force microscopy (AFM) to visualise the nanoparticles. A further method of detecting metal particles is to employ plasmon resonance that is the excitation of electrons at the surface of a metal, usually caused by optical radiation. The phenomenon of surface plasmon resonance (SPR) exists at the interface of a metal (such as Ag or Au) and a dielectric material such as air or water. As changes in SPR occur as analytes bind to the ligand immobilised on the surface of a nanoparticle changing the refractive index of the interface. A further advantage of SPR is that it can be used to monitor real time interactions. As mentioned above, if the nanoparticles include or are doped with atoms which are NMR active, then this technique can be used to detect the particles, both in vitro or in vivo, using techniques well known in the art. Nanoparticles can also be detected using a system based on quantitative signal amplification using the nanoparticle-promoted reduction of silver (I). Fluorescence spectroscopy can be used if the nanoparticles include ligands as fluorescent probes.

12

Also, isotopic labelling of the carbohydrate can be used to facilitate their detection.

The present invention provides a way of presenting a spherical "array of ligands having advantages over other types of array proposed in the prior art. In particular, the nanoparticles are soluble in most organic solvents and especially water. This can be used in their purification and importantly means that they can be used in solution for presenting the ligand immobilised on the surface of the particle. The fact that the nanoparticles are soluble has the advantage of presenting the ligands in a natural conformation. For therapeutic applications, the nanoparticles are non toxic, soluble and stable under physiological conditions.

In some embodiments, the core of the nanoparticles may be magnetic and comprise magnetic metal atoms, optionally in combination with passive metal atoms. By way of example, the passive metal may be gold, platinum, silver or copper, and the magnetic metal may be iron or gadolinium. In preferred embodiments, the passive metal is gold and the magnetic metal is iron. In this case, conveniently the ratio of passive metal atoms to magnetic metal atoms in the core is between about 5:0.1 and about 2:5. More preferably, the ratio is between about 5:0.1 and about 5:1. As used herein, the term "passive metals" refers to metals which do not show magnetic properties and are chemically stable to oxidation. The passive metals of the invention may be diamagnetic. Diamagnetic refers to materials with all electrons paired which thus have no permanent net magnetic moment per atom. Magnetic materials have some unpaired electrons and are positively susceptible to external magnetic fields - that is, the

13

external magnetic field induces the electrons to line up with the applied field, so the magnetic moments of the electrons are aligned. Magnetic materials may be paramagnetic, superparamagnetic or ferromagnetic. Paramagnetic materials are not very susceptible to external magnetic fields and do not retain their magnetic properties when the external magnetic field is removed. Ferromagnetic materials are highly susceptible to external magnetic fields and contain magnetic domains even when no external magnetic field is present because neighbouring atoms cooperate so their electron spins are parallel. External magnetic fields align the magnetic moments of neighbouring domains, magnifying the magnetic affect. Very small particles of materials that normally have ferromagnetic properties are not ferromagnetic, as the cooperative effect does not occur in particles of 300nm or less so the material has no permanent magnetism. However, the particles are still very susceptible to external magnetic fields and have strong paramagnetic properties, and are known as superparamagnetic. Preferably, the nanoparticles of the invention are superparamagnetic.

Examples of nanoparticles which have cores comprising a paramagnetic metal, include those comprising Mn+2, Gd+ , Eu+2, Cu+2, V+2, Co+2, Ni+2, Fe+2, Fe+3 and lanthanides+3.

Other magnetic nanoparticles may be formed from materials such as MnFe (spinel ferrite) or CoFe (cobalt ferrite) can be formed into nanoparticles (magnetic fluid, with or without the addition of a further core material as defined above. Examples of the self-assembly attachment chemistry for producing such nanoparticles is given in Biotechnol. Prog., 19:1095-100 (2003), J. Am. Chem. Soc.

14

125:9828-33 (2003), J. Colloid Interface Sci. 255:293-8 (2002) .

In a further aspect, the present invention provides compositi5ns comprising populations of one or more of the above defined particles. In some embodiments, the populations of nanoparticles may have different densities of the same or different ligands attached to the core. In some cases, it may be desirable to encapsulate the nanoparticles to enable the delivery of a plurality of nanoparticles to a target site. Suitable encapsulation technologies are well known the those skilled in the art. The encapsulated population of nanoparticles may be of one, two, three or a plurality of different types. In one embodiment, the present invention provides an aerosol composition of nanoparticles as defined herein. The aerosol composition may comprise the nanoparticles and optionally a diluent. Examples of the uses of these compositions are discussed below.

The following examples of application for the nanoparticles are provided by way of illustration and not limitation to support the wide applicability of the technologies described herein. A review of the general uses of siRNA is provided in Dorseet & Tuschl, Nature Reviews, 3: 318-329, 2004.

In a further aspect, the present invention provides the above defined nanoparticles for use in therapy or diagnosis.

In a further aspect, the present invention provides the use of the above defined nanoparticles for the preparation of a medicament for the treatment of a

15

condition ameliorated by the administration of the nanoparticles. Examples of specific uses that may be treated according to the present invention are described below, along with other applications of the nanoparticles, both in vitro and in vivo uses. For example, the nanoparticles described herein or their derivatives can be formulated in pharmaceutical compositions, and administered to patients in a variety of forms, in particular to treat conditions ameliorated by the administration of a RNA ligand. By way of example, this may be used for the treatment of a condition ameliorated by the down regulation of expression of a gene by the RNA, wherein the gene is down regulated by the RNA, or for the treatment of a condition associated with over expression of a gene which is targeted and down regulated by the RNA.

Regulation of gene expression

Nanoparticles comprising RNA ligands may be used to regulate gene expression in a number of ways including targeted degradation of mRNAs by small interfering RNAs (siRNAs), post transcriptional gene silencing (PTGs), developmentally regulated sequence-specific translational repression of mRNA by micro-RNAs (miRNAs) and targeted transcriptional gene silencing.

Generally speaking, the present invention provides the use of nanoparticles as described herein for down regulating a target gene. In this application, the down regulation may be in vitro, for example to study gene expression, or in vivo, either in an experimental system of interest or for medical use, that is the nanoparticles may be employed for the preparation of a medicament for the treatment of a condition which is ameliorated by the

16

o

down regulation of expression of the target gene by the RNA or for the treatment of a condition associated with over expression of a target gene. By way of example, the conditions may include cancer, e.g. breast cancer which may be treated using RNA based on Her2/Neu sequences. As indicated herein, as the down regulation provided by RNA may be transient in effect, in some embodiments it is preferred that the nanoparticles further comprise a radionuclide, drug or other agent for treating or killing the cells in which the nanoparticles down regulate the target genes.

RNA interference can be used to treat any disease that is linked to an overactive gene or genes, for example most forms of cancer, e.g. using the RNA for oncogene suppression. The shutting down of specific genes such as the cell death receptor in hepatitis or other disorders where overactive gene expression contributes to the disease pathology are also targets for RNA therapy. A further example of a suitable conditions for treatment using nanoparticles of the present invention are macular degeneration in the eye, or by applying RNA in its natural role as a means of combating pathogenic viruses by disabling their RNA, including HIV, hepatitis C or influenza, among others (Check, 2003; Zamore et al, 2003; Song et al, 2003; Matzke & Matzke, 2003).

Down regulation of pathways

It is particularly notable that the present invention allows more than one RNA molecule to be delivered, something which has not been previously possible in the art. Accordingly, in some embodiments, the present invention provides a nanoparticle composition having at least two different RNA sequences, either conjugated to

17

the same nanoparticles or present in a composition of at least two different types of nanoparticles can be used to down regulate expression in gene pathways. The number of RNA ligands present in the composition will depend on the complexity"of the pathway and the number of genes that need to be targeted for down regulation. Examples of pathways that might be targeted, either for study or treatment, include inflammatory pathways, anti-viral pathways, signalling pathways in cancer, metastasis pathways or metabolic pathways. By way of example, this includes the modulation of the neoglucgogenesis pathways for glucose production in type II diabetes.

In a further related embodiment, the RNA-nanoparticles can be used to down regulate the expression of a gene family by designing the RNA to target a domain conserved between family members.

In any of the uses of the nanoparticles for inhibiting gene expression using RNA, the nanoparticles may also comprise siRNA sequences and mRNA silencing sequences to target mRNA. These nanoparticles may be used to inhibit siRNA resistant mRNA. This may be used in situations where target cells are resistant to siRNA silencing because they express proteins that block the siRNA inhibiting machinery. In this case, siRNA resistance can be ameliorated by directing siRNA against the gene products which are expressed to induce the resistance.

Targeting applications using additional ligands or using the RNA

In one application, the compositions of the nanoparticles of the invention can be used to impart targeting characteristics for the delivery of the RNA to target

18

cells. This can be achieved by providing the nanoparticles with further types of ligands conjugated to the core of the nanoparticle or domains associated with the RNA ligands that enable the RNA nanoparticles to specifically interact with a target population of cells. By way of example, the RNA-containing nanoparticles can be preferentially directed to a population of cells by providing the nanoparticles with a ligand that is a member of a specific binding pair that is capable of specifically binding to its binding partner present on the surface of or inside of the target cells, e.g. to target a particular cell structure such as the nucleus. Examples of specific binding pairs suitable for use as ligands conjugated to the nanoparticles for targeting them include ligands and receptors, and many alternatives will be apparent to the skilled person. For example, a glucose derivatised nanoparticle may be used to target cells containing members of the GLUT family of proteins (18). Other glycoligands for the nanoparticle can be used such as Glcß4GlcNAc or Glcß4GlcNH2- The former can be used to target the siRNA containing nanoparticle first to the cell surface GLUT transport proteins, and then upon entry into the cell (following cleavage by glucosidase), the GlcNAc will further target the siRNA nanoparticle to the nucleus. The latter construct will add positive charge to the surface of the nanoparticle, further facilitating adhesion and uptake into a cell. Since self-assembling nanoparticles can be used to incorporate heterogeneous ligands such as lipids, peptides or any other chemical constituent (e.g. as described above in the discussion of ligands) which is linked by a spacer to a disulphide, a wide variety of other targeting molecules can be used to target the RNA nanoparticles to a particular cell type. By way of

19

example, these techniques may be used to target the nanoparticles carrying RNA to tumour cells.

In a further example of the use of the nanoparticles for targeting cell types, the RNA ligands of the nanoparticles may be used as the entity that provides the targeting of the nanoparticles, by directing the nanoparticles to cells in which mRNA that interacts with the RNA ligands is expressed. Examples of types of target cells that can be targeted in this way are tumour cells or virally infected cells, by using RNA to target the expression of viral genes or tumour markers or oncogenes in the target cells. In this embodiment, it is preferred that the RNA-nanoparticles are capable of permeating through the cell membrane, an effect that is provided by their small size and can optionally be enhanced by derivatising the nanoparticles with a membrane translocation signal (see Nature Biotechnology 18: 410-414, 2000). The targeting of the RNA-nanoparticles to cells in which the corresponding mRNA is expressed has the advantage of down regulating the target mRNA in a cell selective manner. However, as this effect is generally transient, it is preferred to provide the nanoparticle with a radionuclide or drug, so that the cells targeted using the RNA are selectively killed. The target cells and the treatment process can be imaged and followed by labelling the nanoparticles, for example as described above using radioactive or magnetic nanoparticles.

Imaging mRNA

In a further aspect, the present invention provides a method for detecting and/or imaging mRNA, which employs the nanoparticles described herein. In particular, prior

20

WO 2005/116226	PCT/GB2005/00205S

to the present invention, there was no method known in the art for imaging mRNA. The method may comprise contacting the RNA, either in vivo or in a sample with the nanoparticles under conditions in which the RNA ligands present on the nanoparticles interact with target mRNA and detecting the nanoparticle-RNA-mRNA complex. The step of detecting the complex may be using an inherent property of the nanoparticles or by detecting a label associated with the nanoparticle. Preferred examples of labels suitable for use in this aspect of the invention include nanoparticles comprising magnetic groups, quantum dots or radionuclides. Quantum dots, for example as provided by nanocrystals of cadmium selenide, or other anions such as sulphide may be used in addition to selenide, have potential uses in biological imaging, in both electronic and optical devices, quantum computers and the screening of candidate drugs.

RNA-nanopaticles as tools in functional genomics Genome screening normally utilises randomly generated RNA sequences which are then transfected into a test cell and changes in protein expression monitored. The nanoparticles of the present invention have two significant advantages over these prior art methods of genome screening. The first is that many of the random siRNA sequences will in fact have no effect, but at present the test cells need to be screened individually increasing the labour and cost of this form of these experiments. The present invention allows multiple siRNA sequences to be included as ligands on the nanoparticles, thereby providing the potential to speed up the rate of screening. Thus, if an effect is observed in a cell, the RNA molecules on present on a bead can then be screened to determine which of the sequence(s) were responsible

21

for the effect. Furthermore, as the nanoparticles provide a delivery system for the RNA, the use of transfection agents required in the prior art may be avoided. This is a desirable advantage as the transfection agents may themselves cause changes in protein expression in the cells being tested. Therefore, in a further aspect, the nanoparticles of the present invention may be employed as tools in functional genomics, for example as described in Nature Reviews, Volume 3 April 2004, 318-329). The nanoparticles may have more than two, more than 5, more than 10 or more than 20 or more than 100 RNA sequences per particle to investigate gene function in vivo and also as a tool for genome-wide screening.

Aerosol delivery

In a further aspect, the present invention provides the use of the nanoparticles described herein in aerosols. This is made possible by the small size of the nanoparticles. The aerosol compositions may be used to deliver RNA ligands, in particular to the lungs for imaging and/or therapeutic use, e.g. in the treatment of conditions affecting the lungs.

In any of the above aspects, the nanoparticles may be linked to therapeutically active substances such as antibodies or tumour-killing drugs. The magnetic properties of the nanoparticles can also be used to target tumours, by using a magnetic field to guide the nanoparticles to the tumour cells. However, use of magnetic field alone to direct nanoparticles to tumour cells is not always feasible or accurate, so the present invention provides an advantage by enabling the nanoparticles to be specifically directed to tumour cells

22

via tumour-specific ligands. This will allow less drug to be used and reduce the chance of side effects, as the drug is directed only to the cells where it is needed and not to healthy cells.

Another advantage of the nanoparticles of the present invention is their exceptionally small size, which makes them more likely to be taken up by cells even when linked to targeting or therapeutic molecules.

In a further aspect, nanoparticles in which the ligand is an antigen can be administered as a vaccine, e.g. ballistically, using a delivery gun to accelerate their transdermal passage through the outer layer of the epidermis. The nanoparticles can then be taken up, e.g. by dendritic cells, which mature as they migrate through the lymphatic system, resulting in modulation of the immune response and vaccination against the antigen.

The nanoparticles of the invention may be formulated as pharmaceutical compositions that may be in the forms of solid of liquid compositions. Such compositions will generally comprise a carrier of some sort, for example a solid carrier such as gelatine or an adjuvant or an inert diluent, or a liquid carrier such as water, petroleum, animal or vegetable oils, mineral oil or synthetic oil. Physiological saline solution, or glycols such as ethylene glycol, propylene glycol or polyethylene glycol may be included. Such compositions and preparations generally contain at least 0.1wt% of the compound.

The nanoparticle compositions may be administered to patients by any number of different routes. Parenteral administration includes administration by the following

23

routes: intravenous, cutaneous or subcutaneous, nasal, intramuscular, intraocular, transepithelial, intraperitoneal and topical (including dermal, ocular, rectal, nasal, inhalation and aerosol), and rectal systemic routes. For intravenous, cutaneous or subcutaneous injection, or injection at the site of affliction, the active ingredient will be in the form of a parenterally acceptable aqueous solution which is pyrogen-free and has suitable pH, isotonicity and stability. Those of relevant skill in the art are well able to prepare suitable solutions using, for example, solutions of the compounds or a derivative thereof, e.g. in physiological saline, a dispersion prepared with glycerol, liquid polyethylene glycol or oils.
