Repository: anandvc/allindianpatents

File: patents/254668-a-process-for-the-preparation-of-solar-selective-absorber-coatings-over-metals-and-alloys.html
Indian Patents. 254668:A PROCESS FOR THE PREPARATION OF SOLAR SELECTIVE ABSORBER COATINGS OVER METALS AND ALLOYS

Indian Patents

Recently Granted Patents

  Recently Published Patents

Title of Invention	A PROCESS FOR THE PREPARATION OF SOLAR SELECTIVE ABSORBER COATINGS OVER METALS AND ALLOYS

Abstract	The present invention provides a process for the preparation of solar selective absorber coating over metals and alloys useful for harnessing solar energy. In the present invention no deposition of materials different from the substrate takes place. It converts the substrate surface itself into selective absorbers by plasma oxidation and oxygen ion implantation. Unlike the chemical conversion techniques, the present invention is clean and environmentally friendly and uses oxygen or mixture of the other gases bearing oxygen and gases or such as N2 for the conversion process with the help of plasma to obtain solar selective absorber coatings which is stable at high temperature up to 400°C and has good mechanical properties.	

Full Text	The present invention relates to a process for the preparation of solar selective absorber coatings over metals and alloys useful for harnessing solar energy. The present invention particularly relates to a process for the preparation of solar selective absorber coatings by using plasma oxidation and oxygen ion implantation.

Solar selective absorber coatings are useful in harnessing solar energy for various applications in domestic, industrial sectors. These coatings should have high solar absorbivity and low emissivity in order to obtain coatings of high solar selectivity ratio. Further these coatings should be thermally stable at higher temperature applications.

Solar selective absorber coatings are normally prepared either by depositing a suitable material on suitable substrates by different methods. These include chemical methods such as chemical vapor deposition (CVD), electro-chemical methods or by physical vapor deposition (PVD) such as evaporation and by plasma assisted deposition such as sputtering. In these methods a coating that is generally made up of a different composition from the substrate is deposited on the substrate. Here, the quality and thermal stability of deposited coating rely on the properties of the new material deposited on the substrate and may suffer from poor adhesion to the substrate. Coatings prepared by these processes are prone to wear, delamination and degradation.

In chemical method, the surface itself is converted to a selective absorber by chemical / electrochemical means by treating the surfaces in suitable chemical baths. These baths contain chemicals, which are generally not environment friendly and cause ecological damage. Thus, while the chemical conversion methods are ecologically unfriendly, coating techniques depend on the deposition of an over layer, which may have adhesion problems and degrade at higher temperatures.

Some of the PVD/CVD techniques generating complex multi layer structures are not simple to produce and require accurate control of thickness and composition. Reference may be made to US patent 430926, wherein a graded surface coating is reactively sputtered onto a tubular substrate by advancing the substrate in an axial direction through a cylindrical sputtering chamber in the presence of a sputter supporting gas. The sputtering chamber includes a cathode liner from which metal is sputtered onto the substrate. A reactive gas is directed into the sputtering chamber from a feed point outside of the chamber, whereby reactive sputtering occurs within the chamber.

In yet another form of selective absorber formation, oxides of transition metals are applied with suitable binders (organic/inorganic) by thermal or plasma spray technique and fired at high temperatures. It is claimed that these absorbers are stable up to 550° F. However, this method also relies on formation/deposition of an over layer coating of different chemical nature than the substrate. Reference may be made to US patent 4268319, wherein improved coatings for high temperature solar collectors are deposited by selecting thermally stable inorganic oxides of ferrites, metal oxides and mixtures thereof having solar absorptances greater than 0.9 at wavelengths ranging from about 0.35 to 3.0 microns. The coatings can be applied to a heat transfer surface by painting an organic silicate dispersion of the optically active material onto the substrate and thereafter curing the silicate binder

Hence, the main object of the present invention is to provide a process for the preparation of solar selective absorbers, which obviates the drawbacks of above-mentioned methods.

Another object of the present invention is to provide a process for surface modification of metals and alloys for the manufacture of solar selective absorber coatings useful for harnessing solar energy.

Yet another object? of the present invention is to provide an ecologically safe and environment friendly process of making solar selective absorbers.

Yet another object of the present invention is to provide an ecologically safe and environment friendly process of making solar selective absorbers.

Yet another object of the present invention is to provide a selective absorber that is stable at higher temperature.

Still another object is to provide a selective absorber that has better mechanical properties such as hardness.

Still another object is to provide a process for making the solar selective absorber on non-planar shapes.

Accordingly, the present invention provides a process for the preparation of solar selective absorber coatings over metals and alloys useful for harnessing solar energy, which comprises the steps of: polishing and cleaning the substrate,

a)	polishing and cleaning the substrate,

b)	positioning the above said substrate inside a vacuum chamber preferably on a high voltage electrode,

c)	creating a vacuum in the above said vacuum chamber to a base pressure of 
d)	introducing a process gas in the said evacuated vacuum chamber to obtain a process pressure in the range of 10"4 to 10-2 Torr, and generating a plasma of the process gas,

e)	applying negative high voltage pulses of 10 to 40 kilovolts to the above said substrate, at a temperature in the range of 150-600°C and

f)	removing the desired solar selective absorber substrate from the vacuum chamber.

In an embodiment of the present invention the substrate is cleaned outside the vacuum chamber in organic solvents and inorganic chemicals.

In another embodiment, the substrate used is polished by silicon carbide cloth of at least 800 grit.

In yet another embodiment of the present invention, the substrate used is stainless steel.

In yet another embodiment, the substrate used is alloy of iron with Cr, Ni, Mo, Mn such as SS304, 316 with other minor alloying elements.

In yet another embodiment, the substrate used is alloy of iron with Cr with concentration of 5-30wt%.

In yet another embodiment, the radio frequency power supply used for the generating plasma operates at about 13.56MHz.

In yet another embodiment, the plasma generating system used is a DC power supply.

In yet another embodiment, the radio frequency power used is coupled with process gas by inductive coupling, by placing an antenna inside or outside the vacuum chamber

In yet another embodiment, the RF power used is coupled with process gas by capacitive coupling, by placing an electrode inside the vacuum chamber

In yet another embodiment, the process gas used is oxygen or oxygen bearing molecules such as NO, NO2, CO or C02-

In yet another embodiment, the process gas used is mixture of oxygen and other gases such as argon and helium.

In yet another embodiment, the substrate used is heated to a temperature above 300°C before the plasma is applied.

In a typical process, the substrates are cleaned in suitable solvents, dried and placed inside the vacuum chamber preferably on an electrically insulated substrate holder. The vacuum chamber is then pumped to a base pressure, less than the process pressure, typically less than 10~5 Torr. If necessary the substrates can be heated using the substrate heater or the chamber heater.

After reaching the required base pressure, the substrates may be cleaned by mild argon ion sputtering for about 15-20 minutes. Then the process gas (oxygen) is admitted into vacuum chamber at appropriate flow rates and the chamber pressure is controlled by using a suitable control mechanism. The process pressure may vary between 10-4 to 5x10-3 Torr. The plasma is then generated using a radio frequency power resource preferably operating at 13.56 MHz. After the plasma stabilizes, high voltage pulses of negative polarity were applied to the substrate at selected "ON" time and frequency and voltage. The voltage can vary from 10 to 40 kilovolts and the frequency from few hertz to several kilohertz and the "ON" time from 5 microseconds to several tens of microseconds. During the implantation and oxidation, the temperature of the substrate increases and reaches a steady value depending on the voltage parameters and other operating conditions such as gas pressure and RF power. If the required temperature is not reached the chamber/substrate heaters may be switched on to get desired temperature. This temperature is generally in the range 150 to 600°C. The implantation time is calculated from the time the desired temperature was reached. Generally, the time varies from 30 min to 1 hr depending on the process conditions chosen. After the process, the substrates can be removed from the vacuum chamber.

Selective absorbers absorb solar energy in the solar spectrum, particularly in the range of 0.3 to 1.5 µm, where nearly 90 % of solar energy is concentrated and emit in the long wavelength part of the spectrum depending on the temperature of the emitting surface. Therefore, it is desirable to have high absorptivity in the main absorption band, typically in excess of 0.8 and low reflectivity in the region and low emissivity, in the emission band, typically less than 0.2.

The selective property of various selective coatings and absorbers has been attributed to the chemical composition and its distribution in the near surface region of the absorbers, typically in less than 0.5 (am thickness. Various models of this structure include a top surface of dielectric layers, mainly oxides of metals, and a gradient of this oxide towards the inner bulk with bulk being metallic. Apart from this simple model, the more sophisticated models include distribution of nano sized metallic particles in an oxide/dielectric matrix with the oxide fraction increasing towards surfaces. Another model comprises multiple layer coatings with varying metallic and dielectric layer thickness. The absorbers act in the following way. The dielectric part absorbs the radiation and the metallic part emits. By combination of metallic to dielectric thickness, maximum absorptivity is obtained coupled with low emissivity.

In case of conversion coatings, the substrate, mainly metals and alloys, oxide formation takes place by chemical means by dipping/immersing the substrates in suitable chemicals and controlling the thickness by controlling the time and temperature of the bath. The chemicals are generally hazardous and pose environmental damage.

The present invention overcomes the above problems associated with the coatings prepared by chemical conversion means by using only oxygen, a major constituent of air and freely available in the atmosphere. It also overcomes the problem of deposition techniques mainly chemical and electrochemical in the same manner. It does not involve the control of the thickness and composition of

materials different from the substrate and has no adhesion or delamination problem as in the PVD/CVD techniques where precise control of layer thickness is also difficult to achieve by normal/ simple means.

In the present invention no deposition of materials different from the substrate takes place. It converts the substrate surface itself into selective absorbers by plasma oxidation and oxygen ion implantation. Unlike the chemical conversion techniques, the present invention is clean and environmentally friendly and uses oxygen or mixture of the other gases bearing oxygen and gases or such as N2 for the conversion process with the help of plasma.

During this novel conversion process, oxygen plasma containing ionized, neutral and excited oxygen atoms is formed by the dissociation of the feed gas along with the molecular oxygen in the feed gas. Under ionic bombardment on the substrate, caused by the applied high voltage pulses and also by ions in the plasma itself, oxygen ions are implanted into the substrate. During this process the substrate is also heated. If sufficient heating is not provided in the process, external heating can also be used to get the desired temperature. When the voltage pulse is not there or during the "OFF" period of high voltage pulse, the neutral, excited oxygen atoms and molecular oxygen can react with the substrate atoms to form various oxides of the substrate atoms. Due to implantation, the concentration of oxygen in the implanted region can exceed the solid solution limit and that assists in stoichiometric oxide formation. Since the energy of the ions is not uniform and also multiply with changed ions, such as dimer and polymeric ions, those are present in the absence of mass selection using magnetic, electric field, the implanted profile will be complex/This complex profile is further pushed into the interior of the surface by temperature assisted diffusion process, resulting in gradation in the oxide thickness and composition and oxygen concentration. Further, the oxidation of the sample during the absence of high voltage pulse helps to maintain supply of oxygen. This results in a graded oxide / oxygen enriched layer in the substrate surface giving rise to high

absorptivity. With control of this dielectric layer thickness and composition by controlling the process parameters, high absorptivity with low emissivity of the substrate, a selective absorber is formed.

The following examples are given by the way of illustration and therefore should not be construed to limit the scope of the invention in any manner.

Example 1

In one example of the present invention, the substrate chosen is SS304. It was polished with a 1000grit size silicon carbide cloth and ultrasonically cleaned in acetone and methanol and dried. After cleaning, the substrate was placed on the substrate holder, namely the high voltage electrode, and the chamber evacuated to a base pressure of 
Example 2

The substrate SS304 was subjected to same treatment as given in example 1 except that in the present case the pressure was 1.3 mT and the substrate temperature was 350°C for 1 hours. Measured values of a and e are 0.784 and 0.13 respectively. The samples were heated at 400°C for 3 hours in an oven at

atmospheric presstire. After cooling to room temperature, a and £ values were again measured and found as 0.788 & 0.13 respectively.

Example 3

After cleaning, the substrate SS304 was kept on the high voltage electrode. The substrate was cleaned inside the vacuum chamber by argon ion sputtering and subjected to implantation and oxidation. The process gas pressure was 1.3 mT and the flow rate was 16 sccm oxygen. The plasma was created by an RF power of 120 watts. The pulse voltage parameters are - 20kV, 40 µsec ON time at a repetition rate of 1300 Hz. the substrate temperature was 380°C. The process was carried out for 45 minutes. After cooling, the sample was removed from the vacuum chamber and values of a & £ were found as 0.911 and 0.14 respectively.

Example 4

Type of substrate selected was SS316. The flow of oxygen was 18 seem and the pressure was 1.8 mT. Plasma was generated by 120 W RF power. The voltage pulse was 22 kV with 40 µsec and 900 Hz repetition rate and the temperature was 400°C. The process was carried out for 45 minutes. After cooling, the values of a and ε for the coated substrate were 0.841 & 0.17 respectively.

Example 5

Type of substrate selected was SS304. The substrate was oxidized and implanted at 390°C the process gas pressure was 1.3mT with 19 seem flow of oxygen. RF power was 120 W and applied pulsed voltage was 19kV with 40 microsecond duration at 1200 Hz repetition rate. The measured a and £ values are 0.896 and 0.14, respectively.

Example 6

The selected substrate is SS304. The process pressure was 2.3 mT and the flow was 26secm oxygen and the substrate temperature was 410°C and the RF power was 120 W. The applied pulse voltage was 18kV with 40 microseconds ON time and 1200-repetition rate. The measured a and e values are 0.814 & 0.12 respectively.

Advantages of the present invention are as follows:

1.	Process  used for the  manufacture of solar selective absorbers  is

environment friendly.

2.	Manufacturing  process  provides  thermally  stable  coatings  at  high

temperature in order of 400°C.

3.	Process does not use hazardous chemicals.

4.	Process provides a coating that has good adhesion to substrate surface

and don't have problem of delamination.

5.	Present invention produces a solar selective absorber with good hardness

and adhesion to the substrate.

6.	The present invention process has further advantage of converting non-

planar surfaces such  as  cylinders,  outside of tubes  into  selective

absorbers, which are used in industrial heat exchangers.

We claim: 

1. A process for the preparation of solar selective absorber coatings over metals and alloys useful for harnessing solar energy, which comprises the steps of:

a)	polishing and cleaning the substrate,

b)	positioning the above said substrate inside a vacuum chamber preferably on a high voltage electrode,

c)	creating a vacuum in the above said vacuum chamber to a base pressure of 
d)	introducing a process gas in the said evacuated vacuum chamber to obtain a process pressure in the range of 10-4 to 10-2 Torr, and generating a plasma of the process gas,

e)	applying negative high voltage pulses of 10 to 40 kilovolts to the above said substrate, at a temperature in the range of 150-600°C and

f)	removing the desired solar selective absorber substrate from the vacuum chamber.

1.	A process as claimed in claim 1, wherein the substrate is cleaned outside the vacuum chamber in organic solvents and inorganic chemicals.

2.	A process as claimed in claims 1&2, wherein the substrate is polished by silicon carbide cloth of at least 800 grit.

3.	A process as claimed in claims 1-3, wherein the substrate is stainless steel.

4.	A process as claimed in claims 1-4, wherein the substrate is alloy of iron with Cr, Ni, Mo, Mn such as SS304, 316 with other minor alloying elements.

5.	A process as claimed in claims 1-5, wherein the substrate is alloy of iron with Cr with concentration of 5-30wt%.

6.	A process as claimed in claims 1-6, wherein radio frequency power supply for the generating plasma operates at about 13.56MHz.

7.	A process as claimed in claims 1-7, wherein the plasma generating system is a DC power supply.

8.	A process as claimed in claims 1-8, wherein the radio frequency power is coupled with process gas by inductive coupling, by placing an antenna inside or outside the vacuum chamber

9.	A process as claimed in claims 1-9, wherein the RF power is coupled with process gas by capacitive coupling, by placing an electrode inside the vacuum chamber

10.	A process as claimed in claims 1-10, wherein the process gas is oxygen or oxygen bearing molecules such as NO, NO2, CO or CO2.

11.	A process as claimed in claims 1-11, wherein the process gas is a mixture of oxygen and other gases such as argon and helium.

12.A process as claimed in claims 1-12, wherein the substrate is heated to a

temperature above 300°C before the plasma is applied. 13.A process as claimed in claims 1-13, wherein the solar selective absorber

coating obtained is stable up to a temperature of about 400°C.	

Documents:

				2629-DEL-2005-Abstract-(26-06-2012).pdf

				2629-del-2005-abstract.pdf

				2629-DEL-2005-Claims-(26-06-2012).pdf

				2629-del-2005-claims.pdf

				2629-DEL-2005-Correspondence Others-(26-06-2012).pdf

				2629-del-2005-correspondence-others.pdf

				2629-DEL-2005-Description (Complete)-(26-06-2012).pdf

				2629-del-2005-description (complete).pdf

				2629-del-2005-form-1.pdf

				2629-del-2005-form-18.pdf

				2629-del-2005-form-2.pdf

				2629-DEL-2005-Form-3-(26-06-2012).pdf

				2629-del-2005-form-3.pdf

				2629-del-2005-form-5.pdf

« Previous Patent

Next Patent »

Patent Number	254668	

Indian Patent Application Number	2629/DEL/2005	

PG Journal Number	49/2012	

Publication Date	07-Dec-2012	

Grant Date	04-Dec-2012	

Date of Filing	30-Sep-2005	

Name of Patentee	COUNCIL OF SCIENTIFIC AND INDUSTRIAL RESEARCH	

Applicant Address	ANUSANDHAN BHAWAN, RAFI MARG, NEW DELHI-110 001, INDIA	

Inventors:

#	Inventor's Name	Inventor's Address	

1	CHINNASAMY ANANDAN	NATIONAL AEROSPACE LABORATORIES P.B.NO.1779, AIRPORT ROAD, KODIHALLI, BANGALORE-560 017	

2	KARAIKUDI SANKARANARAYANA	NATIONAL AEROSPACE LABORATORIES P.B.NO.1779, AIRPORT ROAD, KODIHALLI, BANGALORE-560 017	

3	SASTRY RAJAM	NATIONAL AEROSPACE LABORATORIES P.B.NO.1779, AIRPORT ROAD, KODIHALLI, BANGALORE-560 017	

PCT International Classification Number	C25D 11/02	

PCT International Application Number	N/A	

PCT International Filing date		

PCT Conventions:

#	PCT Application Number	Date of Convention	Priority Country	

1			NA	

© All Indian Patents, 2013-2021.

  Patent data available in the public domain from Indian Patents Office, Department of Industrial Policy and Promotions, Ministry of Commerce and Industry, Government of India.

File: patents/254690-castable-magnesium-alloys.html
Indian Patents. 254690:"CASTABLE MAGNESIUM ALLOYS"

Indian Patents

Recently Granted Patents

  Recently Published Patents

Title of Invention	"CASTABLE MAGNESIUM ALLOYS"

Abstract	The present invention relates to a castable magnesium based alloy comprising at least 85% by weight of magnesium 2 to 4.5% by weight of neodymium; 0.2 to 7.0% of at least one rare earth metal or atomic No. 62 to 71; up to 1.3% by weight of zinc; and 0.2 to 1.0% by weight of zirconium; optionally with one or more of:-up to 0.4% by weight of other rare earths; up to 1% by weight of calcium; up to 0.1 % by weight of an oxidation inhibiting element other than calcium; up to 0.4% by weight of hafnium and/or titanium; up to 0.5% by weight of manganese; no more than 0.001 % by weight of strontium; no more than 0.05% by weight of silver; no more than 0.1% by weight of aluminium; no more than 0.01% by weight of iron; and less than 0.5% by weight of yttrium; with any remainder being incidental impurities.	

Full Text	CASTABLE MAGNESIUM ALLOYS

This invention relates to magnesium-based alloys particularly suitable for casting applications where good mechanical properties at room and at elevated temperatures are required.

Because of their strength and lightness magnesium-based alloys are frequently used in aerospace applications where components such as helicopter gearboxes and jet engine components are suitably formed by sand casting. Over the last twenty years development of such aerospace alloys has taken place in order to seek to obtain in such alloys the combination of good corrosion resistance without loss of strength at elevated temperatures, such as up to 200°C.

A particular area of investigation has been magnesium-based alloys which contain one or more rare earth (RE) elements.  For example WO 96/24701 describes magnesium alloys particularly suitable for high pressure die casting which contain 2 to 5% by weight of a rare earth metal in combination with 0.1 to 2% by weight of zinc. In that specification urare earth" is defined as any element or mixture of elements with atomic Nos. 57 to 71 (lanthanum to lutetium).  Whilst lanthanum is strictly speaking not a rare earth element it is intended to be covered, but elements such as yttrium (atomic No 39) are considered to be outside the scope of the described alloys.  In the described alloys optional components such as zirconium can be included, but there is no recognition in that specification of any significant variation in the

performance in the alloys by the use of any particular combination of rare earth metals.

WO 96/24701 has been recognised as a selection invention over the disclosure of a speculative earlier patent, GB-A-66819, which teaches that the use of 0.5% to 6% by weight of rare earth metals of which at least 50% consists of samarium will improve the creep resistance of magnesium base alloys.  There is no teaching about castability.

Similarly in US-A-3092492 and EP-A-1329530 combinations of rare earth metals with zinc and zirconium in a magnesium alloy are described, but without recognition of the superiority of any particular selection of any combination of rare earth metals.

Among commercially successful magnesium-rare earth alloys there is the product known as "WE43" of Magnesium Elektron which contains 2.2% by weight of neodymium and 1% by weight of heavy rare earths is used in combination 0.6% by weight of zirconium and 4% by weight of yttrium. Although this commercial alloy is very suitable for aerospace applications, the castability of this alloy is affected by its tendency to oxidize in the molten state and to show poor thermal conductivity characteristics. As a result of these deficiencies special metal handling techniques may have to be used which can not only increase the production costs but also restrict the possible applications of this alloy.

There is therefore a need to provide an alloy suitable for aerospace applications which possesses improved

castability over WE43, whilst maintaining good mechanical

properties.

SU-1360223 describes a broad range of magnesium-based alloys which contains neodymium, zinc, zirconium, manganese and yttrium, but requires at least 0.5% yttrium.  The specific example uses 3% yttrium. The presence of significant levels of yttrium tends to lead to poor castability due to oxidation.

In accordance with the present invention there is provided a magnesium based alloy having improved castability comprising:

at least 85% by weight of magnesium; 2 to 4.5% by weight of neodymium; 0.2 to 7.0% of at least one rare earth metal of atomic No. 62 to 71; up to 1.3% by weight of zinc; and 0.2 to 1.0% by weight of zirconium/optionally with one or more of:-up to 0.4% by weight of other rare earths; up to 1% by weight of calcium,-

up to 0.1% by weight of an oxidation inhibiting element other than calcium; up to 0.4% by weight of hafnium and/or titanium;

up to 0.5% by weight of manganese; no more than 0.001 % by weight of strontium; no more than 0.05 % by weight of silver; no more than 0.1 % by weight of aluminium; no more than 0.01% by weight of iron; and less than 0.5% by weight of yttrium; with any remainder being incidental impurities.

In the alloy of the present invention it has been found that the neodymium provides the alloy with good mechanical properties by its precipitation during the normal heat treatment of the alloy.  Neodymium also improves the castability of the alloy, especially when present in the range of from 2.1 to 4% by weight.  A particularly preferred alloy of the present invention contains 2.5 to 3.5% by weight, and more preferably about 2.8 % by weight of neodymium.

The rare earth component of the alloys of the present invention is selected from the heavy rare earths (HRE) of atomic numbers 62 to 71 inclusive.  In these alloys the HRE provides precipitation hardening, but this is achievable with a level of HRE which is much lower than expected.  A particularly preferred HRE is gadolinium, which in the present alloys has been found to be essentially interchangeable with dysprosium, although for an equivalent effect slightly higher amounts of dysprosium are required as compared with gadolinium.  A particularly preferred alloy of the present invention contains 1.0 to 2.7% by weight, more preferably 1.0 to 2.0% by weight, especially about 1.5% by weight of gadolinium.  The combination of the HRE and neodymium reduces the solid solubility of the HRE in the magnesium matrix usefully to improve the alloy's age hardening response.

For significantly improved strengthening and hardness of the alloy the total RE content/ including HRE, should be greater than about 3% by weight.  By using an HRE there is also a surprising improvement in the alloy's castability, particularly its improved microshrinkage behaviour.

Although the heavy rare earths behave similarly in the present alloys, their different solubilities result in preferences.  For example, samarium does not offer the same advantage as gadolinium in terms of castability combined with good fracture (tensile) strength.  This appears to be so because if samarium were present in a significant amount excess second phase would be generated at grain boundaries, which may help castability in terms of feeding and reduced porosity, but would not dissolve into the grains during heat treatment (unlike the more soluble gadolinium) and would therefore leave a potentially brittle network at the grain boundaries, resulting in reduced fracture strength - see the results shown in Table 1.

Table 1 (Wt%)

(Table Removed)

The presence of zinc in the present alloys contributes to their good age hardening behaviour, and a particularly preferred amount of zinc is 0.2 to 0.6% by weight, more preferably about 0.4% by weight. Furthermore by controlling the amount of zinc to be from 0.2 to 0.55% by weight with the gadolinium content up to 1.75% by weight good corrosion performance is also achievable.

Not only does the presence of zinc alter the age hardening response of a magnesium-neodymium alloy, but

also zinc changes the alloy's corrosion behaviour when in the presence of an HRE. The complete absence of zinc can lead to significantly increased corrosion. The minimum amount of zinc needed will depend upon the particular composition of the alloy, but even at a level only just above that of an incidental impurity zinc will have some effect.  Usually at least 0.05% by weight and more often at least 0.1% by weight of zinc is needed to obtain both corrosion and age-hardening benefits.  Up to 1.3% by weight the onset of over-ageing is usefully delayed, but above this level zinc reduces the peak hardness and tensile properties of the alloy.

In the present alloys zirconium functions as a potent grain refiner, and a particularly preferred amount of zirconium is 0.2 to 0.7% by weight, particularly 0.4 to 0.6% by weight, and more preferably about 0.55% by weight.

*

The function and the preferred amounts of the other components of the alloys of the present invention are as described in WO 96/24701. Preferably the remainder of the alloy is not greater than 0.3% by weight, more preferably not greater than 0.15% by weight.

As regards the age hardening performance of the alloys of the present invention, up to 4.5% by weight of neodymium can be used, but it has been found that there is a reduction in tensile strength of the alloy if more than 3.5% by weight is used. Where high tensile strength is required, the present alloys contain 2 to 3.5% by weight of neodymium.

 Whilst the use in magnesium alloys of a small amount of

the mixture of neodymium and praseodymium known as "didymium" in combination with zinc and zirconium is known, for example 1.4 % by weight in US-A-3092492, there is no recognition in the art that the use of 2 to 4.5% by weight of neodymium in combination with from 0.2 to 7.0%. preferably from 1.0 to 2.7%, by weight of HRE gives rise to alloys which not only have good mechanical strength and corrosion characteristics but which also possess good castability qualities.  In particular, it has been found that by using a combination of neodymium with at least one HRE the total rare earth content of the magnesium alloy can be increased without detriment to the mechanical properties of the resulting alloy.  In addition, the alloy's hardness has been found to improve by additions of HRE of at least 1% by weight, and a particularly preferred amount of HRE is about 1.5% by weight. Gadolinium is the preferred HRE, either as the sole or major HRE component, and it has been found that its presence in an amount of at least 1.0% by weight allows the total RE content to be increased without detriment to the alloy's tensile strength. Whilst increasing the neodymium content improves strength and castability, beyond about 3.5% by weight fracture strength is reduced especially after heat treatment.  The presence of the HRE, however, allows this trend to continue without detriment to the tensile strength of the alloy. Other rare earths such as cerium, lanthanum and praseodymium can also be present up to a total of 0.4% by weight.

Whilst in the known commercial alloy WE43 the presence of a substantial percentage of yttrium is considered necessary, it has been found that in the alloys of the

present invention yttrium need not be present, and therefore at the present time the alloys of the present invention can be produced at lower cost than WE43.  It has, however, been found that a small amount, usually less than 0.5% by weight, of yttrium can be added to the alloys of the present invention without substantial detriment to their performance.

As with the alloys of WO 96/24701, the good corrosion resistance of the alloys of the present invention is due to the avoidance both of detrimental trace elements, such as iron and nickel, and also of the corrosion promoting major elements which are used in other known alloys, such as silver.  Testing on a sand cast surface according to the industry standard ASTM B117 salt fog test.yielded a corrosion performance of 
For the preferred alloys of the present invention with

approximately 2.8% neodymium,	the maximum impurity levels

in weight per cent are:

Iron	0.005,

Nickel	0.0018,

Copper	0.015,

Manganese	0.03,

and Silver	0.05.

The total level of the incidental impurities should be no more than 0.3% by weight.  The minimum magnesium content in the absence of the recited optional components is thus 86.2% by weight.

The present alloys are suitable for sand casting, investment casting and for permanent mould casting, and also show good potential as alloys for high pressure die casting.  The present alloys also show good performance as extruded and wrought alloys.

The alloys of the present invention are generally heat treated after casting in order to improve their mechanical properties.  The heat treatment conditions can however also influence the corrosion performance of the alloys.  Corrosion can be dependent upon whether microscopic segregation of any cathodic phases can be dissolved and dispersed during the heat treatment process.  Heat treatment regimes suitable for the alloys of the present invention include:-

Solution Treat(1)	Hot Water Quench

Solution Treat	Hot Water Quench	Age(2)

Solution Treat	Cool in still air	Age

Solution Treat	Fan air cool	Age

(i)

8 Hours at 520°C

(2)16 Hours at 200°C

It has been found that overall a slow cool after solution treatment generated poorer corrosion resistance, than the faster water quench.

Examination of the microstructure revealed that coring within the grains of slow cooled material was less evident than in quenched material and that precipitation was coarser.  This coarser precipitate was attacked preferentially leading to a reduction in corrosion performance.

The use of a hot water, or polymer modified quenchant, after solution treatment is therefore the preferred heat treatment route and contributes to the excellent corrosion performance of the alloys of the present invention.

When compared with the known commercial magnesium zirconium alloy RZ5 (equivalent to ZE41) which contains 4% by weight zinc, 1% by weight RE and 0.6% by weight zirconium, it was found that the preferred alloys of the present invention showed a much lower tendency to suffer from oxide-related defects. Such reduced oxidation is normally associated in magnesium alloys with the presence of beryllium or calcium.  However, in the tested alloys of the present invention neither beryllium nor calcium were present.  This suggests that the HRE component -here specifically gadolinium - was itself providing the oxidation-reducing effect.

The following Examples are illustrative of preferred embodiments of the present invention.  In the accompanying drawings:-

Figure 1 is a diagrammatic representation of the effect of the melt chemistry of alloys of the present invention on radiographic defects detected in the produced castings,

Figure 2 is a graph showing ageing curves for alloys of the present invention at 150°C,

Figure 3 is a graph showing ageing curves for alloys of the present invention at 200°C,

Figure 4 is a graph showing ageing curves for alloys of the present invention at 300°C,

Figure 5 is a micrograph showing an area of a cast alloy containing 1.5% gadolinium scanned by EPMA in its as-cast condition,

Figure 6 is a graph showing the qualitative distribution of magnesium, neodymium and gadolinium along the line scan shown in Figure 5,

Figure 7 is a micrograph showing an area of a cast alloy containing 1.5% gadolinium scanned by EPMA in its T6 condition,

Figure 8 is a graph showing the qualitative distribution of magnesium, neodymium and gadolinium along the line scan shown in Figure 7,

Figure 9 is a graph showing the variation of corrosion with increasing zinc content of alloys of the invention in their T6 temper after hot water quenching,

Figure 10 is a graph showing the variation of corrosion with increasing gadolinium content of alloys of the invention in their T6 temper after hot water quenching, and

Figure 11 is a graph showing the variation of corrosion with increasing zinc content of alloys of the invention in their T6 temper after air cooling.

  EXAMPLES - Corrosion Testing 1

An initial set of experiments was carried out to determine the general effect of the following upon the corrosion performance of the alloys of the present invention:

Alloy chemistry

Melting variables

Surface Preparation Treatments

Melts were carried out with different compositions and different casting techniques. Samples from these melts were then corrosion tested in accordance with ASTM B117 salt fog test. Weight losses were then determined and corrosion rates calculated.

All melts were within the composition range of Table 2 below unless otherwise stated, the remainder being magnesium with only incidental impurities.

Table 2

(Table Removed)

All corrosion coupons (sand-cast panels) were shot blasted using alumina grit and then acid pickled. The acid pickle used was an aqueous solution containing 15% HNO3 with immersion on this solution for 90 seconds and then 15 seconds in a fresh solution of the same composition. All corrosion cylinders were machined and subsequently abraded with glass paper and pumice. Both types of test piece were degreased before corrosion testing.

The samples were placed in the salt fog test ASM B117 for seven days. Upon completion of the test, corrosion product was removed by immersing the sample in hot chromic acid solution.

Summary of Initial Results and Preliminary Conclusions 1. Chemical Composition

a) Effect of Neodymium - See Table 3

Table 3

vxmcd" stands for mg/cm /day

The effect of neodymium is negligible, and showed no significant effect on the rate of corrosion.

b) Effect of Zinc - See Table 4

Table 4

(Table Removed)

An increase in zinc of up to 1% has little effect but higher levels up to 1.5% increases corrosion.

c) Effect of Gadolinium - See Table 5

Table 5

The addition of gadolinium has no significant effect on the corrosion of the alloy up to 1.5%.  The much reduced corrosion of the cylinders was noted.

d) Effect of Samarium - See Table 6

Table 6

The addition of Samarium to the alloy with no Gadolinium gives no change in the corrosion resistance of the alloy.

The replacement of Gadolinium with Samarium gives no change in the corrosion resistance of the alloy.

1	The neodymium content was raised to 3% from 2.7%

2	The neodymium was reduced from 2.7% to 2.5% in both melts.

e) Effect of Zirconium - See Table 7

Table 7

Generally, a lack of Zirconium resulted in very poor corrosion performance.

2.  Melting Variables

a) Cycling Melt Temperature before pouring Metal - See Table 8

Table 8

(Table Removed)

A constant temperature prior to casting improves settling of particles (some of which may be detrimental to corrosion performance). This test showed no benefit.

b) Argon Sparging - See Table 9

Table 9

4	Argon Sparged for 30 nuns.

5	Argon Sparged for 15 tnins.

Argon sparging can improve the cleanliness of molten magnesium.

This data shows improved corrosion performance from some of the melts, two of which had been sparged. Note that Zr content was reduced in some cases by the sparging process.

a) Effect of Crucible Size - see Table 10

Table 10

(Table Removed)

The effect of the melt size is not conclusive in the corrosion rate of the alloy.

3. Metal Treatments

a) Effect of immersion in Hydrofluoric acid solution (HP) - See Table 11

Table 11

The HF treatment of the alloy does significantly improve the corrosion performance of the alloy.

b) Effect of Chromating (Chrome - Manganese) - See Table 12

Table 12

Chromate treatment did not improve corrosion performance.

c) Effect of HF Immersion and Subsequent Chromate Treatment - See Table 13

Table 13

(Table Removed)

Use of Chromate conversion coatings on the alloy destroys the protection developed by immersion in HF.

These preliminary results and tentative initial conclusions were refined in the course of the further work described in the following Examples.

2.EXAMPLES - Corrosion Testing 2

Five sand-cast samples lAn thick in the form known as "coupons" were tested. The compositions of these coupons are set out in Table 14, the remainder being magnesium and incidental impurities.  ("TRE" stands for Total Rare Earths)

Table 14

(Table Removed)

The coupons were radiographed, and microshrinkage was found to be present within the coupons.

All the coupons were heat treated for 8 hours at 520°C (968°F), hot water quenched, followed by 16 hours at 200°C (392°F) .

The samples were grit blasted and pickled in 15% nitric acid for 90 seconds then in a fresh solution for 15 seconds. They were dried and evaluated for corrosion performance for 7 days, to ASTM B117, in a salt fog cabinet.

After 7 days the samples were rinsed in tap water to remove excess corrosion product and cleaned in hot Chromium-(IV)-Oxide (10%) and hot air dried.

The corrosion performance of the coupons is set out in Table 15.

Table 15

3.EXAMPLES - Casting Testing

Casting trials were carried out to assess microshrinkage as a function of alloy chemistry.

A series of casting were produced and tested having the target compositions set out in Table 16, the remainder

*

being magnesium and incidental impurities.

Table 16

(Table Removed)

All values shown are weight percent.

Melts were carried out under standard fluxless melting conditions, as used for the commercial alloy known as ZE41. (4% by weight zinc, 1.3% RE, mainly cerium, and 0.6% zirconium). This included use of a loose fitting crucible lid and SP6/C02 protective gas.

Melt details and charges are provided in Appendix 1.

The moulds were briefly (Approximately 30 seconds - 2 minutes) purged with C02 /SF6 prior to pouring.

The metal stream was protected with C02 /SF6 during pouring.

For consistency, metal temperature was the same and castings were poured in the same order for each melt. Melt temperatures in the crucible and mould fill times were recorded (see Appendix 1).

One melt was repeated (MT8923) , due to a sand blockage in the down sprue of one of the 925 castings.

The castings were heat-treated to the T6 condition (solution treated and aged).

The standard T6 treatment for the alloys of the present invention is:

SHours at 960- 970°F (515-520°C) - quench into hot

water 16 Hours at 392°F  (200°C) - cool in air

The following components had this standard T6 treatment:

Melt MT 8923 - 1 off 925 Test bars and corrosion panels.

Melt	MT 8926 - 1 off 925	»

Melt	MT 8930 - 1 off 925	»

Melt	MT 8932 - 2 off 925	"

Melt	MT 8934 - CH47.	»

Some variations were made to the quench stage after solution treatment, to determine the effect of cooling rate on properties and residual stresses in real castings.

Details are provided below:

Melt MT 8930 - 1 off 925 & test bars

8 Hours at 960- 970°F (515-520°C) - fan air cool (2 fans) 16 Hours at 392°F  (200°C) - cool in air

Melt MT 8926 - 1 off 925 & test bars Melt MT 8934 - 1 off 925 & test bars

8 Hours at 960- 970°F (515-520°C) - air cool (no fans) 16 Hours at 392°F  (200°C) - cool in air

Temperature profiles were logged and recorded by embedding thermocouples into the castings.

ASTM test bars were prepared and were tested using an Instron tensile machine.

The castings were sand blasted and subsequently acid cleaned using sulphuric acid, water rinse, acetic/nitric acid, water rinse, hydrofluoric acid and final water rinse.

It was found that the alloys of the present invention were easy to process and oxidation of the melt surface was light, with very little burning observed even when disturbing the melt during puddling operations at 1460 °F.

The melt samples had the compositions set out in Table 17, the remainder being magnesium and incidental impurities.

Table 17

Melt No.  Nd  Gd  Zn.  Fe  Zr  TRE  (wt %}

(Table Removed)

MT8932-F2  3.6  1.6  0.77  0.003  0.53  5.38 MT8934-F2  2.59  1.62  0.74  0.003  0.57  4.35 *TRE" stands for the Total Rare Earth content

The castings were tested for their mechanical properties and grain size.

a) Tensile Properties from Cast to Shape ASTM Bars Standard Heat Treatment (HWQ) - See Table 18

Table 18

UTS

Melt No

MT8923 MT8926 MT8930 MT8932 MT8934

0.2% PS

MPa (KSI)  MPa (KSI)

183 (26.5)  302

(43.8) 182 (26.4) 285

(41.3) 180 (26.1) 265

(38.4) 185 (26.8) 277

(40.2) 185 (26.8) 298

(43.2)

Blongat

ion

7

6%

5

4

6

Grain Size mm (")

0.015 (0.0006)

0.016 (0.0006)

0.023 (0.0009)

0.018 (0.0007)

0. 022 (0.009)

Detailed observations recorded during the inspection of the castings are summarised as follows:

b)Surface Defects

All castings showed good visual appearance, with the exception of one misrun in melt MT8932 (High Nd/Gd content).

Dye penetrant inspection revealed some micro shrinkage (subsequently confirmed by radiography). The castings were generally very clean, with virtually no oxide related defects.

The castings can be broadly ranked into the following groups:

MT 8932  (high Gd, high Nd)  Best

(except for misrun)

MT 8923/34  (high Gd)  Similar MT 8930  (high Nd)

MT8926  (low Gd)  Worst c)Radiography

Main defect was microshrinkage.

It is difficult to provide a quantitative summary of the effect of melt chemistry on radiographic defects, due to variations between castings even from the same melts. Figure 1 however attempts to show this by diagrammatically ranking the average ASTM E155 rating for micro shrinkage from all of the radiographic shots of each casting.

The following conclusions were reached: A.  Metal Handling

The alloys of the present invention proved to be easy for the foundry to handle.

Equipment and melting/alloying is comparable with ZE41 and much simpler than WE43.

Oxidation characteristics are similar or even better than ZE41. This is a benefit when alloying and processing the melt. Mould preparation is also simpler since gas purging can be carried out using standard practice for ZE41 or AZ91 (9% by weight aluminium, 0.8% by weight zinc and 0.2% manganese) . There is no need to purge and seal the moulds with an Argon atmosphere as is required for WE43.

B.  Casting Quality

Castings were largely free of oxide related defects; where present they could be removed by light fettling. This standard of surface quality is more difficult to achieve with WE43, requiring much more attention to mould preparation and potential for rework.

The main defect present was microshrinkage. The present alloys are considered to be more prone to microshrinkage than ZE41.

Whilst changes in the rigging system (use of chills and feeders) are the most effective way to resolve microshrinkage, modifications to the alloy chemistry can help. This latter point was addressed in this casting trial.

A true assessment can only be achieved by the production of many castings, however from this work the following general trends were observed: -

•	Microshrinkage is reduced when Nd and/or Gd content

is increased

•	Higher Nd shows a small increase in the tendency for

segregation to develop

•	High alloy content (particularly of Nd) appears to

make the molten metal slow to fill the mould. This

can lead to misrun defects.

C.  Mechanical Properties

Tensile properties are good.

Yield strength is very consistent between all melts tested indicating a wide tolerance to melt chemistry.

High Nd levels (3.5%) had the effect of reducing ductility and fracture strength. This would be expected to be as a consequence of greater amounts of insoluble Nd rich eutectic.

High Gd levels (1.6%) did not reduce fracture strength or ductility. If any trend is present, an improvement in fracture strength is associated with higher Gd content.

 APPENDIX 1

MELT DETAILS MT8923, MT8926, MT8930, MT8932, MT8934

Input Material Analysis

Nd  Gd  Zn  Weight

Nd Hardener	26%

Gd Hardener	-  21

(DF8631)

Sample Ingot

SF3739  2.64  0.42  0.87 SF3740  2.68  1.29  0.86

Scrap Material

MT8145  2.8  0.27

For all of the melts their zirconium contents were full, ie 0.55% by weight.

Melt MT8923

Nd  Gd  Zn  Weight

% Target Composition 2.6  1.7  0.8

Charge

279 Ibs	Sample Ingot (SF3740)

8 Ib 4oz	Gd Hardener (DF8631 21% Gd)

2 Ib 6oz	Nd Hardener (26.5% Nd)

18 Ibs	Zirmax

Procedure

Clean 300lb crucible used

09.00 - Ingot began melting

10.15 - Analysis sample taken

10.30 - 1400°F - Hardeners added

10.45 - 1450°F - Mechanical stirrer used for 3 minutes

10.50 - 1465°F - Clean off melt surface

10.52 - Analysis sample taken

10.58 - 1496°F - Die bar taken and start of settle period

11.30 - 1490°F - Lift crucible to pour

Pouring

Casting  Temperature  Fill Time  Comments

(°F)	(S)

(Table Removed)No Fill - Downsprue Blocked

Melt MT8926

Nd  Gd  Zn  Weight Target Composition 2.56  0.4  0.8 Charge

269 Ibs	Sample Ingot (SF3739)

0 Ibs	Gd Hardener (DF8631)

2.1 Ibs	Nd Hardener (26.5% Nd)

17.4 Ibs	Zirmax

Procedure

Clean 300lb crucible used

09.00	-	Start melt

09.00	-	Analysis sample taken

10.30	-	1400°F - Addition made

10.40	-	1440°F - Melt surface cleaned

10.45	-	1458°F - Melt stirred as MT8923

10.50	-	1457°F

10.55	-	1468°F - Analysis sample and die bar taken

11.12	-	1494°F

11.28	-	1487°F - Lift crucible to pour

NB - Only K ingot left after pouring castings - need more

metal

Pouring

Temperature  Fill Time (S)  Comments

Casting	(°F)

ASTM Bars	1460

925 # 3	1448	45

Corrosion	1438	16

Plate

925 # 4	1433	41

Corrosion	1426	20

Plate

Weld Plate	1420	19

Melt MT893Q

Nd  Gd  Zn  Weight

%

Target Composition 3.5  0.4  0.8

Charge

273 Ibs	Sample Ingot (SF3739)

0.12 Ibs	Gd Hardener (DF8631)

14 Ibs	Nd Hardener

18 Ibs	Zirmax

Procedure

Clean 3001b crucible used

09.00 - Melt started

10.10 - Part melted

11.00 - 1400 °F - Alloyed hardeners

11.20 - 1465°F - Melt stirred as MT8923

11.30 - Die bar and analysis sample taken

11.40 - 1503°F

12.05 - 1489 °F - Lift crucible to pour

Pouring

Casting  Temperature  Fill Time (S)  Comments

ASTM Bars	1460

925 # 6	1447	46

Corrosion	1437	16

Plate

925 # 5	1432	51

Corrosion	1424  18

Plate

Weld Plate	1419

MeltMT8932

Nd

Gd

Zn

Weight

Target Composition 3.5 Charge

1.6

0.8

Scrap (ex MT8923)

Sample Ingot (SF3740) Gd Hardener (DF8631) Nd Hardener Zirmax

120 Ibs 160 Ibs 6.5 Ibs 17.1 Ibs 15 Ibs Procedure

Clean 300lb crucible used

06.30 - Melt started

08.00 - 1370°F - Holding

09.00 - 1375°F - Alloy hardeners

09.25 - 1451°F - Puddle as MT8923

09.33 - 1465°F - Cast analysis sample

09.45 - 1495°F - Settling.  Burner input 10% flame

09.50 - 1489°F - Settling.  Burner input 20% flame *

10.00 - 1490°F - Cast final analysis block

-	Lift crucible

*	Settle not quite as good as some melts - needed to

increase burner near end of melt

Pouring

Casting

Pill Time (S)  Comments

Temperature

ASTM Bars  

1460 925 # 9  1452

60

RH riser (D Sprue furthest away) did not fill all the way

Corrosion	1438

Plate

925 # 7	1433

Corrosion	1424

Plate

Weld Plate	1420

19

48 16

16

Melt MT8934

Nd

Target Composition 2.6 Charge

Gd 1.7

Zn 0.8

Weight

170 Ibs 113 Ibs 18.3 Ibs 2.9 Ibs 16.3 Ibs

Procedure

Scrap (ex MT8145) Sample Ingot (SF3740) Gd Hardener (DF8631) Nd Hardener Zirmax

10.30 - Melt charged into well cleaned crucible from

previous melt

11.30 - Melt molten and holding

12.05 - 1400°F - Analysis block taken

- 1402°F - Hardeners alloyed 12.40 - 1430°F

12.50 - 1449°F - 1461°F - Melt puddle as MT8923 13.00 - 1461°F - Analysis sample taken 13.05 - 1498°F - Start settle 13.15 - 1506°F

13.30 - 1492°F - Burner input 17% 13.32 - 1491°F - Lift crucible to pour

Pouring Casting  Temperature  Fill Time (8)  Comments

CH47  1450 925 # 8  1442 ASTM Bars Corrosion Plate

35 42

(ZE41 is 31S)

Crucible virtually empty. Metal quality likely to be poor in last moulds

4.EXAMPLES - Ageing Trials

The hardness of samples of the preferred alloy of the present invention were tested and the results are set out in Figures 2 to 4 as a function of ageing time at 150, 200 & 300°C respectively.

There is a general trend that the addition of gadolinium shows an improvement in the hardness of the alloy.

In Figure 2 the alloy with the highest gadolinium content has consistently better hardness. The hardness improvement over that after solution treating is similar for the alloys. Also the scope of the testing was not-long enough for peak hardness to be achieved as hardening is shown to occur at a relatively slow rate at 150°C. As peak age has not been reached, the effect of gadolinium on over-ageing at this temperature could not be investigated.

Figure 3 still shows an improvement in hardness by gadolinium addition, as even when errors are considered the 1.5% gadolinium alloy still has superior hardness throughout ageing and shows an improvement in peak hardness of about 5MPa. The gadolinium addition may also reduce the ageing time needed to achieve peak hardness and improve the over-age properties. After 200 hours ageing at 200°C the hardness of the gadolinium-free alloy shows significant reduction, while the alloy with 1.5% gadolinium still shows hardness similar to the peak hardness of the gadolinium-free alloy.

The ageing curves at 300°C show very rapid hardening by all the alloys, reaching peak hardness within 20 minutes of ageing. The trend of improved hardness with gadolinium

is also shown at 300°C and the peak strength of the 1.5% gadolinium alloy is significantly higher (-10 Kgmm-2 [MPa] ) than that of the alloy with no gadolinium. A dramatic drop in hardness with over-ageing follows the rapid hardening to peak age. The loss of hardness is similar for all alloys from their peak age hardness. The gadolinium-containing alloys retain their superior hardness even during significant over-ageing.

Figure 5 and Figure 7 are micrographs showing the area through which line-scans were taken on the Aas cast' and peak aged (T6) specimen respectively. The probe operated at 15kV and 40nA.  The two micrographs show similar grain sizes in the two structures.

The second phase in Figure 5 has a lamellar eutectic

structure.  Figure 7 shows that after T6 heat treatment

there is still significant retained second phase present.

This retained second phase is no longer lamellar but has

a single phase with a nodular structure.

Within the grains of the as-cast structure a large amount

of coarse, undissolved particles are also seen. These are

no longer present in the heat-treated samples, which show

a more homogeneous grain structure.

The superimposed lines on the micrographs show the

placement of the 80|µm line scans.

Figure 6 and Figure 8 are plots of the data produced by the EPMA line scans for magnesium, neodytnium and gadolinium. They show qualitatively the distribution of each element in the microstructure along the line scan.

The y-axis of each graph represents the number of counts relative to the concentration of the element at that point along the scan. The values used are raw data points from the characteristic X-rays given from each element

The x-axis shows the displacement along the scan, in microns.

No standards were used to calibrate the counts to give actual concentrations for the elements so the data can only give qualitative information regarding the distribution of each element. The relative concentration of each element at a point cannot be commented on.

Figure 6 shows that, as in the xas-cast' structure, the gadolinium and neodymium are both concentrated at the grain boundaries as expected from the micrographs, as the main peaks for both lie at approximately 7, 40 & 80 microns along the scan. It also shows that the rare earth levels are not constant within the grains as their lines are not smooth in between peaks. This suggests that the particle seen in the micrograph (Figure 5) within the grains may indeed contain gadolinium and neodymium.

There is also a dip in the line for magnesium at about 20 microns; this correlates to a feature in the micrograph. This dip is not associated with an increase in neodymium or gadolinium, and therefore the feature must be associated with some other element, possibly zinc, zirconium or simply an impurity.

Figure 8 shows the distribution of the elements in the structure of the alloy after solution treatment and peak ageing. The peaks in the rare earths are still in similar positions and still match the areas of second phase at grain boundaries (~5, 45 & 75 microns) . The areas between the peaks have however become smoother than in Figure 6, which correlates to the lack of intergranular precipitates seen in Figure 7. The structure has been homogenised by the heat treatment and the precipitates present within the grains in the as-cast have dissolved into the primary magnesium phase grains.

The amount of second phase retained after heat treatment shows that the time at solution treatment temperature may not be sufficient to dissolve all the second phase and a longer solution treatment temperature may be required. However it may also be possible that composition of the alloy is such that it is in a two-phase region of its phase diagram. This is not expected from the phase diagrams of Mg-Gd and Mg-Nd [NAYEB-HASHEMI 1988] binary systems, however as this system is not a binary system these diagrams cannot be used to accurately judge the position of the solidus line for the alloy. Therefore the alloy may have alloying additions in it that surpass its solid solubility, even at the solution treatment temperature. This would result in retained second phase regardless of the length of solution treatment.

5.EXAMPLES; Effect of Zinc/ Gadolinium and Heat Treatment on the Corrosion Behaviour of the Alloys

The effect of varying composition and heat treatment regimes on the corrosion behaviour of the alloys of the present invention was investigated in detail. For comparison equivalent alloys without zinc were also tested.

For this series of tests samples of alloys in the form of sand-cast plates of dimension 200 x 200 x 25mm (8x8x1") were cast from alloy melts in which the gadolinium and zinc levels were varied (see Table 19). The neodymium and zirconium levels were kept within a fixed range as follows:

Nd: 2.55 - 2.95% by weight Zr:  0.4 - 0.6% by weight

Samples from the edge and from the centre of each plate were subjected to one of the following heat treatment regimes:

(i)  Solution treatment followed by hot water quench (T4 HWA)

(ii)  Solution treatment followed by hot water quench and age(T6 HWA)

(iii)  Solution treatment followed by air cool* and age T6 AC)

(iv)  Solution treatment followed by fan cool and age (T6 FC)

* The rate of cooling for each sample during an air cool was 2°C/s.

All solution treatments were conducted at 520°C (968F) for 8 hrs and ageing was conducted at 200°C (392F) for 16 hrs.

The samples were alumina-blasted using clean shot to remove surface impurities prior to acid pickling. Each sample was pickled (cleaned) in 15%HN03 solution for 45s prior to corrosion testing.  Approximately 0.15-0.3m (0.006-0.012") thickness of metal was removed from each surface during this process. The freshly pickled samples were subjected to a salt-fog spray test (ASTMB117) for corrosion behaviour evaluation.  The cast surfaces of the samples were exposed to the salt fog.

The corrosion test results are shown in Figures 9 to 11.

In the alloy samples of the invention which contained zinc, corrosion was observed to occur predominantly in regions of precipitates whereas in equivalent very low zinc and zinc-free alloys corrosion occurred preferentially at grain boundaries and occasionally at some precipitates.  The zinc content of the samples tested significantly affected corrosion behaviour; corrosion rates increased with increasing zinc levels. Corrosion rates also increased when the zinc content was reduced to near impurity levels. Gadolinium contents also affected corrosion behaviour, but to a lesser extent that zinc content.  Generally in the T6 (HWQ) condition, alloys containing 

6. EXAMPLES - Gadolinium Limitations

Some experiments were carried out to investigate the effect of varying the amount of gadolinium as compared with replacing it with another commonly used RE, namely cerium.  The results are as follows:-

(Table Removed)

es were solution treated and aged prior to testing.

Comparison of samples DF8794 and DF8798 shows that when the commonly used RE cerium is used in place of the HRE preferred in this invention, namely gadolinium, tensile strength and ductility are dramatically reduced.

A comparison of DF8793 and MT8923 shows that increasing the gadolinium content to a very high level does not offer a significant improvement in properties.  In addition, the cost and increasing density (the density of gadolinium is 7.89 compared with 1.74 for magnesium) militates against the use of a gadolinium content greater than 7% by weight.

(Table Removed)

7. EXAMPLES - Wrought Alloy - Mechanical Properties

Samples were taken from a 19mm (0.75") diameter bar extruded from a 76mm (3") diameter water-cooled billet of the following composition in weight percent, the remainder being magnesium and incidental impurities:

10

As with other test alloys where there is a difference 15 between the TRE (Total Rare Earth content) and the total of the neodymium and HRE - here gadolinium - this is due to the presence of other associated rare earths such as cerium.

20

The mechanical properties of the tested alloy in its T6 heat treatment condition are shown in Table 20,

25

Table 20

WE CLAIM:

1.	A castable magnesium based alloy comprising:-

at least 85% by weight of magnesium;

2 to 4.5% by weight of neodymium;

0.2 to 7.0% of at least one rare earth metal or atomic No. 62 to 71;

up to 1.3% by weight of zinc; and

0.2 to 1.0% by weight of zirconium;

optionally with one or more of:-

up to 0.4% by weight of other rare earths;

up to 1 % by weight of calcium;

up to 0.1 % by weight of an oxidation inhibiting element other than calcium;

up to 0.4% by weight of hafnium and/or titanium;

up to 0.5% by weight of manganese;

no more than 0.001 % by weight of strontium;

no more than 0.05% by weight of silver;

no more than 0.1% by weight of aluminium;

no more than 0.01% by weight of iron; and

less than 0.5% by weight of yttrium;

with any remainder being incidental impurities.

2.	An alloy as claimed in claim 1 wherein the alloy contains 2.5 to 3.5% by weight of neodymium.

3.	An alloy as claimed in claim 1 wherein the alloy contains about 2.8% by weight of neodymium.

4.	An alloy as claimed in claim 1 wherein the alloy contains 1.0 to 2.7% by weight of gadolinium.

5.	An alloy as claimed in claim 1 wherein the alloy contains about 1.5% by weight of gadolinium.

6.	An alloy as claimed in claim 1 containing at least 0.05% by weight of zinc.

7.	An alloy as claimed in claim 1 containing at least 0.1% by weight of zinc.

8.	An alloy as claimed in claim 1 wherein the alloy contains zinc in an amount of 0.2 to 0.6% by weight.

9.	An alloy as claimed in claim 1 wherein the alloy contains zinc in an amount of about 0.4% by weight.

10.	An alloy as claimed in claim 1 wherein the alloy contains zirconium in an amount of 0.4 to 0.6% by

weight.

11.	An alloy as claimed in claim 1 wherein the alloy contains zirconium in an amount of about 0.55% by

weight.

12.	An alloy as claimed in claim 1 wherein the total rare earth content, including heavy earths, is greater

than 3.0% by weight.

13.	An alloy as claimed in claim 1 wherein the alloy contains less than 0.005% by weight of iron.

14.	An alloy as claimed in claim 1 which does not contain from 0.5 to 6% by weight of rare earth metals of which at least 50% by weight consists of samarium, when zirconium is present in an amount of at least 0.4% by weight.

15.	A cast product produced by an alloy as claimed in claim 1.

16.	A cast product produced by an alloy as claimed in claim 1 when in its T6 temper.

17.	An extruded or wrought product when formed from an alloy as claimed in claim 1.	

Documents:

				2393-delnp-2006-1-Abstract-(06-06-2011).pdf

				2393-delnp-2006-1-Claims-(06-06-2011).pdf

				2393-delnp-2006-1-Correspondence Others-(06-06-2011).pdf

				2393-delnp-2006-1-Correspondence Others-(24-05-2011).pdf

				2393-DELNP-2006-Abstract-(27-09-2011).pdf

				2393-delnp-2006-abstract.pdf

				2393-delnp-2006-assignment.pdf

				2393-DELNP-2006-Claims-(27-09-2011).pdf

				2393-DELNP-2006-Claims-(28-12-2010).pdf

				2393-delnp-2006-claims.pdf

				2393-delnp-2006-Correspondence Others-(06-06-2011).pdf

				2393-delnp-2006-Correspondence Others-(24-05-2011).pdf

				2393-DELNP-2006-Correspondence Others-(27-09-2011).pdf

				2393-DELNP-2006-Correspondence-Others-(07-12-2010).pdf

				2393-DELNP-2006-Correspondence-Others-(14-12-2010).pdf

				2393-DELNP-2006-Correspondence-Others-(24-08-2009).pdf

				2393-DELNP-2006-Correspondence-Others-(28-12-2010).pdf

				2393-delnp-2006-correspondence-others-1.pdf

				2393-delnp-2006-correspondence-others.pdf

				2393-delnp-2006-description (complete).pdf

				2393-DELNP-2006-Drawings-(14-12-2010).pdf

				2393-DELNP-2006-Drawings-(28-12-2010).pdf

				2393-delnp-2006-drawings.pdf

				2393-delnp-2006-form-1.pdf

				2393-delnp-2006-form-13.pdf

				2393-delnp-2006-form-18.pdf

				2393-delnp-2006-form-2.pdf

				2393-delnp-2006-Form-3-(06-06-2011).pdf

				2393-DELNP-2006-Form-3-(07-12-2010).pdf

				2393-DELNP-2006-Form-3-(24-08-2009).pdf

				2393-delnp-2006-form-3.pdf

				2393-delnp-2006-form-5.pdf

				2393-DELNP-2006-GPA-(28-12-2010).pdf

				2393-delnp-2006-pct-101.pdf

				2393-delnp-2006-pct-210.pdf

				2393-delnp-2006-pct-237.pdf

				2393-delnp-2006-pct-304.pdf

				2393-delnp-2006-pct-326.pdf

				2393-delnp-2006-pct-373.pdf

				2393-delnp-2006-Petition-137-(24-05-2011).pdf

« Previous Patent

Next Patent »

Patent Number	254690	

Indian Patent Application Number	2393/DELNP/2006	

PG Journal Number	49/2012	

Publication Date	07-Dec-2012	

Grant Date	05-Dec-2012	

Date of Filing	28-Apr-2006	

Name of Patentee	MAGNESIUM ELEKTRON LIMITED	

Applicant Address	THE VICTORIA, HARBOUR CITY, SALFORD QUAYS, MANCHESTER MS 2SP,UNITED KINGDOM.	

Inventors:

#	Inventor's Name	Inventor's Address	

1	LYON PAUL	6 COX GREEN CLOSE,EGERTON, BOLTON BL7 9RL,UNITED KINGDOM.	

2	KING JOHN	19 BROOKSIDE CRESCENT, GREENMOUNT, BURY BLB 4BG, UNITED KINGDON.	

3	KARIMZADEH HOSSEIN	6 SPRING GARDENS, ALTRINCHAM, CHESHIRE, WA15 7AJ, UNITED KINGDOM	

4	SYED ISMET	6 RUSHTON DRIVE, ROMILEY, CHESHIRE SK6 4PW, UNITED KINGDOM.	

PCT International Classification Number	C22C 23/06	

PCT International Application Number	PCT/GB2004/004285	

PCT International Filing date	2004-10-08	

PCT Conventions:

#	PCT Application Number	Date of Convention	Priority Country	

1	0323855.7	2003-10-10	U.K.	

© All Indian Patents, 2013-2021.

  Patent data available in the public domain from Indian Patents Office, Department of Industrial Policy and Promotions, Ministry of Commerce and Industry, Government of India.
