Repository: anandvc/allindianpatents

File: patents/254762-a-liquid-cement-additive-composition.html (part 1 of 2)
Indian Patents. 254762:"A LIQUID CEMENT ADDITIVE COMPOSITION"

Indian Patents

Recently Granted Patents

  Recently Published Patents

Title of Invention	"A LIQUID CEMENT ADDITIVE COMPOSITION"

Abstract	A liquid cement additive composition, comprising: a liquid carrier for suspending solid particles therein; a first cement additive comprising solid particles dispersed throughout said liquid carrier, said solid particles comprising at least one alkali or alkaline earth metal salt selected from the group consisting of chlorides, nitrates, nitrites, thiocyanates, borates, polyphosphonates, and gluconates; a second cement additive different from said first cement additive, said second cement additive contained within or as said liquid carrier, said second cement additive comprising an amine, an alkanolamine, a poly(hydroxyalkylated) polyethyleneamine, a glycol, a carbohydrate, a surfactant, or mixture thereof; said liquid cement additive composition having a total salt content in an amount that is not less than 50% based on total weight of said liquid cement additive composition and in an amount that is not greater than 90% based on the total weight of said liquid cement additive composition; and Oaid liquid cement additive composition having a total solids content no less fe-than 70% and no greater than 100% based on total dry weight solids.	

Full Text	The present invention relates to a liquid cement additive composition.

The present invention relates to enhancing processing of cement from clinker, and more particularly to a liquid-dispensible, high solids-loaded cement additive composition comprising at least one salt and optionally an amine, glycol, and/or carbohydrate, and to processes for making the same.

Background of the Invention

Cement additives are known for enhancing the processing of cement from the grinding of clinker, gypsum, and fillers such as limestone, granulated blast furnace slag, and other pozzolans.

Cement additives comprising salts are also known. Such additives typically comprise a calcium choride salt or sodium chloride salt, and optionally an amine and/or a carbohydrate. Such additives, usually in the form of aqueous solutions, are intended to enhance properties of cement such as strength and set time. The maximum amount of active solids in these aqueous solutions is limited by the solubility of the least water-soluble component, which is usually the chloride salt, in the water component. Salt-containing additives, which are commercially available from Grace Construction Products, Cambridge, Massachusetts, under the tradename TDA®, typically have total solids contents of 30-40% dry weight solids.

If the concentration of a given salt exceeds its solubility limit, then the salt will precipitate out of the aqueous solution and render the cement additive product difficult to use and dispense in the cement grinding operation. This is because the precipitation will clog the dispensing system and form solid masses in storage tanks. The cement additive then becomes a mixed-phase material, because one or more of its components, due to precipitation, will no longer be in solution while other components may remain in solution. The result is that the proportions of the components within the cement additive product will likely be less than ideal for the

intended application, since the precipitated componente will not be pumped or dispensed into ţhe cement clinker grinding operation as intended.

Thus, one of the problems with using high concentration salt solutions is the risk that precipitation can occur.  Any number of factors, such as a decrease in temperature, evaporation of water, or nucleating events such as contamination, can prompt a highly salt-saturated solution to precipitate.  The precipitation will căuşe pump-dispensing problems and/or dosage miscalculations and ineffîciencies.  The typical dosage for these liquid products is 1500-2500 grams of cement additive product per ton of cement, clinker, and fillers. Hence, if the cement manufacturing plant (mill) were to use a cement additive product to produce 70 tons of cement per hour, then approximately one truckload (about 45,000 pounds) of the h'quid cement additive product would be required on a weekly basis. Given the influence of the cenaent additive on the strength or set tirne performance characteristics of the cement, a rnissed shipment could mean that there will be a significant decrease in the quality of the cement being produced.

The shipment, storage, and handiing of large volumes of liquid additive materials is highly inconvenient. However, the use of dry powders is not a more convenient or desirable alternative, because dry powders are diffîcult to dispense accurately and they present a health concern due to the dust arising from the dry powder.

Accordingly, the present inventors believe that the use of a highly conccntrated liquid additive provides great value and resolves problems discussed above. Until the present invention, however, it has not been possible to use and dose an extremely highly concentrated liquid salt-containing cement additive, Such a highly concentrated salt liquid, moreover, needs to be stable in suspension for long periods of time, resisîant to temperature changes, and capable of being pumped so mat it can be dispensed into the clinker cement grinding operation.

Summarv of tbe Invention

In surmounting the disadvantages of the prior art, the present invention provides a novei high-solids liquid cement additive compositions and raethod for making them. Exemplary liquid cement additive compositions of the invention comprise at least one salt, a liquid canier, and a viscosity-modifying agent (VMA) that increases the amount of total active solids that can be suspended in the liquid canier. If the lîquid carrier is water, then exemplary embodiments of the invention fiirther comprise a VMA-dispersing agent that not only disperses the VMA within the aqueous environment, but enhances the capacity of the liquid cement additive composition to load the salt and other cement additives at levels higher than would be possible by mere solubilization of the salt and other additives.

In particular, aqueous liquid carriers are used to dissolve a fîrst portion of a particular cement additive (e.g., salt) while a second portion of the cement additive is suspended in the form of non-dissolved solid particles, through the use of the VMA and VMA-dispersant.

Thus, an exemplary liquid cement additive composition of the invention comprises: a liquid carrier for suspending a first cement additive, such as an alkali or alkaline earth metal salt, in the form of solid particles substantially uniformly throughout the liquid carrier. The salt may comprise a chloride, nitrate, nitrite, thiocyanate, borate, polyphosphonate, gluconate, or mixture thereof. Preferably, a second cement additive, which is different from the first cement additive, is contained within the liquid carrier as a solute and/or as non-dissolved solid particles. For example, the second cement additive may comprise an amine, an alkanolamine, a poly(hydroxyalkylated) polyethyleneamine, a glycol, a carbohydrate, a surfactant, or mixture thereof.

Exemplary liquid cement additive compositions have a total salt content of 50-90% by wt. based on total weight ofsaid liquid cement additive composition, and a total solids content of 70%-100%by wt. based on total weight ofsaid composition.

If the liquid carrier is an aqueous suspension, then it will be possible that a fîrst portion of the alkali or alkaline earth metal salt is contained as a solute, while a second portion is in the form of non-dissolved solid particles, such that the liquid

cement additive composition can contain solîds in amounts that exceed the water-solubility factor for individual solids.

In preferred embodiments, a viscosity modifying agent (VMA), preferably with a dispersing agent operative to enhance the ability of the liquid canier to suspend the solids (e.g., salt) particles, is used. In a preferred exemplary method, a VMA, such as biopolymer S-657, is mixed fîrst with a polycarboxylate polymer, which is preferably a comb polymer having pendant oxyalkylene groups, and water, thereby forming a first suspension; and this fîrst snspension is mixed with at least one alkali or alkaline earth metal salt to obtain a second suspension, which then may be used as a liquid cement additive composition which can be dispensed tnto the grinding operation whereby clinker is ground to provide cement.

As an alternative to the foregoing method wherein an aqueous suspension is employed, other exemplary methods of the invention involve a non-aqueous liquid canier for dispersing the VMA.  For example, a nonaqueous liquid carrier medium can include an amine, an alkanolaminc, a poly(hydroxyalkylated) polyethyleneamine, a glycol, a surfactant, or mixture thereof is combined with the VMA to provide a first (nonaqueous) suspension; and then this first suspension is mixed with water to allow the VMA to hydrolyze and increase in viscosity prior to adding the at least one alkali or alkaline earth metal salt to obtain a second (aqueous) suspension.  Exemplary compositions  of the  invention made by this method therefore comprise the nonaqueous liquid carrier, a VMA, and at least one alkali or alkaline earth metal salt, wherein the VMA and salt are present in the amount ranges summarized above.

As a further alternative, the VMA can fîrst be dispersed in a dry blend with an alkali or alkaline earth metal salt, which is then added to a premixed combination of water and an amine, an alkanolamine, a poly(hydroxalkylated) polyethyleneamine, a glycol, a carbohydrate, a surfactant, or a mixture thereof. As the VMA hydrolyzes with mixing, the suspension will build sufficient viscosity to keep the undissolved salts in suspension.

AII of the previous methods describe a system wherein the VMA is dispersed within a liquid carrier (typically of greater volume, e.g., three times) to protect the VMA from dumping when the VMA finally comes into contact with a solvent (water in the foregoing cases). This allows for most dosage-efficient use of the VMA, which

îs an expensive component of the final dispersion. In a further alternative method, the VMA can be effectively dispersed in water directly by using a high sheer mixer while adding the VMA to water, thus minunizing or avoiding dumping. The high sheer mixer is preferably of the continuous rype, such that water and VMA are metered into a mixing chamber where a rnixing element or rotor is spinning betwecn 1000-5000 rpm, whereby the VMA is dispersed into the water.  Qnce the VMA and water is high-sbear-mixed to provide a high viscosity 35rst suspension, then the at least one alkali or alkaline earth metal salt can be combined, using convenţional mixers at slower speeds, to obtain a second (aqueous) suspension.

Thus, exemplary compositions and methods of the invenţion allow one or more salts to be loaded into an aqueous suspension well beyond their solubility limit, while at the same time allowing the resultant liquid cement additive-composition to be pumped as a liquid and to maintain stability across a wide range of temperatures during storage and shipment.

Due to the ability of the invenţion to provide high-solids additives loading, exemplary liquid cement additive compositions of the invenţion afford additional advantages in terms of decreased freight costs and lower fiequency of deliveries. A further benefit is its ability to incorporate a wide range of components, particularly ones having low (or even no) solubility in water.

Thus, a further exemplary method of the invenţion for making a cement additive composition, comprises: obtaining a first liquid suspension (preferably aqueous) by combining a viscosity modirying agent, a dispersing agent operative to disperse the viscosity modifying agent (preferably in water), and a liquid carrier medium (preferably water); and obtaining a second liquid aqueous suspension by corabming the first liquid aqueous suspension with at least one alkali or alkaline earth metal salt, whereby water is present in an amount of 0.1%-30% by total weight ofsaid composition.

. lh preferred methods, the viscosity modifying agent (VMA) is "premixed" first with the dispersing agent before the liquid carrier medium (e.g., water) is added to the first liquid aqueous suspension in order to separate and disperse the VMA and to ensure that a stable dispersion is obtained.

, A preferred viscosity modifying agent (VMA) is polysaccharide S-657, which

^ optionally may be supplemented with other VMAs (e.g., welan gum).  A preferred

dispersant is a polycarboxylate polymer, and more preferably a comb polymer having pendant polyoxyalkylene groups. Other exemplary dispersants include alcohols (e.g., ethanol, methanol, isopropanol), polyethylene oxide, polycarboxylic acid (which aiso shall be used to refer to the salt or derivatives thereof in this case), polyacrylamide; or a mixtures thereof. Amines, glycols, and combinations of these may be used as dispersing agents for S-657 in some embodiments of the invention. For some dispcrsing agents, such as an amine, it is preferred to use as little of the amine as possible to achieve the dispersing effect. For others, such as polycarboxylate polymer dispersants, one may need to consider keeping the amount close to the minimum level required for dispersing the VMA lest the function of any cement additives contained in the composition be diminished.

In further exemplary embodiments, at least one other cement additîve can optionally be included in the cement additive composition, preferably afier the first liquid aqueous suspension is obtained (i.e., after first stage) and before the alkali or alkaline earth metal salt or salts are combined to obtain the second liquid aqueous suspension. Further exemplary cement additives include a carbohydrate (e.g., sugar, sugar derivative), an amine (e.g., triethanolamine, triisopropanolamine), a glycol (e.g., ethylene glycol, diethylene glycol, propylene glycol, polyethylene glycol, etc.), a surfactant, or a mixrure thereof. The amount of active solids in the second liquid aqueous suspension is preferably about 60% to 96% by total weight of composition.

The present invention thus also relates to a high solids liquid cement additive composition made by any of the foregoing methods.  It also relates to cementitious compositions and methods for making such cementitious compositions whereby one of the above-described cement additive compositions is introduced to clinker or gypsum before or during the grinding operation to produce Portland cement. Preferred cement additive compositions are suspensions wherein water is present in an amount of 0.01-30% by weight of the total composition, wherein the use of the viscosity modifying agent (0.01-3.0% wt) and dispersant (0.02-4.0% wt) permit one or more alkali or alkaline earth metal salts to be present as a solute in the aqueous phase, as well as a suspended (non-dissolved) solid dispersed within the liquid medium. Additional additives, such as an amine, alkanolamine, glycol, carbohydate,

and/or surface active agent, may also contained within the liquid cement additive composition, such as by being dissolved within an aqueous phase and/or suspended in non-dissolved solid form within the liquid carrier medium (which could be water or non-aqueous) as may be applicable to the particular additive material selected.

Further features and advantages of the invention are discussed in further detail hereinafter.

Brief Pescripfiod of thePrawing

Fig. l is a graphic illustration of the viscosity of an exemplary liquid cement additive composition of the invention, described in Example l, at three different temperatures; and

Fig. 2 is a graphic illustration of the viscosity of another liquid cement additive composition of the invention, as discussed in Example 2, at three different temperatures.

Dctailed Description of Exemplary Embodiments

The present invention provides novei storage-stable, pumpable liquid cement additive compositions and methods for making them. As summarized above, one exemplary metbod involves the use of an aqueous liquid carrier, wherein a viscosity modifying agent is first dispersed into water using a dispersant, and non-salt cement additives are combined, to form a fîrst suspension; and then one or more alkali or alkaline earth metal salts are added, to obtain a second suspension. Another exemplary method involves the use of non-aqueous liquid carriers to suspend the salt component(s).

One of the exemplary methods of the invention for. making a liquid cement additive composition involves two stages, wherein: (1) a viscosity modifying agent (VMA) and at least one dispersant for the VMA are combined with water to provide a first liquid aqueous suspension; and (2) the first liquid aqueous suspension is combined with at least one salt, such as an alkali or alkaline earth metal salt, in an amount that exceeds the water solubility limit of ihe salt. Preferably, the VMA and dispersant are combined first, with the water being added slowly using thorough stirring, to ensure that the VMA is separated and uniformly dispersed within the aqueous suspension. Optionally, one or more further cement additives can be combined with the first aqueous suspension at the end of stage. The amount of active

solids in the dispersion after stage "(2)" should preferably be about 60% to 96% by total weight of the resultant composition.

It is envi&ioned that the resultant aqueous dispersion will contain a high level of at least one of the components, usually an alkali or alkaline earth metal salt, whereby this salt will be partially non-dissolved yet dispersed (not precipitated) within the aqueous medium and thus deemed to be suspended. The total amount of this particular salt which is contained within the aqueous medium in non-precipitated form will thus be expected by the present inventors to far exceed the amount of this salt that could otherwise be dissolved within the water portion of the aqueous medium.  In other words, the resultant liquid cement additive compositions of the invention will contain suspended non-dissolved portions (solid particles) of the salt in addition to dissolved portions of the salt. As an illustration, the total amount of solids dispersed in the aqueous suspension as a whole can be (60-96%) by weight of composition, and this far exceeds the sohibility ceilings of the individual components that would otherwise be in the 5-40% range. Thus, the invention allows for more efficient handling of liquid cement additive compositions due to higher solids loading, and tbese compositions can be considered to be two phase systems wherein fmely divided solid phase is dispersed in a liquid phase.

The viscosity modifying agent (VMA) confers storage-stability to aqueous suspension compositions of the invention. Without the presence of the VMA, salts would tend to separate upon standing. Preferably, the VMA should be shear thinning to improve pumpability of the overall cement additive compositions of the invention, especially when the salt or salts are used in high concentration (i.e., above 30% by weight solids). Exemplary liquid cement additive compositions of the invention containing the VMA preferably have a shear thinning characteristic expressed in terms of viscosity ratio (Brookfield viscometer, Spindle #3, 25 degrees C), wherein viscosity measured at 3 rpm, divided by viscosity measured at 30 rpm, is no less than 2 and no greater than 40.

The amount of VMA used in exemplary liquid cement additive compositions of the invention is preferably in an amount of 0.01-3.0%, and more preferably between 0.05-0.5%, based on weight of total solids in the suspension. A preferred VMA is polysaccharide S-657 which is commercially available from CP Kelco, US,

Inc. of Sân Diego, California. It is a high molecular weigbt, microbial polysaccharide,

anionic in nature, produced by aerobic fermentation. See e.g„ US Patent 5,175,278 of Peik et al (dcscribing biopolymer S-657, a microbial carbohydrate); See also US Patent 6,110,271 of Skaggs et al. (describing microbial polysaccharides such as S-657 used to improve rheological properties of a variety of cementitious systems); See also US Patent 5,175,278 of Peik et al.; See also "Evaluation of S-657 Biopolymer as a new viscosity modifying admixture for self-compacting concrete," Sakata et al. Proceedings of the Second International Symposium on Self-Compacting Concrete, pgs. 229-232.

The present inventors also discovered that other viscosity modifying agents (VMAs) may be employed, and these include, but are not limited to: (a) biopolymer polysaccharides selected from the group cohsisting of welan gum, xanthan, rhamsan, gellan, dextran, pullulan, curdlan, and derivatives thereof; (b) marine gums selected from the group consisting of algin, agar, carrageenan, and derivatives thereof; (c) plant exudates selected from the group consisting of locust bean, gum arabic, gum Karaya, tragacanth, Ghatti, and derivatives thereof; (d) seed gums selected from the group consisting of guar, locust bean, okra, psyllium, mesquite, and derivatives thereof; (e) starch-based gums selected from the group consisting of ethers, esters, and derivatives thereof (See e.g., US 6,1110,271 at Column 3, lines 38-46); and mixtures thereof;  (f)  associative  thickeners  selected  from  the  group  consisting  of hydrophobically modified  alkali  swellable  acrylic  copolymer,  hydrophobically modified urethane  copolymer,  associative thickcners based on polyurethanes, cellulose, polyacrylates, or polyethers.

In further preferred embodiments, these other viscosifiers can be used to replace approximately 10-50% of the polysaccharide S-657, thereby reducing costs. Thus, further exemplary liquid cement additive compositions of the invention may comprise S-657 and additionally one or more of the other viscosifiers identified above.

In preferred cement additive compositions and methods of the invention, a viscosity modifying agent (VMA) such as polysaccharide S-657 is dispersed using a dispersant that is preferably water-miscible. Preferably, the dispersant docs not mnction as a solvent with respect to the VMA, i.e., it does not dissolve the VMA but rather operates to suspend the VMA within water. Examples of nonsolvent dispersants include alcohols, such as ethanol, methanol, and isopropanol. The inventors believe

that it is possible to use immiscible liquids such as vegetable oils with the VMA in order to disperse the VMA in water, but miscible liquid dispersants are believed to work better.

A preferred nonsolvent dispersant (e.g., does not solubilize the VMA into ions) is a polycarboxylate polymer superplasticizer, preferably one that is a comb polymer having pendant oxyaJkylene groups.  The VMA and dispersant should be combined with water, prior to combining the VMA and dispersant with any other cement  additive components  (such as chloride or calcium  saJts).  The  term "polycarboxylate superplasticizer" (which may be referred to herein using the acronym "PCS") means and includes polymers or copolymers, and solutions thereof, preferably having a comb structure, which contain groups for attaching to cement particles and groups for dispersing the attached cement partide within an aqueous environment. Preferably, the PCS has a comb polymer structure having (i) carboxylic acid anhydride, free carboxyh'c acid or its ammonium, alkali or alkaline earth metal salt of carboxylic acid units; and (ii) Cj-Cs oxyalkylene units therein and wherein the carboxylic acid units or oxyalkylene units are pendant to the polymer backbone structure and wherein the oxyalkylene units provide a majority of the molecular weight of the comb polymer. The preferred amount of polymer or copolymer to be incorporated in the firet suspension in solution is 0.5-10%, and more preferably 1.0-5.0%, by weight solids.

Li preferred embodiments of the invention, the fîrst stage wherein the first liquid aqueous suspension is obtained is achieved by combining the polymer (VMA) with the nonsolvent dispersant, preferably in a polymer/nonsolvent ratio of l :2 to l :5, and then adding this mixture to water slowly while stirring. The advantage in following these siiccessive steps, in contrast to mixing the polymer directly into the water first, is that the polymer (VMA) particles have suffîcient time to separate physically before they start dissolving in the water. Due to the hydrophilic nature of the polvmer (VMA) particles, they might tend otherwise to forai clumps that are extremely difficult to break up, resulting in a poor solution/dispersion. Hence, it is preferably to combine the polymer VMA with the nonsolvent dispersant first, before adding the water, in obtaining the first liquid aqueous suspension.

Exemplary polycarboxylate superplasticizer type dispersants useful in the

invention may have a polymer structure formed from units that can be generaily

represented by formula I	B(AO)„R

wherein Q is a fragment of the polymer backbone chain such as a hydrocarbon fragment of a residual of an ethyleaiic group which has a pendant group represented by B(AO)„R; B represents a tying group which covalently bonds the (AO)nR' group to the hydrocarbon polymer backbone chain, the tying group B may be selected from carboxylic acid ester group (-COO-), carboxylic acid amide group (-C(O)NH-), alkenyl ether (-CxHa O- where x is 1-10), ether oxygen (-0-) or where vicinal pendant groups provide carboxylic acid imide group [(-C(O))2N]; A is a Cz-Cjo alkylene group or raixtures thereof, preferably a Cî-C4 alkylene group or mixtures thereof; O represents oxygen atom; R represents a hydrogen atom or a Ct-Cio hydrocarbon (alkyl, aryl alkaryl or the like) group; and n has a value of from about 25 to 100. Preferably, the oxyalkylene groups (AO) provide a majority of the molecular weight of the polymer.

In addition to the polymer units represented by the formula set forth above, the polymer hydrocarbon backbone chain may contain free carboxylic acid anhydride, the free carboxylic acid or its salt pendant groups.

The polymer may be a homopolymer or a copolymer with other copolymerizable units. The copolymerizable monomeric units may be randomly distributed in the polymer structure or may be alternating with the above structure L Further, the copolymer may contain either one or more than one type of structure shown by the above formula within the polymer structure, and the units may be randora or block configuration. Further, the AO chains of any polymer may be made up of a single oxyalkylene (AO) group, such as oxyethylene, oxypropylene or the like, or mixtures ofsaid groups, and said mixture of AO groups may be in block or random configuration.

The molecular weight of the comb polymers suitable in the present invention for modifying cementitious compositions typically have a weight average molecular weight of from about 2,000 to 200,000, preferably from about 2,000 to 100,000 and most preferably from about 2,000 to 75,000. Preferably, although not necessarily, at least about 50, or even up to 90 percent, by molecular weight of the polymer is attributable to the molecular weight of the AO units therein.

Exemplary polycarboxylate superplasticizers believed suitable for purposes of the present invention are disclosed in the folîowing US Patents: US 4,946,904; US 5,142,036; US 5,362,323; US 5,393,343; US 4,471,100; US 5,369,198; and US 6,139,623, all of which are incorporated fully herein by reference.  US Patents 4,946,904 and 5,362,323 disclose maleic anhydride/alkenyl ether comb polymers and their hydrolyzed product wherein the oxyalkyJene groups are linked to the backbone polymer chain by an alkenyl ether group. US Patent 5,142,036 discloses a maleic anhydride/alkenyl ether copolymer, which further has oxyalkylene groups linked by maleic ester groups.  US Patent 5,393,343 discloses polyacrylic acid amide/imide poiymers wherein the oxyalkylene chain is linked to the backbone polymer chain by amide groups and vicinal carboxylic acid units which form imide groups.  This polymer may further contain unreacted carboxylic acid groups or salts thereof. US Patents 4,471,100 and 5,369,198 disclose copolymers which link the oxyalkylene group to the backbone polymer chain by carboxylic acid ester groups.

It will be understood that when an oxyalkylene chain is pendant through a carboxylic acid anhydride (e.g. maleic acid unit) or free carboxylic acid (e.g. acrylic acid unit), not all acid units may be utilizcd in such linkage and remain as acid units.

Alternately, the comb polymer of the present invention may be a copolymer having a poly(oxyalky]ene) backbone wherein carboxylic acid containing units are grafted to the backbone polymer chain. The grafling is normally accomplished by free-radical  initiated  grafting  of ethylenically  unsarurated  monomers  having carboxylic acid groups therein. It is believed (but not intended to Urnit the scope of the present invention) that the grafting occurs through a secondary carbon atom on the backbone, e.g., one having only one carbon—hydrogen bond. The ethylenically unsaturated carboxylic acid containing monomer, for example, may be acrylic acid, methacrylic acid, itaconic acid and the like as well as their Ci-Cs alkyl esters. When the poly(oxyalkylene) polymer has hydroxy termination groups, a small degree of esterification between the hydroxyl and carbonyl group may also be present and additional carboxylic acid units be pendant thereupon. Comb polymers of this type are described in US Patent 4,814,014, incorporated herein by reference.

Polycarboxylate superplasticizer polymers contemplated for use in the present invention preferably comprise at least 50% by weight of (poly)oxyalkylene units forming the major component. Thus, the polymer structure of the superplasticizers may contain other copolymerizable units, provided the above-preferred requirement is

met. For example, the copolymer may further have styrene, methyl vinyl ether, vinyl pyrrolidone and the like, as part of the polymer structure.

In general, the present invention involves adding the viscosity modifying agent (VMA), which is preferably a biopolymer polysaccharide, most preferably S-657, to the dispersant polycarboxylate superplasticizer ("PCS"), wherein the weight of VMA to weight of PCS is no less than 1:100 and no greater than 1:1, and more preferably where the ratio is about 1:6, the VMA being uniformly suspended within the dispersant PCS in said first suspension; and forming a second suspension by mixing the fîrst suspension with an aqueous salt solution comprising water and an alkali or alkaline earth metal salt, such as calciura chlonde, calcium nitrite, or other salt (as described elsewhere herein), the total salt being present in said solution in a concentration of 20% to 90% dry weight based on total weight of the composition. The resultant aqueous Uquid cement additive composition should preferably have a volume 1.5 to 15 times the volume of the first suspension.  The first suspension should be fluid and pumpable, such as with a centrifugal or diaphragm pump.

Polycarboxylate superplasticizers that are suitable for use as VMA dispersants in the present invention are available from Grace Construction Products, Cambridge, Massachussetts, under the tradename ADVA®. These polycarboxylate comb polymer solutions may include surface-active agents, and these combinations may have added benefit for the compositions and methods of the invention as described herein.

The inventors believc that surface-active agents, either defoamers or air entraining agents, can enhance the ability of the comb polymer to coat the viscosity modifying agent (e.g., biopolymer) depending on its nature, thereby inhibiting the rate of hydration.  Accordingly, in a further exemplary process of the invention, at least one surface-active agent is incorporated into the first and/or second suspensions. If incorporated into the first suspension, then at least one surface active agent may be added before, during, or after the dispersant is combined with the viscosity modifying agent (e.g., S-657 and optional/additional VMAs). Exemplary surface-active agents include compositions having the formula (PO)(0-R)3 wherein R is a C2 -Cao alkyl group, a phosphate ester, an alkyl ester, a borate ester, a silicone derivative, EO/PO type defoamers, esterified fatty acid esters of a carbohydrate (selected from the group consisting  of a  sugar,  sorbitan,  a  monosaccharide,  a  disaccharide,  and  a polysaccharide), a C2-Czo alcohol containing ethylene oxide and propylene oxide ("EO/PO") groups, and mixtures thereof. The surface-active agent are preferably

present in the second (or resultant suspension) in the amount of 0-5%, based on dry weight percentage of the total weight of the second suspension.

A prefeired surface active agent of the present invention has the formula (PO)(O-R>3 wherein R is a C2 -C» alkyl group. More preferably, R is a Ca -Cg alkyl group. Most preferred surface-active agents are antifoaming agents. One preferred agent is tri-butyl phosphate (e.g., tri-n-butyl phosphate or tri-i-butyl phosphate), which is a hydrophobic oily Kquid at ambient temperature. It is believed that other exemplary surface-active agents suitable for use in the invention include phosphate esters (other than tri-butyl phosphate), alkyl esters (e.g., dibutyl phosphate), borate esters, and silicone derivativcs (e.g., polyalkyl siloxanes).

Another preferred surface active agent of the present invention comprises an esterified fatty acid ester of a carbohydrate, such as a sugar, sorbitan, a monosaccharide, a disaccharidc, or polysaccharide. An example is sorbitan monooleate. Another preferred surface-active agent useful in the invention comprises an alcohol having a chain length of €2-020, and more preferably C ie -Cjg, with an EO/PO ratio of less than 1. Suitable surface-active agents of this ethoxylated/propylated alcohol type are available from Huntsman under the tradename SURFONIC® (e.g. SURFONIC® LF 27 and SURFONIC® LF 68) or from BASF under the tradename of PLURONIC® (e.g. PLURONIC® 25-R2).

The exemplary salt component which could be loaded at high solids levels in the invention include one or more alkali or alkaline earth metal salts selected from the group consisting of chlorides, nitrates, nitrites, thiocyanates, borates, polyphosphates, and gluconates. The amount of the salt or salts can be 20-90% by total weight based on the total weight of the cement additive composition.

Further exemplary cement additive compositions of the invention may also optionally include cement additives such as an amine, an alkanolamine (e.g., triethanolamine, triisopropanolamine, diethanolisopropanolamine, etc.), a poly(hydroxyalkylated) polyethyleneamine; a glycol (e.g., ethylene glycol, diethylene glycol, polyethylene glycoi); a carbohydrate (e.g., com syrup, molasses); a surfactant; or mixtures thereof. These additional opţional cement additive components can be used in amounts from 0.5-40% or more by total weight of the cement additive composition.

Other additives that may be included  in  exemplary cement additive compositions of the invention include, but are not limited to, biocidal agents for inhibiting growth of bacteria!, fungi, mold, and other life forms. The term "biocidal agent" as used herein thus includes fungicida!, germicidal, and insecticida! agents. Preferred  biocidal  agents  include  4-chloro-3  methyl  phenol  (and  other polyhalogenated  phenols);  sodium-0-phenylphenate;  benizylbromoacetate;  1,2-dibromo 2,4-dicyanobutane; dieldrin emulsions; copper compounds; or mixture thereof. Another preferred biocida! agents include phenol phenolate and 2-methyl-4-isothiazolin-3-one.

Another exemplary method involves combining the VMA with a non-aqueous liquid carrier medium, such as an amine, an alkanolamine, a poly(hydroxyalkylatcd) polyethyleneamine, a glycol, a surfactant, or mixture thereof, to provide a first nonaqueous suspension; and this first suspension is then combined with water to allow the VMA to hydrolyze and increase in viscosity prior to adding the at least one alkali or alkaline earth metal salt to obtain a second (aqueous) suspension. Exemplary compositions of the invention made by this method therefore comprise the nonaqueous  liquid  carrier  (e.g.,  triethanolamine,  triisopropanolamine, diethanolisopropanolamine, other alkanolamines), a VMA, and at least one alkali or alkaline earth metal salt, wherein the VMA and salt are present in the amount ranges summarized above. For example, the VMA (0.01%-3.0% by total wt of composition) is added to an amine and/or a glycol (5%-50%), and the mixture is agitated to mix them îogether. After VMA dispersion is achieved, water (5%-30%) is added. This mixture is stirred until viscosity buildings. To this mixture, one or more salts (50%-90%) are added.  (AII percentage amounts given are based on total weight of the liquid cement additive composition obtained).

In a further exemplary embodiment, the VMA is dry blended with an alkali or alkaline earth metal salt, then added to a premixed combination of water and an amine, an alkanolamine, a poly(hydroxalkylated) polyethyleneamine, a glycol, a carbohydrate, a surfactant, or a mixture thereof. As the VMA hydrolyzes with raixing, the suspension will build suffîcient viscosity to keep the undissolved salts in suspension. For example, the VMA (0.01 %-3.0% by total wt of final composition) is combined thoroughly with one or more salts (50-90%). In a separate mixer, water '5%-30%) is combined with up to 50% of other liquid nonaqueous components (e.g.,

alkanolamine and/or glycol).  The solid mixture is added to the liquid mixture, and stirring is continued until viscosity builds.

In a still rurther exemplary embodiment, the VMA is dispersed in water directly by using a high sheer mixer while adding the VMA to water,

or avoiding dumping.  Once the VMA and water is high-shear-mixed to provide a high viscosity first suspension, then the at least one alkali or alkaline earth metal salt can be combined, using convenţional mixers at slower speeds, to obtain a second (aqueous) suspension.  For example, VMA (0.01%-3.0% by total weight of final composition) is combined thoroughly with water (5%-30%) under high sheer to effect dispcrsion of the VMA. Qnce a viscous dispersion of the VMA is obtained, the rate of stirring is slowed to a level sufBcient to achieve mixing. Subsequently, up to 50% by total weight of opţional non-aqueous liquid components may be added (e.g., alkanolamine  such  as  triethanolamine,  triisopropanolamine,  diethanol-isopropanolamine) may be added. Subsequently, one or more salts (50%-90% by wt) are added, with stirring, to achieve a homogeneous mixture.

Exemplary embodiments of the invention are illustrated by the following examples, which are not intended to limit the scope of the invention.

Example l

A viscosity modifying agent, such as biopolymer S-657, is mixed with a dispersant polycarboxylate superplasticizer (available from Grace Construction Products, Cambridge, Massachusetts, under the tradename ADVA® 100) and water, and prcferably with a biocide. This "premix" is then combined with an alkanolamine and other opţional admixtures, such as corn syrup and molasses, to form a first suspension.

To this first suspension are added salts to obtain a second suspension: sodium gluconate and sodium chloride. Thus, a second liquid aqueous suspension is obtained wherein the salts are evenly dispersed in the thick liquid medium.

The components are relative amounts are summarized below in Table 1.

Table l

(Table Removed)
