Repository: anandvc/allindianpatents

File: patents/254771-method-for-preparing-and-supplying-catalyst-slurry-to-a-polymerisation-reactor.html (part 1 of 3)
Indian Patents. 254771:METHOD FOR PREPARING AND SUPPLYING CATALYST SLURRY TO A POLYMERISATION REACTOR

Indian Patents

Recently Granted Patents

  Recently Published Patents

Title of Invention	METHOD FOR PREPARING AND SUPPLYING CATALYST SLURRY TO A POLYMERISATION REACTOR

Abstract	The present invention relates to a method for optimising catalyst slurry to a polymerisation reactor (1). The diluted catalyst is transferred to the reactor (1) using membrane pump (5) controllable in function of concentration of a reactant in said reactor (1).	

Full Text	Method and apparatus for preparing and supplying catalyst slurry to a polymerisation

reactor

Field of the Invention

This invention relates to catalytic reactions. In a first aspect, the invention relates to an

apparatus for preparing and supplying catalys t slurry to a polymerisation reactor, the

invention also relates to an apparatus for controlling catalyst feeding to a polymerisation

reactor. In another aspect, the invention relates to a method for optimising the supply of

catalyst to a polymerisation re actor. In yet another aspect the invention relates to a method

for controlling catalyst feeding to a polymerisation reactor.

Background

Polyethylene (PE) is synthesized via polymerizing ethylene (CH 2=CH2) monomer and

optionally a higher 1 -olefin comonomer such as 1 -butene, 1 -hexene, 1 -octene or 1 -decene.

Because PE is cheap, safe, stable,to most environments and easy to be processed

polyethylene polymers are useful in many applications. According to the synthesis methods,

PE can be generally classified in to several types such as LDPE (Low Density Polyethylene),

LLDPE (Linear Low Density Polyethylene), and HOPE (High Density Polyethylene). Each

type of polyethylene has different properties and characteristics.

It is known that the polymerisation of olefins e.g. ethylene, especially by a gas phase

polymerisation process, involves the polymerisation of olefin monomer with the aid of catalyst

and optionally, if required depending on the used catalyst, a co-catalyst Suitable catalysts for

use in the production of polyolefins, and in particular for the preparation of polyethylene,

comprise chromium type catalysts, Ziegler-Natta catalysts and metallocene catalysts.

It is well known that the polymerisation reaction is quite sensitive to the quantity of catalyst

utilized. It is important to control catalyst flow to a reactor since unexpected or uncontrolled

catalyst injection in a reactor could lead to runaway reactions. However, one of the major

problems in the injection of catalyst slurry to a reactor in prior ar t methods is that it is difficult

to control the amount of catalyst and the flow rate of the catalyst injected.

According to prior art catalyst supply systems, catalyst may be provided to a polymerization

reaction either in concentrated form, e.g. directly from a mud pot, or in diluted form.

Direct feeding of catalyst slurry from a storage vessel to a reactor has the disadvantage that

the feeding rate of the catalyst to the reactor cannot be adequately controlled. A Iso, in cases

involving direct supply of a (concentrated) catalyst to a reactor, the catalysts can completely

be flushed in the reactor, when a problem occurs during the preparation of the catalysts.

Such uncontrolled catalyst supply may induce runaway reactions in the reactor.

Moreover, in the case catalyst in oil suspension is provided directly to a reactor, the used

pumps, generally progressive cavity pumps, are not able to dose the catalyst flow and the

amount of catalyst injected in the reactor. Furthermore, such systems require the swit ch over

of the catalyst injection system, every time a new batch of catalyst needs to be connected to

the reactor for supply thereto. Therefore, such injection systems do not provide an optimal

and reliable control of the catalyst flow rate.

Several systems have been disclosed which involve the preparation and the supply of diluted

catalyst slurry to a polymerization reaction. In general, for preparing catalyst slurry, a mixture

of dry solid particulate catalyst and diluent are apportioned in a catalyst s torage vessel for

thorough mixing. Then such catalyst slurry is typically transferred directly to a polymerization

reaction vessel for contact with the monomer reactants, generally under high pressure

conditions.

GB 838,395 relates to a process and apparatus for producing a slurry of a solid catalyst in

hydrocarbon diluent for use in a chemical reaction. The process comprises preparing

concentrated catalyst slurry in a hydrocarbon diluent and admixing said concentrated slurry

with additional diluent and i ntroducing said admixture to a reaction zone. According to the

process, the specific inductive capacity of the slurry is continuously determined prior to the introduction of same to said reaction zone, the inductive capacity of the slurry being

dependent u pon the concentration of catalyst in the slurry.

US 3,726,845 describes a system wherein catalyst slurry is prepared in a vessel after which it

is pumped to the polymerization reactor by means of a conduit provided with a pump. The

catalyst slurry formed in the vessel and diluent are alternately fed through said conduit to the

polymerization reactor by flowing catalyst for a selected number of seconds and then diluent

for a selected number of seconds through the conduit to the polymerization reactor.

WO 2004/0264455 describes a catalyst slurry feeding system wherein diluted catalyst slurry

is formed in a mixing tank and transferred to a storage tank, wherein it is maintained in diluted

form before being supplied to a polymerization reactor. Catalyst slurry is supplied from the

mixing to the storage tank by means of a conduit provided with a valve. The mixing tank can

be at a higher elevation than the storage tank, so that the catalyst slurry flows from the mixing

tank to the storage tank at least partiall y due to gravity, thereby avoiding the necessity of a

pump between the mixing tank and the storage tank. Alternatively, the catalyst slurry can be

moved between the tanks without a pump or a difference in elevation by maintaining a

pressure differential be tween the mixing tank and the storage tank .

US 5,098,667 discloses a catalyst supply system involving the transfer of concentrated

catalyst from a mud pot to a dilution vessel through a conduit which includes a valve system

for regulating the transfer. Diluted catalyst slurry is continuously supplied to the

polymerization reactor by means of a conduit. In the described method the flow rate of the

diluted slurry is manipulated so as to provide a desired flow rate of solid particles contained in

the diluted slurry. Continuous catalyst flow is maintained at a desired rate in response to a

computed value of the mass flow rate of the solid catalyst particles contained in the dilute

slurry. The computed mass flow rate of catalyst particles is based upon "on lin e"

measurements of density and flow rate of the dilute catalyst slurry stream flowing to the

reactor, and on predetermined densities of the solid catalyst particles and the liquid diluent

constituting the slurry.

However, although the above -described methods for preparing diluted catalyst provide an

improvement on the control of catalyst flow, they have the disadvantage that the catalyst flow

rate can not be reliably adjusted in function of the reaction conditions in the polymerisation

reactor.	

Another problem associated with available systems for preparing diluted catalyst is that these

systems are relatively voluminous and cumbersome, and sometimes involve several tanks for

storing diluted catalyst slurry. In addition, the use of large vessels and larg e amounts of

diluent for preparing the diluted catalyst slurry impl ies several considerable disadvantages.

The use of large volumes of diluted catalyst implies the use of large volumes of diluent (i.e.

isobutane). Isobutane however, is an explosive chemica I and may pose security problems.

Furthermore, when switching of catalyst type in a polymerization process, large amounts of

catalyst material may remain unused and may need to be disposed off, which is not only very

expensive but also implicates severe environmental regulations. In addition, the costs for

cleaning the voluminous catalyst preparation systems after removal of the catalyst are high.

Therefore, there remains a need in the art for providing an improved method for controlling

catalyst feeding to a polymerization reactor. More in particular, there remains a great need in

the art for a system that continuously and reliably delivers diluted catalyst slurry to a loop

reactor.

Furthermore, metallocene and Ziegler-Natta catalysts are usually employ ed with a co-catalyst

for olefin polymerization, which can significantly enhance the polymerization efficiencies to

beyond a million units of polymer per unit of catalyst. A number of techniques for the

introduction of the co-catalyst to a polymerization reactor has been proposed. For instance

some techniques consist of introducing the co -catalyst directly into the polymerization reactor.

However, such technique does not allow bringing the co -catalyst into contact with the catalyst

before entering the reactor, although such pre-contact is particularly desirable in order to

provide effective catalyst-co-catalyst mixtures. Another technique consists of contacting the

catalyst and co-catalyst before their introduction into the polymerization medium. In this lat ter

case, however, having regard to the fact that the catalyst systems employed usually have

maximum activity at the commencement of polymerization, it may be difficult to avoid reaction

runaways liable to involve the formation of hot spots and of agglomer ates of molten polymer.

In view hereof, it can be concluded that there remains also a need in the art for providing an

improved method for controlling catalyst feeding, in pre -contact with a co-catalyst, to a

polymerization reactor.

It is therefore a gen eral object of this invention to provide an improved method and apparatus

for optimising catalyst introduction in a polymerisation reactor. It is a particular object of the

present invention to optimise the supply of a catalyst, commercially provided in an oil

suspension or in a hydrocarbon solution, to a polymerisation reactor wherein polyethylene is

prepared. More in particular, the present invention also aims to provide a n apparatus and

method enabling to effectively control the flow rate of a catalyst t o a polymerisation reactor

wherein polyethylene is prepared.

It is a further object of the present invention to provide an apparatus and method for

controlling catalyst feeding, being in pre-contact with a co-catalyst, to a polymerisation

reactor, wherein polyethylene is prepared.

Furthermore, the present invention aims to provide a method and an apparatus for improved

control of the polymerization reaction of ethylene in a reactor.

Summary of the invention

In accordance with the present invention, an apparatus and a method are provided for

preparing and supplying catalyst slurry to a polymerisation reactor and for controlling the

injection of catalyst slurry into a polymerization reactor wherein polyethylene is prepared.

Said catalyst slurry consists of solid catalyst in a hydrocarbon diluent

In a first aspect, the invention relates to an apparatus for preparing and supplying catalyst

slurry to a polymerization reactor wherein polyethylene is prepared, comprising

-	one or more storage vessels for cont aining concentrated catalyst slurry consisting of

solid catalyst particles suspended in a hydrocarbon diluent or in a mineral oil,

-	a mixing vessel for containing diluted catalyst slurry of a suitable concentration for use

in a polymerization reaction, being connected with said storage vessels by one or

- more conduits for transferring said catalyst slurry from said storage vessels to said

mixing vessel, and being provided with one or more conduits for transferring the

diluted catalyst slurry from said mixing vessel to said reactor, and

-	one or more conduits, connecting said mixing vessel to a polymerization reactor for

transferring said diluted catalyst slurry from said mixing vessel to said reactor,

whereby each conduit is provided with a membrane pump for pumping said slurry to

said reactor, which is controllable in function of the concentration of a reactant in said

reactor.

The present invention provides an apparatus, which allows preparing catalyst slurry having a

suitable concentration for use in a poly merisation reaction, starting from catalyst, which is

generally commercially supplied in a mineral oil, heptane or hexane suspension. Sometimes

it is supplied in dry form.

According to the present invention, the catalyst is not introduced directly from th e storage

vessels (also referred herein to a catalyst transport vessel) to the reactor. The apparatus

further comprises a mixing vessel, which acts as a "buffer* between the storage vessels and

the reactor. As used herein the terms "mixing vessel" and "buf fer vessel" are used as

synonyms. The mixing vessel is operated at a pressure lower than the reactor pressure, thus

eliminating the risk of uncontrolled high catalyst injection under high pressure to the reactor.

Furthermore, such mixing vessel enables to dampen the discontinuous catalyst feed

fluctuations to the reactor. Another advantage of providing a mixing vessel is that catalyst

slurry can be further diluted to a concentration suitable for use in the polymerization reactor

and that a slurry having a d esired, substantially constant, concentration can be prepared.

Moreover, a suitable, relatively low, concentration of catalyst, preferably comprised between .

0.1 and 10 % by weight, more preferably between 0.1 and 4 %, even more preferred between

0.1 and 1 % and most preferred 0.5 % by weight, will enable to use membrane pumps for

injecting the catalyst slurry in the reactor. Using of diluted catalyst slurry has the advantage

that it is easier to control the amount and the flow of injected catalyst.

The use of membrane pumps in the present apparatus permits to transfer catalyst slurry to

said reactor at controllable catalyst flow rate. In addition, the membrane pumps are

particularly suitable for adjusting catalyst flow rate to a suitable value which is in accordance

with the polymerization reaction faking place in the reactor , since these pumps are

controllable in function of the concentration of a reactant in said reactor.

In another embodiment, the invention relates to an apparatus wherein one of more c onduits

for transferring catalyst slurry from said storage vessel to said mixing vessel comprises

diluent injection means. These injection means are particularly suitable for enabling the

dilution of catalyst slurry in line before being injected in the reactor, and in particular for

diluting the catalyst slurry while transferring the slurry from the storage vessel to the mixing

vessel.

In yet another preferred embodiment, the invention relates to an apparatus which further

comprises flow measuring means for measuring the catalyst flow rate provided on said

conduit for transferring the diluted catalyst slurry from said mixing vessel to said reactor .

Another problem relating to the field of catalyst supply to a reactor consists of supplying a co -

catalyst during a polymerisation reaction. A number of techniques for the introduction of the

co-catalyst have already been proposed, for example by introducing the co -catalyst directly

into the polymerisation reactor. However, such methods do not allow bringing co -catalyst into

contact with the catalyst before entering the reactor, although such pre -contact may be

particularly desirable in order to provide effective catalyst -co-catalyst mixtures. Another

technique consists of contacting the catalyst and co -catalyst before their introduction into the

polymerisation medium. In this latter case, however, it is difficult to control the pre -contact

time of the catalyst with the co -catalyst.

In a further embodiment, the present apparatus is therefore further provided with a co-catalyst

distribution system (herein also referred to as to a co -catalyst feeding system), for bringing a

suitable amount of co -catalyst into contact with the catalyst slurry f or a suitable period of time

before supplying said catalyst slurry to said reactor. In a preferred embodiment said system

comprises a co-catalyst storage vessel and a conduit connected thereto for transferring said

co-catalyst. In another preferred embodiment, said conduit is provided with a contact vessel

for enhancing the cont act time of said co -catalyst with said catalyst slurry in said conduit.

in another aspect, the invention relates to a method for optimising the supply of a catalyst

slurry to a polymerisation reactor wherein polyethylene is prepared, comprising the steps of:

-	providing concentrated catalyst slurry consisting of solid catalyst particles suspended

in a hydrocarbon diluent or in a mineral oil in one or more storage vessels,

-	diluting said concentrated catalyst slurry for obtaining a suitable concentration for use

in a polymerisation reaction, whereby said catalyst slurry is diluted while being

transferred from said storage vessel to a mixing vessel , wherein said diluted catalyst

slurry is maintained,

-	optionally further diluting said catalyst slurry in said st orage vessel, and

-	pumping said diluted catalyst slurry at a controlled flow rate from said mixing vessel to

said polymerisation reactor through one or more conduits, by means of a pumping

means, provided in each of said conduits.

The present methods provide improved injection of catalyst that is commercially supplied as

solid particles at a suitable, controlled and limited flow rate in a polymerization reactor.

Therefor, the methods broadly involve the transfer of concentrated catalyst slurry to a buffer

vessel wherein catalyst is diluted and kept at a suitable concentration, before it is injected in

the reactor. The method does not involve direct injection of catalyst from a storage vessel to a

reactor. The present method is further in particular charact erized in that the catalyst slurry is

diluted in line before being injected in the reactor, and in particular is diluted while being

transferred from said storage vessel to a mixing vessel , wherein said catalyst slurry may

optionally be further diluted.

The present invention provides in particular a method that enables to supply catalyst slurry to

a reactor at a perfectly controllable flow rate of catalyst supply. The present method

comprises controlling the suitable flow rate of said catalyst slurry to s aid reactor by

determining the concentration of a reactant in said reactor. Advantageously the present

method enables to fine -tune catalyst supply to a reactor in function of the polymerisation

reaction in the reactor. The polymerisation production rate in the reactor can be controlled by

controlling the rate of catalyst feed to the reactor. According to this aspect the reactor is fed

with an adequate and optimal concentration of catalyst slurry at a suitable feed rate, and as a

consequence the productivity in the polymerisation reactor and consistency of the

polymerisation product are considerably improved. Fluctuations in the properties and quality

of the polymerisation product resulting from the polymerisation reaction are substantially

avoided. Practically, fine-tuning of catalyst supply to a reactor in function of the

polymerisation reaction is enabled by providing the conduit connecting the buffer vessel to

the reactor with pumps, preferably membrane pumps, which are controllable and adjustable

in function of a reactant concentration in the reactor.

More in particular, pumping means, preferably membrane pumps, are provided in each

conduit for transferring the catalyst slurry from the mixing vessel to the polymerisation

reactor. These pumps assure the t ransfer of catalyst slurry to said reactor at controllable flow

rate. Moreover, the membrane pumps are capable of being regulated to adjust catalyst flow

to said reactor in function of the polymerisation reaction in said reactor, since these pumps

are controllable and adjustable in function of a reactant concentration in the reactor.

According to the invention the present apparatus and method enable to feed a reactor with an

optimal concentration of catalyst slurry at a suitable catalyst flow rate, and as a consequence

thereof enable to considerably improve the productivity in the polymerisation reaction in the

reactor.

The present invention thus provides an apparatus and method for optimising the

polymerisation reaction in a reactor by optimising the pr ocess of catalyst supply to said

reactor and by providing a n apparatus for doing so, which is simple in design, nigged in

construction and economical to manufacture. The term "optimising the polymerisation

reaction" refers to the improvement of the efficiency of the polymerization reaction and/or to

the improvement of the quality of the obtained polymerization product.

The method and the apparatus according to the invention are particularly useful in the

polymerisation process of ethylene, and preferably i n a process for preparing bimodal

polyethylene.

The various features which characterize the invention are pointed out with particularity in the

claims annexed to and forming a part of this disclosure. For a better understanding of the

invention, its operating advantages and specific objects attained by its uses, reference is

made to the accompanying drawings and descriptive matter in which preferred embodiments

of the invention are illustrated.

Detailed description of the drawings

Figure 1 is a schematic representation of a preferred embodiment of an apparatus according

to the invention for controlling the injection of catalyst in a polymerisation reactor.

Figure 2 is a detailed representation of a preferred embodiment of a metering valve, used in

the apparatus according to the present invention for controlling the transfer of catalyst slurry

from a storage vessel to a mixing vessel.

Figure 3 is a schematic representation of another preferred embodiment of an apparatus

according to the invention for prep aring and supplying catalyst to a polymerisation reactor.

Figure 4 is a schematic representation of a single loop polymerization reactor.

Figure 5 is a schematic representation of a double loop polymerization reactor.

Detailed description of the inven tion

This invention is especially applicable to a process of supplying a catalyst to a polymerisation

reactor. The invention is in particular described with reference to the supply of catalyst to a

slurry loop polymerisation reactor wherein ethylene is polymerised. The polymerisation

process of ethylene may for instance be carried out in loop reactors. Suitable 'ethylene

polymerisation" includes but is not limited to homo -polymerisation of ethylene, co -

polymerisation of ethylene and a higher 1 -olefin co-monomer such as butene, 1 -pentene, 1 -

hexene, 1 -octene or 1 -decene. Ethylene polymeris ation comprises feeding to a reactor the

reactants including the monomer ethylene, a light hydrocarbon diluent, a catalyst and

optionally, a co-monomer and hydrogen. In an embodiment of the present invention, said co -

monomer is hexene and said diluent is isobutane.

In a particularly preferred embodiment, the invention relates to a process of supplying a

catalyst to a polymerisation reactor wherein bimodal polyethylene is pre pared. "Bimodal PE"

refers to PE that is manufactured using two reactors, which are connected to each other in

series. However, the present method for improving and optimising catalyst supply to a

polymerisation reactor should be understood to be applicable to reactors wherein other types

of polymerisation reactions take place as well.

According to the present invention the term "catalyst" is defined herein as a substance that

causes a change in the rate of a polymerization reaction without itself being co nsumed in the

reaction. Any catalyst allowing ethylene to be polymerised may be used. By way of examples

of such catalysts, mention may be made of catalysts of the Ziegler -Natta type, catalysts

based on vanadium or chromium, and metallocene catalysts. According to one preferred

embodiment said catalyst is a metallocene or chromium catalyst. According to another

embodiment, said catalyst may also be a Ziegler -Natta catalyst In another particularly

preferred embodiment, said catalyst may comprise any catalys t which is provided on a Si

support.

Catalyst slurry can be prepared in different ways. One way consists of preparing catalyst

slurry starting from solid catalyst particles, which are suspended in a suitable diluent e.g. a

hydrocarbon. Generally, such c atalyst slurry can be transferred directly to a polymerisation

reaction vessel for contact with the monomer reactants.

Catalyst slurry can also be obtained commercially in the form of solid catalyst particles, which

are suspended in a mineral oil. Direct injection of such catalyst slurry in the reactor can be

done by connecting the commercial vessel containing the catalyst in oil suspension with the

reactor by means of conduits that are provided with suitable pumps. Such pumps typically are

suitable for pumping liquids with significant amounts of solids, e.g. solid particles in crude oil.

Examples of pumps of this type are commonly known as Moineau pumps or progressive

cavity pumps, and are available commercially-

Several methods for supplying catalyst to a polymerisation reactor have been described in

the prior art. For instance, US 3,846.394 describes a process for the introduction of Ziegler -

Natta catalyst slurry in a reactor. The process comprises the preparation of Ziegler -Natta

catalyst slurry, the transfer of the slurry via a feed conduit from a storage zone to a metering

zone, and the introduction of the slurry into a reactor. In order to avoid the back flow of

monomer and other contents of the reactor into the Ziegler -Natta catalyst conduits the

process provides the catalyst feed conduit to be flushed with an inert diluent to the Ziegler -

Natta catalyst, said diluent being introduced into said conduit downstream of the metering

zone.

Catalyst systems for polymerisation and co -polymerisation of olefins known as Ziegler-Natta

systems consist on the one hand, as catalyst, of compounds of transition metals belonging to

Groups IV to VII of the periodic table of elements, and on the other hand, as co -catalysts, of

organometallic compounds of metals of Grou ps I to III of this Table. The catalyst3 most

frequently used are the halogenated derivatives of titanium and vanadium, preferably

associated with compounds of magnesium. Moreover, the co -catalysts most frequently used

are organoaluminium or organozinc com pounds. A characteristic of all Ziegler-Natta catalysts

is that they all yield straight chain polymers.

The Ziegler-Natta catalyst is preferably of the general formula MX„ wherein M is a transition

metal compound selected from group IV to VII, wherein X is a halogen, and wherein n is the

valence of the metal. Preferably, M is a group IV, group V or group VI metal, more preferably

titanium, chromium or vanadium and most preferably titanium. Preferably, R is chlorine or

bromine, and most preferably, chlorine. Illustrative examples of the transition metal

compounds comprise but are not limited to TiCl3, TiCl4. In a particularly preferred embodiment

of the invention said catalyst is a titanium tetrachloride (TiCI 4) catalyst

Ziegler-Natta catalysts generall y are provided on a support, i.e. deposited on a solid support.

The support should be an inert solid, which is chemically unreactive with any of the

components of the conventional Ziegler -Natta catalyst. The support is preferably a silica or

magnesium compound. Examples of the magnesium compounds which are to be used to

provide a support source for the catalyst component are magnesium halides,

dialkoxymagnesiums, alkoxymagnesium halides, magnesium oxyhalides, dialkyimagnesiums,

magnesium oxide, magnesium hy droxide, and carboxylates of magnesium.

The term "metallocene catalyst" is used to describe any transition metal complexes consisting

of metal atoms "sandwiched" between one or two ligands. In a preferred embodiment, the

metallocene catalyst has a general formula MX, wherein M is a transition metal compound

selected from group IV and wherein X is a ligand composed of one or two groups of

cyclopentadienyl (Cp), indenyl, fluorenyl or their derivatives. Illustrative examples of

metallocene catalysts comprise but are not limited to Cp2ZrCI2. Cp2TiCI2 or Cp2HfCl2.

The metallocene catalysts generally are provided on a solid support. The support should be

an inert solid, which is chemically unreactive with any of the components of the conventional

metallocene catalyst. The support is preferably a silica compound.

The use of metallocene catalysts in the production of polyolefins in general, and of

polyethylene in particular, is known in the art. The metallocene catalysts are compounds of

Group IV transition meta Is of the Periodic Table such as titanium, zirconium, hafnium, etc.,

and have a coordinated structure with a metal compound and ligands composed of one or

two groups of cyclopentadienyl, indenyl, fluorenyl or their derivatives. Use of metallocene

catalysts in the polymerisation of olefins has various advantages. Metallocene catalysts have

high activities and are capable of preparing polymers with enhanced physical properties in

comparison with the polymers prepared using Ziegler -Natta catalysts. Metallocene catalysts

are usually employed with a co -catalyst such as an organometallic compound, or a mixture of

non-coordinated Lewis acid and alkylaluminium as it is well known in the art. The key to

metallocenes is the structure of the complex. The structure and geometry of the metallocene

can be varied to adapt to the specific need of the producer depending on the desired

polymer. Metallocenes comprise a single metal site, which allows for more control of

branching and molecular weight distribution of the polymer. Monomers are inserted between

the metal and growing chain of polymer.

Chromium-type catalysts refer to catalysts obtained by deposition of chromium oxyde on a

support, e.g. a silica or aluminum support. Illustrative examples of chromium catalysts

comprise but are not limited to CrSiO2 or OAI2O3.

Generally co-catalysts are used to improve the activity of a Ziegler -Natta or a metallocene

catalyst. The term "co -catalyst" as used herein is defined as a catalyst that can be used in

conjunction with anothe r catalyst in order to improve the activity and the availability of the

other catalyst in a polymerisation reaction. In a preferred embodiment, said co -catalyst is a

catalyst suitable for being used in conjunction with a Ziegler -Natta catalyst or a metallo cene

catalyst. The co-catalyst is used to promote the polymerisation activity of the Ziegler-Natta

catalyst or the metallocene catalyst. Broadly, organometalllc compounds of periodic groups I

to III can be used as co-catalyst according to the present inven tion. Catalysts suitable for

being used in conjunction with a metallocene catalyst may include organometalllc

compounds, or a mixture of non -coordinated Lewis acids and alkylaluminiums.

In a particularly preferred embodiment, said co -catalyst is a catalyst suitable for being used in

conjunction with a Ziegler-Natta or a metallocene catalyst and is an organoaluminium

compound, being optionally halogenated, having general formula AIR 3 or AIR2Y, wherein R is

an alky! having 1-16 carbon atoms and R may be the same or different and wherein Y is

hydrogen or a halogen. Examples of co -catalysts comprise but are not limited to trimethyl

aluminum, triethyl aluminum, di -isobutyl aluminum hydride, is tri-isobutyl aluminium, tri-hexyl

aluminum, diethyl aluminum chlorid e, or diethyl aluminum ethoxide. A particularly preferred

co-catalyst for use in the present invention is tri -isobutyl aluminium (TIBAL).

As used herein, the term "catalyst slurry" refers to a composition comprising catalyst solid

particles that are in suspension. The term "concentrated catalyst slurry" refers to a

composition comprising catalyst solid particles that are in suspension whereby the

concentration of catalyst is at least higher than 10 % by weight. The term "diluted catalyst

slurry" refers to a composition comprising catalyst solid particles that are in suspension,

whereby the concentration of catalyst is lower than or equal to 10 % by weight.

The hereunder-described embodiments of an apparatus according to the present invention

correspond to the required equipment for preparation and injection of one catalyst If two or

more (different) catalysts need to be fed to a reactor, two or more apparatuses according to

the present invention can be supplied or a catalyst blend can be prepared and su pplied using

an apparatus according to the present invention.

In a first embodiment, the invention relates to an apparatus for controlling the injection of

catalyst slurry in a polymerization reactor comprising

-	one or more storage vessels for storing ca tafyst slurry consisting of solid catalyst in a

hydrocarbon diluent, whereby each vessel is provided with means for transferring

said catalyst slurry from said storage vessels to a mixing vessel,

-	a mixing vessel, being connected with said storage vessels by means of said

transferring means, for diluting said catalyst slurry to a suitable concentration for use

in a polymerisation reaction, and

-	one or more conduits, connecting said mixing vessel to a polymerization reactor for

transferring said diluted catalyst slurry from said mixing vessel to said reactor,

whereby each conduit is provided with a pumping means for pumping said slurry to

said reactor.

This embodiment of the apparatus is in particular suitable for controlling the injection of

metallocene catalyst slurry or chromium catalyst slurry in a polymerization reactor wherein

polyethylene is prepared.

In a preferred embodiment said one or more conduits for transferring catalyst slurry from said

storage vessels to said mixing vessel comprise a first c onduit for transferring said catalyst

slurry from a first storage vessel to a mixing vessel which is interchan geable with a second

conduit for transferring said catalyst slurry from a second storage vessel to a mixing vessel

through lines connecting said first means with said second means.

In a further preferred embodiment, said conduits for transferring said catalyst slurry from a

storage vessel to a mixing vessel, each are provided with a metering valve, provided

downstream the connecting lines.

This embodiment of the invention will be described hereunder with reference to the control of

feeding of a metallocene catalyst supported on silica impregnated by methylaluminoxane

(MAO), to a polymerisation reactor wherein ethylene is polymerised. In a preferr ed

embodiment, isobutane is used as diluent for the metallocene catalyst. As co-catalyst for the

metallocene catalyst, reference is made to a tri -isobutyl aluminium co -catalyst, referred to as

TIBAL herein. However, it should be understood that the present device is applicable to other

types of catalysts, such as for instance chromium catalysts, and to other types of co -catalysts

as well.

Referring now to FIG. 1, an apparatus according to the present invention is illustrated. The

apparatus comprises one or more catalyst storage vessels, or so -called mud tank or pot 2

which contain solid -liquid slurry of metallocene catalyst and isobutane diluent. The slurry is

fed from the mud pot 2 through the combination of conduit 6, 7 and conduit 15 to a mixing

vessel 3, wherein the slurry is diluted to a suitable concentration. In addition, the apparatus

further comprises one or more conduits 4 which connect the mixing vessel 3 to a

polymerization reactor 1 and through which the diluted catalyst slurry is pumped from sa id

mixing vessel 3 to the reactor 1, by means of pumping means 5 provided in these conduits 4.

The metallocene catalysts can be provided under a dry form in commercially available drums

or tote bins 26. In general such drums containing dry catalyst powde r are not able to handle

high pressures. For instance, the pressure in such drum may comprise approximately

between 1.1 and 1.5 bar, and preferably 1.3 bar. Depending on the diluent used, it may be

required to bring the catalyst under higher pressure condi tions in the storage vessel 2. Using

appropriate systems, the catalyst is therefore preferably transferred from such drums to a

storage vessel 2, which is suitable for handling higher pressures, if this is required by the

diluent. This is for instance the case when isobutane is used, since this diluent is only liquid at

higher pressure levels. In case for instance hexane is used as diluent, storage vessel 2 is not

required, since this diluent is liquid at low pressures. According to a preferred embodiment,

the metallocene catalyst is provided from drums 26 to a storage vessel 2 through a conduit

27, preferably by means of nitrogen pneumatic transfer or by gravity. However, it is clear that

also other types of catalyst feeding to the storage vessel are suitab le and fall within the scope

of the present invention. In an alternative embodiment, the metallocene catalyst can also be

provided in a commercial container that is suitable for handling higher pressure comprised

between 7 and 16 bar. In such case such com mercial container is considered as a storage

vessel 2 and the catalyst can be fed directly from this commercial container to a mixing

vessel 3. Isobutane diluent is brought into the storage vessel 2 by means of a control valve.

In the storage vessel, the metallocene catalyst is stored under liquid olefin free isobutane

pressure, preferably comprised between 7 and 16 bar. The pressure in the storage vessel is

preferably lower than the pressure in the reactor, in order to avoid leakage of catalyst from

the storage vessel to the reactor. Catalyst settles in storage vessel 2, since no agitation

means are provided in this vessel.

The catalyst is subsequently transferred by means of transferring means from the storage

vessels 2 to a mixing vessel 3 wherein said catalyst is diluted for obtaining a suitable

concentration for use in a polymerisation reaction. Preferably the catalyst mixtures in the

storage vessel 2 which contain proportionally high amounts of solids are fed to the mixing

vessel 3 through conduits 6, 7. As represented, two storage vessels are connected with two

different conduits 6, 7 to a common mixing vessel 3. In such case, the catalyst mixtures in

conduits 6, 7 are preferably discharged in a common conduit 15, before being supplied to the

mixing vessel 3. However, according to the invention, also only one storage vessel 2 may be

provided. To avoid remaining catalyst in storage vessel 2, the vessel is flushed with

isobutane, such that remaining catalyst is transferred to the mixing vessel 3.

In a particularly preferred embodiment, the conduits 6, 7 are interconnected by means of

connecting lines 8. Such lines 8 enable that the different storage vessels 2 can be used in

accordance with all provided conduits 6, 7. For instance, as represented in FIG . 1, in case
