Repository: anandvc/allindianpatents

File: patents/254794-a-process-for-preparation-of-high-valuved-ng-alumina-from-aluminium-dross.html
Indian Patents. 254794:"A PROCESS FOR PREPARATION OF HIGH VALUVED ŋ-ALUMINA FROM ALUMINIUM DROSS"

Indian Patents

Recently Granted Patents

  Recently Published Patents

Title of Invention	"A PROCESS FOR PREPARATION OF HIGH VALUVED ŋ-ALUMINA FROM ALUMINIUM DROSS"

Abstract	A process is disclosed where treatment of waste aluminium dross, comprising alumina, aluminium, silica, Fe2O3, NaCI, KCI, etc., with sulfuric acid has been performed to take out preferentially alumina value into the solution as aluminium sulfate. More than 90% alumina recovery efficiency is found. Washing of aluminium dross is essential to achieve higher recovery. The aluminium sulfate solution obtained after sulfuric acid dissolution of dross is hydrolysed to obtain amorphous aluminium hydroxide. In this case ammonia has been taken as the hydrolyzing precipitant. Amorphous aluminium hydroxide is further dehydrated at 900°C to obtain &#61544;-alumina, which is considered as good activated alumina.	

Full Text	The present invention relates to a process for production of -alumina from waste aluminium dross by sulfuric acid dissolution method.

The invention largely falls in the field of material preparation from secondary sources. The secondary aluminium dross is generated due to natural oxidation of molten aluminium on the surface of the melt. This dross is remelted by adding salts to recover residual metal part leaving behind waste aluminium oxide dross containing lower amounts of metal. This dross is also a very toxic material and while stock pilling it leaches out toxic metals such as Na, K, etc. into the ground water. The above process would therefore address both the problems of environment concern and stock piling of waste aluminium dross.

Prior art details:

Disposal and recycling of dross produced during aluminium melting is a worldwide problem. Majority of dross is disposed off in landfill sites or stock piled, which could result in leaching of toxic metal ions into ground water causing serious pollution problems. In addition to this when aluminium dross comes in contact with water it emits harmful gases such as NH3, CH3, PH3, H2, H2S, etc. In India, a rough estimate shows ~75,000 tons of dross is generated annually and most of it is used for making crackers, impure chemicals and low quality refractory bricks or stock piled due to want of proper treatment options.

The aluminium dross is considered as waste material after recovering back the residual metal part. Residual metal part in the dross is removed by remelting it by adding salt flux to minimize the oxidation. In majority of the cases salt bath is used to maximize the recovery of aluminium. By this process though oxide generation is less the dross becomes very toxic because it is treated with salts and makes the disposal and recovery of aluminium more complex. The increasing demand of valuable materials and environmental standard enforcement has forced the development of suitable treatment facilities for industrial wastes. Further, for sustainable development, replacement of primary resources with secondary resources has also become very essential.

The conventional dross oxide treatment consists of grinding the dross, sieving to recover the metal value and water leaching to dissolve the salt in water from residue oxide. The salt is recovered back by filtering and evaporation technique. The residue is calcined consisting primarily alumina and spinnel (MgO.Al2O3). The market available for the residue oxide is ceramic, refractory and to certain extent cement. In another similar process where aluminium is mechanically separated from oxide part and the remaining oxide fines are blended into a product that can be used for steel industries. In recent times Portland cement industries is using certain quantities of alumina for the production of cement. As the requirement of aluminium oxide is around 5%, many producers in US utilize this dross oxide for production of cement.

Various processes are available which utilized mostly Rotary furnaces or plasma furnaces for treatment of dross. In these cases it is aimed to maximize the metal recovery and to prevent further oxide formation. The residue of aluminium dross oxide is further treated for use in various industrial products or land filling. Actually a very less literature is available where residue aluminium oxide treatment has been highlighted.

Symposium on Recycling, Waste Treatments and Clean Technology, Vol. II, REWAS, (1999) 995, wherein the dross was leached with NaOH to extract the aluminium as sodium aluminate and then precipitated in the form of aluminium hydroxide. The residue in the leaching was roasted to oxidize the remaining metals. During roasting most of the metal changed to their oxides. This roasted oxide is used for making high castable refractories by mixing with aggregates and alumina cement. In this process only aluminium is recovered as NaOH does not react significantly with oxide of aluminium and thus the major quantity of oxide is roasted to other products. Washing of NaOH solution is very difficult and soda may end up with refractory bricks because soda is a detrimental for such application.

Reference may be made to E.A. El-Katatny, S.A. Halaway, M. A Mohamed, M.I. Zaki; Powder Technology 132 (2003) 137, wherein the aluminium is recovered from dross in NaOH solution and precipitated out aluminium hydroxide from it. This powder is then activated at 600°C to obtain Y-AI2O3. Various studies have been undertaken where H2SO4 is utilised for manufacture of aluminium sulphate. Generally bauxite or aluminium hydroxide is used to manufacture aluminum sulphate. In most of the works aluminium sulphate produced is having various contaminants, thus making the sulphate impure.

Reference may be made to A.M. Amer; Journal of Metals, November (2002) 72, wherein the author produced two types of alums (aluminium sulphate) by dividing the alumina leaching process in two steps. In the first case leaching was carried out with dilute H2SO4 to remove impurities and in the second process alumina was extracted from the purified dross tailings using concentrated H2SO4. The two products obtained are aluminium sulphate alum and ammonium aluminium sulphate alum.

Reference may be made to L.W. Garret; U.S. Patent, 4,337,228, 29th June (1982), wherein aluminium sulfate was prepared for water treatment and paper making industries from by-product aluminium oxide.

Reference may be made to A. Durward and D.S. Arthur; U.S. Patent No. 4,320,098, 16th March, 1982, wherein aluminium sulfate was prepared with H2SO4 treatment between 20-135 psia. In both the above cases aluminium sulfate produced have contaminated impurities and in 2nd case leaching studies were carried out under pressure conditions.

In India no significant effort has been made to reclaim the dross for valuable use. The dross is treated in India mostly in unorganized sectors for preparation of impure chemicals, crackers and castable refractories.

In the present study emphasis has been given to leach out the alumina value in sulfuric acid media. With the addition of sulfuric acid, aluminium as well as other metallic sulfates will be forming, unless the reactions are controlled strictly. Nevertheless, some of the other oxide component will be unreacted.

Certain amount of aluminium part in the dross will also react with sulfuric acid to form aluminium sulfate. Aluminium sulfate formed in the acid treated solution is neutralised with ammonia to form aluminium hydroxide, which is further treated to obtain activated alumina. The impurities present in the dross will generally enhance the activity of the alumina

Based on the above details and drawbacks, it has been found that a need for development of complete process for treatment of dross to a high valued product is necessary for optimum utilization of dross. In this connection a high valued product such as activated alumina namely n-alumina was produced.

OBJECTIVES OF THE INVENTION

The main object of the present investigation is to provide a suitable method for preparation of active n-alumina from aluminium sulfate solution obtained by HaSOn dissolution of aluminium dross, which obviates the drawbacks of the hitherto known prior art as detailed above.

Another object of the present invention is to provide the option to utilise the aluminium dross rather than stock piling and creating pollution hazard.

Yet another object of the present investigation is to provide a washing step to collect salts containing NaCI and KCI.

Yet another object of the invention is to provide a process for obtaining high valued product through an efficient dross treatment procedure.

Yet another object of the present invention is to provide an efficient sulfuric acid dissolution process

Summary of the present invention

Processing of aluminium dross is one of the most challenging tasks because of its toxic nature. Dross processing in India has not taken up very seriously so far. The process developed here for the treatment of aluminium dross is unique in nature. The novelty of the present process is that n-alumina a high valued product can be produced from waste aluminium dross. So far the treatment options available mostly aimed to optimize the recovery of metal part from oxide part and rest was land filled. There are other options where oxide part is further heat treated to obtain oxides, which may be used as abrasive materials, ceramic or refractory materials. The carbon present in the dross is removed as COa when treated at higher temperatures. Some other processes where sulphuric acid is used to treat dross produced impure aluminium sulphates because either it will be contaminated with iron hydroxide or most of the leachable alloying elements will ultimately end up with aluminium sulfate. In the present case domestic aluminium dross is treated for developing different process options to obtain a high valued product. The dross used here is obtained from indigenous source and contains mostly a-AI2O3, magnesium aluminate, metallic aluminium, silica, sillimanite, FeaOs, NaCI, KCI etc. The bigger particles in the dross containing mostly aluminium are separated from the finer alumina part by screening. In the present case finer part containing aluminium oxide rich fraction is processed further. The process developed here consists of various inventive steps such as (1) washing of dross, (2) leaching of original and washed dross, (3) filtration of leached slurry to separate out aluminium sulphate solution and residue, (4) removal of iron from the leached solution by controlling the pH at ~4 by aqueous ammonia, (5) precipitation of aluminium hydroxide from leached solution by increasing the pH up to 7.0 (6) preparation of activated alumina such as n-alumina by dehydration and desulfurisation at 900°C. The residue obtained after filtration can be used as abrasive material or may be further treated for using in various industrial products such as castables. As a result, the dross which is generally stockpiled or used as ingredient for impure

chemicals and crackers, can be totally utilized and the environmental problem can be minimized.

In the present study a flow sheet has been developed where initially water soluble salt is recovered by water washings. H2SO4 dissolution process has been optimized with original dross and found that 30% acid (by vol.) at 10% pulp density of dross would leach out 88% AI2O3. It has been found that maximum recovery of ~92% is possible with water washed dross under similar conditions. While 15% acid (by vol.) showed recoveries of 84%, 80% and 71% for washed dross, washed & dried dross and original dross containing salts respectively. Presence of salts restricted the alumina recovery. 15mL acid is the stoichiomeric amount required for 10g of dross considering 6.5g alumina and other additional impurities such as iron, etc. Extra acid in the leach liquor may be neutralized with fine dross powder separately kept prepared for the purpose. One hour leaching time is found to be sufficient to obtain major recovery. From the experimental results the optimized solids concentration is found to be around 10%. 15% acid with 10% solids concentration may be used for commercialisation purpose by sacrificing 6-8% alumina recovery. This will be important consideration during process cost estimation. The aluminium containing leached solution is further treated with aqueous ammonia to obtain amorphous aluminium hydroxide. This aluminium hydroxide is heat treated at 900°C to obtain n-AbOa, which is a high valued activated alumina. The n-AbOs conversion has taken place only after desulfurisation at 900°C.

SUMMARY OF THE INVENTION

Accordingly the present invention provides a process for the preparation of high valued n-alumina from aluminium dross, the said process comprising the steps of:

(a) washing aluminium dross with wash water, at a temperature in the range of 25 to 80°C to remove the water soluble salts,

(b)	reacting the above said washed aluminium dross with 15 to 70%

aqueous sulphuric acid,  at a  temperature ranging from 75 to 95°C to

obtain the aluminium sulfate solution,

(c)	reacting the above said resulting aluminium sulfate solution with about

10% aqueous ammonia solution to precipitate out aluminium hydroxide, at a

pH ranging from 5 to 7, at a temperature ranging from 20 to 80°C followed

by drying at about 80°C to obtain the dried aluminium hydroxide,

(d)	heating the above said dried aluminium hydroxide at a temperature in

the range of 200 to 1000°C to obtain the desired non-toxic n-alumina .

In an embodiment of the present invention the temperature used for washing of aluminium dross with wash water is in the range of 60 to 80°C.

In yet another embodiment the % aqueous sulphuric acid used in step (b) is in the range of 30 to 50%.

In yet another embodiment the aqueous sulphuric acid used in step (b) is 30% to obtain the maximum recovery of AfeOs of about 92%.

In yet another embodiment the aqueous sulphuric acid used in step (b) is 50% to obtain the maximum recovery of AbOa of 94%.

In yet another embodiment the concenterate of aluminium dross obtained in step (b) in aqueous sulphuric acid is in the range of 5% to 20%.

In still another embodiment the concentration of aluminium dross used is 10% for the maximum recovery of AI2O3 of 91%.

DESCRIPTION OF THE INVENTION

Aluminium dross is a waste material obtained from aluminium melting plants whose composition differs due to the various alloying elements used during melting. The dross used in this work contains ~65% alumina, 4% SiO2 and oxides of Mg, Ca and Fe along with some salts such as NaCI and KCI. This dross contains bigger particles of 2-5 mm in size, which are mostly aluminium or its alloy and the finer fractions are mostly alumina (AI2O3) and less than 5% of aluminium. Screening of the above material is undertaken to separate out the aluminium part from the oxide. The 
The analysis of which is given in Table 1. Philips x-ray fluorescence (XRF) analytical equipment is used for dross analysis. The x-ray diffraction (XRD) analysis is carried out in a Philips powder diffractometer model PW 1830 x'pert system. The carbon and sulfur is analysed using LEGO instrument. The XRD analyses of the dross showed the presence of a-AfeOa, CaF2, metallic aluminium, MgAl2O4) Fe203, CaO, carbon, sulfur and salts like KCI and NaCI. Table 1. Major 

(Table Removed)In the 1st step of process development the aluminium dross was washed with water to remove water soluble salts such as NaCI and KCI. Around 5-6% salt is removed from the dross by hot water washing. The dissolution studies of aluminium dross in H2SO4 are carried out by changing various parameters such as acid concentration, solid dross concentration, reaction time etc. The dissolution experiments of dross in H2SO4 medium are carried out in a flat bottomed glass reactor at a temperature of 95°C with stirring by a magnetic paddle and the reactor is placed on a Remi make hot plate cum magnetic stirrer. The dissolution reaction is exothermic and attains temperature of 80-85°C without any input of heat from out side. The hot plate is utilized to maintain the temperature around 95°C. In each case 10 g of dross is taken unless otherwise

jpecified. Each experiment is carried out for 3 h followed by aluminium analysis of :he leached liquor. Kinetic study is also carried out up to 3h only. The alumina analysis is carried out by conventional EDTA-ZnSO4 method.

The sulfuric acid treated liquor obtained after filtration of the slurry contains 10-12 gpL of AfeOa as aluminium sulfate. This liquor also contains considerable amount of iron i.e. around 250-300 rng/L The aluminium present in the liquor is precipitated out as aluminium hydroxide using ammonia as the hydrolyzing precipitant. Drop wise addition (5 mL/min.) of dilute ammonia to the liquor resulted in precipitation of aluminum hydroxide rich in water content (Al2O3: 42%, H20 & S04, 58%). Aluminium hydroxide produced is amorphous in nature as revealed by x-ray diffraction data. Generally while precipitating out alumina in the liquor iron also gets precipitated out. This iron imparts brownish colour to the precipitate. Iron precipitates out earlier than aluminium does. Iron is started precipitating out as hydroxide at pH 3.8 to 4.0. This iron hydroxide is removed by filtration and the filtrate is further processed to get white aluminium hydroxide powders that started precipitating out at pH around 5.0. Preparation of activated alumina is undertaken by heating the aluminium hydroxide material at various temperatures. The temperatures varied between 200 to 1000°C. It has been observed that at 900°C the aluminium hydroxide powders are transformed to n-AbOa, This n-alumina has market as activated alumina. Therefore, the invention has commercial importance to produce activated alumina.

The process developed for the treatment of aluminium dross is unique in nature. The novelty of the present process is that q-alumina a high valued product can be produced from waste aluminium dross. So far the treatment options available mostly aimed to optimize the recovery of metal part from oxide part and rest was land filled. There are other options where oxide part is further heat treated to obtain oxides, which may be used as abrasive materials, ceramics or refractory use. The carbon present in the dross is removed as CO2 when treated at higher temperatures. Some other processes where sulphuric acid is used to

treat dross produced impure aluminium sulphates because either it will be contaminated with iron hydroxide or most of the leachable alloying elements will ultimately end up with aluminium sulfate. The process developed for treatment of waste aluminium dross consists of various inventive steps such as washing of dross, leaching of original and washed dross, filtration of leached slurry to separate out aluminium sulfate solution and residue. Residue washing is performed to take out residual aluminium sulfate associated with leached residue. Precipitation of aluminium hydroxide is carried out from leached solution by aqueous ammonia. Iron is separated out earlier at pH around 3.8 to 4.0. Precipitation of aluminium hydroxide starts around pH 5 and continued up to around pH 7.0. This aluminium hydroxide is amorphous in nature containing around 58% water and sulfate ion. The activated alumina such as n-alumina has been prepared by dehydration and desulfurisation of this aluminium hydroxide at 900°C. The activity of n-alumina is determined by copper adsorption experiments. The acid leaching of dross is considered to be the main controlling factor for commercialization purpose. 15% acid at 10% solid (washed dross) concentration may be considered beneficial for process cost analysis because 6-8% extra recovery of alumina by increasing the acid concentration may not worth the cost of extra acid.

The following examples are given by the way of illustration of the working of the invention in actual practice and therefore should not be construed to limit the scope of the present invention.

Example -1

Table-2 shows the washing data of aluminium dross with dimineralised water at 80°C temperature. In the study 10g of dross is taken, water taken is 100mL, washing time is 2h. The Table-2 shows various species present in the original dross and in the dross after washing. Percentage of recovery of various water soluble elements is shown. It has been calculated that around 6.5% salt is taken

out from the dross and around 0.5% salt is staying back in the solid. The x-ray diffraction data confirm the salt to be a mixture of NaCI and KCI.

Example - 2

Evaporation of salt is carried out by taking the washed water obtained after repeated washing of dross containing salts of NaCI and KCI. The washed water is generated by repeated washing of aluminium dross with recycled wash water from previous washing step after filtration. The experiment started by taking 100mL of water. The wash liquor is sent to the next step of dross washing. Each time extra water is added to make up the wash solution to 100mL. The residue left in the filter paper is washed with 50mL of water each time. In the reported experiment 60g of dross is washed by taking 10g of dross each time. After 6th washing the wash water contains around 20gpl of salt of 100ml_ and the residue wash liquor contains

around 6.7gpl of salt of 300ml. The evaporation was carried out in an open container to drive out water at boiling. The white mass of dual salt remained in the container, which was taken out and calculated for total recovery. Both the solutions are evaporated as above and total salt obtained is 3.9g. This value corresponds 6.5% of the dross and indicates around 0.5% salt is staying back with the dross. The x-ray diffraction data confirms the salts to be mixture of NaCI and KCI.

Example - 3

Table-3 shows the percent recovery of alumina (A^Oa) when treated with sulfuric acid. Sulfuric acid concentration has been changed. The experiments are shown for original dross containing salts. Analysis of alumina is calculated by standard EDTA-ZnSC>4 method. The sulfuric acid solution is taken 100mL and temperature of operation is 95°C.

It is observed that with increase in percentage of acid, alumina recovery increased up to 30% acid but above this concentration recovery is decreased. Around 88% recovery is obtained for 30% acid. The recovery remained almost same for 40% and 50% acid. The recovery has decreased to 77% when 70% acid is used.

Example - 4

Table - 4A to 4C show the solids percentage at which maximum recovery is obtained. The amounts of acid taken are 25ml_, 30mL, and 40mL.  In each experiment amount of dross taken is 10g. Solids percentage is varied by adding different amounts of water. The temperature of study is 95°C. Table-4A (25ml_ acid)

It has been shown that 10% solids concentration is found to be the optimum for obtaining maximum recovery.

Example - 5

Table-5 shows the kinetic study of dissolution of aluminium dross in 15%, 20% and

25% sulfuric acid solution.

Experimental conditions: original dross taken-10g, 100ml_ solution, temperature-

95°C.

Table-6 shows the percentage of alumina recovery obtained for the three different conditions dross such as original dross (with salts), washed dross and washed & dried dross. It has been found that washed dross showed maximum recovery than other two drosses. The maximum recovery obtained for all the three drosses is at 30% acid concentration. For washed dross recovery of 92% & 84% observed at 30% acid and 15% acid respectively.

Experimental conditions: original dross taken -10g, dross concentration - 10%, concentration of acid varied between 15 to 50%, 100ml_ acid solution, temperature-95°C.

Precipitation of aluminium hydroxide is carried out from aluminium sulfate solution obtained after dissolution of aluminium dross in sulfuric acid with 2.5% aqueous ammonia solution. The concentration of AI3+ is maintained -0.25M. the experiment started as follows;

50g washed dross + 500mL of 20% sulfuric acid solution, treated for 3h at 95°C. The leaching efficiency is 76% of alumina. The slurry is filtered and washed. Total filtrate including wash liquor is made 1000 ml. The concentration of AI2Os calculated is 24.73 g/L (0.485M). The solution is diluted to make the concentration of Al3* 0.25M with dimineralised water. The solution pH at this point is 1.1. The precipitation experiment started with the addition of 2.5% ammonia solution rapidly up to pH 3.5 and then it started adding slowly, at pH 3.8 to 4.0 brown iron hydroxide started precipitating out. At around pH 4.4 the solution with precipitated iron hydroxide is filtered. The clear filtrate again taken for further addition of ammonia, at around 5 pH aluminium hydroxide started precipitating out. The addition of ammonia continued till the pH reached 7. The slurry filtered and the solid mass (aluminium hydroxide) is dried overnight at 80°C. The precipitated aluminium hydroxide is weighed and found 46.92g. This hydroxide is heated in a muffle furnace at 900°C and found the weight of dehydrated material as 19.64g. The total moisture and sulfate is found to be 58.1% and AI2O3 is around 42%. This

dehydrated material is identified as n,-alumina through X-ray powder diffraction phase analysis. This materiaf is a good activated alumina.

Important features of the present invention:

1.	The maximum salt recovered is 6.5% with single step washing. Similar

result is obtained when multistage washing is used.

2.	Washed dross is found to be the best material for alumina dissolution and

one hour dissolution is found to be sufficient to obtain steady state value.

3.	Aluminium dross of 10% concentration is the optimum concentration of solid

loading.

4.	Dissolution studies of aluminium dross showed 84% recovery of alumina at

15% H2SO4 concentration with 10% solid concentration, while recovery of

92% is obtained at 30% acid concentration for washed dross.

5.	Amorphous aluminium hydroxide is obtained by neutralizing aluminium

sulfate solution with ammonia. This hydroxide is a good precursor material

for preparation of various dehydrated aluminas.

6.	n-alumina is obtained by heat treatment of amorphous hydroxide at 900°C.

This is a very good activated alumina.

Advantages

1.	Utilisation of waste aluminium dross for production of high valued

product, which is other wise in most of the cases stock piled.

2.	Avoiding pollution of adjoining area

3.	Waste minimization by recycling the aluminium dross

4.	The process has potential for commercialization.

We claim

1.	A process for producing high valued -alumina from aluminium dross, containing alumina and alloying elements and comprising water soluble salts, has been developed under atmospheric pressure condition, which comprises the steps of (a) washing of aluminium dross with wash water to remove water soluble salts, (b) evaporation of the wash water to crystallise out KCI and NaCI, (c) dissolution with H2SO4 at a temperature 95°C to solubilise alumina to form aluminium sulfate aqueous solution, (d) precipitation of aluminium hydroxide from the aluminium sulfate solution with 10% aqueous ammonia solution, e) heating the aluminium hydroxide to get r|-alumina and f) copper adsorption for -Al2O3 to find its adsorption capacity.

2.	The process as claimed in 1, wherein the washing of aluminium dross is carried out at 80°C.

3.	The process as claimed in 1-2, wherein 6.5% salt is recovered from aluminium dross when treated with water.

4.	The process as claimed in 1, wherein the H2SO4 dissolution is carried out with aluminium dross containing salts show an optimum AI2O3 recovery of 88% at 30% acid concentration and at 10% aluminium dross concentration.

5.	The process as claimed in 1 & 4, wherein the H2SO4 dissolution is carried out with washed aluminium dross show AI2O3 recovery of 92% at 30% acid concentration and at 10% aluminium dross concentration.

6.	The process as claimed in 1, 4-5, wherein the H2SO4 dissolution is carried out with washed & dried aluminium dross show AI2O3 recovery of 91% at 30% acid concentration and at 10% aluminium dross concentration.

7.	The process as claimed in 1, 4-6, wherein the maximum recovery obtained at 50% H2SO4 concentration is 94%.

8.	The process as claimed in 1, 4-7, wherein the maximum recovery obtained at 15% H2SO4 concentration is 84% for washed dross.

9.	The process as claimed in 1, 4-8, wherein the optimized time for dissolution is found to be 1h.

10.	The process as claimed in 1, wherein the aluminium sulfate solution produced in H2SO4 treatment is further treated with dilute ammonia (2.5 % by volume) by adding drop wise (5mL/min) the ammonia solution to aluminium sulfate solution to precipitate aluminium hydroxide. The concentration of Al3+ is kept 0.25M. The iron hydroxide precipitated is

separated at 4.4 pH. The filtrate is further taken for precipitating aluminium hydroxide by increasing the pH up to 7. The aluminium hydroxide is separated by filtration and dried at 80°C for overnight.

11.	The process as claimed in 1 & 10, wherein the aluminium hydroxide

Precipitation is carried out at room temperature only.

12.	The process as claimed in 1 & 10-11, wherein the aluminium hydroxide

produced is heat treated at 900°C to obtain -alumina.

13.	The process as claimed in 1& 10-12, wherein the activity of -alumina is

established with adsorption of copper.

14.	A process for production of -alumina from waste aluminium dross by sulfuric acid dissolution method substantially as herein described with reference to the examples.	

Documents:

				398-DEL-2006-Abstract-(14-02-2012).pdf

				398-del-2006-abstract.pdf

				398-DEL-2006-Claims-(14-02-2012).pdf

				398-del-2006-claims.pdf

				398-DEL-2006-Correspondence Others-(14-02-2012).pdf

				398-del-2006-correspondence-others 1.pdf

				398-del-2006-correspondence-others.pdf

				398-DEL-2006-Description (Complete)-(14-02-2012).pdf

				398-del-2006-description (complete).pdf

				398-del-2006-form-1.pdf

				398-del-2006-form-18.pdf

				398-del-2006-form-2.pdf

				398-del-2006-form-3.pdf

				398-del-2006-form-5.pdf

« Previous Patent

Next Patent »

Patent Number	254794	

Indian Patent Application Number	398/DEL/2006	

PG Journal Number	51/2012	

Publication Date	21-Dec-2012	

Grant Date	19-Dec-2012	

Date of Filing	13-Feb-2006	

Name of Patentee	COUNCIL OF SCIENTIFIC & INDUSTRIAL RESEARCH	

Applicant Address	ANUSANDHAN BHAWAN, RAFI MARG,NEW DELHI-110 001,INDIA.	

Inventors:

#	Inventor's Name	Inventor's Address	

1	VIBHUTI NARAIN MISRA	REGIONAL RESEARCH LABORATORY BHUBANESWAR-751 013 INDIA.	

2	INDRA NARAYAN BHATTACHARYA	REGIONAL RESEARCH LABORATORY BHUBANESWAR-751 013 INDIA.	

3	BANKIM CHANDRA TRIPATHY	REGIONAL RESEARCH LABORATORY BHUBANESWAR-751 013 INDIA.	

4	MALAY KUMAR GHOSH	REGIONAL RESEARCH LABORATORY BHUBANESWAR-751 013 INDIA.	

5	SARAT CHANDRA DAS	REGIONAL RESEARCH LABORATORY BHUBANESWAR-751 013 INDIA.	

PCT International Classification Number	C01F 7/00	

PCT International Application Number	N/A	

PCT International Filing date		

PCT Conventions:

#	PCT Application Number	Date of Convention	Priority Country	

1			NA	

© All Indian Patents, 2013-2021.

  Patent data available in the public domain from Indian Patents Office, Department of Industrial Policy and Promotions, Ministry of Commerce and Industry, Government of India.

File: patents/254816-write-once-read-many-optical-recording-medium-sputtering-target-and-the-production-method-therof.html (part 1 of 4)
Indian Patents. 254816:WRITE-ONCE READ-MANY OPTICAL RECORDING MEDIUM, SPUTTERING TARGET AND THE PRODUCTION METHOD THEROF

Indian Patents

Recently Granted Patents

  Recently Published Patents

Title of Invention	WRITE-ONCE READ-MANY OPTICAL RECORDING MEDIUM, SPUTTERING TARGET AND THE PRODUCTION METHOD THEROF

Abstract	A write-once-read-many optical recording medium enabling excellent recording and reproducing properties at a wavelength of blue-laser wavelengths or shorter, i.e. 500nm or less, particularly at wavelengths of near 405nm and high density recording. To this end, a write-once-read-many optical recording medium of the invention comprises a recording layer using a material represented by BiOx (0 < x < 1.5), in which a recorded mark comprises crystal of Bi and/or crystal of a Bi oxide. Another write-once-read-many optical recording medium comprises a recording layer which comprises Bi, oxygen, and M (M represents at least one element selected from Mg, Al, Cr, Mn, Co, Fe, Cu, Zn, Li, Si, Ge, Zr, Ti, Hf, Sn, Mo, V, Nb, Y, and Ta), in which a recorded mark comprises crystal of the elements contained in the recording layer and crystal of an oxide of the elements.	

Full Text	 

DESCRIPTION

WRITE-ONCE-READ-MANY OPTICAL RECORDING MEDIUM,

SPUTTERING TARGET AND THE PRODUCTION METHOD THEREOF

Technical Field

The present invention relates to a write-once-read-many (WORM) optical

recording medium. More specifically, the present invention relates to a write-

once-read-many optical recording medium enabling high density recording

particularly at blue-laser wavelengths. The present invention further relates to a

sputtering target which can be used for forming an oxide-layer which is a layer

constituting the write-once-read- many optical recording medium.

Background Art

Relating to a write-once-read-many optical recording medium enabling

recording and reproducing at laser wavelengths of blue or shorter, a blue laser

allowing super high density recording is rapidly developed, and the development

of write-once-read-many optical recoding media sensitive to blue-laser

wavelengths is promoted.

In conventional write-once-read-many optical recording media, a laser

beam is irradiated to a recording layer which comprises an organic material to

change the refractive index		

typically due to the decomposition and degeneration of the

organic material, and thus recording pjts areformed. The

optical constant and decomposition behavior of the organic

material used in the recording layer play an important role to

form satisfactory recording pits.

For use in a recording layer of write-once-read-many

optical recording media sensitive to blue-laser wavelengths, an

organic material must have suitable optical properties and

decomposition behavior with respect to light at blue-laser

wavelengths. More specifically, the wavelengths at which

recording is performed are set at a tail on the longer-wavelength

side of a major absorption band to increase the reflectance in

unrecorded portions and to substantially increase difference in

refractive index invited by the decomposition of the organic

material upon irradiation of laser to thereby yield a higher

modulated amplitude. This is because wavelengths at the tail

on the longer-wavelength side of a major absorption band of

such an organic material yield an appropriate absorption

coefficient and a high refractive index.

However, an organic material having optical properties

with respect to light at blue-laser wavelengths equivalent to

those of conventional materials has not yet been found. To

produce such an organic material having an absorption band in

the vicinity of blue-laser wavelengths, the molecular skeleton

must be downsized or the conjugate system must be shortened.

However, this invites a lowered absorption coefficient and a

lowered refractive index. More specifically, there are many

organic material having an absorption band in the vicinity of

blue-laser wavelengths and it is possible to control their

absorption coefficients, however they do not have a sufficiently

high refractive index and fail to yield a higher degree of

modulated amplitude.

Then the one using inorganic materials and organic

materials, and the one using only inorganic materials are

presently being studied for a material having optical properties

sensitive to light at blue-laser wavelengths. As the one using

oxides, Patent Literature 1 discloses a recording layer which

comprises Bi, rare-earth, Ga, Fe, and O, and the invention

describes a composition capable of forming garnet, Patent

Literature 2 discloses an optical recording medium using organic

oxides.

However, these conventional techniques do not study in

what shape recording marks should be formed to effectively form

excellent recording marks and yield excellent properties. As a

matter of course, these techniques do not allow for the shape of

recording marks to yield higher modulated amplitudes when

used with light at blue-wavelengths, which are brought up

herein as an issue.

Besides, for write-once-read-many optical recording media

using oxides of metals or semimetals as a recording layer,

TeOx-Pd recording layers having high-reliabilities have been

proposed in Patent Literatures 3 and 4. In Patent Literatures

3 and 4, the composition ratio of the TeOx-Pd recording layer is

varied in a direction of the thickness of the layer to enhance

reliabilities such as storage stability. Besides, recording layers

which comprise TeOx-Pd are also disclosed in Non-Patent

Literatures 1 and 2, however, they have only descriptions on

controlling of degrees of oxidation therein as a method for

improving reliabilities.

As to materials containing a bismuth oxide, which are

similar to the present invention though, they are disclosed

respectively in the following Patent Literatures- Patent

Literature 5 discloses an amorphous and ferromagnetic oxide

expressed by the formula Ax(MmOn)y(Fe2O3)z, in which individual

ratios of various oxides of A, various elements of M, and x, y,

and z are defined; Patent Literature 6 discloses a metallic oxide

which comprises a 50% or more amorphous phase expressed by

the formula (Bi2O3)x(MmOn)y(Fe2O3)z, in which individual ratios

of m and n of MmOn, individual ratios of x, y, and z are defined,

and the production method thereof; Patent Literature 7 discloses

an amorphous compound having a composition expressed by the

formula (B2O3)x(Bi2O3)1-x, the range of the composition x, and

the quenching method; and Patent Literature 8 discloses

bismuth-iron amorphous compound material having a

composition of (Bi2O3)1-x(Fe2O3)x, however, x is represented by

0.90 ≥ x > 0.

However, these techniques respectively relate to

amorphous oxide materials which are optically transmissive and

ferromagnetic, and they are . typically used for

photoelectromagnetic optical recording media, functional devices

for controlling light by means of actions of magnetism,

photoelectromagnetic sensors, transparent and electrically

conductive films, piezo-electric films, and the like. In addition,

these techniques provided by other companies basically aim for

patents relating to materials and/or production methods of the

materials and have no descriptions on applications to

writeonce-read-many optical recording media. 

On the other hand, as one of the methods for producing a

recording layer for an optical recording medium, there has been

a sputtering method. The sputtering has been widely known in

the art as—one of the methods for forming thin-layers under

vapor-phase and utilized in producing thin-layers for industrial

purposes. In the sputtering method, a target material having

the same component as that of a layer to be formed is prepared,

typically, argon gas ions generated by glow-discharge is crashed

with the target material to beat the constituent atoms of the

target material, and the atoms are deposited on a substrate to

thereby form a layer. An oxide typically has high-melting point,

and thus it is not suitably formed by an evaporation method or

the like, and the high-frequency-wave sputtering method, in

which high-frequency waves are applied, is usually used.

There are many achievements of the sputtering method in

its production process, and sputtering is also advantageous in

terms of throughput. However, when a layer containing mixed

materials from two or more elements is formed, there may be

cases where the composition of a target is not same as that of

the layer, and therefore, the composition of the target must be

considered. Further, there are many cases where the structure

and characteristics of a layer vary depending on the

configuration of a compound constituting the target, and thus

this point must be considered.

As a technique known in the art, for example, Patent

Literature 9 discloses a target which comprises a Bi oxide as a

sputtering target for forming a dielectric film. However, Patent

Literature 9 does not mention a target which comprises Fe. 

Since when the type of constituent elements varies, the relation

between the composition and constituting compound of the

target as well as the relation between the structure and

composition of a layer vary. Thus, the structure of target must

be changed, and the findings disclosed in Patent Literature 9 do

not serve as a reference to the sputtering target proposed in the

present invention.

In addition, Patent Literature 10 discloses a target for

producing a thin layer made from Bi3Fe5O12, however, the

invention is for producing a thin layer having so-called a garnet

structure, in which high-degree of magneto-optical effect is

obtained, and the invention employs the ratio of Bi to Fe being

3*5 to 3.5:4.5. Accordingly it differs from the sputtering target

proposed in the present invention.

Patent Literature 1	Japanese Patent Application

Laid-Open (JP-A) No. 10-92027

Patent Literature 2	Japanese Patent Application

Laid-Open (JP-A) No. 2003-48375

Patent Literature 3	Japanese Patent Application

Laid-Open (JPA) No. 06-150366

Patent Literature 4	Japanese Patent Application

Laid-Open (JPA) No. 06-93300

Patent Literature 5	Japanese Patent Application

Laid-Open (JPA) No. 61101450

Patent Literature 6	Japanese Patent Application

Laid-Open (JP-A) No. 61101448

Patent Literature 7	Japanese Patent Application

Laid-Open (JP-A) No. 598618

Patent Literature 8	Japanese Patent Application

Laid-Open (JP-A) No. 59-73438

Patent Literature 9	Japanese Patent Application

Laid-Open (JP-A) No. 11-92922

Patent Literature 10	Japanese Patent Application

Laid-Open (JP-A) No. 02-42899

Non-Patent Literature 1 pp. 23-28, Proceedings of The

14th Symposium on PCOS2002

Non-Patent Literature 2 pp. 5-8, Vol. 28, Eijogaku Giho

Disclosure of Invention

It is therefore an object of the present invention to provide

a write-once-read-many optical recording medium capable of

presenting excellent recording-reproducing properties at

wavelengths of 500nm or less and enabling recording and

reproducing particularly at wavelengths of near 405nm and high

density recording.

Further, another object of the present invention is to

provide a sputtering target which can be used for producing an

oxide-layer which is a layer constituting the optical recording

medium and is suitably used for arbitrarily forming a layer

having a stable composition and a stable structure, and the

production method thereof.

A first aspect of the present invention is a

write-once-read-many optical recording medium which comprises

a substrate, a recording layer, and a reflective layer, wherein

the recording layer comprises a material represented by BiOx (0

therein comprises crystal of Bi and/or crystal of a Bi oxide.

A second aspect of the present invention is a

write-once-read-many optical recording medium according to the

first aspect, wherein the recording mark comprises tetravalent

Bi.

A third aspect of the present invention is a

write-once-read-many optical recording medium which comprises

a substrate, a recording layer, and a reflective layer, wherein

the recording layer comprises Bi, O, and M as constituent

elements, M represents at least one element selected from the

group consisting of Mg, Al, Cr, Mn, Co, Fe, Cu, Zn, Li, Si, Ge, Zr,

Ti, Hf, Sn, Mo, V, Nb, Y, and Ta, and a recording mark with

information recorded therein comprises one or more crystals

from crystal of the one or more elements contained in the

recording layer and crystal of an oxide of the one or more

elements.

A fourth aspect of the present invention is a

write-once-read-many optical recording medium according to the

third aspect, wherein the recording mark comprises tetravalent

Bi.

A fifth aspect of the present invention is a

write-once-read-many optical recording medium according to the

third aspect, wherein the atomic number ratio of the total

amount of the element M to bismuth is 1.25 or less.

A sixth aspect of the present invention is a

write-once-read-many optical recording medium according to the

third aspect, wherein the write-once-read-many optical

recording medium has any one of laminar structures of a

laminar structure in which at least the recording layer an upper

coating layer, and the reflective layer are disposed on the

substrate in this order, and a laminar structure in which at

least the reflective layer, an upper coating layer, the recording

layer, and a cover layer are disposed on the substrate in this

order.

A seventh aspect of the present invention is a

write-once-read-many optical recording medium according to the

third aspect, wherein the write-once-read-many optical

recording medium is produced using a sputtering target which

comprises one or more selected from BiFeO3, Bi25FeO40, and

Bi36Fe2O57.

An eighth aspect of the present invention is a

write-once-read-many optical recording medium which comprises

a substrate, a recording layer, and a reflective layer, wherein

the recording layer comprises Bi, 0, and L as constituent

elements, and the recording layer comprises a Bi oxide, and L

represents at least one element selected from the group

consisting of B, P, Ga, As, Se, Tc, Pd, Ag, Sb, Te, W, Re, Os, Ir, Pt,

Au, Hg, Tl, Po, At, and Cd.

A ninth aspect of the present invention is a

write-once-read-many optical recording medium according to the

eighth aspect, wherein the element L represents at least one

element selected from the group consisting of B, P, Ga, Se, Pd,

Ag, Sb, Te, W, Pt, and Au.

A tenth aspect of the present invention is a

write-once-read-many optical recording medium according to the

eighth aspect, wherein the atomic number ratio of the total

amount of the element Ltobismuth is 1.25 or less.

An eleventh aspect of the present invention is a

write-once-read-many optical recording medium according to the

eighth aspect, wherein the write-once-read-many optical

recording medium further comprises an upper coating layer and

has a laminar structure in which the recording layer, the upper

coating layer, and the reflective layer are disposed on the

substrate in this order.

A twelfth aspect of the present invention is a

write-once-read-many optical recording medium according to the

eleventh aspect, wherein the write-once-read-many optical

recording medium further comprises an under coating layer and

has a laminar structure in which the under coating layer, the

recording layer, the upper coating layer, and the reflective layer

are disposed on the substrate in this order.

A thirteenth aspect of the present invention is a

write-once-read-many optical recording medium according to the

eighth aspect, wherein the write-once-read-many optical

recording medium further comprises an upper coating layer and

a cover layer and has a laminar structure in which the reflective

layer, the upper coating layer, the recording layer, and the cover

layer are disposed on the substrate in this order.

A fourteenth aspect of the present invention is a

write-once-read-many optical recording medium according to the

thirteenth aspect, wherein the write-once-read-many optical

recording medium further comprises an under coating layer and

has a laminar structure in which the reflective layer, the upper

coating layer, the recording layer, the under coating layer, and

the cover layer are disposed on the substrate in this order.

A fifteenth aspect of the present invention is a

write-once-read-many optical recording medium according to the

eighth aspect, wherein the write-once-read-many optical

recording medium further comprises at least any one of an under

coating layer and an upper coating layer, and at least any one of

the under coating layer and the upper coating layer comprises

ZnS and/or SiO2.

A sixteenth aspect of the present invention is a

write-once-read-many optical recording medium according to the

eighth aspect, wherein the write-once-read-many optical

recording medium further comprises an under coating layer and

an upper coating layer, and at least any one of the under coating

layer and the upper coating layer comprises an organic material.

A seventeenth aspect of the present invention is a

write-once-read-many optical recording medium according to the

eighth aspect, wherein recording and reproducing are enabled

with a laser beam having a wavelength of 680nm or less.

	An eighteenth aspect of the present invention is a

sputtering target which comprise Bi, Fe, and Q.

A nineteenth aspect of the present invention is a

sputtering target according to the eighteenth aspect, wherein

the sputtering target consists of Bi, Fe, and oxygen.

A twentieth aspect of the present invention is a

sputtering target according to any one of aspects of the

eighteenth aspect to the nineteenth aspect, wherein the

sputtenng target is used for forming a recording layer for an

optical recording medium in which recording and reproducing

are performed with a laser beam at a wavelength of _550nm or

less.	

A twenty-first aspect of the present invention is a

sputtering target according to any one of aspects of the

eighteenth aspect to the twentieth aspect, wherein the

sputtering target comprises a Bi oxide and a Fe oxide, or

comprises a complex oxide of Bi and Fe.

A twenty-second aspect of the present invention is a

sputtering target according to the twenty-first aspect, wherein

the sputtering target comprises the complex oxide of Bi and Fe

and further comprises one or more selected from the Bi oxide

and the Fe oxide.

A twenty-third aspect of the present invention is a

sputtering target according to the eighteenth aspect, wherein

the sputtering target comprises one or more selected from a Bi

oxide, a Fe oxide, and a complex oxide of Bi and Fe, and the

oxide is an oxide having a smaller amount of oxygen compared to

the stoichiometric composition.

A twenty-fourth aspect of the present invention is a

sputtering target according to any one of aspects of the

eighteenth aspect to the twenty-third aspect, wherein the

sputtering target comprises one or more selected from BiFeO3,

Bi25FeO40, and Bi36Fe2O57.

A twenty-fifth aspect of the present	invention is a

sputtering target according to any one of	aspects of the

eighteenth aspect to the twenty-fourth aspect, wherein the

sputtering target comprises Bi2O3 and/or Fe2O3.

A twenty-sixth aspect of the present	invention is a

sputtering target according to any one of	aspects of the

eighteenth aspect to the twenty-fifth aspect, wherein the

sputtering target does not comprise Bi2Fe4O9.

A twenty-seventh aspect of the present invention is a

sputtering target according to any one of aspects of the

eighteenth aspect to the twenty-sixth aspect, wherein the

content of Co, Ca, and Cr is less than the detection limit of the

inductively coupled plasma emission spectrometry.

A twenty-eighth aspect of the present invention is a

sputtering target according to any one of aspects of the

eighteenth aspect to the twenty-seventh aspect, wherein the

sputtering target has a packing density of 65% to 96%.

A twenty-ninth aspect of the present invention is a

sputtering target according to any one of aspects of the

eighteenth aspect to the twenty-eighth aspect, wherein the

atomic ratio of Bi and Fe satisfies the requirement of Bi/Fe ≥

0.8.

	A thirtieth aspect of the present invention is a sputtering

target production method in which powders of Bi2O3 and Fe2O3

are calcined to produce a sputtering target according to any one

of aspects of the eighteenth aspect to the twenty-ninth aspect.

A thirty-first aspect of the present invention is an optical

recording medium which comprises a substrate, a recording

layer, and a reflective layer, wherein the recording layer is

formed using a sputtering target which comprises one or more

Brief Description of the Accompanying Drawings

FIG. 1 is a diagram showing radial distribution functions in the vicinity

of O (oxygen) atoms in an unrecorded portion and a recorded portion.

FIG. 2 is a diagram showing radial distribution functions in the vicinity

of O (oxygen) atoms of a Bi oxide measured according to the FEFF calculation.

FIG. 3 is a diagram showing the measurement results of Example B-26.

FIG. 4 is a diagram showing an X-ray diffraction pattern of a sputtering

target 1.

FIG. 5 is a diagram showing recording properties of an optical recording

medium produced by using the sputtering target 1.

FIG. 6 is a diagram showing an X-ray diffraction pattern of a sputtering

target 2.

FIG. 7 is a diagram showing recording properties of an optical recording

medium produced by using the sputtering target 2.

FIG. 8 is a diagram showing an X-ray diffraction pattern of a sputtering

target 3.

FIG. 9 is a diagram showing an X-ray diffraction pattern	

of a sputtering target 4.

FIG. 10 is a diagram showing recording properties of an

optical recording medium produced by using a sputtering target

which has a different ratio of Bi/Fe.

FIG. 11 is a diagram showing an X-ray diffraction pattern

of a sputtering target 5.

FIG. 12 is a diagram showing an X-ray diffraction pattern

of a sputtering target 7.

Best Mode for Carrying Out the Invention

Hereinafter, the present invention will be described in

detail.

To achieve a write-once-read-many optical recording

medium capable of performing excellent recording at a

wavelength of blue-laser wavelengths or shorter, the following

items (1) to (3) are taken up as important issues:

(1) Small recording marks can be formed.

(2)	Less interference between recording marks

(3)	High-stability in recoding marks

When a blue-laser is used, a material by which recording

can be excellently performed at blue-wavelengths must be

selected, unlike in the case where a laser is used at

near-infrared wavelengths and red-wavelengths used for CD and

DVD.

Since a Bi oxide easily absorbs light at blue-wavelengths,

excellent recording can be expected.

The first aspect of a write-once-read-many optical

recording medium according to the present invention comprises

a substrate, a recording layer, and a reflective layer, in which a

material represented by BiOx (e 
recording layer, and recording marks with information recorded

therein comprise crystal of Bi and/or crystal of a Bi oxide. To

yield a higher modulated amplitude, it is required that the

(difference in refractive index between a recording mark an

unrecorded portion be large. When a material represented by

BiOx (0 
crystal of Bi and/or crystal of a Bi oxide in a recording mark, the

variance in refractive index is larger, and higher modulated

amplitude can be realized. For example, when an unrecorded

portion is amorphous and a recoding mark comprises a

crystallized portion, higher modulated amplitude can be yielded.

When an unrecorded portion comprises a Bi oxide, by forming

precipitation of a simple substance of Bi-metal, not oxide, in a

recording mark, the difference in refractive index is much larger,

and much higher modulated amplitude can be yielded. The

method for forming a recording mark by crystallizing amorphous

portions has been used so far, however, in the present invention,

when recording is performed in an oxide, much greater effect

can be expected by utilizing the phenomenon that the recorded

portion is changed to a substance other than oxides and the

recorded portion is crystallized. A recording mark which

comprises crystals having two or more different

crystal-structures can restrain the crystals from growing and

spreading and enables forming a small recording mark, because

mixed crystals each having a different crystal structure can

restrain the growth of crystals.

The changes in a recording layer induced by recording

will be described more.

The material represented by BiOx (0 
metastable state which is hard to exist with normal conditions,

 however, such a state can be realized in an optical recording

medium by forming a recording layer by sputtering. When a

laser beam is irradiated to a recording layer in a metastable

state of BiOx (0 
easily to separate into Bi and a Bi oxide, because BiOx attempts

to go back to a more stable state. At this point in time, it is

believed that some Bi oxides isolate from oxygen to become no

longer an oxide to be in a state of Bi. Since a more stable state

is a crystalline state, crystal of Bi and crystal of a Bi oxide are

formed, and thus a recording mark becomes in a state where

crystal of Bi and/or crystal of a Bi oxide are included.

An aspect of the write-once-read-any optical recording

medium of the present invention comprises a substrate, a

recording layer, and a reflective layer, wherein the recording

layer comprises Bi, O, and M as constituent elements, wherein

M represents at least one element selected from the group

consisting of Mg, Al, Cr, Mn, Co, Fe, Cu, Zn, Li, Si, Ge, Zr, Ti, Hf,

Sn, Mo, V, Nb, Y, and Ta, and a recording mark with information

recorded therein comprises one or more crystals from crystal of

the one or more elements contained in the recording layer and

crystal of an oxide of the one or more elements. An another

aspect of the write-once-read-many optical recording medium

comprises a substrate, a recording layer, and a reflective layer,

wherein the recording layer comprises Bi, O, and L as

constituent elements, and the recording layer comprises a Bi

oxide, and L represents at least one element selected from the

group consisting of B, P, Ga, As, Se, Tc, Pd, Ag, Sb, Te, W, Re, Os,

Ir, Pt, Au, Hg, Tl, Po, At, and Cd.

Bismuth may be contained in any of the states such as

metallic bismuths, bismuth alloys, bismuth oxides, bismuth

sulfides, bismuth nitrides, bismuth fluorides, however, the

recording layer preferably comprises one bismuth oxide. Since

a recording layer containing a bismuth oxide enables lowering

thermal conductivity of the recording layer, achieving

high-sensitivities and lower jitter values, and making an

imaginary part of complex index of refraction smaller, the

recording layer has an excellent transparency, and a

multi-layered recording layer is easily formed.

Preferably, bismuth and one or more elements selected

from the group consisting Mg, Al, Cr, Mn, Co, Fe, Cu, Zn, Li, Si,

Ge, Zr, Ti, Hf, Sn, Mo, V, Nb, Y, Ta, B, P, Ga, As, Se, Te, Pd, Ag,

Sb, Te, W, Re, Os, Ir, Pt, Au, Hg, Tl, Po, At, and Cd reside in the

recording layer in an oxidized state from the perspective of

improvements in stability and thermal conductivity, however,

they are not necessarily oxidized completely. In other words,

when the recording layer of the present invention comprises

three elements of bismuth, oxygen, and one element such as Mg,

it may comprise bismuth, a bismuth oxide, an element such as

Mg, and an oxide of the element such as Mg.

Examples of the method for making bismuth or metallic

bismuth and a Bi oxide mixed in the recording layer, i.e. the

method for forming a recording layer in which bismuth elements

reside in different states include the following methods (A) to

(C).

(A)	Sputtering the recording layer using a bismuth-oxide 

target

(B)	Sputtering the recording layer using a bismuth target

and a bismuth-oxide target

(C)	Sputtering the recording layer using a bismuth target

while introducing oxygen into the recording layer or

co-sputtering method

When the method (A) is employed, bismuth in the target

is completely oxidized, and this method utilizes the phenomenon

that oxygen is likely to be deficient depending on the sputtering

conditions such as degree of vacuum and sputtering power.

First, an aspect of the write-once-read-many recording

medium in which the recording layer comprises Bi, M and

oxygen as constituent elements will be described below. It is

noted that the element M represents at least one element

selected from the group consisting of Mg, Al, Cr, Mn, Co, Fe, Cu,

Zn, Li, Si, Ge, Zr, Ti, Hf, Sn, Mo, V, Nb, Y, and Ta.

Recording can be excellently performed to light at

blue-wavelengths by using a material which comprises Bi, M,

and oxygen for a recording layer. In an aspect of the

write-once-read-many optical recording medium of the present

invention, in which a recording layer comprises M, by forming a

recording mark in a state where crystals of two or more types of

oxides are mixed, the difference in refractive index between a

recording mark and an unrecorded portion is larger, and higher

modulated amplitudes can be yielded. Further, greater effects

can be obtained by making not only crystal of respective oxides

but also crystal of a simple substance of element reside in the

recording layer. Since growth of crystals can be restrained by

making crystals of different elements or crystals each having a

different crystal structure mixed, a recording mark which

comprises crystals of two or more different elements and/or

crystal-structures can restrain the crystals from growing and

spreading and makes it possible to form a small recording mark.

A recording mark preferably comprises tetravalent Bi.

Typically, as the valence of Bi, trivalent Bi is in the most stable

state, however to yield a much higher modulated amplitude, a

tetravalent Bi is used. It is possible to make the valence of Bi

into tetravalence depending on the conditions of oxygen

surrounding a Bi atom. Since physical properties are changed

by changing the valence of Bi, higher modulated amplitude can

be yielded.

Examples of the tetravalent Bi compound include BiO2.

Typically, a Bioxide having a structure of Bi2O3 is in a stable

state. However, a Bi-oxide can take a structure like BiO2

depending on the conditions. By making a recording layer have

a crystalline structure that is not typically employed, higher

modulated amplitudes can be yielded.

A still another aspect of the write-once-read-many optical

recording medium of the present invention will be described

below. In the write-once-read-many optical recording medium,

a recording layer comprises Bi, L, oxygen, and a Bi oxide as

constituent elements. It is noted that the element L represents

at least one element selected from the group consisting of B, P,

Ga, As, Se, Tc, Pd, Ag, Sb, Te, W, Re, Os, Ir, Pt, Au, Hg, Tl, Po,

At, and Cd. The recording layer comprises bismuth as the

principal constituent. As an element to be added to the

recording layer which comprises Bi and O as constituent

elements, the element M can be named. However, the study

about basic properties of the constituent elements that can be

added to the constituent elements shows that the element L can

also be named. One of the reasons why the element L can be

added as a constituent element to a recording layer which

comprises bismuth as the principal constituent and comprises a

Bi oxide is to reduce thermal conductivity to facilitate forming a

minute recording mark. Since thermal conductivity is a value

attributable to the presence of photon scattering, thermal

conductivity can be reduced when the particle size and crystal

size are downsized, when there are a number of atoms

constituting a material, and when the difference in atomic mass

of constituent atoms is large, and the like. Thus, by adding the

element L as a constituent element to a recording layer which

comprises bismuth as the principal constituent and comprises a

Bi oxide, it is possible to control thermal conductivity and

improve high density recording properties.

Further, in a recording layer which comprises bismuth as

the principal constituent and further comprises a bismuth oxide,

the bismuth oxide and the bismuth are crystallized by recording

of information, however the size of the crystal and crystallized

particles can be controlled by the element L. Thus, the element

L enables controlling the size of crystal and crystallized

particles in recorded portions and greatly improving recording

and reproducing properties such as jitter. This is another

reason for adding the element L as a constituent element to a

recording layer.

From the perspective of thermal conductivity, there are

little requirements that are assumed by the element L which can

be added as a constituent element to the recording layer except

for simple requirements such as the stability of raw materials

and the difficulty level of production. However, the inventors of

the present invention found that reliabilities of a recording layer,

i.e. reproducing stability and storage stability substantially

vary depending on the selected element L, and definitely there

are requirements assumed by the element L with respect to

reliabilities.

Namely, as a result of keen examinations on the

requirements of the element L to be added as a constituent

element to the recording layer, the inventors of the present

invention found that the following requirements (I) or (II) are

effective:

(I) An element having a Pauling's electronegativity value

of 1,80 or more.

(II) An element having a Pauling's electronegativity value

of 1.65 or more and the standard enthalpy of formation AHf° of

oxides of-1,000 (kJ/mol) or more, excluding transition metals.

By using an element L satisfying (I) or (II), it is possible

to achieve a write-once-read-many optical recording medium

having excellent recording and reproducing properties such as

jitter, and high-reliabilities.

Hereinafter, the requirements (I) and (II) will be

explained in detail.

Degradation in reliabilities of the recording layer which

comprises bismuth as the principal constituent of constituent

elements and comprises a bismuth oxide is primarily caused by

progression of oxidation, or changes in oxidization state such as

changes in the valence, and the like.	Pauling's

electronegativity values and the standard enthalpy of formation

"AHf0" of oxides are really important as physical property values

of the element L, because the progression of oxidation and

changes in oxidization state are liable to invite degraded

reliabilities. To sufficiently enhance reliabilities of an optical

recording medium, first, it is preferred to select an element

having a Pauling's electronegativity value of 1.80 or more as an

element L. This is because oxidation is unlikely to make

progress with an element having a high Pauling's

electronegativity value, and to secure satisfactory reliabilities,

an element having a Pauling's electronegativity value of 1.80 or

more is effective. The standard enthalpy of formation of "∆Hf0"

of oxides may take any values, provided that the Pauling's

electronegativity value is 1.80 or more.

Examples of the element L having an electronegativity of

1.80 or more include B, Si, P, Fe, Co, Ni, Cu, Ga, Ge, As, Se, Mo,

Tc, Ru, Rh, Pd, Ag, Sn, Sb, Te, W, Re, Os, Ir, Pt, Au, Hg, Tl, Pb,

Po, and At.

Here, the electronegativity will be described briefly.

The electronegativity is a scale representing how strongly

the existing atom in a molecule can attract electrons thereto.

The ways to determine a value of electronegativity include

Pauling's electronegativity, Mulliken's electronegativity, and

Allred-Rochow's electronegativity. In the present invention, the

adequacy of an element L is determined by using Pauling's

electronegativity.

The Pauling's electronegativity defines that the binding

energy E (AB) of molecules A and B is greater than the average

of binding energy of molecules AA and molecules BB [E (AA) and

E (BB), respectively], and the difference therebetween is a

square of the difference between the electronegativity of the

respective atoms (XA, XB). Namely, it is represented by the

following formula:

E (AB) - [E (AA) + E (BB)] / 2 = 96.48 (XA- XB)2 ....(1)

In Pauling's electronegativity, the equation includes a

conversion coefficient of 96.48 (leV = 96.48kJmol-1), because a

value of electronegativity is determined by using electron volt.

Since the electronegativity varies depending on with what

valence an intended element takes in a molecule, the following

definitions are applied when the electronegativity is determined

in the present invention.

Namely, as shown below, the value when the following

each group element respectively takes the following valence is

defined as the Pauling's electronegativity value of the element:

Elements in 1 group take monovalence; elements in 2

group take divalence," elements in 3 group take trivalence;

elements in 4 group to 10 group take divalence; elements in 11

group take monovalence*' elements in 12 group take divalence,'

elements in 13 group take trivalence; elements in 14 group take

tetravalence; elements in 15 group take trivalence; elements in

16 group take divalence; elements in 17 group take

monovalence; and elements in 18 group take zero valence.

For the above-noted elements each having

electronegativity of 1.80 or more, the respective Pauling's

electronegativity values defined in the present invention are B

(2.04), Si (1.90), P (2.19), Fe (1.83), Co (1.88), Ni (1.91), Cu

(1.90), Ga (1.81), Ge (2.01), As (2.18), Se (2.55), Mo (2.16), Tc

(1.90), Ru (2.20), Rh (2.28), Pd (2.20), Ag (1.93), Sn (1.96), Sb

(2.05), Te (2.10), W (2.36), Re (1.90), Os (2.20), Ir (2.20), Pt

(2.28), Au (2.54), Hg (2.00), Tl (2.04), Pb (2.33), Po (2.00), and At

(2.20).

These elements can be added in combination with two or

more as constituent elements to a recording layer.

Further, the inventors of the present invention found that

even if the Pauling's electronegativity value is less than 1,80, an

element having a Pauling's electronegativity value of 1.65 or

more and the standard enthalpy of formation AHf° of oxides of

the element being -1,000 (kJ/mol) or more enables ensuring

satisfactory reliabilities. The reason why the requirement is

effective is because when an element having a great value of

standard enthalpy of formation ∆Hf0 of oxides, the element is

hard to form oxides thereof even if the value of Pauling's

electronegativity value is small in some degree.

In the present invention, when determining a Pauling's

electronegativity value, it was determined with each valence

fixed to every group of elements, and the same definitions are

applied when determining the standard enthalpy of formation

∆Hf0.

Namely, the value when an oxide is constituted with the

following each valence in each group element is defined as the

standard enthalpy AHf° of formation of the element.

Namely, elements in group 1 take monovalence," elements

in 2 group take divalence; elements in 3 group take trivalence;

elements in 4 group to 10 group take divalence; elements in 11

group take monovalence; elements in 12 group take divalence;

elements in 13 group take trivalence! elements in 14 group take

tetravalence; elements in 15 group take trivalence; elements in

16 group take divalence; and elements in 17 group take
