Repository: anandvc/allindianpatents

File: patents/254980-ceramic-particulate-material-and-processes-for-forming-same.html
Indian Patents. 254980:CERAMIC PARTICULATE MATERIAL AND PROCESSES FOR FORMING SAME

Indian Patents

Recently Granted Patents

  Recently Published Patents

Title of Invention	CERAMIC PARTICULATE MATERIAL AND PROCESSES FOR FORMING SAME

Abstract	Ceramic particulate material includes alumina particles, the particles having a specific surface area (SSA) not less than 15 m2/g and not greater than 75 m2/g and a sphericity quantified by at least one of (i) a means roundness not Jess than 0710 as measured by Roundness Correlation Image Analysis, and (ii) a concavity less than 20%, wherein concavity is the percent of alumina particles based on a sample of at least 100 particles, which have a concave outer peripheral portion that extends along a distance not less than 10% of dso by TEM inspection, the concave outer peripheral portion having a negative radius of curvature as viewed from an interior oi the particle.	

Full Text	FORM  2

THE PATENT ACT 197 0 (39 of 1970)

&

The Patents Rules, 2003 COMPLETE SPECIFICATION See Section 10, and rule 13)

1.  TITLE OF INVENTION

CERAMIC PARTICULATE MATERIAL AND PROCESSES FOR FORMING SAME

2.  APPLICANT(S)

a)	Name

b)	Nationality

c)	Address

SAINT-GOBAIN CERAMICS & PLASTICS,

AMERICAN Company

ONE NEW BOND STREET,

PO BOX NO 1513 8,

WORCESTER, MA 01615-0138,

U.S.A.

INC

3.  PREAMBLE TO  THE DESCRIPTION

The following specification particularly describes the invention and the manner in which it is  to be performed : -

TECHNICAL FIELD

The present invention is generally drawn to ceramic particulate material and processes for forming same. In particular, aspects of the present invention are drawn to alumina ceramic particulate material.

BACKGROUND ART

Aluminous particulate material, including hydrated aluminas, transition-phase aluminas, and the high temperature phase of alumina, alpha-alumina, have been commonly used in various industrial applications, including use as fillers, raw materials for ceramic bodies and abrasives, among many others. Certain industries, including the abrasives industry, can use the particulate material in loose form, deploying the material in a free-abrasive slurry, a coated abrasive, or a bonded abrasive, for example. Within the context of abrasive slurries, a particular species of slurries is utilized for chemical mechanical polishing (CMP), in which the abrasive slurry not only has mechanical properties of abrasion, but also desirable chemical properties assisting in the mechanical removal of material from a work piece.

Other industries take advantage of alumina particulate material as a raw material forming various ceramic bodies. Often times, it is desired that the ceramic bodies are sinterable to a desired density under a confined thermal budget, including limitations on maximum sintering temperature and dwell times. Limitations on the thermal budget may be placed on processing due to temperature limitations on other components in case of a composite, and due to processing costs, for example. However, particular thermal processing parameters are typically balanced against the degree of sintering required by the particular component, and attendant densification.

In light of the forgoing, it is particularly desirable to provide ceramic particulate material, including alumina particles, that has properties which may be advantageous  for  deployment  in  various  industries  including  those  requiring

2

sintered bodies, abrasives applications, as in the particular case of polishing slurries, and filler applications.

Alumina particulate technologies are mature and the state of the art is well developed. Among the state of the art, particular processing methodologies enable the formation of a wide range of alumina particulate morphologies, which include particular specific surface area (SSA), particle size distribution, primary particle size and secondary particle size characteristics. For example, one process methodology relies upon utilization of a salt raw material for forming the alumina particulate material, such as an aluminum nitrate salt solution. Such solution may be seeded to aid in the transformation of the aluminum salt into the finally desired crystal phase, such as alpha phase alumina. Examples of such approaches are shown in, for example, US 6,841,497 as well as US 7,078,010.

As exemplified by the forgoing patents, nanosized alpha-alumina particulate material may be successfully formed through synthesis based upon utilization of a salt raw material. However, the morphologies and powder characteristics enabled by such approaches are somewhat confined. Other approaches utilized high temperature treatment of an alpha-alumina precursor, such as a hydrated alumina including boehmite, in the presence of seeds, such as alpha-alumina seeds. Such approaches have been successful in the formation of alpha-alumina particulate material for a wide range of applications, but also have limited particle morphologies and characteristics.

DISCLOSURE OF INVENTION

According to one embodiment, a ceramic particulate material includes alumina particles, the particles having a specific surface area (SSA) not less than 15 m2/g and not greater than 75 m2/g and a sphericity quantified by at least one of (i) a mean roundness not less than 0.710 as measured by Roundness Correlation Image Analysis, and (ii) a concavity less than 20%, wherein concavity is the percent of alumina particles based on a sample of at least 100 particles, which have a concave

3

outer peripheral portion that extends along a distance not less than 10% of d50 by TEM inspection, the concave outer peripheral portion having a negative radius of curvature as viewed from an interior of the particle.

According to another embodiment, a ceramic particulate material includes alumina particles, the particles having an average primary particle size greater than 60 nm and less than 135 nm as measured by TEM, and a sphericity quantified by at least one of (i) a mean roundness not less than 0.710 as measured by Roundness Correlation Image Analysis, and (ii) a concavity less than 20%, wherein concavity is the percent of alumina particles based on a sample of at least 100 particles, which have a concave outer peripheral portion that extends along a distance not less than 10% of d50 by TEM inspection, the concave outer peripheral portion having a negative radius of curvature as viewed from an interior of the particle.

According to another embodiment a ceramic particulate material includes alumina particles, the particles having an average primary particle size not greater than 135 nm as measured by TEM, a secondary particle size characterized by a dss not less than 150 nm as measured by photon correlation spectroscopy, and a sphericity quantified by at least one of (i) a mean roundness not less than 0.710 as measured by Roundness Correlation Image Analysis, and (ii) a concavity less than 20%, wherein concavity is the percent of alumina particles based on a sample of at least 100 particles, which have a concave outer peripheral portion that extends along a distance not less than 10% of d50 by TEM inspection, the concave outer peripheral portion having a negative radius of curvature as viewed from an interior of the particle.

According to another embodiment a ceramic particulate material includes alumina particles, the particles having a specific surface area (SSA) not less than 15 m2/g and not greater than 75 m2/g, an average primary particle size greater than 60 nm and less than 135 nm as measured by TEM, a secondary particle size characterized by a dss not less than 150 nm as measured by photon correlation spectroscopy, and a

4

sphericity quantified by at least one of (i) a mean roundness not less than 0.710 as measured by Roundness Correlation Image Analysis, and (ii) a concavity less than 20%, wherein concavity is the percent of alumina particles based on a sample of at least 100 particles, which have a concave outer peripheral portion that extends along a distance not less than 10% of d50 by TEM inspection, the concave outer peripheral portion having a negative radius of curvature as viewed from an interior of the particle.

According another embodiment, a method for fonning ceramic particulate material is provided, which includes providing a loose powder to a heat treatment chamber, the loose powder comprising particles, and hot isostatic pressing (HIPing) the loose powder. HIPing may be carried out at a pressure not less than about 0.1 ksi, wherein the particles are individually isostatically pressed to effect phase transformation of the loose powder.

Additional embodiments call for a method of forming a ceramic particulate material by combining an alumina precursor with seeds at a weight content not less than about 0.1 weight percent with respect to the combined weight of the alumina precursor and the seeds. Processing is continued with conversion of the alumina precursor into alpha-alumina particles by heat treatment. The alpha- alumina particles may have a specific surface area (SSA) not less than 15 m2/g, and sphericity quantified by at least one of (i) a mean roundness not less than 0.710 as measured by Roundness Correlation Image Analysis, and (ii) a concavity less than 20%, wherein concavity is the percent of alpha alumina particles based on a sample of at least 100 particles, which have a concave outer peripheral portion that extends along a distance not less than 10% of d50 by TEM inspection, the concave outer peripheral portion having a negative radius of curvature as viewed from an interior of the particle. According to the forgoing method, the alumina precursor can advantageously be formed of boehmite. The seeds can be alpha-alumina seeds.

5

BRIEF DESCRIPTION OF THE DRAWINGS

The present disclosure may be better understood, and its numerous features and advantages made apparent to those skilled in the art by referencing the accompanying drawings.

FIG. 1	is a process flow according to an embodiment.

FIGS. 2 and 3  are  SEM  photographs  of  sintered  alpha  alumina  particulate material according to an comparative example.

FIGS. 4 and 5  illustrate  alpha-alumina  powder  subjected  to  HIPing  after calcination, according to an embodiment.

FIGS. 6-11	are TEM images of a commercially available nanoalumina powder

from Taimicron.

FIGS. 12-15	are TEM images of a commercially available nanoalumina powder

available from Sumitomo.

FIGS. 16-25	are TEM images of a ceramic particulate material according to an

embodiment of the present invention.

FIG. 26	illustrates  the  effect  of  transformation  temperature  based  on

seeding level according to an embodiment.

DESCRIPTION OF THE EMBODIMENT(S)

Turning to FIG. 1, according to an embodiment, processing begins with combining a feedstock powder, generally an aluminous powder, with seeds at step 101. The feedstock powder may be formed of an alumina hydrate particulate material. In general, the alumina hydrate particulate material includes hydrated alumina conforming to the formula: AI(OH)aOb, where 0 
6

the alumina hydrate particulate material has a water content of about 1 % to about 58% by weight, such as about 15% to about 38% water content by weight. By way of example, when a = 0 the formula corresponds to alumina (AI2O3).

Alumina hydrate particulate materials can include aluminum hydroxides, such as ATH (aluminum tri-hydroxide), in mineral forms known commonly as gibbsite, bayerite, or bauxite, or can include alumina monohydrate, also referred to as boehmite. Such aluminum hydroxides can form alumina hydrate particulate material that is particularly useful.

In a particular embodiment, when a is approximately one (1) within the general formula: AI(OH)aOb, where 0 
Boehmite may be obtained by processing aluminous minerals, such as an aluminous precursor through a seeded processing pathway, to provide desirable morphology and particle characteristics. Alumina hydrate particles fonned through a seeded process are particularly suited for forming treated alumina hydrate agglomerates, as described below. Such seeded processing advantageously may provide desirable particle morphologies and the particles formed by such processes may be further treated without removing them from solution, such as the solution in which they were fonned in situ.

7

Turning to the details of the processes by which the seeded aluminous particulate material may be manufactured, typically an aluminous material precursor including bauxitic minerals, such as gibbsite and bayerite, are subjected to hydrothermal treatment as generally described in the commonly owned patent, US Patent 4,797,139 (incorporated by reference herein). More specifically, the particulate material may be formed by combining the precursor and seeds (having desired crystal phase and composition, such as boehmite seeds) in suspension, exposing the suspension (alternatively sol or slurry) to heat treatment to cause conversion of the raw material into the composition of the seeds (in this case boehmite). The seeds provide a template for crystal conversion and growth of the precursor. Heating is generally carried out in an autogenous environment, that is, in an autoclave, such that an elevated pressure is generated during processing. The pH of the suspension is generally selected from a value of less than 7 or greater than 8, and the boehmite seed material has a particle size finer than about 0.5 microns, preferably less than 100 run, and even more preferably less than 10 nm. In the case in which the seeds are agglomerated, the seed particle size refers to seed primary particles size. Generally, the seed particles are present in an amount greater than about 1 % by weight of the boehmite precursor, typically at least 2% by weight, such as 2 to 40% by weight, more typically 5 to 15 % by weight (calculated as AI2O3). Precursor material is typically loaded at a percent solids content of 60% to 98%, preferably 85% to 95%.

Heating is earned out at a temperature greater than about 100°C, such as greater than about 120°C, or even greater than about 130°C. In an embodiment, the processing temperature is greater than 150°C. Usually, the processing temperature is below about 300°C, such as less than about 250°C. Processing is generally carried out in the autoclave at an elevated pressure, such as within a range of about 1 x 105 Newtons/m2 to about 8.5 x 106 Newtons/m2. In one example, the pressure is autogenously generated, typically around 2 x 105 Newtons/m2.

8

Alternatively, the feedstock powder can be sourced from one of various commercial available sources. In this respect, various commercially available boehmite powders available from Saint- Gobain Abrasives, Inc or Sasol, Inc can be utilized.

As stated above, processing typically begins with the combination of alumina feedstock material with seeds at step 101. The seeds are advantageously a particular crystal that aids in the phase transformation of the aluminous feedstock material into the finally desired phase of the particulate material, often alpha-alumina. In this respect, the seeds can be formed principally of alpha-alumina, such as not less than about 95 weight percent alpha-alumina, or even essentially entirely alpha-alumina. The seeds are typically present in an amount not less than about 0.1 weight percent with respect to the combined weight of the alumina feedstock material and the seeds. Often times, a higher content of seeds can be utilized, such as not less than about 0.25 weight percent, not less than about 0.5 weight percent, not less than about 1.0 weight percent, not less than about 2.0 weight percent, or not less than about 3.0 weight percent. Even higher loadings can be utilized, such as not less than about 5.0 weight percent, not less than about 7.5 weight percent, or not less than 10.0 weight percent. Typically, the upper limit of the seeds is on the order of 40 weight percent, such as not less than about 30 weight percent. The seeds desirably have a fine average particle size (dso)/ such as an average particle size not greater than about 200 nm, such as not greater than about 150 nm, or not greater than 100 nm. The seeds may have a particle size indeed even finer, such as not greater than about 50 nm, or even, not greater than about 40 nm.

The aluminous feedstock material generally has an average particle size dso not greater than about 200 nm, such as not greater than about 150 nm, such as not greater than 100 nm. Indeed particular embodiments take advantage of notably fine aluminous feedstock material, having an average particle size not greater than about 90 nm, not greater than about 75 nm, or even not greater than about 65 nm.

9

The combination of aluminous feedstock material and seeds may be carried out in aqueous form, such that the aluminous feedstock material and the seeds form an aqueous dispersion in the form of a sol. After a combination of the aluminous feedstock material with seeds at step 101, typically the combined material is subjected to a conversion process 111. However, prior to phase conversion at step 1 11, the combined material, particularly if in the form of a sol, may be subjected to a drying operation at step 103, followed by crushing and classification processing at step 105, if needed. Drying approaches can include drying in an oven within a temperature range of 50 to 100°C, for example, or by drum drying into flakes.

Phase conversion at step 111 can be composed of several substeps, including calcination at step 107 and HIPing at step 109. Calcination can be carried out in a furnace at a temperature not less than about 300°C, such as not less than about 400°C. Typically, the calcination temperature is chosen so as to cause transformation of the aluminous feedstock material into a transition form of alumina, which includes gamma, delta, and theta phases. Accordingly, high temperatures on the order of 950°C and above are typically not employed for the calcination process, to prevent partial or whole conversion into the high temperature form of alumina, alpha-alumina. Typical calcination time periods are generally greater than about 15 minutes, such as not less than about 0.5 hours, or not less than about 1.0 hours.

After calcination at step 107, the resulting material is desirably in the form of a transition phase alumina as stated above, and forms a loose powder. Optionally, a light milling or mechanical agitation may be carried out to break-up any weakly bonded aggregates as a result of the calcination step, to provide a loose powder composed principally of individual particles. Processing within the phase conversion step 111 may continue with HIPing at step 109. Unlike conventional HIPing, according to a particular aspect of an embodiment, HIPing is carried out in connection with loose powder. State of the art HIPing technologies typically utilize HIPing to form high density ceramic bodies, by one of several pathways. For example, a green or partially sintered ceramic body (precursor component) can be

10

encapsulated in a gas and/ or liquid impermeable membrane referred to a "can" in the art. The encapsulated precursor component is then subjected to high temperature and high pressure processing to effect the formation of a high density ceramic. Alternatively, HIPing utilizes a two step process, in which a ceramic green body is subjected to a sintering process in order to convert the green body into a ceramic body with entirely closed porosity. The thus sintered green body having closed porosity is then subjected to high temperature, high pressure treatment (HIPing) in a fluid (liquid or gaseous) medium to complete the conversion of the body into a desirably high density body, often times on the order of 99% of theoretical density and above.

In contrast HIPing 109 is generally carried out in connection with a loose powder, as opposed to a ceramic body that is subjected to a canning operation or a pre-sintering operation. By subjecting loose powder to HIPing, the individual particles experience isostatic pressing. The HIPing operation at step 109 desirably adds energy into the conversion process. Accordingly, conversion of the transition alumina formed by calcining at step 107 into alpha-alumina can advantageously be earned out at comparatively low temperatures. For example, HIPing can be carried out at a temperature not less than about 300°C, such as a temperature not less than about 400°C, not less than about 450oC, or not less than about 500°C. Temperatures can be set somewhat higher, such as not less than 600°C, not less than 700°C, or not less than 800°C. Generally, the HIPing temperatures are notably lower than those utilized in atmospheric pressure phase transformation processes, which are often times on the order of 1100°C and above, such as on the order of 1200°C. The addition of pressure, in addition to thermal energy, permits phase transformation into alpha-alumina at temperatures generally at least about 50°C, or even at least about 100°C, or even 150°C less than the temperature required for the same phase transformation at atmospheric pressure.

Generally, HIPing pressures are not less than about 0.1 ksi, such as not less than about 0.25 ksi, not less than about 0.5 ksi, or not less than about 1.0 ksi. Higher

11

pressures may be utilized to assist in phase transformation, further reducing required processing temperature, such as not less than about 2.0 ksi, not less than about 3.0 ksi, or even not less than about 5.0 ksi. Even higher pressures can be utilized for certain processes, which may result in even higher density particulate materials, such as not less than about 10 ksi, or even not less than about 20 or 25 ksi.

While the forgoing description has been made in connection with a sequential process flow in which calcination at step 107 is carried out to form a transition phase alumina prior to HIPing, the calcination step may alternatively be skipped, with the combined alumina feedstock material and seeds proceeding directly to HIPing treatment. However, particularly desirable alpha-alumina particulate materials have been achieved through the sequential processing noted above.

Following cool down from the HIPing process, the resulting phase transformed particulate material may be processed. It has been discovered that post-HIPing, the resulting phase transformed powder has desirably low necking between individual particles, which may be easily broken down through a light milling step, carried out by ball milling, attrition milling, or jet milling, for example. Alternative or additional processing at step 113 may include particulate sorting. In addition, processing can include redispersion of the particulate material into an aqueous or non-aqueous medium. Such dispersion can be particularly desirable in the context of polishing applications, in which a slurry is utilized for polishing or CMP applications.

Following phase transformation into alpha-alumina particulate material and any post conversion processing desired, characterization studies of the particulate material reveal particular morphological and other characteristics. Of particular note, the ceramic particulate material has a notable sphericity quantified by at least one of mean roundedness and concavity. Mean roundness may be characterized by Roundness Correlation Image Analysis. According to one embodiment, mean roundness is not less than about 0.710, such as not less than about 0.720, or not less

12

than about 0.730. Indeed, particular embodiments have been found to have a mean roundness not less than 0.740.

Alternatively or additionally, sphericity may be characterized by concavity. As used herein "concavity" is the percent of alumina particles based on a sample of at least 100 particles, which have a concave outer peripheral portion that extends along a distance not less than 10% of d50 of the particulate material, as ascertained by TEM (transmission electron microscopy). Notably, the concave outer peripheral portion has a negative radius of curvature as viewed from an interior of the particle. Indeed, particular embodiments of the ceramic particulate material have been found to have a concavity less than 15%, such as less than 10%, or even not less than 5%. Indeed, embodiments have been measured to have a concavity not greater than 3%, such as not greater than 2%.

Further, the alumina particles forming the ceramic particulate material may have a specific surface area (SSA), as measured by BET analysis. In particular, the SSA measurements herein were done by degassing and drying at 250°C for 0.5 hours, followed by nitrogen single point BET on a Quantichrome Quantisorb apparatus, model year 1983.

According to embodiments herein, the SSA is generally not less than about 15 m2/g. Generally, the upper limit of the SSA is not greater than about 75 m2/g, such as not greater than about 60 m2/g/ not greater than about 50 rn2/g, or not greater than 40 m2/ g. Further, the SSA may have a particularly confined SSA, such as not greater than about 30 m2/g.

It is further noted that the alumina particles forming the ceramic particulate material generally are comprised of alpha-phase alumina, as already mentioned above. The alumina particulate materials may consist essentially of alpha-phase alumina. Particular embodiments are formed principally of alpha-phase alumina, such as at least about 85 wt%, at least about 90 wt%, at least about 95 wt% alpha phase alumina

13

or even essentially entirely alpha-phase alumina, ignoring minor non-alpha phase alumina species, such as trace impurities. The alpha phase particles forming the ceramic particulate material may also desirably be formed of a single crystal. That is, spectroscopy analysis has revealed that the individual particles may be formed of single crystal alpha alumina, which may be desirable for particular applications.

Still further, the alumina particles have been characterized in terms of primary particle size and secondary particle size. According to TEM analysis, embodiments have been found to have a primary particle size greater than about 60 nm. Certain embodiments may have limited primary particle size, such as not greater than about 135 nm, or not greater than 125 nm. Still further, the average primary particle size may be not greater than about 110 nm, such as not greater than about 100 nm. Still further, embodiments of the present invention provide notably fine particulate material, having an average size not greater than about 90 nm, such as not greater than about 80 nm, 70 nm or even not greater than 60 nm.

The secondary particle size is characterized herein by photon correlation spectroscopy. Embodiments have shown a secondary particle size characterized by a dss not less than about 150 nm, such as not less than 155 nm. Embodiments have shown somewhat larger d&5 values, such as not less than about 170, or not less than about 180 nm. Secondary particle size may be further characterized by a D50, a common measurement of secondary particle size. According to embodiments, the D50 can be not greater than about 135 nm, such as not greater than about 120 nm, or not greater than 100 nm.

EXAMPLES Example 1

Example 1 illustrates the effect of temperature and pressure on conversion of seeded aluminous feedstock in the form of boehmite. Example 1 begins with the formation of an alumina sol prepared by mixing 100 grams of Disperal boehmite from Sasol

14

Corporation into 700 ml of water with 5% alpha- alumina seeds, having a crystal size of 0.02 microns, generated by horizontal bead milling of 0.5 micron alpha-alumina and 3% of nitric acid relative to boehmite. The sample was then placed into a drying oven at 80°C overnight. Drum drying into flakes may alternatively be utilized. The dried material was calcined into a box furnace at 500°C for two hours, to form transition phase alumina, forming an open structure, that is, a loose particulate material having limited inter particle necking. The material was then subjected to HIPing treatment to obtain alpha-alumina powder. Table 1 below shows the effect of temperature and pressure combinations on the phase transformation of the loose powder provided in the HIPing enviromnent. Alpha alumina content sample was characterized by XRD, under the following conditions: voltage 45 kV, current 40 mA, philips 0.2 step size, 1 second hold, 5-80° two-theta.

TABLE 1

sample  i Temperature  j j  CC) for Uir  j

>—  -  J	Pressure	Density (g'cc)	Alpha content by XRD

p~	975	30	3.97	100%

2	975	10	3.96 3.97	100%

3 4	950	10	

	100%

950	5	3.93	100%

Too%

5	925	5	3.95	

6	925	2.5	3.95	1 00%

7	900	5	3.94	100%

8	900	2.5

~]		3.94 T.93" """"""	100%

9	900	

100%

10	900	0.5	3.94	100%

1 1

"IT	900	30	3.97	100%

750	3.5	3.95	100%

13	750	2.5	3.95	i(Ki%

14	600	5	3.57	42.9%

15	500	30 6	3.66	64.3%

16	500	

	3.47	J 3.3%

17 18	975	Ambient		86.4% __^

600	Ambient		4.2%

19	1040	Ambient	3.94	100%

15

A comparison between sample 9 and comparative sample 19, in which the same seeded boehmite feedstock material is subjected to phase conversion under ambient conditions (sample 19) versus pressure assisted conditions via HIPing (sample 9). Figs. 2 and 3 are SEM micrographs of comparative sample 19 showing a phase transformed sample carried out at ambient conditions, sintering at 1050°C. In contrast Figs. 4 and 5 illustrate an SEM image of sample 9 formed at a comparatively lower temperature of 900°C with a pressure assist at 1 ksi. A comparison of Figs. 2 and 3 with Figs. 4 and 5 show that transformation under ambient conditions leads to partially necked particles that are difficult Io mill, and which have characteristic morphological features due to aggressive milling. The HIPing process utilizing a pressure assist conserves the very open structure and minimizes necking in the phase converted powder, and is easily millable and generally maintains the as-processed individual particle morphology post-milling.

Example 2

Further characterization studies on powder particulate sphericity were also carried out. As noted above, sphericity may be characterized in terms of concavity; concavity being the percent of particles based upon a sample of at least 100 parlicles, which have a concave outer peripheral portion that extends along a distance not less than 10% of dso of the particulate material by TEM inspection, the concave outer peripheral portion having a negative radius of curvature as viewed from an interior of the particle. In this respect, a state of the art nano sized alpha-alumina powder is depicted in Figs. 6-11 from Taimicron. Those particles marked represent particles that have the requisite concavity to be considered a concave particle. Based upon the sample analysis depicted in Figs. 6-11, the Taimicron powder was found to have a concavity of 39.2 %. A second state of the art powder from Sumitomo (commercially available as AKP700) is shown in TEM images corresponding to Figs. 12-15. The Sumitomo powder was found to have a concavity of 25.5%. It is believed that this particular sample corresponds to the state of the art nitrate salt based processing, as described in US 7,078,010.

16

In direct contrast with the state of the art nanosized alumina powders describe above, Figs. 16-25 are TEM images depicting an embodimeni herein, showing notably spherical particles. The particulate material according to the illustrated embodiment was found to have a concavity of 1.2%.

Example 3

Example 3 illustrates the effect of seeding on the minimum transformation temperature required to transform seeded boehmite to alpha-alumina. A first alumina gel was prepared by mixing 100 grams of Disperal boehmite (dso = 0.08 microns) into 700 ml of water and 3% of nitric acid relative to boehmite. A second gel was prepared with the same proportion but using a finer boehmite designated P2 (dso - 0.05 microns). The seeding levels (wt%) as a function of peak temperature (°C) required to convert the seeded boehmite into the alpha phase is shown in Fig. 26, where alpha transformation was determined using DTA analysis. FIG. 26 shows that the finer dispersion corresponding to the P2 alpha-alumina precursor achieves a transformation from boelimite to alpha-alumina at comparatively lower temperatures than that of the sample containing Disperal.

Example 4

Example 4 was carried out to show the effect of the temperature/pressure combination on the phase transformation of the particulate material. Here, an alumina gel was prepared by mixing 100 grams of P2 boehmite as utilized above from Sasol into 700 ml of water with 10% of alpha-aluminous seeds having a crystal size of 0.02 microns, with 3% of nitric acid relative to the boehmite. The sample was then placed into a drying oven at 80°C overnight. The dried material was calcined in a box furnace at 500°C for two hours to transform the material into transition alumina having a very open structure with limited necking. Finally the material was processed at various temperatures and isostatic pressure conditions.

17

The following Table 2 shows the efiect of the temperature/pressure combination on phase transformation described by specific surface area and density of the final product.

TABLE 2

sample	Temperature

C	Pressure Jksi)	SSA	Density

Js/cc> .

1	750		18.1	3.93

2	750		17.7	3.93

3	700		18,5	3.93

4	650		21.8	3.93

5	600		22.2	3.92

6	550	2.5	33.1	3.90

Example 5

Several samples 1-4 and comparative samples according to Example 5 were characterized to measure mean roundness relative to the state to the art powder, summarized in Table 3 below. Mean roundness was measured by Roundness Correlation Image Analysis, and is measured according to the formula 4*pi*AREA/((PERIMETER)A0.5). As the Perimeter of the object increases in circular proportion to its AREA, the value is stationary around 1.0, if the Perimeter increases more rapidly than the Area, e.g. for irregular objects, the value decreases. Particularly, mean roundness was generated using SimpIePCI version 5.3.1.091305 from Compix Inc. Sample images acquired by TEM elsewhere were imported, one at a time, into the software. The software was calibrated according to the micron bar on the TEM image. As each image is opened from within the program, SimpIePCI records other information about the image, most importantly the width and height dimensions of the image in pixels. This information is used by the software to quantify mean roundness according to the above formula.

There are normally several images provided per sample. In the "edit" menu, a freehand line drawing tool is used to "outline" or draw a shape consistent with the perimeter of each particle. Only particles that fit entirely within the confines of the

18

image are used. Because oi the nature of a TEM image, particles may sometimes appear to "overlap". In these cases, only particles that can be viewed in their entirety and that do not touch another particle are considered for measurement.

After an outline has been drawn around particles that meet the above criteria, a software command "fill holes" is used, which makes a solid shape of the area within the border drawn around the particles. Then, measurement can be carried out. The software offers a menu of measurement parameters.

TABLE 3

sample	Mean roundness

I	0.742

2	0.732

3	0.744

4	0.751

Taimicron-DAR	0.644

Sum homo AKI'700	0.699

As should be apparent by the foregoing embodiments, alumina particulate material is provided that has distinct morphology, such as in terms of roundness, concavity, specific surface area, and primary and secondary particle sizes, for example, as well as composition, including elevated alpha alumina levels. In this respect , further information was gathered on the particulate material described in US 6,841,497. That particulate material is characterized by notably low proportions of alpha alumina content in connection with sub 60 nm particles. It is believe that such fine particles contain, at most, 80 wt% alpha alumina. In addition, such low percentages of alpha alumina result in reduced roundness and increased concavity, as observed by TEM analysis.

19

While the invention has been illustrated and described in the context of specific embodiments, it is not intended to be limited to; the details shown, since various modifications and substitutions may be made without departing in any way from the scope of the present invention. For example, additional or equivalent substitutes may be provided and additional or equivalent production steps may be employed. As such, further modifications and equivalents of the invention herein disclosed may occur to persons skilled in the art using no more than routine experimentation, and all such modifications and equivalents are believed to be within the scope of the invention as defined by the following claims.

20

CLAIM:

1.	Ceramic particulate material, comprising:

alumina particles, the particles having a specific surface area (SSA) not less than 15 m2/g and not greater than 75 m2/g and a sphericity quantified by at least one of (i) a mean roundness not less than 0.710 as measured by Roundness Correlation Image Analysis, and (ii) a concavity less than 20% wherein concavity is the percent of alumina particles based on a sample of at least 100 particles, which have a concave outer peripheral portion that extends along a distance not less than 10% of dso by TEM inspection, the concave outer peripheral portion having a negative radius of curvature as viewed from an interior of the particle.

2.	The ceramic particulate material of Claim 1, wherein the SSA is not greater than 60 m2/g.

3.	The ceramic particulate material of claim 2, wherein the SSA is not greater than50m2/g.

4.	The ceramic particulate material of claim 1, wherein the alumina particles are comprised of alpha phase alumina.

5.	The ceramic particulate material of claim 4, wherein the alumina particles are essentially entirely alpha phase alumina.

6.	The ceramic particulate material of claim 5, wherein the alumina particles are single crystal alpha phase alumina.

7.	The ceramic particulate material of claim 1, wherein the alumina particles have a concavity less than 15%.

8.	The ceramic particulate material of claim 1, wherein the mean roundness is not less than 0.720.

9.	Ceramic particulate material, comprising:

21

alumina particles, the particles having an average primary particle size less than 135 nm as measured by TEM, and a sphericity quantified by at least one of (i) a mean roundness not less than 0.710 as measured by Roundness Correlation Image Analysis, and (ii) a concavity less than 20%, wherein concavity is the percent of alumina particles based on a sample of at least 100 particles, which have a concave outer peripheral portion that extends along a distance not less than 10% of dso by TEM inspection, the concave outer peripheral portion having a negative radius of curvature as viewed from an interior of the particle.

10.	The ceramic particulate material of claim 9, wherein the average primary particle size is less than 125 nm.

11.	Ceramic particulate material, comprising:

alumina particles, the particles having an average primary particle size not greater than 135 nm as measured by TEM, a secondary particle size characterized by a dss not less than 150 nm as measured by photon correlation spectroscopy, and a sphericity quantified by at least one of (i) a mean roundness not less than 0.710 as measured by Roundness Correlation Image Analysis, and (ii) a concavity less than 20%, wherein concavity is the percent of alumina particles based on a sample of at least 100 particles, which have a concave outer peripheral portion that extends along a distance not less than 10% of dso by TEM inspection, the concave outer peripheral portion having a negative radius of curvature as viewed from an interior of the particle.

12.	The ceramic particulate material of claim 11, wherein the dss is not less than 155 nm.

13.	The ceramic particulate material of claim 11, wherein the secondary particle size is further characterized by a dso not greater than 135 nm.

14.	Ceramic particulate material, comprising:

22

alumina particles/ the- particles having a specific surface area (SSA) not less than 15 m2/s and not greater than 75 m2/g, an average primary particle size less than 135 r1111 as measured by TEM, a secondary particle size characterized by a dss not l£ss than 150 nm as measured by photon correlation spectroscopy, and a sphericity quantified by at least one of (i) a mean roundness not less than 0.710 as measured by Roundness Correlation Image Analysis, and (ii) a concavity les£ than 20%, wherein concavity is the percent of alumina particles based on a sample of at least 100 particles, which have a concave outer peripheral portion that extends along a distance not less than 10% of dso by TEM inspection the concave outer peripheral portion having a negative radius of curvature as viewed from an interior of the particle.

15.  A method fof forming a ceramic particulate material, comprising:

combining alumma precursor with alpha-alumina seeds, the alpha alumina seeds being present in an amount not less than 0.1 wt% with respect to the combined weight of the alumina precursor and the alpha-alumina seeds; converting the  alumina  precursor  into  alpha alumina  particles by  heat

treatment,

wherein the aIpha alumina particles have a specific surface area (SSA) not less than 15 m2/S' and sphericity quantified by at least one of (i) a mean roundness not less than 0.710 as measured by Roundness Correlation Image Analysis, and (ii) a concavity less than 20%, wherein concavity is the percent of alpha alumina particles based on a sample of at least 100 particles, which have a concave outer peripheral portion that extends along a distance notless than 10% of d50 hy TEM inspection, the concave outer peripheral portion having a negative radius of curvature as viewed from an interior of the particle.

HIRAL CHANDRAKANT JOSHI AGENT FOR SAINT-GOBAIN CERAMICS & PLASTICS, INC.

23

Documents:

				1260-mumnp-2009-abstract.doc

				1260-mumnp-2009-abstract.pdf

				1260-MUMNP-2009-ASSIGNMENT(17-8-2009).pdf

				1260-MUMNP-2009-CANCELLED PAGES(27-6-2012).pdf

				1260-MUMNP-2009-CLAIMS(AMENDED)-(13-8-2012).pdf

				1260-MUMNP-2009-CLAIMS(AMENDED)-(27-6-2012).pdf

				1260-MUMNP-2009-CLAIMS(AMENDED)-(8-10-2012).pdf

				1260-MUMNP-2009-CLAIMS(MARKED COPY)-(27-6-2012).pdf

				1260-MUMNP-2009-CLAIMS(MARKED COPY)-(8-10-2012).pdf

				1260-mumnp-2009-claims.doc

				1260-mumnp-2009-claims.pdf

				1260-MUMNP-2009-CORRESPONDENCE(17-8-2009).pdf

				1260-mumnp-2009-correspondence(2-7-2009).pdf

				1260-MUMNP-2009-CORRESPONDENCE(27-6-2012).pdf

				1260-MUMNP-2009-CORRESPONDENCE(28-10-2009).pdf

				1260-mumnp-2009-correspondence.pdf

				1260-mumnp-2009-description(complete).doc

				1260-mumnp-2009-description(complete).pdf

				1260-mumnp-2009-drawing.pdf

				1260-mumnp-2009-form 1.pdf

				1260-mumnp-2009-form 18.pdf

				1260-mumnp-2009-form 2(title page)-(complete)-(3-7-2009).pdf

				1260-mumnp-2009-form 2(title page).pdf

				1260-mumnp-2009-form 2.doc

				1260-mumnp-2009-form 2.pdf

				1260-MUMNP-2009-FORM 26(17-8-2009).pdf

				1260-MUMNP-2009-FORM 26(8-10-2012).pdf

				1260-MUMNP-2009-FORM 3(13-8-2012).pdf

				1260-MUMNP-2009-FORM 3(27-6-2012).pdf

				1260-mumnp-2009-form 3.pdf

				1260-mumnp-2009-form 5.pdf

				1260-MUMNP-2009-FORM PCT-IB-326(13-8-2012).pdf

				1260-MUMNP-2009-FORM PCT-ISA-237(13-8-2012).pdf

				1260-MUMNP-2009-FORM PCT-ISA-237(27-6-2012).pdf

				1260-MUMNP-2009-OTHER DOCUMENT(13-8-2012).pdf

				1260-MUMNP-2009-OTHER DOCUMENT(27-6-2012).pdf

				1260-MUMNP-2009-OTHER DOCUMENT(28-10-2009).pdf

				1260-mumnp-2009-pct request.pdf

				1260-mumnp-2009-pct-ib-304.pdf

				1260-mumnp-2009-pct-ib-308.pdf

				1260-MUMNP-2009-PCT-IB-326(28-10-2009).pdf

				1260-MUMNP-2009-PCT-ISA-210(28-10-2009).pdf

				1260-MUMNP-2009-PETITION UNDER RULE 137(27-6-2012).pdf

				1260-MUMNP-2009-REPLY TO EXAMINATION REPORT(13-8-2012).pdf

				1260-MUMNP-2009-REPLY TO EXAMINATION REPORT(27-6-2012).pdf

				1260-MUMNP-2009-REPLY TO HEAING(8-10-2012).pdf

				1260-MUMNP-2009-US DOCUMENT(8-10-2012).pdf

				1260-mumnp-2009-wo international publication report a2.pdf

				abstract1.jpg

« Previous Patent

Next Patent »

Patent Number	254980	

Indian Patent Application Number	1260/MUMNP/2009	

PG Journal Number	03/2013	

Publication Date	18-Jan-2013	

Grant Date	10-Jan-2013	

Date of Filing	03-Jul-2009	

Name of Patentee	SAINT GOBAIN CERAMICS & PLASTICS, INC.	

Applicant Address	ONE NEW BOND STREET, PO BOX NO. 15138, WORCESTER, MA 01615-0138.	

Inventors:

#	Inventor's Name	Inventor's Address	

1	BAUER, RALPH	6913 CUMBERLAND COURT, NIAGARA FALLS, ONTARIO L2H 4R6.	

2	HAERLE ANDREW G.	34 MANCHAUG ROAD, SUTTON, MASSACHUSETTS 01590, U.S.A.	

3	YENER DORUK O	26 NOTTINGHAM ROAD, GRAFTON, MASSACHUSETTS 01519, U.S.A.	

4	KAVANAUGH MICHAEL D.	12 SECOND STREET, NORTH GRAFTON MASSACHUSETTS 01536, U.S.A.	

5	THERON CLAIRE	APARTMENT 10A, 39 AUSTEN WAY, MARLBORO, MASSACHUSETTS 01752, U.S.A.	

PCT International Classification Number	C01F7/02	

PCT International Application Number	PCT/US2008/051066	

PCT International Filing date	2008-01-15	

PCT Conventions:

#	PCT Application Number	Date of Convention	Priority Country	

1	60/884,925	2007-01-15	U.S.A.	

© All Indian Patents, 2013-2021.

  Patent data available in the public domain from Indian Patents Office, Department of Industrial Policy and Promotions, Ministry of Commerce and Industry, Government of India.
