Repository: anandvc/allindianpatents

File: patents/254990-a-method-for-making-a-catalyst-precursor-with-an-enhanced-hydrothermal-stability.html (part 1 of 6)
Indian Patents. 254990:"A METHOD FOR MAKING A CATALYST PRECURSOR WITH AN ENHANCED HYDROTHERMAL STABILITY"

Indian Patents

Recently Granted Patents

  Recently Published Patents

Title of Invention	"A METHOD FOR MAKING A CATALYST PRECURSOR WITH AN ENHANCED HYDROTHERMAL STABILITY"

Abstract	The present invention relates to a method for making a catalyst precursor with an enhanced hydrothermal stability comprising: preparing a stabilized catalyst support by a method for making a catalyst precursor with an enhanced hydrothermal stability comprising: preparing a stabilized catalyst support by a method comprising contacting a boehmite material with at least one structural stabilizer or a compound thereof, characterized in that the boehmite material comprises two or more crystalline boehmites having different average crystallite sizes differing by at least 1 nm; and subjecting the boehmite material to at least one heat treatment employing a temperature of 450 °C or higher, either before or after the contacting step; and applying a catalytic metal or a compound thereof to said stabilized catalyst support to from a catalyst precursor, wherein the catalytic metal comprises a Group 8 metal, Group 9 metal, Group 10 metal, or combinations thereof.	

Full Text	The present invention relates to a method for making a catalyst precursor with an enhanced hydrothermal stability.

FIELD OF THE INVENTION

The present invention relates to a catalyst that includes a stabilized support and a catalytic metal and more specifically to a stabilized support derived by treating a boehmite material in the presence of a structural stabilizer to enhance the hydrothermal stability of the catalyst made therefrom,

BACKGROUND OF THE INVENTION

There has been interest in developing technologies for converting natural gas to more readily transportable liquid fuels, i.e. to fuels that are liquid at standard temperatures and pressures. One method for converting natural gas to liquid fuels involves two sequential chemical transformations. In the first transformation, natural gas or methane, the major chemical component of natural gas, is reacted with oxygen to form syngas, which is a combination of carbon monoxide gas and hydrogen gas. In the second transformation, known as the Fischer-Tropsch process, carbon monoxide is converted into organic molecules containing carbon and hydrogen, including aliphatic hydrocarbons such as paraffins and/or olefins, as well as oxygenates. Paraffins are particularly desirable as the basis of synthetic diesel fuel. Consequently, in the production of a Fischer-Tropsch product stream for processing to a fuel, it is desirable to maximize the production of high value liquid hydrocarbons, such as hydrocarbons with at least 5 carbon atoms per hydrocarbon molecule (C5+ hydrocarbons).

The Fischer-Tropsch process is commonly facilitated by a catalyst. Catalysts desirably have the function of increasing the rate of a reaction without being consumed by the reaction. A feed containing carbon monoxide and hydrogen is typically contacted with a catalyst in a reactor to form a range of hydrocarbons including gases, liquids and waxes. The composition of a catalyst influences the relative amounts of hydrocarbons obtained from a Fischer-Tropsch catalytic process. Common catalysts for use in the Fischer-Tropsch process contain at least one metal from Groups 8, 9, or 10 of the Periodic Table (in the new IUPAC notation, which is used throughout the present specification). For instance, a catalytic metal is typically selected from the group consisting of cobalt, ruthenium, nickel, iron, and combinations thereof. Cobalt metal is particularly desirable in catalysts used in converting natural gas to heavy hydrocarbons suitable for the production of diesel fuel. Alternatively, iron, nickel, and ruthenium have been used in Fischer-Tropsch catalysts.

Further, in addition to the catalytic metal, a Fischer-Tropsch catalyst often includes a support material. The support is typically a porous material that provides mechanical strength and a high surface area, in which the active metal and promoter(s) can be deposited. In a common method of loading a Fischer-Tropsch metal to a support, the support is impregnated with a solution containing a 

dissolved metal-containing compound. The metal may be impregnated in a single impregnation, drying and calcination step or in multiple impregnation steps. When a promoter is used in the catalyst formulation, an impregnation solution may further contain a promoter-containing compound. After drying the support, the resulting catalyst precursor is calcined, typically by heating in an oxidizing atmosphere, to decompose the metal-containing compound to a metal oxide. When the catalytic metal is cobalt, the catalyst precursor is then typically reduced in hydrogen to convert the oxide compound to reduced "metallic" metal. When the catalyst includes a promoter, the reduction conditions may cause reduction of the promoter, or the promoter may remain as an oxide compound.

Catalyst supports for catalysts used in Fischer-Tropsch synthesis of hydrocarbons have typically been refractory oxides, e.g., silica, alumina, titania, zirconia or mixtures thereof (see E. Iglesia et al. 1993, In: "Computer-Aided Design of Catalysts," ed. E. R. Becker et al., p. 215, New York, Marcel Dekker, Inc.). In particular, various aluminum oxide compounds have been used as catalyst supports and continue to be improved. For example, gamma-alumina is an oxide compound of aluminum having, in its pure form, the empirical formula y-AI2O3. Gamma-alumina distinguished from other polymorphic forms of alumina, such as alpha-alumina (a-A12O3), by its structure, which may be detected for example by x-ray diffraction (see for example Zhou & Snyder, 1991, Acta Cryst., vol B47, pp. 617-630) or electron microscopy (see fpr example Santos et al., 2000, Materials Research, vol 3, No.4, pp. 101-114). The structure of gamma-alumina is conventionally thought to approximate a spinel with a cubic form or a tetragonal form or combination.

In a common method of producing gamma-alumina, naturally occurring bauxite is transformed to gamma-alumina via intermediates. Bauxite is an ore, which is obtained from the earth's crust. Minerals commonly found in bauxite and the empirical formulas of their pure forms include gibbsite (a-A12O3-3H2O), boehmite (a-A12O3-H2O), diaspore (p-A12O3-H2O), hematite (o-Fe2O3), goethite (a-FeOOH), magnetite (Fe304), siderite (FeCO3), ilmenite (FeTi03), anatase (TiO2), rutile (TiO2), brookite (TiO2), hallyosite (A1203 2SiO2-3H2O), kaolinite (AI2O3 2S1O2 2H2O), and quartz (SiO2).

In a first transformation, gibbsite is derived from bauxite. The Bayer process is one common process for producing gibbsite from bauxite. The Bayer process was originally developed by Karl Joseph Bayer in 1888 and is the basis of most commercial processes for the production of gibbsite. As it is conventionally carried out, the Bayer process includes digestion of bauxite with sodium hydroxide in solution at elevated temperature and pressure to form sodium aluminate in solution, separation of insoluble impurities from the solution, and precipitation of gibbsite from the solution.

In a second transformation, boehmite is derived from gibbsite. As disclosed above, gibbsite is a trihydrated alumina having, in its pure form, the empirical formula a-AI203-3H2O. Transformation of gibbsite to boehmite may be accomplished by varying the conditions so as to influence the thermodynamic equilibrium to favor boehmite. For example, a method for producing boehmite from gibbsite may include dehydration in air at 180 °C.

In a third transformation, gamma-alumina is derived from boehmite. Boehmite, in its pure form has the empirical formula a-A12O3-H20. Alternately, it is denoted in the art by y-AlO(OH). The respective a and y prefixes refer to the crystalline form. Boehmite is distinguished from other polymorphic forms of monohydrated alumina, such as diaspore (P-A12O3-H2O), by its structure or crystalline form. In particular, boehmite typically has orthorhombic symmetry. Transformation of boehmite to gamma-alumina may be accomplished by varying the conditions so as to influence the thermodynamic equilibrium to favor gamma-alumina.

A support material is desirably stable. Under ambient (standard) conditions of temperature and pressure, such as for storage, gamma-alumina is less reactive and therefore more stable than boehmite. Thus, gamma-alumina is typically regarded as a more desirable support material than boehmite. Further, calcination of boehmite to form gamma-alumina before loading the catalytic metal to the gamma-alumina is generally regarded as a desirable step in the formation of a catalyst on alumina. Therefore, the catalytic metal is typically not loaded to boehmite itself in forming the catalyst.

Despite the tendency of gamma-alumina to be stable at atmospheric conditions, gamma-alumina is known to exhibit a tendency to instability under hydrothermal conditions. For example, M. Abso-Haalabi, et al. in "Preparation of Catalysts V", Ed. G. Poncelet, et al. (1991, Elsevier, Amsterdam, pp. 155-163) disclose that gamma-alumina undergoes an increase in average pore size and an accompanying decrease in surface area after hydrothermal treatment in the temperature range 150-300 °C. Such a transformation would be undesirable in a catalyst. However, similar hydrothermal conditions occur, for example, in the Fischer-Tropsch process. In particular, in a Fischer-Tropsch process, water is produced during the Fischer-Tropsch reaction. The presence of water together with the elevated temperatures conventionally employed in the Fischer-Tropsch process create conditions in which hydrothermal stability, which is stability at elevated temperatures in the presence of water, is desirable. Fischer-Tropsch catalysts using gamma-alumina supports are known to exhibit a tendency to hydrothermal instability under Fischer-Tropsch operating conditions. This instability tends to cause a decrease in performance of gamma-alumina supported catalysts.

Finely divided supported catalysts used in fluidized or slurry systems have been known to attrit and deactivate, which causes longevity concerns and product separation issues due to fines formation. The attrition and the deactivation may be due in part to hydrothermal degradation by high

pressure and temperature steam from water formed in the reactor. Particularly, the high pressure and temperature steam may promote rehydration of the catalyst support, such as in the case of an alumina support to boehmite and/or gibbsite phases causing a change in the chemical structure and leading to structural instability.

Consequently, there remains a significant need to enhance the robustness of a Fischer-Tropsch supported catalyst without jeopardizing its performance by optimizing the alumina-based support structure by careful selection of the alumina precursor and by addition of a structural stabilizer so as to provide a good performing Fischer-Tropsch catalyst with improved overall physical properties and increased hydrothermal stability under Fischer-Tropsch operating conditions. Additional needs include increased porosity of the support structure of a Fischer-Tropsch supported catalyst to improve diffusional limitations while keeping its surface area sufficient to provide optimal dispersion of the Fischer-Tropsch metal(s).

SUMMARY OF THE INVENTION

According to one embodiment of the present invention, a catalyst features a stabilized support and a Fischer-Tropsch catalytic metal. The stabilized support can be made by a method that includes treating a crystalline hydrous alumina precursor (e.g., boehmite, bayerite) in contact with a structural stabilizer. Contacting the crystalline hydrous alumina precursor with the structural stabilizer preferably includes forming a mixture comprising a crystalline hydrous alumina precursor and a compound of the structural stabilizer in a solvent. The mixture can be a sol or a slurry. The treating preferably enhances the hydrothermal stability of the support. Treating preferably includes drying the mixture and/or calcining.

One method for making a catalyst precursor with an enhanced hydrothermal stability, comprises providing a material comprising a crystalline hydrous alumina precursor; contacting the material with at least one structural stabilizer or a compound thereof; shaping the contacted material in the presence of the compound of the at least one structural stabilizer so as to form a shaped alumina precursor material in the form of particles of a desired average particle size, wherein the shaped alumina precursor material comprises the crystalline hydrous alumina precursor and the at least one structural stabilizer or compound thereof; calcining the shaped alumina precursor material under suitable calcination conditions to effect the conversion of the crystalline hydrous alumina precursor to a stabilized aluminum oxide structure and to generate a stabilized catalyst support; and applying a catalytic metal or a compound thereof to said stabilized catalyst support to form a catalyst precursor, wherein the catalytic metal comprises a Group 8 metal, a Group 9 metal, a Group 10 metal, or combinations thereof.

Another method for making a catalyst precursor with an enhanced hydrothermal stability comprises shaping a material comprising a crystalline hydrous alumina precursor to form a shaped

alumina precursor material in the form of particles with a desired average particle size; optionally, treating the shaped alumina precursor material to a temperature not exceeding about 350°C so as to retain a substantial portion of the crystalline hydrous alumina precursor; contacting the shaped alumina precursor material containing the crystalline hydrous alumina precursor with at least one structural stabilizer or a compound thereof; calcining the shaped alumina precursor material in the presence of the at least one structural stabilizer or compound thereof under suitable conditions to effect the conversion of the crystalline hydrous alumina precursor to a stabilized aluminum oxide structure and to generate a stabilized catalyst support; and e) applying a catalytic metal or a compound thereof to said stabilized catalyst support to form the catalyst precursor, wherein the catalytic metal comprises a Group 8 metal, Group 9 metal, Group 10 metal, or combinations thereof.

The crystalline hydrous alumina precursor comprises at least one crystalline boehmite or at least one crystalline bayerite. The crystalline hydrous alumina precursor preferably has an average crystallite size selected from an optimum range of average crystallite size, said optimum range being delimited by a desired hydrothermal stability and a desired porosity. The optimum range of average crystallite size may comprise a low average crystallite size limit determined by a desired minimum level of hydrothermal resistance of the resulting support and an upper average crystallite size limit determined by a desired minimum surface area or maximum average pore size. In some embodiments, the crystalline hydrous alumina precursor may comprise at least one crystalline boehmite having an average crystallite size selected from an optimum range from about 4 nm to about 30 nm so as to provide a suitable support to make a very productive Fischer-Tropsch catalyst with improved hydrothermal resistance.

One embodiment of the method for making a catalyst precursor with an enhanced hydrothermal stability comprises providing a boehmite material comprising at least one crystalline boehmite, wherein the at least one crystalline boehmite comprises an average crystallite size selected from a range from about 4 nm and about 30 nm. The method also comprises contacting the boehmite material with at least one structural stabilizer or a compound thereof. In addition, the method comprises shaping the boehmite material in the presence of the at least one structural stabilizer or compound thereof so as to form a shaped boehmite material in the form of particles of a desired average particle size, wherein the shaped boehmite material comprises the at least one crystalline boehmite and the at least one structural stabilizer or compound thereof. The method further comprises calcining the shaped boehmite material under suitable calcination conditions to effect the conversion of the at least one crystalline boehmite to a stabilized aluminum oxide structure and to generate a stabilized catalyst support. Moreover, the method comprises applying a catalytic metal or a compound thereof to said stabilized catalyst support to form a catalyst

precursor, wherein the catalytic metal comprises a Group 8 metal, Group 9 metal, Group 10 metal, or combinations thereof. Calcining the boehmite material can be performed at a temperature between about 450 °C and about 900 °C, more preferably between about 500 °C and about 850 °C, still more preferably between about 600 °C and about 850 °C. Alternatively, calcining can be performed at a temperature between about 500 °C and about 800 °C or between about 500 °C and about 775 °C or between about 550 °C and about 850 °C or between about 500 °C and about 750 °C. Yet in another alternate embodiment, calcining can be performed at a temperature between about 900 °C and about 1600 °C or between about 1000 °C and about 1500 °C or between about 1100 °C and about 1400 °C.

Yet another embodiment of the method for making a stabilized catalyst precursor with an enhanced hydrothermal stability, comprises shaping a boehmite material comprising at least one crystalline boehmite to form a shaped boehmite material in the form of particles with a desired average particle size, wherein the at least one crystalline boehmite comprises an average crystallite size selected from a desired range from about 4 nm to about 30 nm; optionally, heat-treating the shaped boehmite material to a temperature not exceeding 350°C so as to retain a substantial portion of the at least one crystalline boehmite; contacting the shaped boehmite material containing the at least one crystalline boehmite with at least one structural stabilizer or a compound thereof; calcining the shaped boehmite material in the presence of the at least one structural stabilizer or compound thereof under suitable conditions to effect the conversion of the at least one crystalline boehmite to a stabilized aluminum oxide structure and to generate a stabilized catalyst support; and applying a catalytic metal or a compound thereof to said stabilized catalyst support to form the catalyst precursor, wherein the catalytic metal comprises a metal from Groups 8, 9 and/or 10 of the Periodic Table. In some instances, the contacting step may comprise forming a mixture of a compound of at least one structural stabilizer and a boehmite material powder in a solvent, wherein the compound of at least one structural stabilizer is dissolved in said solvent. Particularly, the contacting step may comprise impregnation of the at least one structural stabilizer or compound thereof onto the shaped boehmite material. In preferred embodiments, calcining comprises calcining the contacted shaped boehmite material at a temperature between about 450 °C and about 900 °C to effect the conversion of the two or more crystalline boehmites to a stabilized aluminum oxide structure, preferably between about 500 °C and about 850 °C, more preferably between about 600 °C and about 850 °C, still more preferably between about 600 °C and about 750 °C. In alternate embodiments, calcining comprises calcining the contacted shaped boehmite material at a temperature between about 900 °C and about 1600 °C or between about 1000 °C and about 1500 °C or between about 1100 °C and about 1400°C.

Other embodiments of the present invention relate to a method for making a stabilized catalyst precursor with an enhanced hydrothermal stability, comprising preparing a stabilized catalyst support by a method comprising contacting a crystalline hydrous alumina precursor with at least one structural stabilizer or a compound thereof, wherein the crystalline hydrous alumina precursor includes two or more crystalline boehmites or bayerites having different average crystallite sizes differing by at least 1 nm; and subjecting the crystalline hydrous alumina precursor to at least one heat treatment employing a temperature of about 450 °C or higher, preferably about 500 °C or higher, either before or after the contacting step; and applying a catalytic metal or a compound thereof to said stabilized catalyst support to form a catalyst precursor, wherein the catalytic metal comprises a metal from Groups 8, 9 and/or 10 of the Periodic Table. In preferred embodiments, the at least one heat treatment employing a temperature of about 450 °C or higher comprises calcining. The heat treatment step more preferably comprises calcining the contacted crystalline hydrous alumina precursor at a temperature between about 450 °C and about 900 °C to effect the conversion of the two or more crystalline boehmites to a stabilized aluminum oxide structure, preferably between about 500 °C and about 850 °C, more preferably between about 600 °C and about 850 °C, still more preferably between about 600 °C and about 750 °C. In alternate embodiments, the heat treatment step comprises calcining the contacted crystalline hydrous alumina precursor at a temperature between about 900 °C and about 1600 °C or between about 1000 °C and about 1500 °C or between about 1100 °C and about 1400 °C. The method may further include a shaping step before the contacting or preferably after the contacting step.

In another embodiment, the method for making a stabilized catalyst precursor may further include contacting the crystalline hydrous alumina precursor with a pore-regulating agent before the shaping step. The contact with the pore-regulating agent may be simultaneous to that with the structural stabilizer or compound thereof. Alternatively, the contact with the pore-regulating agent may be before that with the structural stabilizer or compound thereof. In such case, there may be a "low temperature" treatment step at a temperature of 350 °C or less between the two contacting steps.

In preferred embodiments, the crystalline hydrous alumina precursor comprises at least one crystalline boehmite having an average crystallite size in a range from about 4 nm to about 30 nm, preferably from about 6 nm to about 30 nm, more preferably in a range from about 8 nm to about 25 nm, still more preferably in a range from about 10 nm to about 25 nm, most preferably from about 10 nm to about 25 nm. In alternate embodiments, the at least one crystalline boehmite comprises an average crystallite size in a range from about 15 nm to about 25 nm; or in a range from about 4 nm to about 20 nm. In some embodiments, the boehmite material comprises two or more boehmites differing in average crystallite size by at least about 1 nm, preferably at least about

3	nm, more preferably at least about 5 nm. In some embodiments, the crystalline hydrous alumina

precursor comprises a first crystalline boehmite having a first average crystallite size between about

4	nm and about 30 nm and a second crystalline boehmite having a second average crystallite size

between about 20 nm and about 40 nm.

According to some embodiments, the stabilized support includes a BET surface area greater than about 50 m2/g; preferably between about 50 m2/g support and about 250 m2/g support. According to alternate embodiments, the stabilized support includes a BET surface area less than about 50 m2/g. According to some embodiments, the stabilized support includes an average pore size of at least about 6 nm. According to other embodiments, the stabilized support includes an average pore size of 20 nm or less.

According to some embodiments, the structural stabilizer comprises at least one element selected from the group consisting of cobalt, magnesium, manganese, zirconium, boron, aluminum, barium, silicon, lanthanum, zinc, oxides thereof, and any combination of two or more thereof. According to preferred embodiments, the structural stabilizer comprises at least one element selected from the group consisting of cobalt, magnesium, manganese, zirconium, aluminum, silicon, oxides thereof, and any combination of two or more thereof.

A catalyst may be prepared by a method comprising applying a catalytic metal or a precursor thereof to said stabilized support to provide a catalyst precursor, and then calcining said catalyst precursor. The application step preferably comprises impregnating a solution comprising a precursor of the catalytic metal onto or into the stabilized support. The precursor of the catalytic metal is preferably a soluble decomposable salt. The catalytic metal is preferably selected from among rhenium and metals from Groups 8, 9, and 10 of the Periodic Table (new IUPAC notation). When the catalyst is used for the hydrocarbon synthesis from synthesis gas, the catalytic metal is preferably selected from the group consisting of cobalt, ruthenium, nickel, iron, and combinations thereof; more preferably cobalt, iron, ruthenium, or any combinations thereof; most preferably cobalt; and calcining the catalyst precursor may be done at a temperature of at least about 200 °C but not more than about 450 °C. Alternatively, when the catalyst is used for the production of synthesis gas from one or more hydrocarbon gases, the catalytic metal in the syngas catalyst is selected from the group consisting of rhenium, rhodium, iridium, platinum, palladium, ruthenium, nickel, and combinations thereof; and calcining the catalyst precursor is typically done at a temperature between about 300 °C and about 1200 °C, preferably between about 500 °C and about 1100°C.

One advantage of the present catalyst is improved stability in the presence of water vapor. This improved hydrothermal stability conveys a better conservation of surface area, pore volume,

and/or pore size of the catalyst when the catalyst is exposed to high water vapor partial pressure at high temperature (e.g., more than 180°C).

According to another embodiment of the present invention, a process for producing hydrocarbons includes reacting a feed gas comprising carbon monoxide and hydrogen under conversion promoting conditions in the presence of a supported catalyst comprising stabilized support so as to produce a hydrocarbon product, wherein the catalyst is prepared by a method comprising: preparing a stabilized catalyst support, by a method comprising the following steps: preparing a stabilized catalyst support by a method comprising providing a crystalline hydrous alumina precursor; contacting the crystalline hydrous alumina precursor with at least one structural stabilizer or a compound thereof to generate a contacted alumina precursor; shaping either the crystalline hydrous alumina precursor before or after the contacting step to form particles of a desired average particle size; and subjecting the contacted alumina precursor in the presence of the at least one structural stabilizer or compound thereof to at least one heat treatment employing a temperature of about 450 °C or higher, in such a manner that said prepared stabilized catalyst support has an enhanced hydrothermal stability; applying a catalytic metal or a compound thereof to said stabilized catalyst support to form a catalyst precursor, wherein the catalytic metal is selected from the group consisting of cobalt, ruthenium, nickel, iron, and combinations thereof; and calcining at a temperature of at least about 200 °C and optionally not more than about 450 °C. The crystalline hydrous alumina precursor preferably comprises at least one crystalline boehmite or at least one crystalline bayerite. The at least one crystalline boehmite preferably has an average crystallite size selected from an optimum range between about 4 nm and about 30 nm.

An advantage of the present catalyst is improved stability under Fischer-Tropsch reaction conditions. This improved stability can be determined by one or any combination of measurements such as steam resistance, selectivity, conversion, overall productivity, lifetime, and product yield.

The foregoing has outlined rather broadly the features and technical advantages of the present invention in order that the detailed description of the invention that follows may be better understood. Additional features and advantages of the invention will be described hereinafter that form the subject of the claims of the invention. It should be appreciated by those skilled in the art that the conception and the specific embodiments disclosed may be readily utilized as a basis for modifying or designing other structures for carrying out the same purposes of the present invention. It should also be realized by those skilled in the art that such equivalent constructions do not depart from the spirit and scope of the invention as set forth in the appended claims.

BRIEF DESCRIPTION OF THE DRAWINGS

For a detailed description of the preferred embodiments of the invention, reference will now be made to the accompanying drawings in which:

Figure la illustrates the chemical/mechanical strength (e.g., resulting from steam resistance tests) and the average surface area of a resulting aluminum oxide structure versus the average crystallite size of a single boehmite material;

Figure Ib illustrates the total surface area of the support versus the average crystallite size of a single boehmite material;

Figure 2 illustrates a pore volume distribution versus pore size in a mixed-boehmite embodiment;

Figure 3 illustrates the hydrothermal stability of non-stable and stable supports;

Figure 4 is a XRD graph of pretreated boehmite and of a simulated boehmite diffraction pattern; and

Figure 5 illustrates the hydrothermal stability of single-boehmite and mixed-boehmites stabilized supports.

DEFINITIONS AND NOMENCLATURES

For purposes of the present disclosure, certain terms are intended to have the following meanings.

"Catalytic material" refers to any metal that is present on a catalyst that is active for catalyzing a particular reaction. The catalytic material may include one or more catalytic metals. Promoters are also part of the catalytic material.

A "promoter" is one or more substances, such as a metal or a metal oxide or metal ion that enhances the activity of a catalytic metal in a particular process, such as employing synthesis of syngas or the Fischer-Tropsch synthesis (e.g., increase conversion of the reactant and/or selectivity for the desired product). In some instances, a particular promoter may additionally provide another function, such as aiding in dispersion of active metal or aiding in reduction of the active metal.

A "structural stabilizer" is one or more compounds, such as a metalloid, a metal, oxides thereof, and ions thereof, that modifies at least one physical property of the support material onto which it is deposited, e.g., by impregnation, to render the support material more resistant to hydrothermal degradation in high temperature water partial pressure. It should be understood that stabilizers of alumina suitable for conferring different stabilities such as thermal stability, mechanical stability, improved crush strength, may not necessarily be effective as hydrothermal stabilizers. Without being limited by theory, the mode of destabilization of alumina by hydrothermal action may be caused by the rehydration of the aluminum oxide matrix to a hydrated form, such as boehmite or pseudoboehmite or bayerite or gibbsite. If for example, an added element to the alumina matrix provides an improved crush strength by conferring a greater rigidity to the crystalline structure, it may not necessarily protect in a suitable manner the alumina against a chemical attack by water. Hence, an effective "structural stabilizer" in the present invention would

prevent or minimize changes in the porosity of the stabilized support (e.g., change in average pore size or surface area) when the stabilized support is exposed to high water partial pressure.

With respect to a catalytic reaction such as partial oxidation of light hydrocarbons such as methane or natural gas to produce synthesis gas or conversion of synthesis gas to hydrocarbons, references to "catalyst stability" refer to maintenance of at least one of the following criteria: level of conversion of the reactants, productivity, selectivity for the desired products, physical and chemical stability of the catalyst, lifetime of the catalyst on stream, and resistance of the catalyst to deactivation.

A precursor or a compound or a precursor compound of an element (e.g., metal) is a chemical entity, such as, for example, a water-soluble metal salt, in which each molecule contains one or more atoms of said element (e.g., a catalytic metal, a promoter, or a structural stabilizer) in which the element may be in a zero oxidation state or may have an oxidation state. This applies to any element selected from the group consisting of a catalytic metal, a promoter, and a structural stabilizer.

DETAILED DESCRIPTION OF THE PREFERRED EMBODIMENTS The present invention relates to a stabilized catalyst support comprising an aluminum oxide matrix, its methods of preparation with at least one structural stabilizer, the catalysts supported on said stabilized support, the method of making such catalysts and the methods of use, particularly in the field of hydrocarbon synthesis from mixtures of hydrogen and carbon monoxide, which is often called the Fischer-Tropsch synthesis.  Using the methods of preparation described herein, Applicants can manipulate both the hydrothermal stability and physical properties of an alumina-based catalyst support. Catalyst Support

According to a preferred embodiment of the present invention, an effective catalyst includes a stabilized support that includes a structural stabilizer. The structural stabilizer may be any material that when added to the support or a support precursor is capable of increasing the robustness of the catalyst under reaction conditions. The robustness may be exhibited, for example, as mechanical strength, attrition resistance, hydrothermal stability, and the like.

The stabilized support may have between about 0.5 weight percent and about 20 weight percent (wt%) of the structural stabilizer in the total support weight, preferably between about 1 wt% and about 10 wt% of the structural stabilizer in the total support weight, and more preferably between about 1 wt% and about 8 wt% of the structural stabilizer in the total support weight. In some embodiments, the stabilized support comprises between about 0.5 weight percent and about 5 weight percent (wt%) structural stabilizer based on the total support weight.

The stabilized support is preferably porous. The stabilized support may have an average pore size larger than about 4 nm, preferably between about 4 nm and about 50 nm, more preferably between about 4 nm and about 20 nm, still more preferably between about 9 nm and about 20 nm. In alternate embodiments, the average pore size is larger than about 6 nm, preferably between about 6 nm and about 50 nm, more preferably between about 6 nm and about 20 nm. In some embodiments, the stabilized support comprises a bimodal distribution of pore sizes with the two modes differing by at least about 1 nm, preferably by at least about 3 nm. One mode is preferably between about 4 nm and about 20 nm, more preferably between about 6 nm and about 20 nm, while the other mode is preferably between about 15 nm and about 50 nm, more preferably between about 20 nm and about 40 nm.

In preferred embodiments, the average surface area of the stabilized support, including the surface of the pores, is larger than about 30 square meters per gram of support (m2/g support), preferably larger than about 5 m2/g support, more preferably between about 50 m2/g support and about 250 m2/g support, still more preferably between about 70 m2/g support and about 200 m2/g support. In some embodiments, the average surface area of the stabilized support is between about 60 m2/g support and about 240 m2/g support.

In alternate embodiments, the average surface area of the stabilized support, including the surface of the pores, is less than about 50 square meters per gram of support (m2/g support), preferably between about 0.5 m2/g support and about 50 m2/g support, more preferably between about 1 m2/g support and about 30 m2/g support.

In some embodiments, a support stabilized with cobalt (or a cobalt-containing compound, such as cobalt oxide and/or cobalt aluminate), or stabilized with magnesium (or a magnesium-containing compound such as magnesium oxide and/or spinel) or stabilized with aluminum (or an aluminum-containing compound) or stabilized with cobalt and boron (or compounds thereof such as cobalt oxide, cobalt aluminate, boria, boron aluminate, or combinations thereof) comprises an average pore size between about 6 nm and about 20 nm; a BET surface area between about 75 m2/g support and about 200 m2/g support; and a pore volume between about 0.25 cc/g support and about 0.55 cc/g support.

In some embodiments, a support stabilized with silicon or a silicon-containing compound comprises an average pore size between about 10 nm and about 20 nm; a BET surface area between about 90 m2/g support and about 180 m2/g support; and a pore volume between about 0.4 cc/g support and about 0.55 cc/g support, preferably between about 0.4 cc/g support and about 0.5 cc/g support.

When the stabilized support is in the form of particles, the particles have a size between about 10 microns and about 250 microns, preferably between about 10 microns and about 200

microns, more preferably between about 20 microns and about 200 microns, most preferably between about 20 microns and about 150 microns, when the catalyst is intended for use in a slurry bed reactor or fluidized bed reactor. The average size of the stabilized support particles may be between about 30 microns and about 150 microns; preferably between about 40 microns and about 120 microns; more preferably between about 50 microns and about 100 microns; most preferably between about 60 microns and about 90 microns. In alternative embodiments, the average size of the stabilized support particles is greater than about 30 microns. Alternatively, when the catalyst is intended for use in a fixed or packed bed reactor, particles of the stabilized support may have an average particle size greater than about 0.5 mm, preferably greater than about 1 mm. In other embodiments, when the catalyst is intended for use in a fixed or packed bed reactor, particles of the stabilized support can have a maximum size of about 10 mm or less, preferably about 6 mm or less, more preferably about 3 mm or less. Each particle of the stabilized support may include a plurality of crystallites. The crystallites in the stabilized support preferably have an average crystallite size between about 10 nm and about 40 nm.
