Repository: anandvc/allindianpatents

File: patents/255021-process-oil-process-for-production-of-deasphalted-oil-process-for-production-of-extract-and-process-for-production-of-process-oil.html (part 1 of 2)
Indian Patents. 255021:PROCESS OIL, PROCESS FOR PRODUCTION OF DEASPHALTED OIL, PROCESS FOR PRODUCTION OF EXTRACT, AND PROCESS FOR PRODUCTION OF PROCESS OIL

Indian Patents

Recently Granted Patents

  Recently Published Patents

Title of Invention	PROCESS OIL, PROCESS FOR PRODUCTION OF DEASPHALTED OIL, PROCESS FOR PRODUCTION OF EXTRACT, AND PROCESS FOR PRODUCTION OF PROCESS OIL

Abstract	The present invention is related to a process oil using as a raw material a deasphalted oil obtained by deasphalting a vacuum residual oil of a crude oil and a manufacturing method of the process oil, the process oil having properties of: (a) a polycyclic aromatics (PCA) content of less man 3 mass%; (b) a viscosity (100°C) of 40 to 70 mm2/s; (c) an aniline point of 85 to 100°C; (d) a flash point of 250°C or higher; (e) an aromatic hydrocarbon content of 40 to 55 mass%; and (f) a polar substance content of 10 to 15 mass%. The present invention is also related to a process oil and a manufacturing method of the process oil, the process oil obtained by mixing: an extract obtained by deasphalting and solvent-extracting a vacuum residual oil of a crude oil; and a lubricant base oil having a polycyclic aromatics (PCA) content of less than 3 mass%, and having properties of: (a) a polycyclic aromatics (PCA) content of less than 3 mass%; (i) a viscosity (100°C) of 30 to 80 mm2/s; (j) an aniline point of 90°C or lower; (k) a flash point of 240°C or higher; (1) a benzo(a)pyrene content of 1 mass ppm or less; (m) a specified aromatic compound content of 10 mass ppm or less; and (n) a polar substance content of 10 to 30 mass%.	

Full Text	 

DESCRIPTION

TECHNICAL FIELD

[0001]

The present invention is related to a process oil that is added to a natural rubber

or a synthetic rubber to manufacture a rubber composition, manufacturing methods of a

deasphalted oil and an extract as raw materials for manufacturing the process oil, and a

manufacturing method of the process oil.

BACKGROUND ART

[0002]

A process oil is typically added to a rubber material used for manufacturing a tire

in order to enhance mechanical performances and processability of the rubber material.

The process oil is used as: a constituent of a plasticizer for a thermoplastic resin; a

constituent of a printing ink; and a lubricant or a solvent component used for a softener or

the like for a recycled asphalt, as well as being used with rubber materials such as a

natural rubber and a synthetic rubber.

[0003]

For a process oil used as an additive for the rubber materials, there has been

conventionally employed an extract that is a by-product produced in manufacturing a

paraffinic base oil by solvent refining. However, due to a carcinogenicity problem,

noncarcinogenic aromatic oils for tires have been being manufactured by various

manufacturing methods.

[0004]

In manufacturing a rubber for a tire, since compatibility of the process oil and the

rubber material is regarded as important, an aromatic component of the process oil is an

important factor. However, since excessive dependency on the aromatic component leads

to increase of the carcinogenicity of the process oil, the aromatic oil as a source of the

carcinogenicity has to be removed while maintaining the compatibility of the process oil

and the rubber material in a proper state.

[0005]

Furthermore, a hazardous effect of polycyclic aromatics (PCA; same meaning as

PAH (PolyAromatic Hydrocarbon)) contained in the process oil has been acknowledged

as a problem in recent years. Especially, since the process oil used for an automobile tire

pollutes me environment via dusts of die tire, there has been a demand for reducing the

PCA contained in the process oil. In Europe or other areas, a mineral oil having a PCA

content of 3 mass% or more is restricted in handling. However, since an extracted oil with

high aromatics content obtained by conventional manufacturing methods contains high

contents of the polycyclic aromatics, it has been urgendy required to develop a process oil

with reduced PCA (specifically, less man 3 mass%) and a manufacturing method thereof.

[0006]

With such background, there has been studied a technology for manufacturing a

process oil wim reduced PCA content and capable of balancing the compatibility with a

rubber material and non-carcinogenicity. For example, a technology related to a

manufacturing method of a process oil for a tire rubber has been disclosed, in which a

naphthenic asphaltene and a solvent-extracted oil are combined (see, for instance, Patent

Document 1). As another technology, there has been disclosed a manufacturing method of

a process oil using an extract obtained by solvent-extracting a deasphalted oil (see, for

instance, Patent Document 2 and Patent Document 3).

[0007]

[Patent Document 1] JP-A-11-80434

[Patent Document 2] JP-A-2000-80208

[Patent Document 3] JP-A- 2002-3861

DISCLOSURE OF THE INVENTION

PROBLEMS TO BE SOLVED BY THE INVENTION

[0008]

However, while the process oil obtained by me technology disclosed in the Patent

Document 1 ensures safety, a rubber composition containing the process oil did not

exhibit performances equal to rubber compositions containing conventional aromatic oils.

In process oils obtained by the technologies disclosed in the Patent Documents 2 and 3,

since the deasphalted oil of a paraffinic residual oil is used as it is, the pour point thereof

is high, which undesirably causes a wax component to be separated out on a surface of a

rubber in a rubber composition using the process oil.

In addition, in the technologies disclosed in the Documents 2 and 3, the extract

obtained by solvent-extracting the deasphalted oil is used in manufacturing the process

oils. However, since the extract contains high content of an aromatic component, further

processing such as extraction and hydrogenation are required to control the content of the

aromatic component to be less than a regulation value, thus requiring many manufacturing

steps.

[0009]

An object of the present invention is to provide a process oil exhibiting

performances equal to conventional aromatic oils while being noncarcinogenic and

excellent in safety, as well as providing a simpler manufacturing method of the process oil.

Another object of the present invention is to provide manufacturing methods of a

deasphalted oil and an extract as raw materials that are favorably used in manufacturing

the process oil.

MEANS FOR SOLVING THE PROBLEMS

[0010]

In order to solve the problem described above, a process oil according to a first

aspect of the present invention uses as a raw material a deasphalted oil obtained by

deasphalting a vacuum residual oil of a crude oil, the process oil having properties of (a)

to (f) below:

(a)	a polycyclic aromatics (PC A) content of less than 3 mass%;

(b)	a viscosity (100 °C) of 40 to 70 mm2/s;

(c)	an aniline point of 85 to 100 °C;

(d)	a flash point of 250 °C or higher;

(e)	an aromatic hydrocarbon content of 40 to 55 mass%; and

(f)	a polar substance content of 10 to 15 mass%.

[0011]

According to the aspect of the present invention, the process oil uses as the raw

material the deasphalted oil obtained by deasphalting die vacuum residual oil of the crude

oil. With the PCA content being less man 3 mass%, the process oil is noncarcinogenic and

excellent in safety. In addition, with the properties of (b) to (f), the process oil can

maintain performances equal to conventional aromatic oils, so mat a rubber composition

made by adding the process oil to a natural rubber or a synthetic rubber will have

preferable rubber properties, while being capable of preventing bleeding wiui the oil

bleeding on a surface of a rubber and separation of a wax component.

Here, the process oil of the present invention uses me deasphalted oil as the raw

material, which may be: a deasphalted oil; any one of oil components made of a

deasphalted oil as a raw material such as a dewaxed oil (a dewaxed deasphalted oil)

obtained by dewaxing the deasphalted oil and an extract extracted from the dewaxed oil;

and a mixture of two or more of the oil components above.

[0012]

The process oil of the present invention preferably has (g) pour point of 40 °C or

lower. By setting the range of the pour point, the wax component is not separated out on

the surface of a rubber to be manufactured, thus improving appearance and commercial

value.

[0013]

The process oil according to the aspect of the present invention preferably shows

an ASTM color phase of 8.0 or lower when being diluted with a toluene of sixty times as

large volume as me process oil

Since the process oil of the present invention contains small content of an

asphaltene component, when used for manufacturing of a colored asphalt, the asphalt will

be finished with a good color.

[0014]

By adjusting the process oil of the present invention to have (h) aniline point of

85 to 95 °C, the PCA content becomes appropriate and the compatibility with a rubber

material is improved, resulting in exhibiting the above described effects more effectively.

[0015]

A process oil according to a second aspect of the present invention is obtained by

mixing: an extract obtained by deasphalting and solvent-extracting a vacuum residual oil

of a crude oil; and a lubricant base oil having a polycyclic aromatics (PCA) content of less

than 3 mass%, the process oil having properties of: (a) and (i) to (n) below:

(a) a polycyclic aromatics (PCA) content of less than 3 mass%;

(i) a viscosity (100 °C) of 30 to 80 mm2/s;

(j) an aniline point of 90 °C or lower;

(k) a flash point of 240 °C or higher;

(1) a benzo(a)pyrene content of 1 mass ppm or less;

(m) a specified aromatic compound content of 10 mass ppm or less; and

(n) a polar substance content of 10 to 30 mass%.

[0016]

According to the aspect of the present invention, the process oil is obtained by

mixing an extract obtained by deasphalting and solvent-extracting the vacuum residual oil

of the crude oil and a predetermined lubricant base oil, and the PCA content is less than 3

mass%, so that the process oil is noncarcinogenic and excellent in safety. In addition, with

the properties of (i) to (n), the process oil can maintain performances equal to

conventional aromatic oils, so that a rubber composition obtained by adding the process

oil to a natural rubber or a synthetic rubber will have preferable rubber properties, while

being capable of preventing bleeding with the oil bleeding on a surface of a rubber and

separation of a wax component.

[0017]

By adjusting the process oil of the present invention to have (o) aniline point of

60 to 90oC, the PCA content becomes appropriate and the compatibility with a rubber

material is improved, resulting in exhibiting the above described effects more effectively.

[0018]

A manufacturing method of a process oil according to a third aspect of the

present invention includes: a deasphalting step for deasphalting a vacuum residual oil of a

crude oil to obtain a deasphalted oil; and a solvent-extraction step for solvent-extracting

the deasphalted oil to obtain an extract with a yield of 50 mass% or higher of the

deasphalted oil, the extract being provided as the process oil.

[0019]

According to the aspect of the present invention, since the manufacturing method

includes the deasphalting step for obtaining the deasphalted oil from the vacuum residual

oil of the crude oil and the solvent-extraction step for solvent-extracting the deasphalted

oil to obtain the extract as the process oil, the process oil having the properties of (a) to (f)

described above can be properly provided.

In the solvent-extraction step for solvent-extracting the deasphalted oil to obtain

the extract, the extract is obtained with the yield of 50 mass% or higher of the deasphalted

oil and the extract is provided as the process oil, so that the process oil with the PCA

content of less than 3 mass% can be securely obtained.

[0020]

A manufacturing method of a process oil according to a fourth aspect of the

present invention includes: a deasphalting step for deasphalting a vacuum residual oil of a

crude oil to obtain a deasphalted oil; and a solvent-extraction step for solvent-extracting

the deasphalted oil to obtain an extract, in which the extract obtained in the

solvent-extraction step and at least one member selected from the group consisting of the

deasphalted oil obtained in the deasphalting step and a mineral oil having a polycyclic

aromatics (PCA) content of less than 3 mass% are mixed to obtain a mixed oil, the mixed

oil being provided as the process oil.

The mixed oil of the extract and the deasphalted oil obtained in the deasphalting

step or the mineral oil with the polycyclic aromatics (PCA) content of less than 3 mass%

may be provided as the process oil. Even with the arrangement, the process oil having the

properties of (a) to (f) can also be provided properly.

In such case, it is not necessary to obtain the extract with the yield of 50 mass%

or higher of the deasphalted oil in the solvent-extraction step for obtaining the extract

from the deasphalted oil, but it is only necessary to mix the extract obtained with a desired

yield and at least one member selected from the group consisting of the deasphalted oil

obtained in the deasphalting step and the mineral oil with the PCA content of less than 3

mass% in order to obtain the process oil. However, there is also no problem in employing

the extract obtained with the yield of 50 mass% or higher of me deasphalted oil, of which

the PCA content is expected to be low.

[0021]

A manufacturing method of a process oil according to a fifth aspect of the present

invention includes: a deasphalting step for deasphalting a vacuum residual oil of a crude

oil to obtain a deasphalted oil; a dewaxing step for dewaxing the deasphalted oil to obtain

a dewaxed oil; and a solvent-extraction step for solvent-extracting me dewaxed oil to

obtain an extract with a yield of 50 mass% or higher of the deasphalted oil, me extract

being provided as the process oil.

[0022]

According to the aspect of the present invention, since the manufacturing memod

includes the deasphalting step for obtaining the deasphalted oil from the vacuum residual

oil of the crude oil, the dewaxing step for obtaining the dewaxed oil from the deasphalted

oil and the solvent-extraction step for solvent-extracting the dewaxed oil to obtain the

extract as the process oil, the process oil having me properties of (a) to (f) described above

can be properly provided.

Especially, dewaxing the deasphalted oil can provide proper fluidity to the

process oil, which accordingly facilitates handling of the oil, while preventing me wax

component from being separated out on the surface of a rubber to be manufactured.

In the solvent-extraction step for extracting the dewaxed oil to obtain the extract,

the extract is obtained with a yield of 50 mass% or higher of the deasphalted oil and the

extract is provided as the process oil, so that the process oil with the PCA content of less

and the deasphalted oil or the like is used as the process oils, the process oil having the

properties of (a) to (f) can be obtained effectively, thus enhancing properties of the rubber

composition.

[0025]

In the manufacturing method of the process oil according to the aspect of the

present invention, it is preferable that a yield of the deasphalted oil obtained in the

deasphalting step is 30 mass% or higher of the vacuum residual oil, and a viscosity at

100 °C of the deasphalted oil is 30 to 50 mm2/s.

According to the aspect of the present invention, since the yield of the

deasphalted oil obtained in the deasphalting step is 30 mass% or higher of the vacuum

residual oil in the manufacturing method of the process oil, the viscosity at 100 °C of the

deasphalted oil can be adjusted to 30 mm2/s or higher and foaming in the deasphalting

step can be prevented, thus achieving consistent production of the deasphalted oil.

By adjusting the viscosity at 100 °C of the deasphalted oil to be 30 to 50 mm2/s,

the viscosity at 100 °C of the resulting process oil can be easily adjusted to 40 to 70

mm /s.

[0026]

In the manufacturing method of the process oil according to the aspect of the

present invention, it is preferable that a pour point of the dewaxed oil obtained in the

dewaxing step is 0 to 25 °C, and a yield of the dewaxed oil is 90 mass% or higher of the

deasphalted oil.

According to the aspect of the present invention, since the pour point of the

dewaxed oil obtained in the dewaxing step is adjusted to be 0 to 25 °C in the

manufacturing method of the process oil, the pour point of the resulting process oil can be

easily adjusted to 40 °C or lower.

Since the yield of the dewaxed oil is set to 90 mass% or higher of the deasphalted

oil, when, for instance, a hydrodewaxing is employed in the dewaxing step, decrease in

yield due to decomposition can be prevented, and when a solvent dewaxing is employed

in the dewaxing step, generation of the wax component can be minimized, thereby

preferably preventing decrease in production efficiency.

[0027]

In the manufacturing method of the process oil according to the aspect of the

present invention, it is preferable that an extraction temperature in the solvent-extraction

step is 80 to 150oC, and a solvent ratio is 2.0 to 12.0.

According to the aspect of the present invention, since specific ranges are set for

the extraction temperature and the solvent ratio in the solvent-extraction step in the

manufacturing step of the process oil, the extract with the PCA content of less than 3

mass% can be obtained efficiently.

[0028]

According to a seventh aspect of the present invention, a manufacturing method

of a deasphalted oil using as a raw material a vacuum residual oil of a crude oil includes

deasphalting the vacuum residual oil using as a solvent a propane or a mixed solvent of a

butane and a propane under conditions of: a solvent ratio of 4.5 to 6; a column top

temperature of 85 to 100 °C; and a yield for the deasphalted oil of 30 to 40 vol%, the

deasphalted oil having properties of (a), (1) and (m) below:

(a) a polycyclic aromatics (PCA) content of less than 3 mass%;

(1) a benzo(a)pyrene content of 1 mass ppm or less; and

(m) a specified aromatic compound content of 10 mass ppm or less.

[0029]

According to the aspect of the present invention, since the deasphalted oil with

reduced content of the specified aromatic compound can be easily obtained, the superior

extract can be easily manufactured from the deasphalted oil as a crude material, the extract

being the raw material of the process oil having the properties of (a) and (i) to (n).

[0030]

According to an eighth aspect of the present invention, a manufacturing method

of an extract using as a raw material a deasphalted oil obtained by deasphalting a vacuum

residual oil of a crude oil includes: solvent-extracting the deasphalted oil under conditions

of: an extraction temperature of 80 to 150 °C; and a solvent ratio of 2.0 to 15.0, the extract

having properties of (1) and (m) below:

(1) a benzo(a)pyrene content of 1 mass ppm or less; and

(m) a specified aromatic compound content of 10 mass ppm or less.

[0031]

According to the aspect of the present invention, since the extract with reduced

content of the specified aromatic compound can be easily obtained, the process oil being

excellent in safety with the properties of (a) and (i) to (n) can be easily manufactured from

the extract as the raw material.

[0032]

According to an ninth aspect of the present invention, a manufacturing method of

a process oil includes: a deasphalting step for deasphalting a vacuum residual oil of a

crude oil to obtain a deasphalted oil; and a solvent-extraction step for solvent-extracting

the deasphalted oil to obtain an extract; in which the extract obtained in the

solvent-extraction step and a lubricant base oil having a polycyclic aromatics (PCA)

content of less than 3 mass% are mixed to obtain a mixed oil, the mixed oil being

provided as the process oil.

With the manufacturing method of the process oil of the present invention, the

process oil having the properties of (a) and (i) to (n) described above can be provided

property.

[0033]

In the manufacturing method of the process oil according to the aspect of the

present invention, it is preferable that the lubricant base oil further has properties of (p) to

(r), (1) and (m) below.

(p) a viscosity (100 °C) of 5 to 40 mm2/s;

(q) an aniline point of 75 to 120 °C;

(r) a flash point of 200 °C or higher;

(1) a benzo(a)pyrene content of 1 mass ppm or less; and

(m) a specified aromatic compound content of 10 mass ppm or less.

[0034]

With the lubricant base oil having such properties, it becomes even easier to

obtain the process oil having the properties of (a) and (i) to (n) by mixing the extract and

the lubricant base oil.

[0035]

According to the aspect of the present invention, in the manufacturing method of

the process oil, a volume mixing ratio of the extract and the lubricant base oil is preferably

set to 95/5 to 60/40.

By setting the mixing volume ratio of the extract and the lubricant base oil to the

range described above, it becomes even easier to obtain the process oil having the

properties of (a) and (i) to (n).

BRIEF DESCRIPTION OF THE ACCOMPANYING DRAWINGS

[0036]

Fig. 1 is a flow chart showing an example of a manufacturing method of a

process oil according to a first embodiment of the present invention;

Fig. 2 is a flow chart showing another example of a manufacturing method of a

process oil according to the first embodiment of the present invention; and

Fig. 3 is a flow chart showing an example of a manufacturing method of a

process oil according to a second embodiment of the present invention.

BEST MODE FOR CARRYING OUT THE INVENTION

[0037]

A process oil and a manufacturing method of the process oil according to a first

embodiment of the present invention will be described below.

The process oil of the present embodiment uses as a raw material a deasphalted

oil obtained by deasphalting a vacuum residual oil of a crude oil, the process oil having

properties of (a) to (f) below:

(a)	a polycyclic aromatics (PCA) content of less than 3 mass%;

(b)	a viscosity (100 °C) of 40 to 70 mm2/s;

(c)	an aniline point of 85 to 100 °C;

(d)	a flash point of 250 °C or higher;

(e)	an aromatic hydrocarbon content of 40 to 55 mass%; and

(f)	a polar substance content of 10 to 15 mass%.

[0038]

(a)	Content of Polycyclic Aromatics (PCA):

The PCA content in the process oil of the present embodiment should be less than

3 mass%, and preferably less than 2.5 mass%. Since a mineral oil having the PCA content

of 3 mass% or more is restricted in handling in Europe or other areas due to its

carcinogenicity, the PCA content in the process oil of the present embodiment is

accordingly set to less than 3 mass%. By setting the PCA content to less than 3 mass%,

the process oil being noncarcinogenic and excellent in safety can be provided.

The PCA content in the process oil may be measured in compliance with IP346

(92) standardized by The Institute of Petroleum.

[0039]

(b)	Viscosity (100 °C):

The viscosity at 100 °C of the process oil of the present embodiment should be

40 to 70 mm2/s, and preferably 40 to 55 mm2/s. When the viscosity is lower than 40

mm2/s, normal state properties of a rubber to which the process oil is added will be

degraded. When the viscosity exceeds 70 mm2/s, the viscosity is too high, which adversely

affects molding-processability and operability in being added to the rubber as well as

degrading rubber properties.

Incidentally, the viscosity at 100 °C of the process oil may be measured in

compliance with ASTM D445.

[0040]

(c)	Aniline Point:

The aniline point of the process oil of the present embodiment should be 85 to

100 °C, and preferably 85 to 95 °C (i.e., property (h)). When the aniline point is lower

man 85 °C, the PCA content increases and possibly exceeds 3 mass% as a regulation value.

On the other hand, when the aniline point exceeds 100 °C, compatibility wim the rubber

material is degraded, which might generate bleeding.

Aniline points of conventional process oils have been typically set to 80 °C or

lower because the lower aniline point has been considered to less likely generate the

bleeding in terms of the compatibility with the rubber material. However, by

manufacturing the process oil by, for instance, mixing the extract obtained by

solvent-extracting a dewaxed oil and a dewaxed oil by a desired mixing ratio to control (e)

content of aromatic hydrocarbon and (f) content of polar substance to be in the range from

40 to 55 mass% and 10 to 15 mass% respectively, the bleeding can be sufficiendy

prevented even with the aniline point of 80 °C or higher.

Incidentally, the aniline point of the process oil may be measured in compliance

with ASTM D611.

[0041]

(d)	Flash Point:

The flash point of the process oil of the present embodiment should be 250 °C or

higher, and preferably 280 °C or higher. When the flash point is lower than 250 °C, the

process oil is easy to vaporize, which causes a problem in safety and adversely affects the

environment.

Incidentally, the flash point of the process oil may be measured in compliance

with ASTM D92.

[0042]

(e)	Content of Aromatic Hydrocarbon:

The aromatic hydrocarbon content in the process oil of the present embodiment

should be 40 to 55 mass%, and preferably 45 to 55 mass%. When the aromatic

hydrocarbon content is less than 40 mass%, the compatibility with the rubber material is

degraded, which makes it difficult to add the process oil to manufacture a rubber, and

adversely affect the properties of the rubber. On the other hand, when the aromatic

hydrocarbon content exceeds 55 mass%, the PCA content increases and possibly exceeds

3 mass% as the regulation value.

Incidentally, the aromatic hydrocarbon content in the process oil may be

measured in compliance with ASTM D2007.

[0043]

(f)	Content of Polar Substance:

The polar substance content in the process oil of the present embodiment should

be 10 to 15 mass%, and preferably 12 to 15 mass%. When the polar substance content is

less than 10 mass%, the compatibility with the rubber material is degraded. On the other

hand, when the polar substance content exceeds 15 mass%, it adversely affects the

properties of the rubber when added to the rubber, and further, the PCA content increases

and possibly exceeds 3 mass% as the regulation value.

Incidentally, the content of the polar substance of the process oil may be

measured in compliance with ASTM D2007.

[0044]

(g)	Pour Point:

The pour point of the process oil of the present embodiment is preferably 40 °C

or lower, and more preferably 20 °C or lower. When the pour point is higher than 40 °C, a

wax component is separated out on a surface of the rubber to be manufactured, which

degrades the appearance and a commercial value of the rubber to be manufactured.

Incidentally, the pour point of the process oil may be measured in compliance

with ASTM D97.

[0045]

Note mat the process oil of the present embodiment preferably exhibits ASTM

color phase of 8.0 or lower when being diluted by a toluene of 60 times as large volume as

the process oil, and more preferably 6.0 or lower. By adjusting the ASTM color phase to

be 8.0 or lower, content of an asphaltene component becomes small, and thus when used

for manufacturing of a colored asphalt, the asphalt will be finished with a good color.

[0046]

Now, examples of a procedure to manufacture the process oil of the present

embodiment will be described below.

A first procedure of the manufacturing method of the process oil of the present

embodiment includes: a deasphalting step for deasphalting a vacuum residual oil of a

crude oil to obtain a deasphalted oil; and a solvent-extraction step for solvent-extracting

the deasphalted oil to obtain an extract with a yield of 55 mass% or higher of the

deasphalted oil to provide the extract oil as the process oil. With the procedure of the

manufacturing method, the process oil having the properties of (a) to (f) described above

can be obtained efficiently.

[0047]

Note that in the first procedure that includes the deasphalting step for

deasphalting the vacuum residual oil of the crude oil to obtain the deasphalted oil and the

solvent-extraction step for solvent-extracting the deasphalted oil to obtain the extract, a

mixed oil obtained by mixing the extract obtained in the solvent-extraction step and at

least one member selected from the group consisting of the deasphalted oil obtained in the

deasphalting step and a mineral oil with the polycyclic aromatics (PCA) content of less

than 3 mass% may be provided as the process oil (first procedure-b). With such

arrangement, the process oil having the properties of (a) to (f) described above can be

properly provided.

[0048]

A second procedure of the manufacturing method of the process oil of the present

embodiment includes: a deasphalting step for deasphalting a vacuum residual oil of a

crude oil to obtain a deasphalted oil; a dewaxing step for dewaxing the deasphalted oil to

obtain a dewaxed oil; and a solvent-extraction step for solvent-extracting the dewaxed oil

to obtain an extract with a yield of 50 mass% or higher of the deasphalted oil to provide

the extract as the process oil. With the procedure of the manufacturing method also, the

process oil having the properties of (a) to (f) described above can be obtained efficiently.

Especially, as compared to the first procedure, dewaxing the deasphalted oil can

provide proper fluidity to the process oil, which accordingly facilitates handling of the oil

and prevents the wax component from being separated out on the surface of the rubber.

[0049]

Note that also in the second procedure that includes the deasphalting step for

deasphalting the vacuum residual oil of the crude oil to obtain the deasphalted oil, the

dewaxing step for dewaxing the deasphalted oil to obtain the dewaxed oil and the

solvent-extraction step for solvent-extracting the dewaxed oil to obtain the extract, a

mixed oil obtained by mixing the extract obtained in the solvent-extraction step and at

least one member selected from the group consisting of the deasphalted oil obtained in the

deasphalting step or the dewaxed oil obtained in the dewaxing step and a mineral oil with

the polycyclic aromatics (PCA) content of less than 3 mass% may be provided as the

process oil (second procedure-b). With such arrangement, the process oil having the

properties of (a) to (f) described above can be properly provided.

[0050]

Now, (I) deasphalting step and (III) solvent-extraction step included in the first

procedure and (II) dewaxing step included in the second procedure between the steps (I)

and (III) will be described in detail below.

[0051]

(I) Deasphalting Step:

In the deasphalting step, the vacuum residual oil, which has been obtained by

performing atmospheric distillation and vacuum distillation on the crude oil, is

deasphalted to obtain the deasphalted oil.

Here, in order to perform the atmospheric distillation on the crude oil, a

conventional atmospheric distillation device and a conventional distillation condition can

be used. Specifically, for instance, the crude oil such as a paraffinic crude oil or a

naphthenic crude oil, which is an object to be refined, is heated to about 350 °C in a

heating furnace or the like and sent out to an atmospheric distillation column, which is

then turned to be a petroleum vapor in the atmospheric distillation column. After cooling,

the petroleum vapor is sequentially fractionated into fractions in the ascending order of

boiling points. Since the vacuum residual oil is obtained by the atmospheric distillation

and the vacuum distillation in the present embodiment, it may be so arranged to obtain an

atmospheric residual oil having boiling point of 350 °C or higher.

[0052]

Next, further distillation (vacuum distillation) under reduced pressure is

performed on the obtained atmospheric residual oil. The vacuum distillation may be

performed using a conventional vacuum distillation device and a conventional operating

condition, and the vacuum distillation fractionates the atmospheric residual oil into

fractions such as a vacuum naphtha, a vacuum light gas oil and a vacuum residual oil,

from which the vacuum residual oil is obtained.

[0053]

Then, the vacuum residual oil is separated into an oil component (deasphalted oil)

and an asphalt component using a solvent such as a liquefied propane. Deasphalting using

the liquefied propane is performed by, for instance, adding the liquefied propane to the

vacuum residual oil by an amount of 4 to 8 times as large volume as that of the vacuum

residual oil, while setting temperature to 40-80 °C in order to extract the deasphalted oil.

[0054]

Here, the yield of the obtained deasphalted oil in the deasphalting step is

preferably 30 mass% or higher of the vacuum residual oil, more preferably, 35 mass% or

higher. With the yield of the obtained deasphalted oil being 30 mass% or higher of the

vacuum residual oil, the viscosity at 100°C of the deasphalted oil can be adjusted to 30

mm /s or higher and foaming in the deasphalting step can be prevented, thus achieving

consistent production of the deasphalted oil.

By adjusting the viscosity at 100 °C of the deasphalted oil to be 30 to 50 mm2/s,

the viscosity at 100 °C of the resulting process oil can be easily adjusted to 40 to 70

mm2/s.

[0055]

The viscosity at 100 °C of the obtained deasphalted oil is preferably 30 to 50

mm /s, and more preferably 35 to 45 mm2/s. By adjusting the viscosity at 100 °C of the

deasphalted oil to 30 to 50 mm2/s, the viscosity at 100 °C of the resulting process oil to be

obtained can be easily adjusted to 40 to 70 mm2/s.

[0056]

(II) Dewaxing Step:

In the dewaxing step required in the second procedure, a paraffin wax component

of the above-described deasphalted oil is separated to obtain the dewaxed oil. Performing

the dewaxing step gives proper fluidity to the resulting process oil, which allows handling

thereof to be facilitated and prevents the wax component from being separated out on the

surface of the rubber to be manufactured.

[0057]

In the dewaxing step, the dewaxing should preferably be performed so that the

pour point of the obtained dewaxed oil is 0 to 25 °C, and more preferably 10 to 20 °C. By

adjusting the pour point of the dewaxed oil to 0 to 25 °C, particularly 10 to 20 °C, the pour

point of the resulting process oil to be manufactured can be easily adjusted to 40 °C or

lower.

[0058]

Examples of dewaxing method for dewaxing the deasphalted oil so mat the

dewaxed oil to be obtained has the pour point of the above-described range may include

hydrodewaxing and solvent dewaxing.

As the hydrodewaxing, for instance, dewaxing using ZSM-5 catalyst (Exxon

Mobil Corporation) is preferably performed.

[0059]

The hydrodewaxing is preferably performed under the following conditions:

pressure = 1 to 16 mPa; LHSV (liquid hourly space velocity) = 0.1 to 5.0/hour; and

hydrogen/oil ratio = 100 to 800 Nm3/kL so that the pour point of the dewaxed oil to be

obtained is within the range of 0 to 25 °C.

[0060]

Examples of solvents used in the solvent dewaxing may include, a methyl ethyl

ketone, a toluene, a benzene and the like, and a mixed solvent thereof, particularly a

mixed solvent of the methyl ethyl ketone and the toluene, may be preferable for use.

When using the mixed solvent of the methyl ethyl ketone and the toluene, mixing ratio

thereof may be around 40/60 to 60/40. In the solvent dewaxing, the solvent as described

above is added to the deasphalted oil, which is then cooled. Then, precipitated wax crystal

is filtered and separated.

[0061]

The yield of the dewaxed oil is preferably 90 mass% or higher of the deasphalted

oil, and more preferably 95 mass% or higher. With the yield of the dewaxed oil being 90

mass% or higher of the deasphalted oil, when, for instance, hydrodewaxing is employed as

the dewaxing method, decrease in the yield due to decomposition can be prevented, and

when solvent dewaxing is employed as the dewaxing method, generation of the wax

component can be saved to be small, thereby preferably preventing decrease in production

efficiency from decreasing.

[0062]

(HI) Solvent Extraction Step:

In the solvent-extraction step, the deasphalted oil obtained in the above-described

deasphalting step (in the first procedure) or the dewaxed oil obtained in the

above-described dewaxing step (in the second procedure) is solvent-extracted using a

polar solvent to obtain the extract. By solvent-extracting the deasphalted oil or the

dewaxed oil to obtain the extract, the PCA content of the process oil can be easily

maintained to be less than 3 mass%, and the aniline point can be appropriately adjusted,

thereby preventing generation of the bleeding.

[0063]

Here, examples of available polar solvents may include a furfural, a

N-methyl-2-pyrrolidone (NMP), a phenol, a cresol, a sulfolane, a dimethylsulfoxide, a

formylmorpholine and the like, especially the furfural and me N-methyl-2-pyrrolidone

(NMP) may be preferable for use.

[0064]

In the solvent-extraction step, the solvent ratio (volume ratio of solvent/dewaxed

oil or deasphalted oil) is preferably 2.0 to 12.0, and more preferably 5.0 to 10.0. In this

case, the extraction temperature is preferably 80 to 150 °C, and more preferably 90 to

130 °C. By performing the solvent-extraction under the conditions above, me extract with

the PCA content of less man 3 mass% can be efficiently obtained.

[0065]

The yield of the extract obtained in the solvent-extraction step should be 50

mass% or higher of the deasphalted oil, and preferably 60 mass% or higher. As long as the

yield of the extract is 50 mass% or higher of the deasphalted oil, the process oil with the

PCA content of less than 3 mass% can be properly obtained.

Incidentally, in order to obtain the extract with the yield of 50 mass% or higher of

the deasphalted oil, for instance, when the furfural is used as the solvent, the solvent ratio

may be around 10 to 12 and the extraction temperature may be around 120 to 150°C,

whereas, when the NMP is used as the solvent, the solvent ratio may be around 5 to 8 and

the extraction temperature may be around 100 to 120 °C.

[0066]

Meanwhile, as in the first procedure-b and the second procedure-b, when the

mixed oil obtained by mixing the extract from the deasphalted oil (or the dewaxed oil)

with at least one member selected from the group consisting of the deasphalted oil (or the

dewaxed oil) and the mineral oil having the PCA content of less man 3 mass% is provided

as the process oil, the yield of the extract in the solvent-extraction step for obtaining the

extract from the deasphalted oil (or the dewaxed oil) is not necessarily to be 50 mass% or

higher of the deasphalted oil. It is only necessary to mix the extract obtained with a

desired yield with at least one member selected from the group consisting of the

deasphalted oil obtained by the deasphalting step (or the dewaxed oil obtained in the

dewaxing step) and the mineral oil having the PCA content of less than 3 mass%. With the

arrangement, when the yield of the used extract is lower than 50 mass% or higher of the

deasphalted oil, the PCA content of the extract can be 3 mass% or more, but by mixing

this extract with the mineral oil or the deasphalted oil (or the dewaxed oil), the PCA
