Repository: anandvc/allindianpatents

File: patents/255285-a-composition-of-making-lightweight-ceramic-articles-and-a-process-of-making-the-same.html
Indian Patents. 255285:A COMPOSITION OF MAKING LIGHTWEIGHT CERAMIC ARTICLES AND A PROCESS OF MAKING THE SAME.

Indian Patents

Recently Granted Patents

  Recently Published Patents

Title of Invention	A COMPOSITION OF MAKING LIGHTWEIGHT CERAMIC ARTICLES AND A PROCESS OF MAKING THE SAME.

Abstract	In the present invention there is provided a composition for making lightweight ceramic articles, a process for making the same and articles made thereby, wherein the synergistic composition has fibrous materials which are of similar composition to that of the main ceramic articles and a compatible composition is worked out so that the fibre continues to provide strength to the green article through out the intermediate stages from green upto the stage when ceramic bonds of sufficient strength are developed. The lightweight ceramic articles made from the composition and process, are such as translucent ceramic whiteware product, translucent ceramic bone china product and translucent vitreous ceramic whiteware product having a water sorbency of less than 0.5%.	

Full Text	The present invention relates to a composition for making lightweight ceramic articles, a process for making the same and articles made thereby.

This invention pertains to a composition for making lightweight ceramic ware products suitable for use as fine dinnerware and other low-expansion thermal shock resistant, non-porous (vitreous) ceramic whiteware such as cookware, ceramic tiles, sanitary ware, artware, electrical and technical porcelain. Contrary to expensive dinnerware, however, this invention provides a ceramic having very low thermal expansion. Acceptable translucency for fine dinnerware ordinarily requires at least about 0.9% light transmission per 0.1 inch thickness of test sample when measured by the test method of Shaw (Amer. Ceramic Soc. Bui., Vol. 37, No. 10 (1958), page 448). Non-porosity, conventionally referred to as "vitreous" in the whiteware nomenclature, specifies that the ceramic has less than 0.5% by weight water sorption. Thermal shock resistance refers to the ability of the ceramic to resist cracking and crazing due to rapid changes in temperature and is reported at the maximum temperature differential that a test sample can be rapidly subjected to without causing crazing or other physical defects. For cookware and fine dinnerware, the thermal shock resistance should be a differential of at least about 140°C. Still further, low thermal expansion is required wherein the coefficient of expansion must be less than about 50xlO~7cm./cm./.degree. C.

Vitrification in accordance with this invention produces a ceramic having the foregoing favorable physical characteristics as well as providing a feasible commercial process. To be commercially feasible, opaque, translucent, ceramic whiteware products must be fired within a reasonable vitrification range. Commercial firing kilns require a vitrification (firing) range of at least 40-50°C to allow for temperature variations within commercial equipment.

Conventionally ceramic materials particularly for whitewares related materials the raw materials are taken in participate form. The raw materials are mixed and articles are fabricated by various conventional ceramic fabrication processes as discussed above. To obtain sufficient strength of the fabricated articles the wall thickness cannot be reduced below a certain value. As a result translucency of the fired product reduces to a great extent. To increase the translucency to a desired level glass content of the fired product is increased which has a serious deleterious effect of reducing firing range. It becomes difficult to maintain such a low firing range in commercial kiln. This is precisely the reason for high firing damages of the articles which increases the cost of the produced materials. In addition, more wall thickness means more weight of the articles which not only affects the aesthetics but also contributes in the cost factor.

Although cordierite semicrystalline ceramics are known, none of the hitherto known prior art processes or products achieve all of the foregoing favorable physical and processing characteristics. For example: U.S. Patent No. 3,365,314 suggests a ceramic having several crystallizing phases which have mis-matched indices of refraction thereby precluding the production of a translucent ceramic.

Reference may also be drawn to U.S. Patent No. 3,480,452, which discloses crystalline cordierite from two different frits which similarly produce a cordierite crystalline phase coupled with a second BaO-based phase which results in opacity due to mis-matched indices of refraction of the two crystalline phases.

Further reference may be made to U.S. Patent No. 3,252,811, which suggests a lengthy process for nucleating with ZrOa to produce a multiplicity of inorganic crystals dispersed in a glass phase.

Reference may also be made to U.S. Pat. No. 3,499,787, wherein is disclosed a low-expansion porcelain cordierite body containing lithia to facilitate glazing; however the required lithia promotes a lithia containing crystalline phase which results in mismatched indices with the cordierite crystalline phase thereby causing opacity.

The foregoing patents all fail to suggest a lightweight low-expansion, thermal shock resistant, vitreous, semicrystalline ceramic whiteware body suitable for use to produce fine dinnerware and other low-expansion, thermal resistant, non-porous (vitreous) ceramic whiteware products.

Ceramic raw materials are made into a ceramic body by intimately mixing and usually wet milling the particulate ingredients so as to produce an aqueous slurry or slip suitable for casting in plaster molds; or at lower water content a plastic clay which may be molded or shaped. After drying to evaporate the water, such shaped objects in the "green" state are then fired to a temperature in the region of 1250°C. in order to produce unglazed "china biscuit" ware of low porosity and characteristic translucency. The biscuit ware is subsequently coated with a glaze slip and refired to a temperature of about 1100°C. to produce glazed china. One of the principal characteristics of ware produced in this way is the translucency, coupled with whiteness, for which bone china (sometimes called fine china or English bone china) is renowned. Because of its strength, it is also possible to produce objects of thinner wall section than is the case with other forms of pottery, which enhances lightness of weight, translucency and resistance to thermal shock.

The final microstructure of bone china results from reactions during firing, the crystalline materials originally produced having been dissolved and new crystals formed. Bone china after firing consists of about 70% crystals and 30% of a glassy phase. The crystals are mainly beta-tricalcium phosphate and anorthite (a lime

felspar). The high crystal content of bone china accounts for its good mechanical strength.

Bone china of substantially the above type and composition has been produced for some two hundred years and changes in formulation and fabrication have been evolutionary. The composition requires a higher firing temperature than is needed for earthenware and consequently the firing cycle is comparatively prolonged and the costs of both the kilns and the fuel used are higher. The firing time is also lengthened relative to earthenware in order to allow formation of the calcium phosphate-based phases which impart the characteristic strength and translucency.

Methods for making the ceramic clayware called "white ware", from clay, flint and a flux, in which certain boron-containing compositions are used as the flux are known. According to U.S. Patent No. 3,532,522, a borate other than an alkali metal borate is used as the flux, e.g., calcium borate. According to U.S. Patent No. 3,704,146, a ground vitreous frit which includes 8203 in its oxide analysis is used as the flux. However, thin green unfired products are difficult to handle and as a result excessive breakage is a common phenomenon with such type of materials. This limits the wall thickness of the articles which in turn adversely affect the translucency of the materials. Moreover, to obtain translucency of desired value requires the increasing glass content in the microstructure which again causes more damage due to sagging of the articles during firing.

The primary object of this invention is to provide a composition for making lightweight ceramic articles, which provides strength to a ceramic body during fabrication.

Another object of the present invention is to provide a composition for making lightweight ceramic articles, wherein the composition has compatible fibrous materials.

Yet another object of the present invention is to provide a composition having a vitrification range of at least about 40 to 50°C suitable for firing in a conventional kiln.

Still another object of the present invention is to provide a composition for making lightweight ceramic articles, which is not a mere admixture but a synergistic mixture having properties which are not a mere aggregation of properties of the individual ingredients.

Still yet another object of the present invention is to provide a process for making lightweight ceramic articles from the said composition.

A further object of the present invention is to provide a process for making lightweight ceramic articles, wherein homogenous mechanical mixing of the composition ingredients including fibrous materials is carried out.

A still further object of the present invention is to provide a commercially viable process for producing translucent ceramic whiteware product.

A yet further object of the present invention is to provide a method for producing terra-cotta articles.

Another object of the present invention is to provide a translucent ceramic whiteware product.

Still another object of the present invention is to provide translucent ceramic bone china product.

Yet another object of the present invention is to provide translucent vitreous ceramic whiteware product having a water sorbency of less than 0.5%.

The green strength of the articles may be increased by incorporating high temperature resistant inorganic fibrous materials into the composition in a proportion so that the fired properties of the materials are not affected adversely. If the fibre remains even after firing the translucency of the materials is likely to be reduced and the visibility of fibres will affect the aesthetics of the articles as well. The other disadvantages that may arise due to fibre inclusion into the ceramic body is lowering of mechanical strength if the compatibility of the fibres materials and the ceramic composition is not maintained. Therefore, the best fibrous materials may be of similar chemical composition of the ceramic body and preferably the fibrous materials should chemically react and ultimately become part of the homogenous microstructure developed in the fired articles. During dissolution of the fibres the liquid phase if generated should have high viscosity so that sagging of the articles during firing is prevented.

In the present invention there is provided a composition for making lightweight ceramic articles, a process for making the same and articles made thereby, wherein the synergistic composition has fibrous materials which are of similar composition to that of the main ceramic articles and a compatible composition is worked out so that the fibre will continue to provide strength to the green article upto the stage of complete dissolutions of the fibre into the metrics. In other words fibre should provide strength in the ceramic body through out the intermediate stages from green upto the stage when ceramic bonds of sufficient strength are developed. Therefore,

the main novelty of the present invention lies in providing strength to a ceramic body during fabrication. The novelty is realised by the non-obvious inventive steps of incorporating compatible fibrous materials in the composition and subjecting the composition ingredients to homogeneous mechanical mixing.

Accordingly, the present invention provides a composition for making lightweight

ceramic articles which comprises:

Clay : 20 to 99.5 wt%;

Bone ash : 0 to 50 wt%;

Feldspar : 0 to 20 wt%;

Alumina silicate fibre : 0.5 -10 wt%.

In an embodiment of the present invention, the clay is of generic variety such as china clay, illitic clay, montmorillonitic clay.

In another embodiment of the present invention, the bone ash is of commercial variety.

In still another embodiment of the present invention, the alumino silicate fibre is of commercially available type having composition such as alumina 40 to 60 wt% and silica 60 to 40 wt%.

The composition of the present invention for making lightweight ceramic articles, is not a mere admixture but a synergistic mixture having properties which are not a mere aggregation of properties of the individual ingredients.

Accordingly, the present invention provides a process for making lightweight ceramic articles from the composition as described herein above, which comprises

subjecting the composition ingredients consisting of clay : 20 to 99.5 wt%; bone ash : 0 to 50 wt%; feldspar : 0 to 20 wt% and alumina silicate fibre : 0.5 -10 wt%, to homogeneous mechanical mixing; followed by mixing the resultant composition ingredients mixture with 35 to 40 wt% water for a period in the range of 0.5 to 35 hours; shaping by known ceramic fabrication technique such as slip casting to obtain a green cast body; drying the green and cast body so obtained for a period in the range of 12 to 30 hours in air followed by drying at a temperature in the range of 110 to 120°C for a period in the range of 24 to 30 hours; firing the dried green body at a temperature in the range of 1000 to 1250°C for a period of in the range of 1 to 2 hours followed by glazing by conventional methods.

In an embodiment of the present invention, the homogeneous mechanical mixing of the composition ingredients, such as alumina silicate fibre and the ceramic materials is done by conventional ceramic processing such as ball milling, attrition milling, vibratory milling.

Accordingly, the present invention provides lightweight ceramic articles made from the composition and process, such as herein described.

In an embodiment of the present invention, the lightweight ceramic articles made from the composition and process, are such as translucent ceramic whiteware product, translucent ceramic bone china product.

In another embodiment of the present invention, the lightweight ceramic articles made from the composition and process, are such as translucent vitreous ceramic whiteware product having a water sorbency of less than 0.5%.

The novelty of the composition and process of the present invention resides in:

1.	Uniform fibre reinforcement of matrix and improved green strength of the

body, thus providing strength to a ceramic body during fabrication.

2.	A composition having a vitrification range of at least about 40 to 50°C

suitable for firing in a conventional kiln.

3.	A translucent ceramic whiteware product.

4.	A translucent ceramic bone china product.

5.	A translucent vitreous ceramic whiteware product having a water sorbency of

less than 0.5%.

6.	A process of making translucent ceramic articles.

7.	A commercially viable process for producing translucent ceramic whiteware

products.

The novelty of the composition and process of the present invention has been enabled by the non-obvious inventive steps of providing a composition wherein fibrous materials used are of similar composition to that of the main ceramic articles and homogenous mechanical mixing of the composition ingredients. Thereby providing a compatible composition in which the fibre continues to provide strength to the green article upto the stage of complete dissolution of the fibre into the matrix. Thus the novelty of the composition and process of the present invention in providing strength to a ceramic body during fabrication is realized by the non-obvious inventive step of incorporating compatible fibrous materials in the composition and homogenous mechanical mixing of the composition ingredients.

The following examples are given by way of illustration in actual practice of making lightweight ceramic articles by the process from the composition of the present invention and should not be construed to limit the scope of the present invention in any way.

Example 1

995 gms of clay, 5 gms of alumina silicate fibre was thoroughly mixed with 400 cc of water for a period of 30 minutes in a pot mill. The slip thus obtain poured in a plaster mould to get a lightweight ceramic article. The article released from the mould was air dried for 12 hrs. followed by drying at 110°C for 24 hrs. Dried body has a green MOR of 16.8 kg/cm2. Finally, the dried article was fired at 1000°C for one hour soaking. Fired body has a MOR value of 310 kg/cm2 and water absorption of 15.7%.

Example 2

200 gms of clay, 500 gms of bone ash, 200 gms of feldspar and 100 gms of alumina silicate fibre was thoroughly mixed with 350 cc of water for a period of 35 hrs in a pot mill. The slip thus obtain poured in a plaster mould to get a lightweight ceramic article. The article released from the mould air dried for 30 hrs. followed by drying at 110°C for 30 hrs. Dried body has a green MOR of 24.7 kg/cm2. Finally, the dried article was fired at 1250°C for one hour soaking. Fired body has a MOR value of 576 kg/cm2 and water absorption of 
Example 3

1000 gms of clay was thoroughly mixed with 350 cc of water for a period of 60 minutes in a pot mill. The slip thus obtain poured in a plaster mould to get a lightweight ceramic article. The article released from the mould was air dried for 15 hrs. followed by drying at 120°C for 30 hrs. Dried body has a green MOR of 9.5 kg/cm2. Finally, the dried article was fired at 1010°C for one hour soaking. Fired body has a MOR value of 295 kg/cm2 and water absorption of 16.3%.

Example 4

990 gms of clay, 10 gms of alumina silicate fibre was thoroughly mixed with 375 cc of water for a period of 45 minutes in a pot mill. The slip thus obtain poured in a plaster mould to get a lightweight ceramic article. The article released from the mould was air dried for 20 hrs followed by drying at 110°C for 24 hrs. Dried body has a green MOR of 21.6 kg/cm2. Finally, the dried article was fired at 1020°C for one hour soaking. Fired body has a MOR value of 326 kg/cm2 and water absorption of 15.6%.

Example 5

300 gms of clay, 500 gms of bone ash and 200 gms of feldspar was thoroughly mixed with 350 cc of water for a period of 32 hrs in a pot mill. The slip thus obtain poured in a plaster mould to get a lightweight ceramic article. The article released from the mould air dried for 28 hrs. followed by drying at 110°C for 30 hrs. Dried body has a green MOR of 12.6 kg/cm2 . Finally, the dried article was fired at 1230°C for two hour soaking. Fired body has a MOR value of 559 kg/cm2 and water absorption of 
Example 6

250 gms of clay, 500 gms of bone ash, 200 gms of feldspar and 50 gms of alumina silicate fibre was thoroughly mixed with 380 cc of water for a period of 34 hrs in a pot mill. The slip thus obtain poured in a plaster mould to get a lightweight ceramic article. The article released from the mould air dried for 30 hrs. followed by drying at 110°C for 30 hrs. Dried body has a green MOR of 19.3 kg/cm2. Finally, the dried article was fired at 1240°C for one hour soaking. Fired body has a MOR value of 565 kg/cm2 and water absorption of 
The results of the examples detailed herein above are shown in the following table:

(Table Removed)

The results obtained in the examples, as tabulated above shows that the addition of alumino silicate fibre in the composition has improved the strength properties of the compositions both at the green stage as well as in the fired condition.

The main advantages of the present invention are:

1.	To provide a composition having a vitrification range of at least about 40 -

50°C suitable for firing in a conventional kiln.

2.	To provide a translucent ceramic whiteware product.

3.	To provide a translucent ceramic bone china product.

4.	To provide a translucent vitreous ceramic whiteware product having a water

sorbency of less than 0.5%.

5.	To provide a process of making translucent ceramic articles.

6.	To provide a commercial method for producing a translucent ceramic

whiteware product.

7.	To provide a method for producing terra-cotta articles.

We claim:

1.	A composition for making lightweight ceramic articles which comprises:

Clay : 20 to 99.5 wt%;

Bone ash : 0 to 50 wt%;

Feldspar : 0 to 20 wt%;

Alumina silicate fibre : 0.5 -10 wt%.

2.	A composition as claimed in claim 1, wherein the clay is of generic variety such as

china clay, illitic clay, montmorillonitic clay.

3.	A composition as claimed in claim 1-2, wherein the bone ash is of commercial

variety.

4.	A composition as claimed in claim 1-3, wherein the alumino silicate fibre is of

commercially available type having composition such as alumina 40 to 60 wt% and

silica 60 to 40 wt%.

5.	A process for making lightweight ceramic articles from the composition as

claimed  in  claims  1-4  above,  which  comprises  subjecting  the  composition

ingredients consisting of clay : 20 to 99.5 wt%; bone ash : 0 to 50 wt%; feldspar : 0

to 20 wt% and alumina silicate fibre : 0.5 -10 wt%, to homogeneous mechanical

mixing; followed by mixing the resultant composition ingredients mixture with 35 to

40 wt% water for a period in the range of 0.5 to 35 hours; shaping by known ceramic

fabrication technique such as slip casting to obtain a green cast body; drying the

green and cast body so obtained for a period in the range of 12 to 30 hours in air

followed by drying at a temperature in the range of 110 to 120°C for a period in the

range of 24 to 30 hours; firing the dried green body at a temperature in the range of

1000 to 1250°C for a period of in the range of Ito 2 hours followed by glazing by conventional methods.

6.	A process as claimed in claim 5, wherein the homogeneous mechanical mixing of

the composition ingredients, such as alumina silicate fibre and the ceramic materials

is done by conventional ceramic processing such as ball milling, attrition milling,

vibratory milling.

7.	Lightweight ceramic articles made from the composition and process as claimed in

claims 1-6 above.

8.	Lightweight ceramic articles made from the composition and process as claimed in

claims herein above, such as translucent ceramic whiteware product, translucent

ceramic bone china product.

9.	Lightweight ceramic articles made from the composition and process as claimed in

claims herein above, such as translucent vitreous ceramic whiteware product having

a water sorbency of less than 0.5%.

10.	A composition for making lightweight ceramic articles, a process for making the

same and articles made thereby, substantially as herein described with reference to

the examples.

Documents:

				673-del-2006-abstract.pdf

				673-del-2006-Claims-(19-10-2012).pdf

				673-del-2006-claims.pdf

				673-del-2006-correspondence-others 1.pdf

				673-del-2006-Correspondence-Others-(19-10-2012).pdf

				673-del-2006-correspondence-others.pdf

				673-del-2006-description (complete).pdf

				673-del-2006-description (provisional).pdf

				673-del-2006-form-1.pdf

				673-del-2006-form-18.pdf

				673-del-2006-form-2.pdf

				673-del-2006-Form-3-(19-10-2012).pdf

				673-del-2006-form-3.pdf

				673-del-2006-form-5.pdf

« Previous Patent

Next Patent »

Patent Number	255285	

Indian Patent Application Number	673/DEL/2006	

PG Journal Number	07/2013	

Publication Date	15-Feb-2013	

Grant Date	09-Feb-2013	

Date of Filing	10-Mar-2006	

Name of Patentee	COUNCIL OF SCIENTIFIC & INDUSTRIAL RESEARCH	

Applicant Address	ANUSANDHAN BHAWAN,RAFI MARG, NEW DELHI-110001,INDIA	

Inventors:

#	Inventor's Name	Inventor's Address	

1	MAITI HIMADRI SEKHAR	CENTRAL GLASS & CERAMIC RESEARCH INSTITUTE, P.O JADAVPUR UNIVERSITY, KOLKTA 700 032, INDIA.	

2	MUKHOPADHYAY TAPSAS KUMAR	CENTRAL GLASS & CERAMIC RESEARCH INSTITUTE, P.O JADAVPUR UNIVERSITY, KOLKTA 700 032, INDIA.	

3	DAS SWAPAN KUMAR	CENTRAL GLASS & CERAMIC RESEARCH INSTITUTE, P.O JADAVPUR UNIVERSITY, KOLKTA 700 032, INDIA.	

4	DANA KAUSIK	CENTRAL GLASS & CERAMIC RESEARCH INSTITUTE, P.O JADAVPUR UNIVERSITY, KOLKTA 700 032, INDIA.	

5	SARKAR RITWIK	CENTRAL GLASS & CERAMIC RESEARCH INSTITUTE, P.O JADAVPUR UNIVERSITY, KOLKTA 700 032, INDIA.	

6	GHATAK SANKAR	CENTRAL GLASS & CERAMIC RESEARCH INSTITUTE, P.O JADAVPUR UNIVERSITY, KOLKTA 700 032, INDIA.	

PCT International Classification Number	C04B 35/16	

PCT International Application Number	N/A	

PCT International Filing date		

PCT Conventions:

#	PCT Application Number	Date of Convention	Priority Country	

1			NA	

© All Indian Patents, 2013-2021.

  Patent data available in the public domain from Indian Patents Office, Department of Industrial Policy and Promotions, Ministry of Commerce and Industry, Government of India.

File: patents/255295-coating-composition-and-coated-metal-sheet-by-use-the-same.html (part 1 of 3)
Indian Patents. 255295:"COATING COMPOSITION AND COATED METAL SHEET BY USE THE SAME"

Indian Patents

Recently Granted Patents

  Recently Published Patents

Title of Invention	"COATING COMPOSITION AND COATED METAL SHEET BY USE THE SAME"

Abstract	A coating composition containing (A) a hydroxyl group-containing coating film-forming resin, (B) a crosslinking agent, and an anticorrosion pigment mixture, the corrosion pigment mixture (C) being an anticorrosion pigment mixture (C-l) consisting of a. combination of (D at least one vanadium compound selected from vanadium pentoxide, calcium vanadate and ammonium metavanadate, (2) a metal silicate and (3) a phosphate-based calcium salt, or an anticorrosion pigment mixture (C-2) consisting of a combination of the vanadium compound (1), (4) a calcium compound and (5) at least one phosphate-based metal salt selected from EI phosphate metal i-alt, hydrogen phosphate metal salt and tripolyphosphate metal salt, a metal in respective metal salts being zinc, aluminium or magnesium; and a coated metal sheet by use of the coating composition.	

Full Text	SPECIFICATION 

Title:  Coating Composition and Coated Metal Sheet by Use of the Same Field of the Invention;

The present invention relates to a chrome-free coating composition showing excellent corrosion resistance and a coated metal sheet by use of the coating composition, more particularly to a coating composition effective on improving corrosion resistance of not only non-fabricated flat portion but also fabricated portion and edge face and a coated metal sheet by use of the coating composition. Background of the Art:

A precoated metal sheet such as a precoated steel sheet coated by coil coating has widely been used in the art as housing-related goods, for example, building materials such as roofs, walls, shutters, garage and the like for an architectural structure, various kinds of household appliances, panel boards, refrigerator showcase, steel furniture, kitchen fitments, etc.

The housing-related goods are usually prepared from the precoated metal sheet, for example, by a process which comprises cutting a precoated steel sheet, followed by subjecting to fabrication such as press molding and joining. Consequently, the housing-related goods often have a metal-exposed portion as a cut surface and a crack-developed portion due to press molding.  Corrosion resistance of the metal-exposed portion and the crack-developed portion may be

reduced compared with other portions.  For the purpose of improving corrosion resistance, a primer coating film on the precoated steel sheet generally contains a chrome-based anticorrosion pigment.

However, the chrome-based anticorrosion pigment may contain or produce a hexavalent chrome showing excellent corrosion resistance, resulting in providing problems from the standpoints of health of human body and environmental protection.

Various kinds of chrome-free anticorrosion pigments such as zinc phosphate, aluminum tripolyphosphate, zinc molybdate and the like have been commercially available, and various kinds of primers containing combinations of chrome-free pigments have been proposed. For example, Patent Reference 1 discloses a coating composition prepared by adding an anticorrosion pigment mixture consisting of a combination of calciuin silicate and phosphorus vanadate, or an anticorrosion pigment mixture consisting of a combination of calcium carbonate, calcium silicate, aluminum phosphate and phosphorus vanadate to a vehicle component consisting of epoxy resin and phenol resin. Further, Patent. Reference 2 discloses a coating composition prepared by adding an anticorrosion pigment mixture consisting of a combination of dibasic magnesium phosphate and a calcined product of manganese oxide"vanadium oxide, or consisting of a calcined product of calcium phosphate and vanadium oxide to a polyester resin. However, a coating film formed from the

coating compositions disclosed in Patent References 1 and 2 shows poor corrosion resistance, particularly unsatisfactory corrosion resistance in the fabricated portion and edge face portion compared with a coating composition prepared by use of a chrome based pigment, and further often shows poor chemical resistance such as alkali resistance and acid resistance and poor water resistance when a large amount of the anticorrosion pigment mixture is used. Accordingly, the anticorrosion pigment mixture disclosed in Patent References 1 and 2 is unsatisfactory to be replaced for the chrome based anticorrosion pigment in the preparation of the precoated metal sheet.

Patent Reference 3 discloses a coating composition prepared by adding a silica fine particle having an oil absorption of 30 to 200 ml/100 g and a pore volume of 0.05 to 1.2 ml/g and forming a cured coating film having a glass transition temperature in the range of 40 to 125'C,  However, a coating film formed from the coating composition disclosed in Patent Reference 3 shows some corrosion resistance, but shows poor corrosion resistance and poor chemical resistance, particularly unsatisfactory corrosion resistance in the edge face portion compared with a coating composition prepared by use of a chrome based pigment.

Patent Reference 1: Japanese Patent Application Laid-Open No. 61001/99.

Patent Reference 2; Japanese Patent Application Laid-Open No. 199078/00,

Patent Reference 3: Japanese Patent Application Laid-Open No.

129163/00.

Summary of the Invention:

it is an object of the present invention to provide a chrome-free coating composition capable of forming a coating film showing excellent corrosion resistance in a fabricated portion and an edge face portion in addition to other non-fabricated portions when used in a coated metal sheet, and a coated metal sheet by use of the coating composition.

The present inventors made intensive studies for the purpose of solving.the above-mentioned problems in the prior art to find out that a coating composition prepared by adding an anticorrosion pigment mixture consisting of a specified vanadium compound, a specified silicon-containing compound and a phosphate-based calcium salt in a predetermined amount respectively, or an anticorrosion pigment mixture consisting of a specified vanadium compound, calcium compound and specified phosphate based metal salt in a predetermined amount respectively, to a hydroxyl group containing coating film-forming resin respectively can form a coating film showing excellent corrosion resistance in a fabricated portion and an edge face portion in addition to other non-fabricated flat portion when used in a coated metal sheet, resulting in accomplishing the present invention.

That is, the present invention provides a coating composition containing (A) a hydroxyl group-containing coating film-forming resin, (B) a crosslinking agent, and (C)

an anticorrosion pigment mixture, the corrosion pigment mixture (C) being an anticorrosion pigment mixture (C-l) consisting of a combination of (l) at least one vanadium compound selected from vanadium pentoxide, calcium vanadate and ammonium metavanadate, (2) a metal silicate and (3) a phosphate-based calcium salt, or an anticorrosion pigment mixture (C-2) consisting of a combination of the vanadium compound (1), (4) a calcium compound and (5) at least one phosphate-based metal salt selected from a phosphate metal salt, hydrogen phosphate metal salt and tripolyphosphate metal salt, a metal in respective metal salts being zinc, aluminium or magnesium, the anticorrosion pigment mixture (C) being in the range of 10 to 150 parts by weight, the vanadium compound (1) being in the range of 3 to 50 parts by weight, the metal silicate (2) being in the range of 3 to 50 parts by weight and the phosphate-based calcium salt (3) being in the range of 3 to 50 parts by weight in the anticorrosion pigment mixture (C-l) respectively, the vanadium compound (1) being in the range of 3 to 50 parts by weight, the calcium compound (4) being in the range of 3 to 50 parts by weight and the phosphate-based rnetal salt (5) being in the range of 3 to 50 parts by weight in the anticorrosion pigment mixture (C-2) respectively, per 100 parts by weight of a total solid content of the resin (A) and the crosslinking agent (B) respectively; and a coated metal sheet by use of the coating composition.

The coating composition of the present invention

provides such particular effects that the coating composition of the present invention does not contain a chrome-based anticorrosion pigment and is advantageous from the standpoints of environment and health, and that the coating composition of the present invention can form a coating film showing excellent corrosion resistance in a fabricated portion and an edge face portion in addition to other non-fabricated flat portion when used in the coated metal sheet, being difficult to provide for a chrome-free anticorrosive coating composition.

A coated metal sheet coated with a cured coating film formed from the coating composition of the present invention shows excellent corrosion resistance in non-fabricated flat portion, fabricated portion and edge face portion, and shows such corrosion resistance as to be the same or improved compared with a coated metal sheet coated with a cured coating film formed from a coating composition by use of a chromate based anticorrosion pigment.

A coated metal sheet prepared by being coated with a, cured coating film formed from the coating composition of the present invention, followed by being coated with a topcoating film formed onto the cured coating film shows excellent corrosion resistance in non-fabricated flat portion, fabricated portion and edge face portion.  Coating of the coating composition of the present invention onto a metal sheet as a coating substrate, such as a galvanized steel sheet, or an aluminum-zinc alloy plated steel sheet makes it

possible to obtain excellent corrosion resistance in the edge face portion and fabricated portion in addition to non-fabricated flat portion. Preferred Embodiments of the Invention:

The coating composition of the present invention contains a hydroxyl group containing coating film-forming resin (A), a crosslinking agent (B) and an anticorrosion pigment mixture (C). Hydroxyl Group Containing Coating Film-Forming Resin (A)

The hydroxyl group-containing film-forming resin (A) in the coating composition of the present invention may include any hydroxyl group containing resin having film-forming properties and usually used in the field of the coating composition without particular limitations, and typically may include, for example, at least one hydroxyl group-containing resin selected from polyester resin, epoxy resin, acrylic resin, fluorocarbon resin, vinyl chloride resin and the like, preferably at least one organic resin selected from hydroxyl group containing polyester resin and hydroxyl group containing epoxy resin.

The hydroxyl group-containing polyester resin as the preferable organic resin may include an oil-free .polyester resin, oil-modified alkyd resin, modified products thereof, for example, urethane-modified polyester resin, urethane-modified alkyd resin, epoxy-modified polyester resin and acrylic-modified polyester resin, and the like.  The hydroxyl group-containing polyester resin may preferably have a number

average molecular weight in the range of 1,500 to 35,000, preferably 2,000 to 25,000, a glass transition temperature (Tg) in the range of 10 to 100'C, preferably 20 to 80°C, and a hydroxyl value in the range of 2 to 100 mg KOH/g, preferably 5 to 80 mg KOH/g.

In the present specification, the number average molecular weight of the resin is a value calculated on the basis of molecular weight of a standard polystyrene from chromatogram measured by use of a gel permeation chromatograph (HLC8120GPC, trade name marketed by Tosoh Corporation).  The above measurement was carried out under the following conditions, that is, 4 columns: TSK gel G-4000 HXL, TSK gel G-3000 HXL, TSK gel G-2500 HXL and TSK gel G-2000 HXL (Trade names marketed by Tosoh Corporation, respectively); mobile phase: tetrahydrofuran; measuring temperature: 40°C, flow rate: 1 ml/min, sensor: RI.  In the present specification, the glass transition temperature (Tg) of the resin is determined by the differential scanning calorimeter (DSC).

The oil-free polyester resin consists of an esterified product between a polybasic acid component and a polyhydric alcohol component. The polybasic acid component may include, as the major component, for example, at least one dibasic acid selected from phthalic anhydride, isophthalic acid, terephthalic acid, tetrahydrophthalic anhydride, hexahydrophthalic anhydride, succinic acid, fumaric acid, adipic acid, sebacic acid arid maleic anhydride, and lower

alkyl esterified products thereof, and in addition to the above acids, may optionally include monobasic acid such as benzoic acid, crotonic acid, p-t-butyl benzoic acid and the like, trivalent or higher polybasic acid such as trimellitic anhydride, methylcyclohexene tricarboxylic acid, pyromelitic anhydride and the like, and the like. The polyhydric alcohol may include, as the major component, for example, dihydric alcohol such as ethylene glycol, diethylene glycol, propylene glycol, 1,4-butane diol, neopentyl glycol, 3-methylpentane diol, 1,4-hexane diol, 1,6-hexane diol and the like, and, in addition to the above acid, may optionally include trihydric or higher polyhydric alcohol such as glycerine, trimethylol ethane, trimethylol propane, pentaerythritol and the like. These polyhydric alcohols may be used alone or in combination, Esterification or ester exchange reaction between both components may be carried out by a process known per se.  The acid component may particularly include isophthalic acid, terephthalic acid, and lower alkyl esterified products thereof.

The alkyd resin may be prepared by reacting an oil fatty acid in addition to the acid component and alcohol component in the above oil-free polyester resin according to a process known per se.  The oil fatty acid may include, for example, coconut oil fatty acid, soybean oil fatty acid, linseed oil fatty acid, sun-flower oil fatty acid, tall oil fatty acid, dehydrated castor oil fatty acid, tung oil fatty acid and the like.  The alkyd resin preferably has an oil

length in the range of 30% or less, particularly 5 to 20%.

The urethane-modifled polyester resin may include ones prepared by reacting a polyisocyanate compound with the above oil-free polyester resin or with a low molecular weight oil-free polyester resin obtained by reacting the acid component and alcohol component used in the preparation of the above oil-free polyester resin, according to a process known per se. The urethane-modified alkyd resin may include ones prepared by reacting a polyisocyanate compound with the above alkyd resin or with a low molecular weight alkyd resin obtained by reacting respective components used in the preparation of the above alkyd resin according to a process known per se.  The polyisocyanate compound used in the preparation of the urethane-modified polyester resin and urethane-modified alkyd resin may include hexamethylene diisocyanate, isophorone diisocyanate, xylylene diisocyanate, tolylene diisocyanate, 4,4'-diphenylmethane diisocyanate, 4,4'-methylenebis (cyclohexyl isocyanate), 2,4,6-triisocyanatotoluene and the like.  The urethane-modified resin may preferably include ones having such a degree of modification that an amount of polyisocyanate compound forming the urethane-modified resin is in the range of 30% by weight or less based on the urethane-modified resin.

The epoxy-modified polyester resin may include reaction products by reactions such as addition, condensation and grafting between polyester resin and epoxy resin, for example, a reaction product of carboxyl group of a polyester resin

prepared from respective components used in the preparation of the above polyester resin with an epoxy group^containiiig resin; a reaction product obtained by bonding hydroxyl group in the polyester resin to hydroxyl group in the epoxy resin through the polyisocyanate compound. A degree of modification in the epoxy-modifled polyester resin is preferably such that an amount of the epoxy resin is in the range of 0.1 to 30% by weight based on the epoxy-modifled polyester resin.

The acrylic-modified polyester resin may include a reaction product between a polyester resin prepared from respective components used in the preparation of the above polyester resin and an acrylic resin containing a group reactable with carboxyl group or hydroxyl group in the polyester resin prepared as above, for example, carboxyl group, hydroxyl group or epoxy group; and a reaction product prepared by grafting (rneth) acrylic acid, (meth) acrylate and the like to polyester resin by use of a peroxide polymerization initiator. A degree of modification in the acrylic-modified polyester resin is preferably such that an amount of the acrylic resin is in the range of 0.1 to 50% by weight based on the acrylic-modified polyester resin.

Of the above polyester resins, the oil-free polyester resin and epoxy-modified polyester resin are preferable from the standpoints of fabrication properties and corrosion resistance.

The epoxy resin preferable as the hydroxyl group

containing coating film-forming resin may include bisphenol type epoxy resin, novolak type epoxy resin; and modified epoxy resins prepared by reacting various kinds of modifiers with epoxy group or hydroxyl group in the above epoxy resins. In the preparation of the modified epoxy resin, modification by use of the modifier may be carried out at any stage in, the preparation of epoxy resin and at a final stage in the preparation of epoxy resin without particular limitations.

The bisphenol type epoxy resin may include, for example, a resin prepared by subjecting epichlorohydrin and biaphenol optionally in the presence of a catalyst such as an alkali catalyst to condensation reaction so as to have a high molecular weight; and a resin obtained by subjecting epichlorohydrin and bisphenol optionally in the presence of a catalyst such as an alkali catalyst to condensation reaction to form a low molecular weight epoxy resin, followed by subjecting the low molecular weight epoxy resin and bisphenol to polyaddition reaction.

The bisphenol may preferably include bis (4-

hydroxyphenyl)methane [bisphenol F], 1,1-bis(4-hydroxyphenyl ethane, 2,2-bis (4-hydroxyphenyl)propane [bisphenol A], 2,2-bis(4-hydroxyphenyl)butane [bisphenol B], bis(4-hydroxyphenyl)-1,1-isobutane, bis(4-hydroxy-tert-butylphenyl) -2 ,2-propane , p- (4-hydroxyphenyl') phenol, oxybis(4-hydroxyphenyl), sulfonyibis(4-hydroxyphenyl), 4,4'-dihydroxybenzophenone, bis(2-hydroxynaphthyl)methane and the like.  Of these, bisphenol A and bisphenol F are preferably

used. The above bisphenols are used alone or in combination.

Examples of commercially available bisphenol type epoxy resin may include Epikote 828, 812, 815, 820, 834, 1001, 1004, 1007, 1009, 1010 (Trade names, all marketed by Japan Epoxy Resins Co, Ltd.); Araldite AER 6099 (Trade name, marketed by Asahi-Ciba Ltd.); Epomik R-309 (Trade name, marketed by Mitsui Chemicals), and the like.

Examples of novolak type epoxy resin usable as the epoxy resiri may include various kinds of novolak type epoxy resins such as phenol novolak type epoxy resin, cresol novolak type epoxy resiri, phenol glyoxalic type epoxy resin and the like.

The modified epoxy resin may include an epoxy ester resin obtained by reacting, for example, a drying oil fatty acid; an epoxy acrylate resin obtained by reacting a polymerizable unsaturated monomer component; and urethane-modified epoxy resin obtained by reacting an isocyanate compound with the bisphenol type epoxy resin or the novolak type epoxy resin respectively; an amine-modified epoxy resin obtained by reacting an amine compound with the epoxy group in the bisphenol type epoxy resin, the novolak type epoxy resin or the above modified epoxy resins so as to introduce amino group or quaternary ammonium salt. Crosslinking Agent (B)

The crosslinking agent (B) is reacted with the hydroxyl group containing coating film-forming resin (A) to form a cured coating film, and may include ones capable of curing by

reacting with the hydroxyl group containing coating film-forming resin (A), for example, by heating without particular limitations. Of these, an amino resin and an optionally blocked polyisocyanate compound are preferable.  These crosslinking agents may be used alone or in combination.

The amino resin may include a methylol amino resin obtained by reaction of aldehyde with an amino component such as melamine, urea, benzoguanamine, acetoguanamine, stearoguanamine, spiroguanamine, dicyandiamide and the like. The aldehyde used in the above reaction may include formaldehyde, paraformaldehyde, acetoaldehyde, benzaldehyde and the like.  The amino resin may also include ones obtained by etherifying the methylol amino resin with a suitable alcohol.  Examples of the alcohol used in the etherification may include methyl alcohol, ethyl alcohol, n-propyl alcohol, isopropyl alcohol, n-butyl alcohol, isobutyl alcohol, 2-ethyl butanol, 2-ethyl hexanol and the like.

The phenol resin used as the crosslinking agent is reacted arid crosslinked with the hydroxyl group containing coating film-forming resin (A), and may include, for example, a resol phenol xeain prepared by heating and subjecting a phenol component and formaldehydes to condensation reaction in the presence of a reaction catalyst to introduce a methylol group, followed by alkyl etherifying at least part of the methylol group in the resulting methylol phenol resin with alcohol.

The phenol component used as a starting material in the

preparation of the resol phenol resin may include a bifunctional phenol compound, trifunctional phenol compound and tetra or higher functional phenol compound.

The phenol compound may include, for example, bifunctional phenol compounds such as o-cresol, p-cresol, p-tert-butyl phenol, p-ethyl phenol, 2,3-xylenol, 2,5-xylenol and the like, trifunctional phenol compounds such as phenol, m-cresol, m-ethyl phenol, 3,5-xylenol, m-methoxyphenol and the like, tetra-functional phenol compounds such as bisphenol A, bisphenol F and the like, and the like. Of these, trifunctional or higher phenol compounds, particularly phenol and/or m-cresol are preferable for the purpose of improving scratch resistance. These phenol compounds are used alone or in combination.

The formaldehydes used in the preparation of the phenol resin may include formaldehyde, paraformaldehyde, trioxane, etc., and may be used alone or in combination.

The alcohol used in partly alkyl etherifying the methylol group in the methylol phenol resin may preferably include monohydric alcohol having 1 to 8, preferably 1 to 4 carbon atoms, particularly methanol, ethanol, n-propanol, n-butanol, isobutanol, etc.

The phenol resin preferably include ones having 0.5 or more, preferably 0.6 to 3.0 on an average of alkoxymethyl group per one benzene ring from the standpoints of reactivity with the hydroxyl group containing coating film-forming resin (A) .

A non-blocked polyisocyanate compound in the optionally blocked polyisocyanate compound used in the crosslinking agent may include organic diisocyanate per se, for example, aliphatic diisocyanates such as hexamethylene diisocyanate/ trimethyIhexamethylene diisocyanate and the like; alicyclic diisocyanates such as hydrogenated xylylene diisocyanate, isophorone diisocyanate and the like; and aromatic diisocyanates such as tolylene diisocyanate, xylylene diisocyanate, 4,4'-diphenylmethane diisocyanate, crude MDI, and the like; adducts of these organic diisocyanates with polyhydric alcohol, low molecular weight polyester resin, water and the like; cyclic polymers between above organic diisocyanates; isocyanate«biuret, and the like.

The blacked polyisocyanate compound usable as the crosslinking agent is a compound prepared by blocking a free isocyanate group in the polyisocyanate compound with a blocking agent.  The blocking agent used in blocking isocyanato group may include, for example, phenols such as phenol, cresol, xylenol and the like; lactams such as e-caprolactam, 8-valerolactam, y-butylolactam, and the like; alcohols such as methanol, ethanol, n-, i- or t-butyl alcohol, ethylene glycol monomethylether, ethylene glycol monobutylether, diethylene glycol monoethyl ether, propylene glycol monomethyl ether, benzyl alcohol and the like; oximes such as forrnamidoxime, acetoaldoxime, acetoxime, methyl ethyl ketoxime, diacetylmonoxime, benzophenone oxime, cyclohexanone oxime and the like; and active methylene based ones such as

dimethyl maionate, diethyl malonate, ethyl acetoacetate, acetyl acetone, and the like. Mixing of the polyisocyanate compound with the blocking agent makes it possible to easily block the free isocyanato group in the polyisocyanate compound.

A mixing amount of the hydroxyl group-containing coating film-forming resin (A) and the curing agent (B) is such that the hydroxyl group containing coating film-forming resin (A) is in the range of 55 to 95 parts by weight, preferably 60 to 95 parts by weight, and the crosslinking agent (B) is in the range of 5 to 45 parts by weight, preferably 5 to 40 parts by weight per 100 parts by weight of the total solid content of the components (A) and (B) from the standpoints of corrosion resistance, boiling water resistance, fabrication properties, curing properties, etc.

The curing catalyst may optionally be used for the purpose of promoting a curing reaction of the coating composition and may arbitrarily be selected and used depending on kinds of the curing agent to be used.

In the case where the crosslinking agent (B) is amino resin, particularly methyl etherified or methyl ether-butyl ether mixed etherified melamine resin, the curing catalyst preferably includes a sulfonic acid compound and an amine-neutrified product of the sulfonic acid compound.  Typical examples of the sulfonic acid compound may include p-toluene sulfonic acid, dodecylbenzene sulfonic acid, dinonylnaphthalene sulfonic acid, dinonylnaphthalene

disulfonic acid and the like. An amine used in the amine-neutralized product of the sulfonic acid compound may include a primary arnine, secondary amine and tertiary amine.  Of these, the amine-neutralized product of p-toluene sulfonic acid and/or amine-neutralized product of dodecylbenzene sulfonic acid are preferable from the standpoints of stability and reaction-promoting effect of the coating composition, resulting coating film properties and the like.

In the case where the crosslinking agent (B) is a phenol resin, the curing catalyst may include the sulfonic acid compound and the amine-neutralized product of the sulfonic acid compound.

In the case where the crosslinking agent (B) is the blocked polyisocyanate compound, a curing catalyst promoting dissociation of a blocking agent of the blocked polyisocyanate compound as the crosslinking agent is preferable. Examples of preferable curing catalysts may include organometal catalysts such as tin octylate, dibutyltin di(2-ethylhexanoate), dioctyltin di(2-ethylhexanoate), dioctyltin diacetate, dioctyltin dilaurate, dibutyltin oxide, dioctyltin oxide, lead 2-ethylhexanoate and the like, and the like.

In the case where the crosslinking agent (B) is a combination of two or more crosslinking agents, the curing catalyst may include a combination of respective curing catalysts effective on respective crosslinking agents. Anticorrosion Pigment Mixture (Cj_

The anticorrosion pigment mixture (C) in the coating composition of the present invention is an anticorrosion pigment mixture (C-l) consisting of (1) a vanadium compound, (2) a metal silicate and (3) a phosphate-based calcium salt, or an anticorrosion pigment mixture (C-2) consisting of (1) the vanadium compound, (4) a calcium compound and (5) a phosphate-based metal salt. Vanadium Compound (1)

The vanadium compound (1) may include at least one vanadium compound selected from vanadium pentoxide, calcium vanadate and ammonium metavanadate. The vanadium pentoxide, calcium vanadate and ammonium metavanadate show excellent eluation properties in water of a pentavalent vanadium ion, and the pentavalent vanadium ion emitted from the vanadium compound (1) is effective on improvement in corrosion resistance due to a reaction with a substrate metal, or a reaction with ions emitted from other anticorrosion pigment mixture. Metal Silicate (2)

The metal silicate (2) is a salt consisting of silicon dioxide and a metal oxide, and may include orthosilicate, polysilicate, etc. The silicate may include, for example, zinc silicate, aluminum silicate, aluminum orthosilicate, aluminum hydrated silicate, aluminum calcium silicate, aluminum sodium silicate, aluminum beryllium silicate, sodium silicate, calcium orthosilicate, calcium metasilicate, calcium sodium silicate, zirconium silicate, magnesium

orthosilicate, magnesium metasilicate, magnesium calcium silicate, manganese silicate, barium silicate, chrysolite, garnet, thortvitite, hemimorphite, benitoite, neptunite, beryl, cliopside, wallastonite, rhodonite, tremolite, xonotilite, talc, apophyllite, aluminosilicate, borosilicate, beryllosilicate, feldspar, zeolite, etc.

The metal silicate (2) may preferably include calcium orthosilicate and calcium metasilicate. Phosphate-Based__Calcium Salt (3)

The phosphate-based calcium salt (3) is a phosphate containing calcium as a metal element, and may include, for example, calcium phosphate, calcium ammonium phosphate, calcium secondary phosphate, calcium dihydrogen phosphate, calcium fluorochloride phosphate, etc. The phosphate ion and calcium ion emitted from the phosphate-based calcium salt (3) are effective on improving corrosion resistance. Calcium Compound (4)

The calcium compound (4) is, for example, a calcium compound other than calcium vanadate and phosphate compound, and may include, for example, calcium oxide, calcium hydroxide, calcium orthosilicate, calcium metasilicate, calcium carbonate, calcium sulfate, calcium nitrate, calcium sulfide, calcium chloride, calcium fluoride, calcium bromide, calcium nitride, calcium acetate, calcium azide, calcium cyanamide, calcium amide, calcium imide, calcium silicon, etc, Of these, calcium carbonate, calcium oxide and calcium metaailicate are preferable from the standpoints of a

suitable water solubility and corrosion resistance, and calcium metasilicate is particularly preferable from the standpoint of corrosion resistance. Phosphate-Based Metal Salt (5)

The phosphate-based metal salt (5) may include at least one selected from a phosphate metal salt, hydrogen phosphate metal salt and tripolyphosphate metal salt, and is such that a metal in respective metal salts is zinc, aluminium or magnesium.

The phosphate-based metal salt may include, for example, zinc phosphate, aluminum phosphate, magnesium phosphate, zinc hydrogen phosphate, aluminum hydrogen phosphate, magnesium hydrogen phosphate, magnesium ammonium phosphate, aluminum dihydrogen tripolyphosphate, and the like.

A metal ion such as zinc ion, aluminum ion or magnesium ion, and phosphate ion respectively emitted from the phosphate-based metal salt (5) are effective on improving corrosion resistance.

In the coating composition of the present invention, from the standpoint of corrosion resistance, the anticorrosion pigment mixture (O-l) preferably contains the vanadium compound (1), the metal silicate (2) and the phosphate-based calcium salt (3) in an amount in the following ranges respectively, and the anticorrosion pigment mixture (C) is preferably contained in an amount in the range of 10 to 150 parts by weight, preferably 15 to 90 parts by weight per 100 parts by weight of a total solid content of

the resin (A) and the crosslinking agent (B) respectively.

The vanadium compound: 3 to 50 parts by weight, preferably 5 to 30 parts by weight, the metal silicate (2): 3 to 50 parts by weight, preferably 5 to 30 parts by weight, and the phosphate-based calcium salt (3): 3 to 50 parts by weight, preferably 5 to 30 parts by weight.

In the coating composition of the present invention, from the standpoint of corrosion resistance, the anticorrosion pigment mixture (C-2) preferably contains the vanadium compound (1), the calcium compound (4) and the phosphate-based metal salt (5) in an amount in the following ranges respectively, and the anticorrosion pigment mixture (C) is preferably contained in an amount in the range of 10 to 150 parts by weight, preferably 15 to 90 parts by weight per 100 parts by weight of a total solid content of the resin (A) and the crosslinking agent (B) respectively.

The vanadium compound (1); 3 to 50 parts by weight, preferably 5 to 30 parts by weight, the calcium compound (4): 3 to 50 parts by weight, preferably 5 to 30 parts by weight, the phosphate-based metal salt (5): 3 to 50 parts by weight, preferably 5 to 30 parts by weight.

In the coating composition of the present invention, a combination of the components (1), (2) and (3) as the anticorrosion pigment mixture (C-l) in respective specified amounts, or a combination of the components (1), (4) and (5) as the anticorrosion pigment mixture (C-2) in respective specified amounts can synergistically improve corrosion

resistance. Of these, a combination of vanadium pentoxide, calcium metasilicate and calcium phosphate is particularly preferable from the standpoint of corrosion resistance as the anticorrosion pigment mixture (C-l).

It is desirable from the standpoints of water solubility of the vanadium compound (1), the metal silicate

(2)	and the phosphate-based calcium salt (3), reactivity

between an anticorrosion pigment-dissolved solution and a

metal sheet, and corrosion resistance that a filtrate

prepared by adding a mixture of the vanadium compound (1) ,

the metal silicate (2) and the phosphate-based calcium salt

(3)	constituting the anticorrosion pigment mixture (C-l)

within the range of parts by weight per 100 parts by weight

of the total solid content of the resin (A) and the

crosslinking agent (B) as described below respectively to

10000 parts by weight of a 5 wt% aqueous sodium chloride

solution at 25'C, followed by stirring for 6 hours, leaving

at rest for 48 hours at 25°C, and filtering a resulting

supernatant liquid, has a pH in the range of 3 to 10,

preferably 5 to 9,

That is, the filtrate subjected to the pH measurement is a filtrate prepared by adding a mixture of the vanadium compound (1) in an amount of in the range of 3 to 50 parts by weight, the metal silicate (2) in an amount of in the range of 3 to 50 parts by weight, and the phosphate-based calcium salt (3) in an amount in the range of 3 to 50 parts by weight per 100 parts by weight of the total solid content of the

resin (A) and the crosslinking agent (B) respectively to 10000 parts by weight of a 5 wt% aqueous sodium chloride solution at 25°C, followed by dissolving, and filtering the resulting solution.

It is desirable from the standpoints of water solubility of the vanadium compound (1), the calcium compound

(4)	and the phosphate-based metal salt (5), reactivity

between an anticorrosion pigment-dissolved solution and a

metal sheet, and corrosion resistance that a filtrate

prepared by adding a mixture of the vanadium compound (1),

the calcium compound (4) and the phosphate-based metal salt

(5)	constituting the anticorrosion pigment mixture (C-2)

within the range of parts by weight per 100 parts by weight

of the total solid content of the resin (A) and the

crosslinking agent (B) as claimed in claim 1 respectively to

10000 parts by weight of a 5 wt% aqueous sodium chloride

solution at 25°C, followed by stirring for 6 hours, leaving

at rest for 48 hours at 25°C, and filtering a resulting

supernatant liquid, has a pH in the range of 3 to 10,

preferably 5 - 9.

That is, the filtrate subjected to the pH measurement is a filtrate prepared by adding a mixture of the vanadium compound (1) in an amount of in the range of 3 to 50 parts by weight, the calcium compound (4) in an amount of in the range of 3 to 50 parts by weight, and the phosphate-based metal salt (5) in an amount in the range of 3 to 50 parts by weight per 100 parts by weight of the total solid content of the

resin (A) and the crossiinking agent (B) respectively to 10000 parts by weight of a 5 wt% aqueous sodium chloride solution at 25°C, followed by dissolving, and filtering the resulting solution.

The coating composition of the present invention may optionally contain a color pigment, extender pigment, ultraviolet light absorber, ultraviolet stabilizer, organic solvent; additives such as anti-settling agent, anti-fearning agent, coating surface controlling agent and the like as known for use in the field of the coating composition in addition to the hydroxyl group-containing film-forming resin (A), the curing agent (B), the anticorrosion pigment mixture (C) and the optionally used curing catalyst.

The color pigment may include, for example, organic color pigments such as cyanine blue, cyanine green, organic red pigments such as azo pigment and guinacridone pigment and the like; inorganic color pigment titanium white, titanium yellow, red iron oxide, carbon black, various kinds of calcined pigments, of these titanium white is preferable.

The extender pigment may include, for example, talc, clay, mica, alumina, calcium carbonate, barium sulfate, and the like.

The ultraviolet light absorber may include, for example, benzotriazole derivatives such as 2-(2-hydroxy-3,5-di-t-amylphenyl)-2H-benzotriazole, isooctyl-3-(3-(2H-benzotriazole-2-yl)-5-t-butyl-4-hydroxyphenyl)propionate, 2-[2-hydroxy-3,5-di(1,1-dimethylbenzine)phenyl]-2H-

benzotriazole, 2-[2-hydroxy-3-dimethylbenzyl-5-(1,1,3,3-tetramethylbutyl)phenyl]-2H~benzotriazole, a condensation product of methyl-3-[3-t-butyl-5-(2H-benzotriazole-2-yl)-4-hydroxyphenyl]propionate with polyethylene glycol 300, and the like; triazine derivatives such as 2-[4-(2-hydroxy-3-dodecyloxypropyl)-oxy]-2-hydroxyphenyl-4,6-bis(2,4-dimethylphenyl)-1,3,5-1, 3,5-triazine and the like; oxalic anilide derivatives such as ethanediamide-N-(2-ethoxyphenyl)-N'- (2-ethylphenyl)-(oxalic amide) , ethanediamide-N-(2-ethoxyphenyl)-N1-(4-isododecylphenyl)-(oxalic amide) and the like.

The ultraviolet stabilizer may include, for example, a hindered amine-based compound, a hindered phenol based compound; CHIMASORB 944, TINUVIN 144, TINUVIN 292, TINUVIN 770, IRGANOX 1010, IRGANOX 1098 (Trade names, marketed by Ciba Specialty Chemicals K.K. respectively), and the like.

Addition of the ultraviolet light absorber and the ultraviolet stabilizer to the coating composition makes it possible to control degradation of the coating film surface by light, and, when the coating composition used as a primer coating composition, to control degradation of the primer coating film surface by the light reached the primer coating film surface through a topcoating film, resulting in preventing intercoat peeling between the primer coating film and the topcoating film due to degradation of the primer coating film surface, and in keeping excellent corrosion resistance.
