Repository: anandvc/allindianpatents

File: patents/255312-method-for-producing-corrosion-resistant-surfaces-of-nitrated-or-nitrocarburated-steel-components.html
Indian Patents. 255312:METHOD FOR PRODUCING CORROSION-RESISTANT SURFACES OF NITRATED OR NITROCARBURATED STEEL COMPONENTS

Indian Patents

Recently Granted Patents

  Recently Published Patents

Title of Invention	METHOD FOR PRODUCING CORROSION-RESISTANT SURFACES OF NITRATED OR NITROCARBURATED STEEL COMPONENTS

Abstract	The invention relates to a method for producing corrosion-resistant stufaces of nitrated or nitrocarburated steel components, the surfaces having roughness heights (Rz) of Rz £ 1.5 & mgr;m. The method comprises the following steps: oxidation of the surfaces of the nitrated or nitrocarburated components in a first oxidation step; carrying out at least a second oxidation of the component surfaces in an immediately subsequent oxidation step; polishing the component surface in a final method step, directly after the final oxidation.	

Full Text	FORM  2

THE PATENT ACT 19 70 {39 of 1970)

&

The Patents Rules, 2 003 COMPLETE SPECIFICATION 

  (See Section 10, and rule 13)

1.	TITLE OF INVENTION

METHOD FOR PRODUCING CORROSION-RESISTANT SURFACES OF NITRATED OR NITROCARBURATED STEEL COMPONENTS

2.	APPLICANT(S)

a)	Name  : DURFERRIT GMBH

b)	Nationality : GERMAN Company

c)	Address  : INDUSTRIESTRASSE 3,

68169 MANNHEIM, GERMANY

3.	PREAMBLE TO THE DESCRIPTION

The following specification particularly describes the invention and the manner in which it is  to be  performed : -

The invention relates to a method for producing corrosion-resistant surfaces of nitrated or nitrocarburated steel components.

The process of nitrating and nitrocarburating of steel surfaces has been used for decades to increase the wear resistance and the fatigue strength of steel components. Thousands of applications for use are known, for example the nitrating of crankshafts and the nitrocarburating of cam shafts for the manufacturing of automobiles.

The nitrating and nitrocarburating processes are very similar. In the case of nitrating, the element nitrogen is introduced into the component surface while in the case of nitrocarburating, nitrogen and to a lesser degree also carbon are diffused into the component surface. The processes are normally realized at temperatures between 540 and 630°C, in most cases between 580 and 610°C. As a result of the shorter processing times,, the nitrocarburating process has gained wider acceptance in industrial technology. The nitrocarburating can be carried out in gases, in plasma or in molten salts.

During then nitrocarburating process, a compact layer of iron nitride forms on the component surface which - provided the steel is an alloy - also contains nitrides and carbonitrides from the alloying elements. This layer is referred to as a "compound layer." Besides an underneath positioned diffusion zone, this compound layer is primarily responsible for increasing the hardness, the viscosity and the wear resistance. The thickness of the compound layer depends on the material used, the duration of the processing period and the temperature and normally measures approximately 20pm. In the outer region, the compound layer is always porous, meaning it is interspersed with fine pores. This so-called pore zone generally extends to a depth of 10 - 50% of the thickness of the compound layer. With a compound layer thickness of 20µm, we generally have a pore zone of 2 to l0µm.

It is a known fact that nitrated or nitrocarburated steel surfaces have high corrosion resistance in addition to the aforementioned wear resistance if the nitrocarburating step is followed by an oxidation of the surfaces. As a result of the oxidation, the compound layer is coated with a thin, compact iron oxide layer for which the thickness can range from fractions of a micrometer to several micrometers. The pores of the compound layer are furthermore filled with iron oxide. A passive layer is thus generated on the nitrocarburated surface which consists primarily of the black iron oxide magnetite (Fe3O4) and provides the component with high corrosion resistance.

The oxidation of nitrocarburated layers can be achieved using gases such as carbon dioxide, nitrogen oxide or water vapor. Molten salts can furthermore also be used for the oxidation, wherein salt mixtures consisting of alkali hydroxides, alkali nitrates and alkali nitrites as well as alkali carbonates are used in most cases.

Components subjected to this type of treatment, meaning nitrocarburated and oxidized components, show a noticeable increase in the corrosion resistance in addition to the increased wear resistance. For example, the corrosion resistance of non-alloyed steel C15 - as measured according to the Standard DIN EN ISO 9227: 2006 - was increased from Ihour to 12-24 hours with the use of a 1% cooking salt solution at 35°C for nitrocarburating the surface in molten salts. If the component surface is additionally oxidized following the nitrocarburating, however, the corrosion resistance is increased even further to values of 500h and more, thus exceeding the corrosion resistance of most galvanically deposited layers such as nickel or hard chrome which are used for similar purposes. In addition, the nitrocarburated and then oxidized layers have a pleasantly decorative, black color.

In addition to these positive aspects of the nitrocarburating and oxidizing of steel surfaces, however, problems also occur which are frequently overlooked.

The roughness of the functional surfaces of many components - such as hydraulic cylinders, gas pressure springs, ball pins, ball joints, pneumatic cylinders - cannot exceed a certain roughness value. However, the roughness of the component surfaces is increased as a result of the nitrating and/or the nitrocarburating processes. The subsequent oxidation increases the roughness only insignificantly. As a measure for the roughness and/ or the change in the roughness of a surface, it has proven useful to measure the Rz value which is also referred to as maximum roughness profile height and is measured according to the Standard DIN EN ISO 4287. The permissible roughness limit for the aforementioned components is set for a roughness value (Rz) of 1.5µm.

The following is valid as a rule of thumb for components used in the field of hydraulics, pneumatics or in gas pressure springs:

The roughness value of components used in these functional areas should not exceed Rz = 1.5µm. In general, the roughness values for these types of components fall even below 1.0µm Rz.

Practical experience has taught us that a starting roughness value of 0.5 to 1.5µm Rz for an untreated component is increased to twice or three times the value as a result of the nitrocarburating in molten salts and is increased to four times the original Rz value by the subsequent oxidation step. For example, original values of Rz = 1µm are increased to Rz = 3µm following the nitrocarburating and to Rz = 3.5 - 4µm after the nitrocarburating and oxidation.

The roughness must then be reduced again through polishing of the components to the required Rz value below 1.5µm and in most cases below Rz = 1µm, wherein the following steps are taken in industrial technology to achieve this goal:

Following the nitrocarburating in molten salts consisting of cyanate, cyanide and carbonate, the component is transferred to an oxidizing molten bath composed of

alkali hydroxide, alkali carbonate, alkali nitrate and alkali nitrite in which it is oxidized on the surface. At the same time, all adhering residues resulting from the nitrocarburating molten bath are also oxidized, meaning the cyanate and small amounts of cyanide which adhere to the components which are nitrocarburated in the molten salt bath are then oxidized to carbonate. Subsequently, the components are quenched in water. At that point, they already have the desired black color, wear resistance, and corrosion-resistance. However, as described before, the roughness is still too high with double, triple or even four times the value of the starting roughness. The components are therefore removed from the loading frames and are polished. In the process, the roughness of the oxidized surface is again reduced to meet requirements, to approximately Rz = 1µm or less by using polishing discs or polishing belts, blasting the surface with glass beads, or deburring the surface with polishing stones in vibration-polishing machines.

However, the polishing operation removes a portion of the corrosion-resistant passive layer, whereupon the corrosion resistance of the layer remaining after a onetime oxidation and polishing no longer meets the requirements. The nitrated, oxidized and polished component is therefore again placed onto the loading frame and is submerged for a period of 15 to 60 minutes, in most cases 30 minutes, into the oxidizing molten salt bath. In the process, the surface affected by the polishing is again oxidized and so-to-speak repaired. The second oxidation process takes place in the same molten salt bath which was used for the first oxidation. The second oxidation does not significantly increase the roughness since the pores have already been oxidized and the peaks of the compound layer have already been removed. Following the second oxidation, the components are again quenched in water, if necessary are wiped off with the aid of felt discs or cloths and without abrasive media, respectively are cleaned of water spots and dirt adhering to the surfaces, and are then oiled. Following this, the components are ready to be installed. In the technical field, this process is referred to as QPQ process. The abbreviation stands for quench-polish-quench, wherein the "Q" in this case respectively refers to the oxidation in an oxidizing molten salt bath.

For ball joint pins or piston rods used in gas pressure springs, this process results in excellent corrosion resistance and sufficiently smooth and wear-resistant surfaces with roughness values of Rz 
However, this method which until now has been the standard for use on an industrial scale has one prominent economic disadvantage. Following the oxidation of the surface, the components must be removed from the loading frames and fitted onto polishing machines. Once the polishing step is completed, the components must again be cleaned and placed back onto the loading frames - for the most part manually - so that they can undergo the second oxidation step in the QFQ process sequence.

It is the object of the invention to provide an efficient procedure for generating nitrated or nitrocarburated components with corrosion-resistant surfaces that have low roughness.

This object is solved with the features disclosed in claims 1 and 14. Advantageous embodiments and useful modifications of the invention are described in the dependent claims.

According to a first variant of the invention, the method for producing corrosion-resistant surfaces of nitrated or nitrocarburated steel components comprises the following method steps, wherein the surfaces have roughness profile heights Rz with Rz 2 1.5µm: oxidation of the surfaces of the nitrated or nitrocarburated components during a first oxidation step; realizing at least one second oxidation of the component surfaces during an immediately following oxidations step; polishing of the component surfaces in a final method step that immediately follows the last oxidation step.

According to a second variant of the invention, the method for producing corrosion-resistant surfaces of nitrated or nitrocarburated steel components comprises the

following methods steps, wherein the surfaces have roughness profile heights Rz with Rz ≤, 1.5µm: oxidation of the surfaces of the nitrated or nitrocarburated components in a lithium-ions containing molten salt bath; polishing of the component surfaces in a final method step that immediately follows the oxidation step.

Both variants of the invention result in an efficient production of corrosion-resistant surfaces with low roughness heights for nitrated or nitrocarburated steel components. This is based on the fact that the polishing of the component surface forms exclusively the last method step of the surface processing. The components therefore must only be loaded once onto the frames, wherein the components are not only nitrated or nitrocarburated on these frames, but all oxidation steps for producing the corrosion-resistant surfaces are also carried out thereon. Following the unloading of the components, it is therefore only necessary to realize the polishing step as the final processing step.

In contrast to the QPQ method known from the prior art, which also serves to produce corrosion-resistant component surfaces with low roughness, the oxidation treatments no longer need to be interrupted by polishing steps, so that the multiple loading and unloading of the components, required until now, can be omitted.

The method according to the invention leads to a reduction in the processing time of approximately 25% and a cost savings of 20 to 35% as compared to the QPQ processing sequence which delivers the same results with respect to roughness and corrosion resistance.

A precondition for the method according to the invention is the use of suitable oxidizing media which produce a sufficiently strong, dense and fixedly adhering oxide layer on the components, meaning a chemical passive layer, so that a polishing step that follows the oxidation of the nitrated or nitrocarburated surface no longer

results in a reduction of the corrosion resistance and art oxidation after the polishing is consequently no longer necessary.

The first variant of the invention takes the form of a QQp process or in general a QnP process, for which the nitrating or nitrocarburating step is followed immediately by a second oxidation process (Q = quench) or in general by n additional oxidation processes, wherein the last oxidation step is immediately followed by the final polishing process (P = polish).

For the nitrocarburating of component surfaces in molten salt baths (salt melt), it is advantageous if the first oxidation, which is coupled with a detoxification reaction, is followed by a second oxidation in a different, separate molten salt bath or in a strongly oxidizing, watery, alkaline medium. In the process, the chemical composition of the second oxidation bath can differ from that of the first oxidation bath. In the case of gas-supported or plasma-supported nitrocarburating methods, the oxidizing media are mostly water vapor or mixtures of water vapor, oxygen, ambient air, or carbon dioxide. The processing parameters of the oxidizing media can differ, in particular the residence time and the temperature. The reason for generating a surface that can be polished must be seen in that as a result of the successively following, multiple oxidation steps (Q1 - Qn), the developing passive layer of Fe3O4 adheres increasingly stronger to the component surface and that pores contained in the Fe3O4 itself are closed by the multiple, directly following oxidations.

The second variant of the invention represents a QP process, meaning it is possible with this variant to use only a single oxidation. It is absolutely necessary for this that the oxidizing medium is a molten salt bath and contains lithium ions (Li+), preferably at a concentration of at least 0.25 to 9.0%. Preferred is a concentration of lithium ions of 1 to 2 % by weight in the aforementioned oxidizing medium. The lithium ions are preferably introduced in the form of the following salts: lithium carbonate (Li2CO3), lithium nitrate (LiNO3) or lithium Chloride (LiCl). Not only the iron oxide Fe3O4 forms on the component surface if lithium ions are present in the

oxidizing medium, but also a mixture of Fe3O4 with oxides and double oxides of the lithium, for example Li2Fe3O5, Li2Fe2O4 and Li2FeO2 This surface, which is composed of mixed oxides, forms a particularly dense, fixedly adhering surface that can be polished, wherein it is possible as a result of the polishing to produce a maximum roughness profile height of Rz 
The method according to the invention is generally suitable for producing corrosion-resistant surfaces with low roughness for steel components. These components can be embodied as cylinders, dies, or pipes used in hydraulic systems. The components can furthermore be embodied as ball pins, ball joints or piston rods for use in gas pressure springs or pneumatic systems.

The invention is explained in the following with the aid of the Figures and examples, showing in:

Figure 1:  The processing sequence for the QPQ process known from the prior art;

Figure 2:  The processing sequence for a QQP process according to the invention;

Figure 3  The processing sequence for a QnP process according to the invention;

Figure 4  The processing sequence for a QP process according to the invention.

Figure 1 schematically shows the processing sequence for the QPQ process that is known from the prior art for producing corrosion-resistant surfaces with low roughness heights for nitrocarburated steel components.

The following abbreviations are used in Figure 1 as well as in the subsequent Figures 2 to 4 for the individual method steps shown therein.

CH	loading of components onto the frames;

NC	nitrocarburating or nitrating of the components

Q, Q1to Qn	oxidizing of the components

D-CH	unloading/removal of the components from the frames;

P	polishing of the components.

Figures 1 to 4 in this case qualitatively show the temperatures for the individual method steps.

For the method illustrated with Figure 1, the components are initially loaded onto frames, which is also referred to as charging (CH) of the components. Following this, the components are nitrocarburated (NC) and then oxidized (Q) in a following method step. This is followed by an unloading (D-CH) of the components, meaning they are removed from the frames so that they can be polished (P) in a subsequent method step. As a result, the roughness heights of the surfaces can be reduced to 
Figure 2 shows a first embodiment of the method according to the invention which represents a QQP process. In a first step, the components are loaded (CH) onto the frames which is followed by the nitrocarburating (NC) of the components. Immediately thereafter, two oxidation processes (Q) are realized, meaning the components are oxidized during two successively following oxidation steps. This is followed by the unloading (D-CH) of the components and the subsequent polishing (P) of the components. As a result of the polishing, roughness heights of Rz 

following the polishing step is therefore no longer required, meaning the polishing step is the last step for this method. As a result, the intermediate steps of unloading and loading after the polishing operation (shown with hatched lines in Figure 1), which are still required with the QPQ method, can be omitted, thereby resulting in considerable savings in time and costs.

The second exemplary embodiment of the method according to the invention, shown in Figure 3, represents a QnP process. This method differs from the embodiment shown in Figure 2 only in that n oxidation steps Qi... Qn in place of two oxidation steps follow immediately after the nitrocarburating of the components. The intermediate steps of unloading prior to the polishing and loading after the polishing (shown with hatched lines in Figure 1), which are still required when using the QPQ method shown in Figure 1, are also omitted with this QnP process.

With the method according to Figures 2 and 3, molten salt baths can be used for realizing all oxidation steps (meaning for both Q processes shown in Figure 2 and the processes Qi... Qn in Figure 3).

The molten salt baths for the individual oxidation steps can have different compositions. In that case, the processing conditions for the oxidation steps can be identical or different.

Alternatively, molten salt baths with identical compositions can also be used for the individual oxidation steps, wherein the oxidation steps will then differ with respect to the processing conditions, in particular the residence time and the temperature.

The molten salt bath for realizing an oxidation step in connection with the aforementioned methods is advantageously composed of the following constituents: 10-50 % by weight of NaN03 0 - 40 % by weight of KNO3 0 - 20 % by weight of NaN02

20 - 70 % by weight of NaOH 0 - 60 % by weight of KOH 3 - 30 % by weight of Na2CO3 3 - 30 % by weight of K2CO3

0	-10 % by weight of Li2CO3

It is particularly advantageous if the molten salt bath is composed of the following

constituents:

5 -15 % by weight of NaN03

1	-15 % by weight of NaN02

20 - 30 % by weight of NaOH

0	- 60 % by weight of KOH

20 - 40 % by weight of Na2003

The residence time for realizing the oxidation steps preferably ranges from 5 to 120 minutes and, especially preferred, ranges from 30 to 40 minutes. The temperature is advantageously in the range between 300°C and 500°C, especially advantageously between 380°C and 430°C.

According to one alternative embodiment of the method, illustrated in Figures 2 and 3, a molten salt bath can respectively be used for the first oxidation step and a strongly oxidizing, alkaline watery medium such as a browning bath or similar medium can be used for the additional oxidation step or steps.

This watery medium is advantageously composed of the following constituents: 35 - 60 % by weight of water 3 -15 % by weight of NaN03

1	-10 % by weight of NaN02

0-5% by weight of CaCl

0 - 5 % by weight of sodium thiosulphate 30 - 50 % by weight of NaOH

30 - 50 % by weight of KOH 0-5% by weight of LiCl 0 - 5 % by weight of Li2NO3

0	- 5 % by weight of Na4P2O7

It is particularly advantageous if the watery medium is composed of the following

constituents:

40 - 50 % by weight of water

5 -10 % by weight of NaNO3

1	- 5 % by weight of NaNO2

0.5 - 2 % by weight of NaCl

0.5 - 2 % by weight of sodium thiosulphate 40 - 45 % by weight of NaOH

The watery medium is kept in a boiling state, at a temperature between 120°C and 160°C and especially advantageously between 135°C and 140°C. The treatment period for the components thus ranges from 5 to 120 minutes and especially advantageously lasts 30 minutes.

Figure 4 shows a variant of the method according to the invention in the form of a QP process. The method according to Figure 4 differs from the method according to Figure 2 in that instead of two oxidation steps, a single oxidation step (Q) of the component only is to be realized. Even though only one oxidations step is realized prior to the polishing step (P), the components need not be oxidized again after the polishing step.

This is based on the fact that the oxidation step for the method according to Figure 1 is carried out with the aid of a special, lithium ions containing molten salt bath. This molten salt bath contains lithium ions (Li) at a concentration of at least 0.25 to 9.0 %, wherein a concentration of lithium ions of 1 to 2 % by weight is preferred. The lithium ions are preferably introduced in the form of the salts lithium carbonate

(Li2CO3), lithium nitrate (LiNOa) or lithium chloride (LiCl). Iron oxide Fe304 is not the only thing that forms in the presence of lithium ions in the oxidizing medium, but also a mixture of Fe3O4 with oxides and double oxides of the lithium, for example Li2Fe3O5; Li2Fe3O4 and Li2FeO2 This surface, which is composed of mixed oxides, represents a particularly dense, fixedly adhering surface that can be polished, thus making it possible to obtain a maximum roughness profile height of Rz 
The lithium-ions containing molten salt bath is advantageously composed of the

following constituents:

20 - 50 % by weight of NaN03

0 - 40 % by weight of KNOs

0-5% by weight of NaN02

20 - 60 % by weight of NaOH

0	- 20 % by weight of KOH

3 - 25 % by weight of Na2CO3 3 -15 % by weight of K2CO3

1	- 30 % by weight of Li2COs

1 -10 % by weight of Li2N03

1	-10 % by weight of LiCl

It is particularly advantageous if the molten salt bath is composed of the following

constituents:

30 - 40 % by weight of NaNOs

2	% by weight of NaN02

40 - 50 % by weight of NaOH

3	- 8 % by weight of Na2C03

3-8% by weight of K2C03

1.5-10 % by weight of Li2CO3

0 - 2 % by weight of Li2N03

In principle, the molten salt bath used for the method according to Figure 4 can also be used to realize the first oxidation step of the methods shown in Figures 2 and 3.

The following examples are used to further explain the method according to the invention.

Example 1

104 items in the form of piston rods with a length of 18cm and a diameter of 12mm and composed of the material C 45, to be used in pneumatic valves, were nitrocarburated for 90 minutes in a TFI® nitrocarburating molten salt bath inside a titanium crucible, under standard processing conditions using the so-called Tenifer® process (cyanate content 37.5 % by weight; cyanide content 4.2% by weight; iron content less than 200ppm; temperature 580°C+/-5°C; Na+/K+ ratio of the melt approximately 20/80), in order to produce a compound layer with a thickness of 18-21µm. The average roughness of the original components prior to the treatment was Rz = 0.52µm, measured according to DIN EN ISO 4287 on two rods in longitudinal direction and at three different locations and mathematically averaged.

Following the nitrocarburating in the molten salt bath, two rods were removed and quenched in water. The roughness of these components - measured in the same way - was increased to an average value of Rz = 1.82µm.

Following the nitrocarburating step, the remaining 102 rods were treated in an oxidizing molten salt bath having the following composition:

NaNOs 10%, NaN02 3%, NaOH 10%, KOH 45%, Na2C03 32 % by weight, wherein the temperature was 410°C and the residence time was 20 minutes. Following the oxidation, the components were cooled in water and then dried. They had a dull black surface. Two rods were removed and measured, wherein the average value for the roughness was Rz = 2.02µm, measured at respectively 3 measuring locations.

The remaining 100 rods were subjected to further treatment, as shown in the following:

25 rods were polished with a super-finish polishing machine, make "Loeser," by using a fine corundum abrasive belt with a grain size of 1000 to obtain a roughness value of Rz = 0.57µm and were then subjected to the salt-spray test according to DIN EN ISO 9227. The appearance of a first rust spot on the functional surface of the component served as failure criterion. The average service life for these rods was 72 hours, determined with the aid of 23 rods and mathematical averaging, wherein none of the rods exceeded an individual service life of I96h and the test was stopped after 196 hours.

25 rods were polished with the same polishing machine to obtain a roughness value of Rz = 0.57µm. The rods were subsequently loaded up once more and introduced again into the aforementioned oxidizing molten salt bath and oxidized for an additional 30 minutes at 420°Q were cooled once more in water and then dried. This technical procedure corresponds to a QPQ process illustrated in Figure 1. The rods treated in this way had an average roughness value of 0.67µm Rz and were subsequently subjected to the salt-spray test. The average service life for these rods was 496h, measured with the aid of 23 rods and averaged mathematically, wherein a single rod had a service life of 720h (30 days) and the test was stopped at 720 hours. For the averaging, the service life of 720h was used for this rod. The appearance of a first rust spot on the functional surface was used as failure criterion.

50 rods were left on the loading frame after the first oxidation and were subsequently introduced into a second, oxidizing molten salt bath having the following composition:

NaNOa 30%, NaNO2 2%, NaOH 39%, Na2CO3 20% and Li2CO3 9 % by weight. The rods were oxidized at a temperature of 425°C for 35 minutes, were then quenched with water and dried. The rods treated in this way had an average roughness value

of Rz = 2.14µm. The rods treated in this way were polished with a super-finishing polishing machine, make "Loeser," by using a fine-grain abrasion belt to obtain an average roughness value of Rz = 0.62µm. This procedure corresponds to the sequence of steps for the QQP method according to the invention, as shown in Figure 2.

The rods were then subjected to the salt spray test according to DIN EN ISO 9227, wherein the appearance of a first rust spot on the functional surface served as failure criterion. The average service life for these rods was 498h, determined with the aid of 48 rods and mathematical averaging, wherein the test was stopped after 720h and 2 rods without rust spots remained in the test setup. A service life of 720 hours was used for these 2 rods when forming the average.

The above example shows that processing steps in which a nitrocarburated surface is oxidized twice successively and is polished only at the end will result in the same or even better corrosion resistance of the surfaces when these are subjected to the salt spray test than a double oxidation treatment that is interrupted by the polishing step.

Example 2:

27 piston rods made from the material C35 and having dimensions of 27cm length and 8mm diameter, for use as piston rods in gas pressure springs, were nitrocarburated for 60 minutes in a TF1® nitrocarburating molten salt bath inside a titanium crucible under the following processing conditions, based on the so-called Tenifer® process (cyanate content 37.5 % by weight; cyanide content 4.2 % by weight; iron content less than 200ppm) at a temperature of 600°C +/-5°Q so that a compound layer with a thickness of 18 - 22µm was produced. Prior to the treatment, the average roughness value for the original components was 0.62µm Rz, measured according to DIN EN ISO 4287 at 3 different locations on 2 rods in longitudinal direction and mathematically averaged.  The piston rods were removed from the

nitrocarburating molten salt bath and oxidized in an oxidizing, lithium-ions containing molten salt bath for 45 minutes at 430°C, wherein the molten salt bath had the following composition:

NaNO330%, NaNO2 2%, NaOH 45%, KOH 5%, Na2CO3 5%, K2CO3 5%, Li2CO3 5%, NiNo3 3 % by weight. Following the cooling in water and a cleaning step, the rods treated in this way had an average roughness of Rz = 2.68µm. They were initially blasted with glass beads having an average grain size of 75pm at a pressure of l.Sbar. The rods were then reduced through fine-grain polishing to an average roughness of Rz = 0.66µm in a polishing machine of the type "Loeser" and using a grinding belt with a grain size of 1000. This process variant corresponds to the process as shown in Figure 4. The rods were then subjected to the salt spray test according to DIN EN ISO 9227. The appearance of a first rust spot on the surface served as failure criterion. The average service life for these rods was 420h, determined with the aid of 25 rods and mathematically averaged, wherein the test was stopped after 720h, with 1 rod that did not have a rust spot remaining in the test setup. The service life of 720h was used for this rod when forming the average value.

The above example shows that when using a suitable lithium-containing molten salt bath for oxidizing the component surface, a single oxidation can already be sufficient to produce the desired corrosion-resistant surface which can be polished.

Example 3

27 piston rods made from the material C35 and having a length of 27cm and a diameter of 8mm, for use as piston rods in gas pressure springs,, were nitrocarburated in the same way as for the Example (2), for 60 minutes in a TF1® nitrocarburating molten salt bath inside a titanium crucible under the following processing conditions based on the so-called Tenifer® process (cyanate content 37.5 % by weight; cyanide content 4.2 % by weight; iron content less than 200ppm) at a

temperature of 600°C +/-5°C, so that a compound layer with a thickness of 18 -22µm was produced. Prior to the treatment, the average roughness value of the original components was 0.62µm Rz, measured according to DIN EN ISO 4287 at 3 different locations on 2 rods in longitudinal direction and mathematically averaged, in the same way as for the example (2). The piston rods were removed from the nitrocarburating molten salt bath and oxidized for 45 minutes at 430°C in an oxidizing, lithium-containing molten salt bath having the following composition:

NaNO3 30%, NaN021%, NaOH 40%, KOH 5%, Na2C0310%, K2CO3 5%, Li2C03 8 % by weight. The piston rods were then quenched in water. The still wet rods were oxidized further in a boiling, oxidizing medium at 142°C for 25 minutes, wherein the watery medium was composed of the following constituents: water 39%, NaNC>3 10%, NaNOa 3%, NaCl 1%, Na2S2031%, NaOH 45%, LiNO3  1 % by weight. The rods were subsequently removed, washed and dried. Following this, the rods were polished finely in a polishing machine of the type "Loeser," using a grinding belt having a grain size of 1000 to obtain an average roughness value of Rz = 0.72um. This method variant corresponds to the method illustrated in Figure 2. The polished rods were then subjected to the salt spray test according to DIN EN ISO 9227. The appearance of a first rust spot on the surface served as failure criterion. The average service life of these rods was 414 hours, determined with the aid of 25 rods and mathematical averaging, wherein the test was stopped at 500h and 1 rod without rust spot remained in the test setup. A service life of 500h was used for this rod when forming the average.

TFI® and Tenifer® are registered trademarks of the company Durferrit GmbH, Mannheim.

WE CLAIM:

1.	A method for producing corrosion-resistant surfaces of nitrated or nitrocarburated steel components, wherein the surfaces have roughness profile heights Rz of Rz ≤ 1.5µm, said method comprising the following method steps: oxidation of the surfaces of the nitrated or nitrocarburated components in a first oxidation step, realizing of at least a second oxidation of the component surfaces during an immediately following oxidation step, polishing of the surfaces in a final processing step that immediately follows the last oxidation.

2.	The method according to claim 1, characterized in that when more than two oxidation steps are realized, all oxidation steps are carried out immediately following each other.

3.	The method according to one of the claims 1 or 2, characterized in that a molten salt bath is respectively used for realizing all oxidation steps.

4.	The method according to claim 3, characterized in that the molten salt baths used for the oxidation steps have different compositions and that the processing conditions for the oxidation steps are identical or different.

5.	The method according to claim 3, characterized in that the compositions of the molten salt baths used for the oxidation steps are identical, but that the processing conditions for the oxidation steps differ.

6.	The method according to one of the claims 3 to 5, characterized in that the molten salt bath used for realizing an oxidation step has the following composition:

10 - 50 % by weight of NaN03 0 - 40 %  by weight of KN03

0 - 20 %  by weight of NaN02 20 - 70 % by weight of NaOH 0-60%  by weight of KOH 3 - 30 %  by weight of Na2C03 3 - 30 %  by weight of K2C03

0	-10 %  by weight of Li2CO3

7.	The method according to claim 6, characterized in that the molten salt bath is

composed of the following constituents:

5-15%  by weight of NaNOs

1	-15 %  by weight of NaN02

20 - 30 % by weight of NaOH

0-60%  by weight of KOH

20 - 40 % by weight of Na2C03

8.	The method according to one of the claims 3 to 7, characterized in that for realizing an oxidation step in a molten salt bath, a residence time between 5 and 120 minutes, preferably between 30 and 40 minutes, and a temperature between 300°C and 500°C, preferably between 380°C and 430°C are used.

9.	The method according to one of the claims 1 or 2, characterized in that the first oxidation step is realized in a molten salt bath and that the following oxidation step or steps are respectively realized with the aid of a strongly oxidizing, alkaline, watery medium, in particular in the form of a browning bath or a medium similar to a browning bath.

10.	The method according to claim 9, characterized in that the strongly oxidizing, alkaline, watery medium is composed of the following constituents:

35 - 60 %  by weight of water 3 -15 %  by weight of NaN03 1 -10 %  by weight of NaNOa

0 - 5 %  by weight of NaCl

0 - 5 %  by weight of sodium thiosulphate

30 - 50 % by weight of NaOH

30 - 50 % by weight of KOH

0 - 5 %  by weight of LiCl

0 - 5 %  by weight of Li2NO3

0	- 5 %  by weight of Na4P2O7

11.	The method according to claim 10, characterized in that the strongly

oxidizing, alkaline, watery medium is composed of the following

constituents:

40 - 50 % by weight of water 5-10%  by weight of NaNO3

1	- 5 %  by weight of NaNC2

0.5 - 2 % by weight of NaC1

0.5 - 2 % by weight of sodium thiosulphate 40 - 45 % by weight of NaOH

12.	The method according to one of the claims 10 or 11, characterized in that the strongly oxidizing, alkaline, watery medium is kept in a state of boiling, at a temperature between 120° and 160°C and preferably between 135°C and 140°C, and that the treatment period for the components in the boiling medium ranges from 5 to 120 minutes and preferably lasts 30 minutes.

13.	The method according to one of the claims 1 to 12, characterized in that a lithium-ions containing molten salt bath is used for realizing the first oxidation step and that an additional molten salt bath or a strongly oxidizing, alkaline, watery medium is used for realizing the additional oxidation step or steps.

14.	The method for producing corrosion-resistant surfaces of nitrated or nitrocarburated steel components, wherein the surfaces have roughness profile heights Rz of Rz ^ 1.5um, said method comprising the following method steps: oxidation of the surfaces of the nitrated or nitrocarburated components in a lithium-ions containing molten salt bath, polishing of the component surfaces in a final method step that immediately follows the oxidation step.

15.	The method according to one of the claims 13 or 14, characterized in that the molten salt bath used for realizing the first or the only oxidation step contains lithium ions at a concentration of 0.25 % by weight to 9.0 % by weight, preferably ranging from 1 % by weight to 2 % by weight.

16.	The method according to claim 15, characterized in that the lithium-ions containing molten salt bath is composed of the following constituents:

20 - 50 % by weight of NaN03 0 - 40 %  by weight of KN03

0	- 5 %  by weight of NaN02

20 - 60 % by weight of NaOH

0-20%  by weight of KOH

3 - 25 %  by weight of Na2C03 3 -15 %  by weight of K2CO3

1	- 30 %  by weight of L12CO3

1	-10 %  by weight of L12 NO3

1-10%  by weight of LiCI

17.	The method according to claim 16, characterized in that the lithium-ions

containing molten salt bath is composed of the following constituents:

30 - 40 %  by weight of NaN03

2	%  by weight of NaN02

40 - 50 %  by weight of NaOH

3 - 8 %  by weight of Na2CO3 3 - 8 %  by weight of K2CO3 1.5-10 % by weight of Li2C03 0 - 2 %  by weight of Li2N03

18. Nitrocarburated or nitrated steel components with oxidized surfaces having roughness profile heights oi Rz 

Documents:

				1243-MUMNP-2010-ABSTRACT(GRANTED)-(12-2-2013).pdf

				1243-mumnp-2010-abstract.doc

				1243-mumnp-2010-abstract.pdf

				1243-MUMNP-2010-CANCELLED PAGES(22-10-2012).pdf

				1243-mumnp-2010-certificate.pdf

				1243-MUMNP-2010-CLAIMS(AMENDED)-(22-10-2012).pdf

				1243-MUMNP-2010-CLAIMS(GRANTED)-(12-2-2013).pdf

				1243-mumnp-2010-claims.doc

				1243-mumnp-2010-claims.pdf

				1243-MUMNP-2010-CORRESPONDENCE(20-8-2010).pdf

				1243-MUMNP-2010-CORRESPONDENCE(22-10-2012).pdf

				1243-MUMNP-2010-CORRESPONDENCE(27-7-2010).pdf

				1243-MUMNP-2010-CORRESPONDENCE(IPO)-(12-2-2013).pdf

				1243-mumnp-2010-correspondence.pdf

				1243-mumnp-2010-description(complete).pdf

				1243-MUMNP-2010-DESCRIPTION(GRANTED)-(12-2-2013).pdf

				1243-MUMNP-2010-DRAWING(GRANTED)-(12-2-2013).pdf

				1243-mumnp-2010-drawing.pdf

				1243-MUMNP-2010-FORM 1(20-8-2010).pdf

				1243-mumnp-2010-form 1.pdf

				1243-MUMNP-2010-FORM 18.pdf

				1243-MUMNP-2010-FORM 2(GRANTED)-(12-2-2013).pdf

				1243-MUMNP-2010-FORM 2(TITLE PAGE)-(GRANTED)-(12-2-2013).pdf

				1243-mumnp-2010-form 2(title page).pdf

				1243-mumnp-2010-form 2.doc

				1243-mumnp-2010-form 2.pdf

				1243-MUMNP-2010-FORM 3(22-10-2012).pdf

				1243-MUMNP-2010-FORM 3(27-7-2010).pdf

				1243-mumnp-2010-form 3.pdf

				1243-mumnp-2010-form 5.pdf

				1243-mumnp-2010-form pct-ib-304.pdf

				1243-mumnp-2010-form pct-ib-308.pdf

				1243-MUMNP-2010-FORM PCT-IB-373(22-10-2012).pdf

				1243-MUMNP-2010-FORM PCT-IB-373(27-7-2010).pdf

				1243-mumnp-2010-form pct-isa-210.pdf

				1243-MUMNP-2010-FORM PCT-ISA-237(22-10-2012).pdf

				1243-MUMNP-2010-FORM PCT-ISA-237(27-7-2010).pdf

				1243-mumnp-2010-form pct-ro-101.pdf

				1243-mumnp-2010-general power of attorney.pdf

				1243-MUMNP-2010-PETITION UNDER RULE 137(22-10-2012).pdf

				1243-MUMNP-2010-REPLY TO EXAMINATION REPORT(22-10-2012).pdf

				1243-mumnp-2010-wo international publication report a1.pdf

				abstract1.jpg

« Previous Patent

Next Patent »

Patent Number	255312	

Indian Patent Application Number	1243/MUMNP/2010	

PG Journal Number	07/2013	

Publication Date	15-Feb-2013	

Grant Date	12-Feb-2013	

Date of Filing	11-Jun-2010	

Name of Patentee	DURFERRIT GMBH	

Applicant Address	INDUSTRIESTRASSE 3, 68169 MANNHEIM, GERMANY.	

Inventors:

#	Inventor's Name	Inventor's Address	

1	BAUDIS, ULRICH	AM DACHSBERG 21, 63755 ALZENAU, GERMANY.	

PCT International Classification Number	C23C 8/26,&nbsp;C23C 22/02	

PCT International Application Number	PCT/EP2008/009141	

PCT International Filing date	2008-10-29	

PCT Conventions:

#	PCT Application Number	Date of Convention	Priority Country	

1	102007060085.4	2007-12-13	Germany	

© All Indian Patents, 2013-2021.

  Patent data available in the public domain from Indian Patents Office, Department of Industrial Policy and Promotions, Ministry of Commerce and Industry, Government of India.
