Repository: anandvc/allindianpatents

File: patents/255320-epoxy-resin-composition-for-semiconductor-sealing-agents-and-epoxy-resin-molding-material.html (part 1 of 2)
Indian Patents. 255320:EPOXY RESIN COMPOSITION FOR SEMICONDUCTOR SEALING AGENTS AND EPOXY RESIN MOLDING MATERIAL.

Indian Patents

Recently Granted Patents

  Recently Published Patents

Title of Invention	EPOXY RESIN COMPOSITION FOR SEMICONDUCTOR SEALING AGENTS AND EPOXY RESIN MOLDING MATERIAL.

Abstract	An epoxy resin composition and an epoxy resin molding material for sealing semiconductor are disclosed, the epoxy resin molding material containing the epoxy resin composition, the epoxy resin composition and the epoxy resin molding material achieving a good balance among heat resistance, peeling resistance, thermal shock resistance, moisture resistance reliability, and internal-stress relaxation. The present invention relates to an epoxy resin composition (C) for sealing semiconductor includes an epoxy resin (A) and a core-shell polymer (B) containing at least one rubber layer, at least 70% of the core-shell polymer (B) being dispersed in the form of primary particles in a resin phase containing the epoxy resin, and the content of alkali metal ions in the epoxy resin composition (C) being 30 ppm or less. An epoxy resin molding material containing the epoxy resin composition (C) is also provided.	

Full Text	sealing material and a substrate material or a device to

be sealed, cure shrinkage, and high-temperature conditions

in reflowing or the like. As a result, the sealing material

has the occurrence of the disadvantages such as interfacial

peeling, cracks, and the like at the interface between the

sealing material and the substrate or the device to be sealed.

The following known methods have been widely employed to

improve these disadvantages: for example, a method for.

compounding a significantly large amount of a filler, such

as silica, to bring the linear expansion coefficient of an

epoxy resin composition close to that of a material of a

substrate; or a method for adding a rubber component to an

epoxy resin composition used to reduce the stress of the

epoxy resin composition.

[0003]

As a method for improving impact resistance of an epoxy

resin by addition of a rubber component or a method for

reducing stress of an epoxy resin, there has been known,

for example, a method of adding a reactive liquid rubber

(e.g., carboxyl-terminated butadiene-acrylonitrile (CTBN) )

or a nitrile rubber (e.g., Japanese Patent Publication No.

62-34251). However, since the reactive liquid rubber is

dissolved in an epoxy resin and then phase-separated during

curing, the morphology of the resulting cured product is

changed depending on the type of epoxy resin compounded and

curing conditions; therefore, the effect of reducing stress

is not desirably obtained, or reproducibility of quality

is poor. In addition, since the rubber component is

partially dissolved and remains in the epoxy resin phase

after curing, the elasticity modulus, glass transition

temperature (hereinafter, also referred to as "Tg") of the

cured product, or adhesive strength between a sealing

material and a substrate or a device to be sealed is decreased,

thus degrading the quality of the sealing material.

[0004]

To solve the disadvantageous change in morphology due

to the addition of the rubber component and to control the

change in morphology, there has been known a method for

conducting polymerization of a monomer, such as an acrylate,

in an epoxy resin to prepare a composition containing rubber

particles dispersed in the epoxy resin (Japanese Patent

Laid-open Publication No. 59-138254) . However, the partial

dissolution of the rubber component in the epoxy resin phase

after curing is unavoidable even with the above-described

process, and a glass transition temperature is decreased

in some cases; hence, quality is insufficient.

[0005]

To solve such problems, a method for adding rubbery

polymer particles insoluble in the epoxy resin to an epoxy

resin has been known (for example, Japanese Patent Laid-open

Publication No. 10-287792) . By employing this method, since

the rubber component is not dissolved in the epoxy resin

phase after curing, it is possible to suppress deterioration

in heat resistance (glass transition temperature). In this

case, the rubbery polymer particles are not prepared by

polymerization in the epoxy resin, but previously prepared

by polymerization before being mixed with the epoxy resin.

Since such rubber particles each have a crosslinked

structure therein, the structure of the particles is fixed.

However, it is relatively difficult to impart satisfactory

compatibility and affinity with the epoxy resin component

to the rubber particles. Furthermore, despite the

crosslinked structure, in practical handling, it is more

difficult to disperse the particles because of the

occurrence of fusion or adhesion of the surfaces of the

rubber particles. Therefore, in a step of adding the rubber

particles to the epoxy resin, it is necessary to, for example,

previously mix a compound, such as talc, used for preventing

blocking of the rubber particles, or it is necessary to

adequately perform kneading under high shear force for a

long time to disperse the particles in the epoxy resin.

Furthermore, in a step of curing the epoxy resin, there is

a possibility of reaggregation of the rubber-particle

component that has been dispersed once. Thus, it is not

easy to obtain a desired dispersion state, and a satisfactory

performance is not always exhibited.

[0006]

Furthermore, to improve an affinity in the interface

between the rubber particle component and the epoxy resin

and to improve a dispersion state of the rubber particles

in a resin matrix component, a method for adding what is

called core-shell polymer is employed. In order to improve

impact resistance by finely dispersing a rubber particle

phase in a resin matrix phase, a method for adding the

core-shell polymer as the rubber component to the resin

matrix phase have been widely tried in system using

thermoplastic resins as dispersion media. And, in some of

thermosetting resin systems, attempts to apply the

above-described method have also been made (for example,

US Patent Nos. 3322852 and 3496250). Such core-shell

polymers have been widely available in the market under the

trade name of Kane Ace (manufactured by Kaneka Corporation) ,

Paraloid (manufactured by Rohm and Hass Company), and the

like. However, typically, these are commercially available

in the form of powders each having a particle size of several

tens to several hundreds of micrometers, and the powders

are constituted of aggregates of primary particles. Thus,

when the core-shell polymers are mixed with epoxy resins,

it is necessary to, for example, previously pulverize the

powdered core-shell polymers into fine particles each having

a particle size of less than 10 µm before mixing or to perform

mixing under high shear force at high temperature during

mixing. Even when the core-shell polymer is mixed with an

epoxy resin through such a complicated procedure, the

following problem often occurs: for example, a core-shell

polymer that has been dispersed once is easily separated,

e.g., precipitated or floated; or the particles of the

core-shell polymer are not completely dispersed in the form

of primary particles but are dispersed in the form of

aggregates.

[0007]

In addition to above, it is usually difficult to remove

electrolytes such as emulsifiers and contaminants added

during polymerization of a core-shell polymer effectively,

from the core-shell polymer being in the form of a powder.

These electrolytes or contaminants cause, for example, a

crack during reflowing due to moisture absorption of the

sealing material; or deterioration in electrical insulation,

thus resulting in a drop of the reliance of the sealing

material. To prevent this, for example, a highly specific

method is required in the method including the steps of

performing polymerization using a quite large amount of

nonionic emulsifier having relatively low polymerization

stability and then performing thermal aggregation at a

cloudy point or higher temperature of the nonionic

emulsifier without coagulation using an electrolyte; or in

combination therewith isolating the resulting polymer by

a special process, for example, spray drying or

freeze-coagulation. Thus, the method is not enough

practical. Furthermore, in such a method, even when a large

amount of nonionic emulsifier is used, it is difficult to

maintain polymerization stability during polymerization,

thus polymerization stability may be insufficient when a

core-shell polymer is prepared by multistage emulsion

polymerization in commercial scale. Thus the method is not

considered to be widely employed so far except for a few

methods for preparing non-core-shell polymers by

single-step emulsion polymerization.

[0008]

As described above, in the present circumstances, a

known sealing material containing an epoxy resin composition

compounded with a core-shell polymer in a powder form has

not only poor handling property and inferior reproducibility

of physical properties but also an unsatisfactory balance

among heat resistance, peeling resistance, thermal shock

resistance, moisture resistance reliability, and internal

stress relaxation.

[0009]

In addition to these circumstances, in recent years,

from the viewpoint of environmental protection, solder

materials used for electrically connecting electronic

devices have been moving from conventional lead-containing

solder to lead-free solder. However, lead-free solder

having satisfactory connection reliability similar to that

of conventional lead-containing solder has a melting point

of 30 °C to 40 °C higher than that of the conventional

lead-containing solder, thus leading to a further increase

in reflow temperature in mounting electrical devices in the

future. In the present circumstances, the development of

an epoxy resin sealing material having further improved

balance among heat resistance, peeling resistance, thermal

shock resistance, moisture resistance reliability, and

internal stress relaxation is more highly desired beyond

a level required for a conventional epoxy resin sealing

material.

Disclosure of the Invention

Problems to be Solved by the Invention

[0010]

It is an object of the present invention to provide

an epoxy resin composition and an epoxy resin molding

material for sealing semiconductor devices, the epoxy resin

composition and the epoxy resin molding material being

capable of overcoming the above-described various problems

of conventional epoxy resin compositions or epoxy resin

molding materials and having a high level balance among heat

resistance, the capability of decreasing stress, and

moisture resistance reliability, and having, excellent

handling property and reproducibility of physical

properties.

Means for Solving Problems

[0011]

The present invention relates to an epoxy resin

composition (C) for sealing semiconductor, including an

epoxy resin (A) ; and a core-shell polymer (B) containing

at least one rubber layer, at least 70% of the core-shell

polymer (B) being dispersed in the form of primary particles

in a resin phase containing the epoxy resin, and the content

of an alkali metal ion of the epoxy resin composition (C)

being 30 ppm or less.

[0012]

In a preferred embodiment related to the epoxy resin

composition (C) for sealing semiconductor described above,

the epoxy resin composition (C) contains 100 ppm or less

of an anionic emulsifier.

[0013]

In another preferred embodiment related to the epoxy

resin composition (C) for a sealing semiconductor described

in any one of the embodiments, the epoxy resin composition

(C) is prepared by mixing an aqueous latex including the

core-shell polymer (B) containing at least one rubber layer

with an organic solvent (I) to form a mixture (F) , bringing

the mixture (F) into contact with water to form aggregates

(G) of the core-shell polymer (B) in an aqueous phase (H),

the aggregates (G) containing the organic solvent (I),

separating the aggregates (G) from the aqueous phase (H),

and mixing the aggregates (G) with the epoxy resin (A).

[0014]

In another preferred embodiment related to the epoxy

resin composition (C) for sealing semiconductor described

in any one of the embodiments, the epoxy resin composition

(C) is prepared by mixing an aqueous latex including the

core-shell polymer (B) containing at least one rubber layer

with an organic solvent (I) to form a mixture (F) , bringing

the mixture (F) into contact with water to form aggregates

(G) of the core-shell polymer (B) in an aqueous phase (H),

the aggregates (G) containing the organic solvent (I),

separating the aggregates (G) , adding the organic solvent

(I) to form a dispersion (E) containing the core-shell

polymer (B) dispersed in an organic solvent (I), and mixing

the dispersion (E) with the epoxy resin (A).

[0015]

In another preferred embodiment related to the epoxy

resin composition (C) described in any one of the embodiments,

in preparing the epoxy resin composition (C), before mixing

the dispersion (E) with the epoxy resin (A), steps of

bringing the dispersion (E) into contact with water and then

separating an aqueous phase are performed at least once.

[0016]

In another preferred embodiment related to the epoxy

resin composition (C) for a sealing semiconductor described

in any one of the embodiments, at least 90% of the core-shell

polymer (B) is dispersed in the form of primary particles

in the resin phase containing the epoxy resin, and the

content of the alkali metal ion of the epoxy resin

composition (C) is 15 ppm or less.

[0017]

In another preferred embodiment related to the epoxy

resin composition (C) for a sealing semiconductor described

in the above embodiment, the epoxy resin composition (C)

contains 60 ppm or less of an anionic emulsifier.

[0018]

In another preferred embodiment related to the epoxy

resin composition (C) described in any one of the embodiments,

the core-shell polymer (B) is a polymer including a

multilayer structure containing at least two layers

containing at least one crosslinked rubber polymer layer.

[0019]

In another preferred embodiment related to the epoxy

resin composition (C) described in the above embodiment,

the core-shell polymer (B) is a graft copolymer comprising

40 to 95 percent by weight of a rubber particle core (B-1)

and 5 to 60 percent by weight of a shell layer (B-2) , wherein

the rubber particle core (B-1) contains a rubber elastomer,

a rubbery polysiloxane elastomer, or a mixture rubber

thereof, the rubber elastomer containing at least 50 percent

by weight of at least one monomer selected from a diene

monomer and a (meth) acrylate monomer and 50 percent by weight

or less of other copolymerizable vinyl monomer, and the shell

layer (B-2) contains a polymer prepared by polymerizing at

least one polymerizable vinyl monomer selected from a

(meth)acrylate, an aromatic vinyl, vinyl cyanide, an

unsaturated acid derivative, a (meth)acrylamide derivative,

and a maleimide derivative.

[0020]

In another preferred embodiment related to the epoxy

resin composition (C) described in the above embodiment,

the shell layer (B-2) of the core-shell polymer (B) includes

at least one reactive functional group selected from the

group consisting of an epoxy group, a carboxyl group, a

hydroxyl group, and a carbon-carbon double bond.

[0021]

In another preferred embodiment related to the epoxy

resin composition (C) described in the above embodiment,

and the reactive functional group contained in the shell

polymer (B-2) of the core-shell polymer is an epoxy group

having the epoxy equivalent value of 4,500 or less for the

entire core-shell polymer (B).

[0022]

In another preferred embodiment related to the epoxy

resin composition (C) described in any one of the embodiments,

the epoxy resin (A) includes 50 percent by weight or more

of at least one epoxy resin selected from a diglycidyl ether

of a biphenol or an aromatic nucleus-substituted biphenol

or a condensate thereof, a novolac-type epoxy resin, a

dicyclopentadienyl-type epoxy resin, and an alicyclic epoxy

resin containing a cycloolefin oxide skeleton structure per

molecule, for the total amount of epoxy resin (A).

[0023]

The present invention further relates to an epoxy resin

molding material for sealing semiconductor, which comprises

the epoxy resin composition (C) described in any one of the

embodiments, a curing agent (K), an inorganic filler (L),

and if necessary, a curing accelerator (M).

Advantages of the Invention

[0024]

Use of an epoxy resin composition of the present

invention for an epoxy resin molding material for sealing

semiconductor devices results in satisfactory handling and

excellent reproducibility of physical properties,

overcoming various problems of conventional rubber-modified

epoxy resin molding materials for sealing semiconductor

devices, and high-1evel balance among heat resistance, the

ability of decreasing stress, and reliance in moisture

resistance compared with the known materials. This is

because the epoxy resin composition containing a core-shell

polymer is prepared by a specific method, the core-shell

polymer with significantly decreased contaminants being

stably dispersed in the form of primary particles.

Best Mode for Carrying Out the Invention

[0025]

The present invention relates to an epoxy resin

composition containing a core-shell polymer stably

dispersed in the form of primary particles and containing

decreased contaminants. Furthermore, the present invention

relates to an epoxy resin molding material for sealing

semiconductor devices containing the epoxy resin

composition.

[0026]

An epoxy resin (A) used in the present invention is

available from epoxy resins generally used as molding

materials for sealing semiconductor devices. Examples

thereof widely include novolac-type epoxy resins, such as

phenol novolac-type epoxy resins and cresol novolac-type

epoxy resins, prepared by glycidyl etherif ication of novolac

resins prepared by condensation of phenols, biphenols, or

naphthols with aldehydes; biphenyl-type epoxy resins, such

as 2, 2', 6, 6'-tetramethylbiphenoldiglycidyl ether;

polyglycidyl ethers of polyhydric phenols, such as biphenols,

aromatic nucleus-substituted biphenols, and bisphenol-A,

F, and S, or polyglycidyl ethers of polyhydric alcohols,

such as trimethylolpropane, or their condensates; or

alicyclic epoxy resins each containing cycloolefin oxide

skeleton structure(s) per molecule. Among these compounds,

the epoxy resin (A) preferably contains 50 percent by weight

or more of at least one epoxy resin selected from diglycidyl

ethers of biphenols or aromatic nucleus-substituted

biphenols or condensates of these, novolac-type epoxy resins,

dicyclopentadienyl-type epoxy resins, and alicyclic epoxy

resins containing cycloolefin oxide skeleton structure(s)

per molecule, for the total amount of epoxy resin (A).

[0027]

A core-shell polymer (B) usable in the present

invention is a core-shell polymer including at least one

rubber layer. The core-shell polymer (B) preferably

includes a rubber particle core (B-1) composed of a polymer

principally containing a polymer having rubber elasticity

and a shell layer (B-2) composed of a polymer component

prepared by graft polymerization with the rubber particle

core (B-1).

[0028]

A polymer constituting the rubber particle core (B-1)

is preferably crosslinked, and the polymer is preferably

capable of swelling with a good solvent of the polymer but

substantially insoluble in the solvent, and insoluble in

the epoxy resin. The content of gel in the core portion

is preferably 60 percent by weight or more, more preferably

80 percent by weight or more, particularly preferably 90

percent by weight or more, and most preferably 95 percent

by weight or more. The polymer constituting the core portion

preferably is having the properties of rubber, thus having

a glass transition temperature (Tg) of 0 °C or less and

preferably -10 °C or less.

[0029]

The polymer constituting the rubber particle core

(B-1) preferably includes an rubber elastomer containing

50 percent by weight or more of at least one monomer selected

from the group consisting of diene monomers (conjugated

diene monomers) and (meth)acrylic ester monomers and 50

percent by weight or less of another copolymerizable vinyl

monomer; a polysiloxane rubber; or a combination of these.

In the present invention, "(meth)acrylic" means acrylic

and/or methacrylic.

[0030]

Examples of the conjugated diene monomer constituting

the rubber elastomer include butadiene, isoprene, and

chloroprene. Butadiene is particularly preferable Examples

of the (meth)acrylic ester monomer include butyl acrylate,

2-ethylhexyl acrylate, and lauryl methacrylate. Butyl

acrylate and 2-ethylhexyl acrylate are particularly

preferable. These may be used alone or in combination.

[0031]

The amount of at least one monomer used, the monomer

being selected from the group consisting of conjugated diene

monomers and (meth)acrylic ester monomers, is preferably

50 percent by weight or more and more preferably 60 percent

by weight or more for the total weight of the core portion

(B-1) . At less than 50 percent by weight, there is a tendency

to reduce the ability of decreasing stress of an epoxy resin.

[0032]

In addition to the conjugated diene monomer or

(meth)acrylic ester monomer, the rubber elastomer may be

a polymer/copolymer of the conjugated monomer or the

(meth)acrylic ester monomer, or a copolymer of above

monomer(s) and other vinyl monomer copolymerizable

therewith. Examples of the vinyl monomer copolymerizable

with the conjugated diene monomer or the (meth) acrylic ester

monomer include vinyl monomers selected from the group

comprising aromatic vinyl monomers and vinylcyanide

monomers. Examples of the aromatic vinyl monomer that can

be used include styrene, α-methylstyrene, and

vinylnaphthalene. Examples of the vinylcyanide monomer that

can be used include (meth)acrylonitrile and substituted

acrylonitriles. These may be used alone or in combination.

The amount of the copolymerizable vinyl monomer used is

preferably 50 percent by weight or less, more preferably

less than 50 percent by weight, and particularly preferably

40 percent by weight or less for the total weight of the

rubber elastomer.

[0033]

To adjust the degree of crosslinking, a polyfunctional

monomer may be contained as a component constituting the

rubber elastomer. Examples of the polyfunctional monomer

include divinylbenzene, butanediol di(meth)acrylate,

triallyl (iso)cyanurate, allyl (meth)acrylate, diallyl

itaconate, and diallyl phthalate. The amount of the

polyfunctional monomer used is 10 percent by weight or less,

preferably 5 percent by weight or less, and more preferably

3 percent by weight or less for the total weight of core

portion (B-1). Using amount of the polyfunctional monomer

exceeding 10 percent by weight tend to drop the ability of

stress reduction of an epoxy resin.

[0034]

To adjust the molecular weight or the degree of

crosslinking of the polymer constituting the rubber

elastomer, a chain-transfer agent may be used. A specific

example thereof is an alkyl mercaptan having 5 to 20 carbon

atoms. The amount of the chain-transfer agent used is 5

percent by weight or less and more preferably 3 percent by

weight or less for the total weight of core portion (B-1).

At the amount of chain-transfer agent used exceeding 5

percent by weight, in some cases, the amount of an

uncrosslinked component in the rubber particle core (B-1)

is increased, thus giving negative influences on, for

example, heat resistance and viscosity of the epoxy resin

composition.

[0035]

As the rubber particle core (B-1), a polysiloxane

rubber may also be used instead of or in combination with

the previously mentioned rubber elastomer. In the use of

the polysiloxane rubber as the rubber particle core (B-1),

examples of the polysiloxane rubber that can be used include

polysiloxane rubbers containing an alkyl- or

aryl-disubstituted silyloxy unit, such as dimethylsilyloxy,

methylphenylsilyloxy, and diphenylsilyloxy. When such a

polysiloxane rubber is used, if necessary, a crosslinked

structure is preferably introduced by the following typical

method: a method of adding a polyfunctional alkoxysilane

compound in polymerization; a method of introducing a

reactive group, such as a reactive vinyl group or a mercapto

group, and then adding a vinyl-polymerizable monomer or an

organic peroxide to cause radical reaction; or a method of

adding a crosslinkable monomer, such as a polyfunctional

vinyl compound or a mercapto group-containing compound,

after polymerization for the polysiloxane rubber, and then

performing polymerization.

[0036]

Preferably, from the stand point of the affinity

between the epoxy resin and the core-shell polymer, a polymer

constituting the shell layer (B-2) is grafted onto the

polymer constituting the rubber particle core (B-1) by graft

polymerization and is substantially bonded to the polymer

constituting the rubber particle core (B-1) . In the polymer

constituting the shell layer (B-2), preferably 70 percent

by weight or more, more preferably 80 percent by weight or

more, and still more preferably 90 percent by weight or more

of the polymer is desirably bonded to the rubber particle

core (B-1) .

[0037]

The shell layer (B-2) is intended to impart affinity

for the epoxy resin (A) to the core-shell polymer (B) so

that the core-shell polymer (B) is stably dispersed in the

form of primary particles in the epoxy resin composition

(C) . The shell layer (B-2) preferably has swelling property,

miscibility (compatibility), or affinity to an organic

solvent (I) described below and the epoxy resin (A) . In

the present invention, "the core-shell polymer (B) being

dispersed in the form of primary particles" means that the

core-shell polymer particles are not aggregated together

in the epoxy resin (A) , but each particle is dispersed

independently.

[0038]

The shell layer (B-2) preferably has reactivity to

the epoxy resin (A) or a curing agent compounded in the

practical use, according to the necessity. This makes the

shell layer (B-2) have the function of causing chemical

reaction with the epoxy resin (A) or curing agent to form

bondings under the conditions that the epoxy rein (A) is

reacted with the curing agent to cause curing, whereby the

re-aggregation of the core-shell polymer and deterioration

of the dispersion state are effectively prevented under the

curing conditions.

[0039]

The polymer constituting the shell layer (B-2) is

preferably a (co)polymer prepared by copolymerization of

at least one component selected from (meth)acrylates,

aromatic vinyl compounds, vinylcyanide compounds,

unsaturated acid derivatives, (meth)acrylamide derivatives,

and maleimide derivatives. When the shell layer (B-2) is

required to have chemical reactivity in curing the epoxy

resin, it is more preferred to use a copolymer prepared by

copolymerizing at least one monomer containing a functional

group selected from an epoxy group, a carboxyl group, a

hydroxyl group, a carbon-carbon double bond, and the like

with at least one component selected from the

(meth)acrylates, aromatic vinyl compounds, vinylcyanide

compounds, unsaturated acid derivatives, (meth)acrylamide

derivatives, or maleimide derivatives, the functional group

having reactivity to the epoxy resin (A), a curing agent,

or a curing catalyst described below. Among these, the

core-shell polymer (B) particularly preferably contains an

epoxy group as the reactive functional group so that the

epoxy equivalent value is 4,500 or less for the total weight

of the core-shell polymer (B) because it is possible to

effectively suppress the reaggregation of the particles of

the core-shell polymer (B) under curing conditions and

ensure a satisfactory dispersion state before and after

curing.

[0040]

Examples of the (meth)acrylates include alkyl

(meth)acrylates such as methyl (meth)acrylate, ethyl

(meth)acrylate, butyl (meth)acrylate, and 2-ethylhexyl

(meth)acrylate. Examples of the aromatic vinyl compounds

include styrene, (X-methylstyrene, alkyl-substituted

styrene, and halogen-substituted styrenes such as

bromostyrene and chlorostyrene. Examples of the

vinylcyanide compounds include (meth)acrylonitrile and

substituted acrylonitrile. Examples of the reactive

functional group-containing monomers include reactive

side-chain-containing (meth)acrylates such as

2-hydroxyethyl (meth)acrylate, 2-aminoethyl (meth)acrylate,

and glycidyl (meth)acrylate. Examples of a vinyl ether

containing a reactive group include glycidyl vinyl ether

and allyl vinyl ether. Examples of an unsaturated carboxylic

acid derivative include (meth)acrylic acid, itaconic acid,

crotonic acid, and maleic anhydride. An example of the

(meth)acrylamide derivatives is (meth)acrylamide

(including N-substituted (meth)acrylamide). An example of

the maleimide derivatives is maleimide (including

N-substituted maleimide).

[0041]

The weight ratio of the rubber particle core (B-1)

to the shell layer (B-2) of the core-shell polymer (B), i.e.,

(B-1)/(B-2), is preferably in the range of 40/60 to 95/5

and more preferably 60/40 to 90/10. When the ratio of the

core (B-1) decreases, and the ratio (B-1)/(B-2) is lower

than the above range (40/60), there is a tendency to decrease

the effect of stress reduction of the epoxy resin composition

of the present invention. When the ratio of the shell layer

(B-2) decreases, and the ratio (B-1)/(B-2) is larger than

the above ratio (95/5), aggregation easily occurs during

the process condition of the present invention. As a result,

handling property becomes worse, and desired physical

properties are not obtained, in some cases.

[0042]

A production method of the core-shell polymer (B) is

not particularly limited and produced by a widely known

method, such as emulsion polymerization, suspension

polymerization, or microsuspension polymerization. Among

these, a production method of multistage emulsion

polymerization is suitable. Specific examples of an

emulsifier (dispersant) used in an aqueous medium include

alkali metal salts or ammonium salts of various acids, for

example, alkylsulfonic acids, such as dioctyl sulfosuccinic

acid, and arylsulfonic acids such as dodecylbenzenesulfonic

acid; alkyl ether sulfonic acids and aryl ether sulfonic

acids; alkylsulfuric acids, such as dodecylsulfuric acid,

and arylsulfuric acids; alkyl or aryl ether sulfuric acids;

alkyl- or aryl-substituted phosphoric acids; alkyl or aryl

ether-substituted phosphoric acids; N-alkylsarcosines,

such as dodecylsarcosine, and arylsarcosines;

alkylcarboxylic acids, such as oleic acid and stearic acid,

and arylcarboxylic acids; and alkyl or aryl ether carboxylic

acids ; nonionic emulsifiers or dispersants, such as alkyl

or aryl-substituted polyethylene glycol; and other

dispersants, such as polyvinyl alcohol, alkyl-substituted

cellulose, polyvinylpyrrolidone, and polyacrylic acid

derivatives. These compounds may be used alone or in

appropriate combination.

[0043]

In view of the gist of preferred embodiments of the

present invention, each of these emulsifiers (dispersants)

is more preferably used in an as small amount as possible

without interference with dispersion stability in a step

of preparing a latex of the core-shell polymer (B) .

Alternatively, each of these emulsifiers (dispersants) more

preferably has water-solubility so as to be extracted and

removed during the process of preparing the epoxy resin

composition of the present invention to the extent that the

remaining emulsifier (dispersant) has no negative influence

on physical properties of the epoxy resin composition to

be produced.

[0044]

The content of the core-shell polymer (B) that can

be used in the present invention is usually in the range

of 1 to 50 percent by weight, preferably 2 to 20 percent

by weight, and more preferably 3 to 10 percent by weight

for the total weight of the epoxy resin composition (C) or

the epoxy resin composition containing the epoxy resin

composition (C) in combination with an appropriate epoxy

resin according to need. When the content of the core-shell

polymer (B) is less than 1 percent by weight, effect of stress

reduction may not be enough obtained. When the content of

the core-shell polymer (B) exceeds 50 percent by weight,

the resulting epoxy resin molding material for sealing

semiconductor devices may not have enough heat resistance.

[0045]

The particle size of the core-shell polymer (B) that

can be used in the present invention is not particularly

limited. Any particle size can be used as long as the

core-shell polymer (B) can be stably obtained in the form

of an aqueous latex. From the standpoint of industrial

productivity, i.e., ease of production, the volume-average

particle size is preferably 0 . 03 to 2 . 0 (Jm and more preferably

0.04 to 1.0 Jim. The volume-average particle size of the

core-shell polymer (B) can be measured by a known method,

for example, using Microtrac UPA (manufactured by Nikkiso

Co., Ltd.).

[0046]

The epoxy resin composition (C) used in an epoxy resin

molding material of the present invention is preferably

prepared by a specific production process. An example of

the specific production process is a process in which the

core-shell polymer (B) prepared in the form of an aqueous

latex is mixed with an organic solvent to transfer the

core-shell polymer (B) into an organic phase, thus resulting

in a dispersion (E) containing the core-shell polymer (B)

dispersed in the organic solvent, and then the resulting

dispersion (E) is mixed with the epoxy resin (A) . The epoxy

resin composition (C) used in an epoxy resin molding material

of the present invention is preferably prepared by such a

specific production process. By employing the production

process, it is possible to prepare an epoxy resin composition

in which most of the core-shell polymer (B) is dispersed

in the form of primary particles in the epoxy resin (A) matrix,

and in the same time, contaminants such as an emulsifier

and alkali metal ions, usually contained in a core-shell

polymer are significantly decreased. Examples of such a

process include processes disclosed in Japanese Patent

Application Nos. 2003-107882, 2003-164416, and 2003-326711.

[0047]

To be more specific, an exemplary process for producing

the dispersion (E) containing the core-shell polymer (B)

dispersed in the organic solvent includes bringing a mixture

(F) of an aqueous latex containing the core-shell polymer

(B) and a specific organic solvent (I) into contact with

water to form aggregates (G) of the core-shell polymer (B)

including the organic solvent (I) in an aqueous phase (H);

separating the aggregates (G); and redispersing the

aggregates (G) into an organic solvent (I).

[0048]

By mixing the resulting dispersion (E) with the epoxy

resin (A) and, if necessary, by removing a volatile component

including the organic solvent, it is possible to produce

the epoxy resin composition (C) used in an epoxy resin

molding material of an present invention.

[0049]

An alternative process for producing the epoxy resin

composition (C) includes mixing the resulting aggregates

(G) with the epoxy resin (A).

[0050]

In the epoxy resin composition (C) prepared by such

processes, most of the core-shell polymer (B) is dispersed

in the form of primary particles in the epoxy resin (A) matrix.

To be specific, preferably at least 70% of the core-shell

polymer (B) and more preferably at least 90% of the

core-shell polymer (B) is dispersed in the form of primary

particles in the epoxy resin (A) matrix.

[0051]

Furthermore, another advantage of these processes is

that, in the step of transferring the core-shell polymer

(B) from the aqueous latex containing the core-shell polymer

(B) into the organic phase, most of electrolytes or

water-soluble materials, such as an emulsif ier, a dispersant,

a water-soluble polymerization initiator, and a reductant,

used in preparing the aqueous latex containing the

core-shell polymer (B) are eluted to the aqueous phase when

the aggregates (G) are formed and thus can be removed from

the aggregates (G) due to the difference of distribution

ratio (between organic solvent phase and aqueous phase).

Therefore, such water-soluble contaminants can be

decreased or removed effectively and efficiently while

performing the step of dispersing the core-shell polymer

(B) into the organic solvent.

[0052]

More preferably, by bringing the dispersion (E)

containing the core-shell polymer (B) in the organic solvent

into contact with water and then performing the step of

separating and removing the resulting aqueous phase at least

once before mixing the dispersion (E) with the epoxy resin

(A), the core-shell polymer (B) being prepared by the

above-described process, it is possible to further decrease

the contents of water-soluble contaminants, such as an

emulsifier, a dispersant, a water-soluble polymerization

initiator, and a reductant, used in preparing the aqueous

latex of the core-shell polymer (B) or to remove these

compounds from the dispersion (E). In particular, it is

possible to further decrease the contents of alkali metal

ions or to remove the ions.

[0053]

In the epoxy resin composition (C) prepared by the

above-described process, preferably 80 percent by weight

or more, more preferably 90 percent by weight or more, and

particularly preferably 95 percent by weight or more of an

anionic emulsifier used in polymerization for the core-shell

polymer (B) is removed. As a result, it is possible to obtain

an epoxy resin composition in which the content of the

anionic emulsifier in the epoxy resin composition (C) is

preferably 100 ppm or less, more preferably 60 ppm or less,

and particularly preferably 30 ppm or less. The residual

emulsifier may be determined, for example, by colorimetry

as follows: the dispersion (E) before being mixed with the

epoxy resin (A) is exsiccated, and the emulsifier is

extracted with ethanol. The determination of the resulting

extract is performed by colorimetry with methylene blue at

a wavelength of 650 run.

[0054]

The contents of the alkali metal ions of the epoxy

resin composition (C) prepared in the present invention are

preferably 30 ppm or less, more preferably 15 ppm or less,

and particularly preferably 10 ppm or less. The contents

of the alkali metal ions may be determined for example by

the following method: the epoxy resin composition (C) is

decomposed by acidolysis under pressure, and then the

resulting decomposition product is measured by inductively

high-frequency induction plasma atomic emission

spectrochemical analysis.

[0055]

Examples of the specific organic solvent (I) mixed

with the aqueous latex containing the core-shell polymer

(B) include esters such as methyl acetate, ethyl acetate,

propyl acetate, and butyl acetate; ketones such as acetone,

methyl ethyl ketone, diethyl ketone, and methyl isobutyl

ketone; alcohols such as ethanol, (iso)propanol, and

butanol; ethers such as tetrahydrofuran, tetrahydropyran,

dioxane, and diethyl ether; aromatic hydrocarbons such as

benzene, toluene, and xylenes; and halogenated hydrocarbons

such as methylene chloride and chloroform. These organic

solvents may be used alone or in a mixture thereof. In

particular, an exemplary organic solvent preferably has a
