Repository: anandvc/allindianpatents

File: patents/255343-continuous-solution-polymerization-process.html (part 1 of 4)
Indian Patents. 255343:"CONTINUOUS SOLUTION POLYMERIZATION PROCESS"

Indian Patents

Recently Granted Patents

  Recently Published Patents

Title of Invention	"CONTINUOUS SOLUTION POLYMERIZATION PROCESS"

Abstract	Continuous solution polymerization process to polymerize olefins with scavengers selected from the group consisting of trimethylaluminum, triethylaluminum, triisobutylaluminurn, tri-n-hexylaluminium, and tri-n-octylaluminum at a temperature of 70 to 150°C comprising combining ethylene and propylene, an ionizing anion precursor compound that ionizes the bridged metallocene metal center into a cation and provides a counterbalancing noncoordinating anion, and a composition of the formula selected from: where Me is methyl, Hf is hafnium, Ph is phenyl, and Si is silicon, to produce a copolymer of propylene and ethylene with a lower limit of 5 wt% ethylene and an upper limit of 25 wt% ethylene based on the total weight of ethylene and propylene derived units.	

Full Text	OLEFIN POLYMERIZATION CATALYST SYSTEM AND PROCESS

FOR USE THEREOF

Field of the Invention

[0001]	This invention relates to novel transition metal compounds and to

processes to polymerize or oligomerize unsaturated monomers using these transition metal compounds and polymers or oligomers produced therefrom.

Background of the Invention.

[0002]	Various processes and catalysts exist for the homopolymerization

or copolymerization of unsaturated monomers, particularly the polymerization of olefms. For many applications, it is desirable for a polyolefin to have a high weight average molecular weight while having a relatively narrow molecular weight distribution. Chiral bis-indenyl metallocene catalysts have been used to prepare highly crystalline isotatic polypropylene and copolymers of propylene and other monomers (Resconi, L. Chem. Rev. 2000, 100, 1253). Non-chiral metallocene catalysts have also been prepared which yield atactic polypropylene and copolymers (Resconi, L. in Metallocene Based Polyolefins, Eds. J. Schiers, W. Kaminsky; Wiley; NY, 2000; 467). While, there are chiral catalysts which operate between these extremes, yielding polypropylene with crystallinity less than highly crystalline and more than amorphous, generally these chiral catalysts give low molecular weight polymer. This is also true for copolymers prepared from propylene and other monomers, using such systems.

[0003]	US 6,051,522 describes bridged chiral metallocenes as catalysts

useful for olefm polymerization. WO2002/01745, US 2002/0004575Al, WO2002/083753A1, and US 6,525,157 disclose processes for the preparation of a propylene/ethylene copolymer containing tacticity within the propylene sequences using the chiral metallocene rac-Me2Si(l-indenyl)2HfMe2 and an ionizing activator. US 6,057,408 discloses a process for the preparation of high molecular weight propylene/ethylene copolymers with high crystallinity in the propylene sequences using chiral bis-indenyl metallocenes. The catalyst that yielded the

highest molecular weight copolymer was rac-Me2Si(2-Me-4-(l-napthyl)-l-indenyl) 2ZrCl2.

[0004]	S. Collins and coworkers reported (Organometallics 1992, 11,

2115) a study of the effect of substituents in the 5,6-positions on a series of chiral

ethylene bridged metallocenes, rac-(CH2CH2)(5,6-X2-l-indenyl)2ZrCl2, on

solution ethylene and propylene polymerizations. In comparing X= H and X =

Me, similar molecular weights were found for the preparation of polyethylene (X

= H, Mn = 145 Kg/mol; X = Me, Mn = 127 Kg/mol) and polypropylene (X = H,

Mn - 15.7 Kg/mol; X = Me, Mn = 16 Kg/mol).  Likewise, In US 5,455,365,

chiral bis-indenyl metallocenes containing methyl groups in the 5 and 6 positions

and metallocenes containing a phenyl group in the 5 or 6 position are disclosed.

Polymerizations at 70 °C in liquid propylene gave moderately crystalline

polypropylene, as evidenced by polymer melting points between 132 and 147 °C.

The molecular weights (Mw) of these materials are between 100 and 200 Kg/mol.

Copolymerization of propylene with ethylene, using rac-Me2Si(2,5,6-Me3-l-

indenyl)ZrCl2/MAO, yielded a 2.8 wt % ethylene, 97.2 wt % propylene copolymer

with a significantly lower molecular weight as evidenced by a drop in intrinsic

viscosity from 155 mL/g (Mw = 143 Kg/mol) to 98 mL/g (Mw not recorded).

This copolymerization also gave a decrease in melting point from 132 to 123 °C.

[0005]	In US 6,084,115, a chiral bis-indenyl metallocene containing an

annulated tetramethylated cyclohexyl ring attached at the 5 and 6 positions is disclosed. This metallocene, rac -Me2.Si(5,6,7,8-tetrahydro-2,5,5,8,8-pentaniethyl-benz[fjindenyl)2Zr(l,4-diphenylbutadiene), is reported to be in the +2 oxidation state. Propylene polymerization behavior was reported in alkane solution (24 wt % propylene) under a partial pressure of hydrogen at 70°C. Molecular weights obtained were ca. 60 Kg/mol and polymer melting points were 144.8-147 °C. These molecular weights were lower than the analogous complex with H in the 5 and 6 positions , rac -Me2Si(2-Me-l-indenyl)Zr(l,4-diphenylbutadiene), Mw = 79 Kg/mol. Similar results observed in ethylene/octene polymerizations with these two catalysts. No H2-free solution polymerizations were reported. Supported catalysts were also examined in this patent, however broad molecular weight distributions (> 3.5) make comparisons between catalysts difficult. These results

indicate that a molecular weight advantage is not expected for catalysts with large

groups in the 5 and 6 positions. Thus, no meaningful increase in polymer

molecular weight can be ascribed to these previous substitutions.

[0006]	WO 2004/050724 discloses polymerization of butene with

methylalumoxane and dimethylsilyl bis[2-methyl-5,6(tetramethyl-

cyclotrimethylen)indenyl]zirconium dichloride and also described certain indenyl

type compounds with annulated six membered rings; however, WO 2004/050724

does not obtain higher molecular weights at higher temperatures.

[0007]	Thus there is a need in the art to provide catalyst systems that can

provide polymers having high molecular weight as well as good crystallinity preferably prepared at higher temperatures and productivities than otherwise possible.

[0008]	US 6,479,424 discloses the preparation of unbridged species bis(2-

(3,5-di-t-butylphenyl)-5,5,8,8-tetramethyl-5,6,7,8-tetrahydrobenz(f)indenyl)

hafnium dichloride, bis(2-(3,5-di-t-butylphenyl)-5s5,8,8-tetramethyl-5,6,7,8-

tetrahydrobenz(f)indenyl) zirconium dichloride, bis(2-(4-t-butylphenyl)-5,5,8,8-

tetramethyl-5,6,7,8-tetrahydrobenz(f)indenyl) hafnium dichloride, and bis(2-(4-t-

butylphenyl)-5,5,8,8-tetramethyl-5,6,7,8-tetrahydrobenz(f)indenyl) zirconium

dichloride which are used to produce propylene polymers.

[0009]	Other references of interest include: 1) US 6,034,022, (particularly

example 17); 2) US 6,268,444, (particularly example 2); 3) US 6,469,188; and 4) EP 1 138 687, (particularly examples 8 and 9).

[0010]	Further, there is a need in the art to provide processes to produce

propylene based polymers having higher molecular weights at higher temperatures, preferably in solution processes. Likewise, there is a need in the art to provide processes to produce propylene based polymers having higher molecular weights at higher temperatures in solution processes using a non-coordinating anion activator, where the propylene concentration in the feed is lower.

Summary of the Invention

[0011]	This invention relates to a transition metal catalyst compound

represented by the formula 1:

(Figure Remove)

M is a transition metal selected from group 4 of the periodic table;

each R1 is independently selected from the group consisting of hydrogen, hydrocarbyl, substituted hydrocarbyl and functional group, and any two R1 may be linked;

each R2 is independently selected from the group consisting of methyl, ethyl, propyl, butyl, pentyl, hexyl and the isomers thereof, provided that when R3 and R6 and or R12 and R15 form a 5 carbon ring, then each R2 is independently selected from the group consisting of ethyl, propyl, butyl, pentyl, hexyl and the isomers thereof;

R3 is carbon or silicon;

R4 is hydrogen, hydrocarbyl, substituted hydrocarbyl or a functional group; aisO, I,or2;

R5 is hydrogen, hydrocarbyl, substituted hydrocarbyl or a functional group, R4 and R5 may be bound together to form a ring, and R5 and R3 may be bound together to form a ring; bisO, I,or2;

R6 is carbon or silicon; and R4 and R(> may be bound together to form a ring; each R7 is hydrogen;

each R8 is independently selected from the group consisting of hydrogen, methyl, ethyl, propyl, butyl, pentyl, hexyl and the isomers thereof; each R9 is independently selected from the group consisting of hydrogen, hydrocarbyl, substituted hydrocarbyl and a functional group, and two R9 groups may be linked together to form a ring, R9 and R8 may be linked together to fomra ring, R9 and R16 may be linked together to form a ring, R and R : may be linked together to form a ring; c is 0,1 or 2;

R10 is -M2(R16)h- where M2 is B, Al, N, P, Si or Ge, h is an integer from 1 to 2, such that the valence of M2 is filled, and R16 is hydrogen, hydrocarbyl, substituted hydrocarbyl or a functional group, and two R16 groups may be linked together to form a ring; disO, I,or2;

each Rn is independently selected from the group consisting of hydrogen, hydrocarbyl, substituted hydrocarbyl and a functional group, and two R11 groups

may be linked together to form a ring, and R1' and R8 may be linked together to form a ring, and R11 and R16 may be linked together to form a ring; e is 0,1, or 2;

where the sum of c, d, and e is 1, 2 or 3; R12 is carbon or silicon;

R13 is hydrogen, hydrocarbyl, substituted hydrocarbyl or a functional group, and R13 and R14 may be bound together to form a ring, and R13 and R15 may be bound together to form a ring, when g is 0; fisO, I,or2;

R14 is hydrogen, hydrocarbyl, substituted hydrocarbyl or a functional group, and R14 and R12 may be bound together to form a ring, when f is 0; g is 0, 1, or 2; and R15 is carbon or silicon;

provided that if the two R1 groups are linked, then they do not form a butadiene group when M is Zr.

[0012]	This invention further relates to a process to polymerize

unsaturated monomers using the above compositions, optionally combined with an activator.

Detailed Description

[0013]	This invention relates to a new class of catalyst compounds that

may be combined with one or more activators to polymerize any unsaturated monomer.

[0014]	For the purposes of this invention and the claims thereto when a

polymer is referred to as comprising a monomer, the monomer present in the polymer is the polymerized form of the monomer. For the purposes of this invention and the claims thereto when a polymer is referred to as comprising an olefm, the olefm present in the polymer is the polymerized form of the olefin. In the description herein the transition metal catalyst compound may be described as a catalyst precursor, a pre-catalyst compound, a transition metal complex or a catalyst compound, and these terms are used interchangeably. A catalyst system is

a combination of a transition metal catalyst compound and an activator. An activator is also interchangeably referred to as a cocatalyst.  In addition, a reactor is any container(s) in which a chemical reaction occurs.

[0015]	As used herein, the numbering scheme for the Periodic Table

Groups is the new notation as set out in CHEMICAL AND ENGINEERING NEWS, 63(5), 27 (1985).

[0016]	Further for purposes of this invention Me is methyl, Ph is phenyl,

Et is ethyl, Pr is propyl, iPr is isopropyl, n-Pr is normal propyl, Bu is butyl, iBu is isobutyl, tBu is tertiary butyl, p-tBu is para-tertiary butyl, Ph is phenyl, and TMS is trimethylsilyl.

[0017]	This invention relates to the preparation of polyolefins in solution,

slurry or gas phase processes using chiral metallocenes containing specifically substituted indenyl ligands, (such as those represented by Formula 1 above), in combination with an activator and optionally an additional cocatalyst. m one embodiment of this invention, polyalpha-olefins are prepared. In another embodiment, olefin copolymers, substantially free of diene are prepared. In a preferred embodiment of this invention, polypropylene with intermediate crystallinity and high molecular weight is prepared (intermediate crystallinity is defined to be having a percent crystallinity of 15 to 35% as measured by DSC procedure described below and high molecular weight is defined to be an Mw above 100,000 as measured by GPC using polystyrene standards). Such polymers are preferably for use in applications such as plasticizer and lubricant formulations, hot melt adhesive applications, coatings, seals, insulation, molding compositions or sound insulating materials. Another preferred embodiment of this invention is the preparation of propylene/ethylene copolymers containing tacticity within the propylene sequences as described in WO2002/01745, US 2002/0004575Al, WO2002/083753A1, US 6525157B2. Such propylene/ethylene copolymers have utility as thermoplastic elastomers, impact modifiers, compatibilizers in thermoplastic polyolefins, elastic fibers and films, dynamically vulcanizable alloys, curable elastomers, adhesives, PVC replacements and viscosity modifiers. Also, blends of such copolymers with polypropylene, upon orientation give significantly enhanced elastic recovery and tensile strength.

Preferred catalyst systems comprising a metallocene represented by Formula 1, an

activator and optionally an additional cocatalyst are particularly suited for

preparing polyolefins of high molecular weight at industrially useful temperatures.

[0018]	Differential scanning calorimetric (DSC) trace data is obtained

using a TA Instruments model 2920 machine. Samples weighing approximately

7-10 mg are sealed in aluminum sample pans. The DSC data are recorded by first

cooling the sample to -50 °C and then gradually heating it to 200 °C at a rate of 10

°C/minute. The sample is kept at 200 °C for 5 minutes before a second cooling-

heating cycle is applied. Both the first and second cycle thermal events are

recorded. Areas under the melting curves are measured and used to determine the

heat of fusion and the degree of crystallinity. The percent crystallinity is

calculated using the formula, [area under the curve (Joules/gram) / B

(Joules/gram)] * 100, where B is the heat of fusion for the homopolymer of the

major monomer component. These values for B are to be obtained from the

Polymer Handbook, Fourth Edition, published by John Wiley and Sons, New

York 1999. A value of 189 J/g (B) is used as the heat effusion for polypropylene.

[0019]	This invention further relates to processes for preparing oligomers

and/or polymers of unsaturated monomers, such as polar monomers and or olefins comprising contacting a transition metal compound (as described herein) and, optionally, an activator with the monomers. This invention also relates to a process for the preparation of olefin polymers and copolymers using metallocenes containing specifically substituted indenyl ligands as represented in Formula 1:

(Figure Remove)

where:

M is a transition metal selected form group 4 of the periodic table, preferably Zr or

Hf, most preferably Hf;

each R1 is independently selected from the group consisting of hydrogen,

hydrocarbyl, substituted hydrocarbyl and a functional group, preferably, R1 is

hydrogen, a hydrocarbon or a halide, preferably R1 is a hydride, even more preferably R1 is selected from the group consisting of methyl, ethyl, trimethylsilylmethyl, trimethylsilyl, phenyl, naphthyl, allyl, and benzyl; even more preferably, R1 is methyl, and R1 may be linked, and the R1 groups may be the same or different;

fy

each R is independently selected from the group consisting of methyl, ethyl,

propyl, butyl, pentyl, hexyl and the isomers thereof, provided that when R3 and R6

and or R  and R15 form a 5 carbon ring, then each R2 is independently selected

from the group consisting of ethyl, propyl, butyl, pentyl, hexyl and the isomers

thereof, preferably R2 is methyl, ethyl or propyl, more preferably, R2 is methyl,

and the R2 groups may be the same or different;

R3 is carbon or silicon;

R is hydrogen, hydrocarbyl, substituted hydrocarbyl or a functional group,

preferably R4 is CH^, and R4 and R5 may be bound together to form a ring, and or

R4 and R6 may be bound together to form a ring;

a is an integer that is equal to 0, 1, or 2;

R5 is hydrogen, hydrocarbyl, substituted hydrocarbyl or a functional group,

preferably R5 is CHb, and R5 and R3 may be bound together to form a ring;

b is an integer that is equal to 0, 1, or 2;

R6 is carbon or silicon;

each R7 hydrogen;

each R8is independently selected from the group consisting of hydrogen, methyl,

ethyl, propyl, butyl, pentyl, hexyl and the isomers thereof, preferably R8 is

hydrogen, methyl, ethyl or propyl, more preferably R8 is hydrogen or methyl, and

the R8 groups may be the same or different;

each R9 is independently selected from the group consisting of hydrogen,

hydrocarbyl, substituted hydrocarbyl and a functional group, preferably R is

hydrogen, methyl, ethyl, propyl or phenyl, more preferably R9 is hydrogen, and the

R9 groups may be the same or different, and any two R groups may be linked

together to form a ring, and R9 and R8 may be linked together to form a ring, and

R9 and R16 may be linked together to form a ring, and R9 and R1' may be linked

together to form a ring;

R10 is -M2(R16)h- where M2 is B, Al, N, P, Si or Ge, h is an integer from 1 to 2, such that the valence of M2 is filled, and R16 is hydrogen, hydrocarbyl, substituted hydrocarbyl or a functional group, preferably an arene, and each R16 group may be the same or different, and any two R16 groups may be linked together to form a ring, preferably, R10 is SiMe2, Si(CH2)2, Si(CH2)3) SiPh2, Si(biphenyl)t, Si(biphenyl)2, Si(o-tolyl)2, more preferably R10 is SiMe2 or SiPh2;

each R11 is independently selected from the group consisting of hydrogen,

i'' '

hydrocarbyl, substituted hydrocarbyl and a functional group, preferably R11 is hydrogen, methyl, ethyl, propyl or phenyl, more preferably R11 is hydrogen, and the R11 groups may be the same or different, and the R1 ] groups may be linked

11	8

together to form a ring, and R  and R may be linked together to form a ring, and

R1' and R1 may be linked together to form a ring;

c is an integer = 0, 1, or 2;

d is an integer = 0,1, or 2;

e is an integer = 0, 1, or 2;

The sum of c, d, and e is 1, 2 or 3, preferably the sum of c, d, and e is lor 2, more

preferably, the sum of c, d, and e is 1;

R12 is carbon or silicon;

R13 is hydrogen, hydrocarbyl, substituted hydrocarbyl or a functional group,

preferably CH2, and R13 and R14 may be bound together to form a ring, and R13

and R15 may be bound together to form a ring, when g is 0;

R14 is hydrogen, hydrocarbyl, substituted hydrocarbyl or a functional group,

preferably CH2, and R14 and R12 may be bound together to form a ring when f is 0;

R15 is carbon or silicon;

f is an integer that is equal to 0,1, or 2;

g is an integer that is equal to 0, 1, or 2,

provided that if the two R1 groups are linked, then they do not form a butadiene

group when M is Zr.

[0020]	hi a preferred embodiment, R3 and R6 do not form a 5 carbon ring.

In an alternate embodiment, and or R12 and R13 do not form a 5 carbon ring. In an

alternate embodiment R3 and R6 and R12 and R15 do not form a 5 carbon ring.

[0021]	In a preferred embodiment, R3 and R6 do not form a 5 carbon ring

when M is Zr. In an alternate embodiment, and or R12 and R15 do not form a 5

carbon ring when M is Zr. In an alternate embodiment R3 and R6 and R12 and R15

do not form a 5 carbon ring when M is Zr.

[0022]	In a preferred embodiment when M is Hf, R3 and R6 form a 5

carbon ring and at least one R2 group attached to the 5 carbon ring is not methyl,

preferably at least two R2 groups are not methyl, preferably at three R2 groups are

not methyl, preferably all four R2 groups attached to the 5 carbon ring are not

methyl.

[0023]	In an alternate embodiment, when M is Hf, R12 and R15 form a 5

carbon ring and at least one R2 group attached to the 5 carbon ring is not methyl,

preferably at least two R2 groups are not methyl, preferably at three R2 groups are

not methyl, preferably all four R2 groups attached to the 5 carbon ring are not

methyl.

[0024]	hi another preferred embodiment, M is Hf, and both R1 groups are

methyl.

[0025]	Substituted hydrocarbyl radicals (also called substituted

hydrocarbyls) are radicals in which at least one hydrocarbyl hydrogen atom has

been substituted with at least one heteroatom or heteroatom containing group.

[0026]	The term "hydrocarbyl radical" is sometimes used interchangeably

with "hydrocarbyl" throughout this document. For purposes of this disclosure,

"hydrocarbyl radical" encompasses radicals containing carbon, hydrogen and

optionally silicon atoms, preferably 1 to 100 carbon atoms, hydrogen and

optionally silicon. These radicals can be linear, branched, or cyclic including

polycyclic. These radicals can be saturated, partially unsaturated or fully

unsaturated, and when cyclic, may be aromatic or non-aromatic.

[0027]	Hydrocarbyls may be arenes. An arene is a substituted or

unsubstituted aromatic hydrocarbon. Arenes may be monocyclic, polycyclic,

hydrocarbon ring assemblies or fused ring systems. Arenes may be substituted or

unsubstituted. Substituted hydrocarbyls may be arenes containing functional

groups. As such, substituted hydrocarbyls maybe heterocyclics,

polyheterocyclics, heterocyclic ring assemblies or fused heterocyclic ring systems.

[0028]	In some embodiments, the hydrocarbyl radical is selected from

methyl, ethyl, propyl, butyl, pentyl, hexyl, heptyl, octyl, nonyl, decyl, undecyl, dodecyl, tridecyl, tetradecyl, pentadecyl, hexadecyl, heptadecyl, octadecyl, nonadecyl, eicosyl, heneicosyl, docosyl, tricosyl, tetracosyl, pentacosyl, hexacosyl, heptacosyl, octacosyl, nonacosyl, triacontyl, ethenyl, propenyl, butenyl, pentenyl, hexenyl, heptenyl, octenyl, nonenyl, decenyl, undecenyl, dodecenyl, tridecenyl, tetradecenyl? pentadecenyl, hexadecenyl, heptadecenyl, octadecenyl, nonadecenyl, eicosenyl, heneicosenyl, docosenyl, tricosenyl, tetracosenyl, pentacosenyl, hexacosenyl, heptacosenyl, octacosenyl, nonacosenyl, triacontenyl, propynyl, butynyl, pentynyl, hexynyl, heptynyl, octynyl, nonynyl, decynyl, undecynyl, dodecynyl, tridecynyl, tetradecynyl, pentadecynyl, hexadecynyl, heptadecynyl, octadecynyl, nonadecynyl, eicosynyl, heneicosynyl, docosynyl, tricosynyl, tetracosynyl, pentacosynyl, hexacosynyl, heptacosynyl, octacosynyl, nonacosynyl, or triacontynyl isomers. For this disclosure, when a radical is listed it indicates that radical type and all other radicals formed when that radical type is subjected to the substitutions defined above, Alkyl, alkenyl and alkynyl radicals listed include all isomers including where appropriate cyclic isomers, for example, butyl includes n-butyl, 2-methylpropyl, 1-methylpropyl, tert-butyl, and cyclobutyl (and analogous substituted cyclopropyls); pentyl includes n-pentyl, cyclopentyl, 1-methylbutyl, 2-methylbutyl, 3-methylbutyl, 1-ethylpropyl, and neopentyl (and analogous substituted cyclobutyls and cyclopropyls); butenyl includes E and Z forms of 1-butenyl, 2-butenyl, 3-butenyl, 1-methyl-1-propenyl, l-methyl-2-propenyl, 2-methyl-1-propenyl and 2-methyl-2-propenyl (and cyclobutenyls and cyclopropenyls). Cyclic compound having substitutions include all isomer forms, for example, methylphenyl would include ortho-methylphenyl, meta-methylphenyl and para-methylphenyl; dimethylphenyl would include 2,3-dimethylphenyl, 2,4-dimethylphenyl, 2,5-dimethylphenyl, 2,6-diphenylmethyl, 3,4-dimethylphenyl, and 3,5-dimethylphenyl.

[0029]	Functional groups are heteroatoms of groups 1-17 of the periodic

table either alone or connected to other elements by covalent or other interactions such as ionic, van der Waals forces, or hydrogen bonding. Examples of functional

groups include fluoride, chloride, bromide, iodide, carboxylic acid, acid halide, carboxylic ester, carboxylic salt, carboxylic anhydride, aldehyde and their chalcogen (Group 14) analogues, alcohol and phenol, ether, peroxide and • hydroperoxide, carboxylic amide, hydrazide and imide, amidine and other nitrogen analogues of amides, nitrile, amine arid imine, azo, nitro, other nitrogen compounds, sulfur acids, selenium acids, thiols, sulfides, sulfoxides, sulfones, phosphines, phosphates, other phosphorus compounds, silanes, boranes, borates, alanes, aluminates. Functional groups may also be taken broadly to include organic polymer supports or inorganic support material such as alumina, and silica.

[0030]	hi a preferred embodiment, the catalyst compounds used herein are

represented by the Formula 2:

(Figure Remove)

where:

M is a transition metal selected from group 4 of the periodic table, preferably Zr or

Hf, most preferably Hf;

each R is independently selected from the group consisting of hydrogen,

hydrocarbyl, substituted hydrocarbyl and a functional group, preferably R1 is a

hydrogen, a hydrocarbon or a halide, more preferably R1 is a hydride, methyl,

ethyl, trimethylsilylmethyl, trimethylsilyl, phenyl, naphthyl, allyl, or benzyl, even

more preferably R1 is methyl, and the two R groups may be the same or different,

and the two R1 groups may be linked;

each R2 is independently selected from the group consisting of methyl, ethyl,

propyl, butyl, pentyl, hexyl and the isomers thereof, provided that when R3 and R6

and or R12 and R15 form a 5 carbon ring, then each R2 is independently selected

from the group consisting of ethyl, propyl, butyl, pentyl, hexyl and the isomers

thereof, preferably R2 is methyl, ethyl or propyl, more preferably, R2 is methyl,

and the R2 groups may be the same or different;

each R7 is hydrogen;

each R8 is independently selected from the group consisting of hydrogen, methyl,

ethyl, propyl, butyl, pentyl, hexyl and the isomers thereof, preferably R8 is

ft

hydrogen, methyl, ethyl or propyl, more preferably, R is hydrogen or methyl, and the R8 groups may be the same or different;

each R9 is independently selected from the group consisting of hydrogen, hydrocarbyl, substituted hydrocarbyl and a functional group, preferably R9 is hydrogen, methyl, ethyl, propyl or phenyl, more preferably R9 is hydrogen, and the R9 groups may be the same or different, and any two R9 groups may be linked together to form a ring, and R9 and R8' may be linked together to form a ring, and R9 and R1' may be linked together to form a ring;

R10 is -M2(R16)h- where M2 is B, Al, N, P, Si or Ge, h is an integer from 1 to 2, such that the valence of M2 is filled, and R16 is hydrogen, hydrocarbyl, substituted hydrocarbyl or a functional group, preferably an arene, and each R16 group may be the same or different, and any two R1() groups maybe linked together to form a ring, preferably, R10 is SiMe2, Si(CH2) 2, Si(CH2) 3, SiPh2, Si(biphenyl),, Si(biphenyl)2, Si(o-tolyl)2, more preferably R10 is SiMe2 or SiPh2;

each R11 is independently selected from the group consisting of hydrogen,

hydrocarbyl, substituted hydrocarbyl and a functional group, preferably R1! is

hydrogen, methyl, ethyl, propyl or phenyl, more preferably R1' is hydrogen, and

the R11 groups may be the same or different, and the R11 groups may be linked

together to form a ring, and R1! and R8 may be linked together to form a ring;

c is an integer = 0, 1, or 2;

d is an integer = 0, 1, or 2;

e is an integer = 0, 1, or 2;

The sum of c, d, and e is 1, 2 or 3, preferably the sum of c, d, and e is lor 2, more

preferably, the sum of c, d, and e is 1;

provided that if the two R1 groups are linked, then they do not form a butadiene

group when M is Zr.

[0031]	In an alternate embodiment, when M is Hf at least one R2 group

attached to a six carbon ring is not methyl, preferably at least two R2 groups are

not methyl, preferably at three R2 groups are not methyl, preferably all four R2

groups attached to a six carbon ring are not methyl.

[0032]	In another preferred embodiment, M is Hf, and both R1 groups are

methyl.

[0033]	In a preferred embodiment, the catalyst compounds used herein are

represented by the Formula 3:

(Figure Remove)

where:

M is a transition metal selected from group 4 of the periodic table, preferably Zr or

Hf, most preferably Hf;

each R1 is independently selected from the group consisting of hydrogen,

hydrocarbyl, substituted hydrocarbyl and a functional group, preferably R1 is a

hydrogen, a hydrocarbon or a halide, more preferably R1 is a hydride, methyl,

ethyl, trimethylsilylmethyl, trimethylsilyl, phenyl, naphthyl, allyl, or benzyl, even

more preferably R1 is methyl, and the two R1 groups may be the same or different,

and the two R1 groups maybe linked, provided that if the two R1 groups are

linked, then they do not form a butadiene group when M is Zr;

Me is methyl;

each R8 is independently selected from the group consisting of hydrogen,

hydrocarbyl, substituted hydrocarbyl and a functional group, preferably R8 is

hydrogen, methyl, ethyl or propyl, more preferably R8 is hydrogen or methyl, and

O

the R groups may be the same or different; and

each R16 may be the same or different and the R16 groups may be linked together

to form a ring, preferably each R16 is independently a methyl, ethyl, phenyl,

biphenyl, o-tolyl, or an arene, preferably R16 is methyl, ethyl, phenyl or an arene.

[0034]	hi any a preferred embodiment of any of the above formulae R is

not a phenyl group and or a substituted phenyl group.

[0035]	In another preferred, embodiment, if the two R1 groups are linked,

then they do not form a butadiene group when M is Ti.

[0036]	hi another preferred embodiment, if the two R1 groups are linked,

then they do not form a butadiene group when M is Hf.

[0037]	hi a preferred embodiment, the catalyst compounds used herein are

represented by the following Formulae:

(Figure Remove)

where Me is methyl, Hf is hafnium, Ph is phenyl, and Si is silicon.

[0038]	hi another embodiment, the catalysts compounds of this invention

are present in a formal +4 oxidation state. In another embodiment, the catalysts compounds of this invention are not present in a formal +2 oxidation state. The nomenclature of formal oxidation states used here are described in length in the texts: Hegedus, L.S. Transition Metals in the Synthesis of Complex Organic

Molecules 2nd Ed, University Science Press, 1999, Sausalito, CA. and Collman, J.P. et. al. Principles and Applications of Organotransition Metal Chemistry. University Science Press, 1987, Sausalito, CA.

[0039]	hi another preferred embodiment the catalyst compounds described

herein may be used in combination with other polymerization and or oligomerization catalysts, hi a preferred embodiment the instant catalyst compounds are used in combination with catalyst compounds described in any of the following references and references therein:

Hlatky, G.G. Chem. Rev. 2000,100, 1347; Alt, H.; Koppl, A. Chem. Rev. 2000, 100,1205; Resconi, L.; Cavallo, L.; Fait, A.; Piermontesi, F. Chem. Rev. 2000, 100, 1253; Bryntzinger, H.H.; et.al. Angew. Chem. Int. Ed. Engl. 1995, 34, 1143; Ittel, S.D.; Johnson, L.K.; Brookhart, M. Chem. Rev. 2000,100, 1169; Gibson, V.C.; Spitzmesser, S.K. Chem. Rev. 2003,103,283.; Skupinska, J. Chem. Rev. 1991, 91, 613; Carter, A. et. al. Chem. Commun. 2002, 858; McGuinness, D.S.; et. al. J. Am. Chem. Soc. 2003, 125, 5272; McGuiness, D.S. Chem. Commun. 2003, 334.

Activators and Activation Methods for Catalyst Compounds

[0040]	The bridged metallocene compounds according to this invention

may be activated for polymerization catalysis in any mariner sufficient to allow coordination or cationic polymerization. This can be achieved for coordination polymerization when one ligand can be abstracted and another will either allow insertion of the unsaturated monomers or will be similarly abstractable for replacement with a ligand that allows insertion of the unsaturated monomer (labile ligands), eg. alkyl, silyl or hydride. The traditional activators of coordination polymerization art are suitable, those typically include Lewis acids such as alumoxane compounds, and ionizing, anion precursor compounds that abstract one so as to ionize the bridged metallocene metal center in to a cation and provide a counterbalancing noncoordianting ion.

[0041]	Alkylalumoxanes and modified alkylalumoxane are suitable as

catalyst activators, particularly for the invention metal compounds where R1 = halide or other functional group. Alkylalumoxanes and modified alkylalumoxane

are also suitable as catalyst for the invention metal compounds where R1 = hydrocarbyl or substituted hydrocarbyl. In one embodiment, one or more alumoxanes are utilized as an activator in the catalyst composition of the invention. Alumoxanes, sometimes called aluminoxanes in the art, are generally oligomeric compounds containing -A1(R)-O- subunits, where R is an alkyl group. Examples of alumoxanes include methylalumoxane (MAO), modified methylalumoxane (MMAO), ethylalumoxane and isobutylalumoxane. Alkylalumoxanes and modified alkylalumoxanes are suitable as catalyst activators, particularly when the abstractable ligand is a halide. Mixtures of different alumoxanes and modified alumoxanes may also be used. For further descriptions, see U.S. Patents 4,665,208, 4,952,540, 5,041,584, 5,091,352, 5,206,199, 5,204,419, 4,874,734, 4,924,018,4,908,463, 4,968,827, 5,329,032, 5,248,801, 5,235,081, 5,157,137, 5,103,031 and EP 0 561 476 Al, EP 0 279 586 Bl, EP 0 516 476 A, EP 0 594 218 Al and WO 94/10180.

[0042]	When the activator is an alumoxane (modified or unmodified),

some embodiments select the maximum amount of activator at a 5000-fold molar

excess Al/M over the catalyst precursor (per metal catalytic site). The minimum

activator-to-catalyst-precursor is typically a 1:1 molar ratio.

[0043]	Alumoxanes may be produced by the hydrolysis of the respective

trialkylaluminum compound. MMAO may be produced by the hydrolysis of trimethylaluminum and a higher trialkylaluminum such as triisobutylaluminum. MMAO's are generally more soluble in aliphatic solvents and more stable during storage. There are a variety of methods for preparing alumoxane and modified alumoxanes, non-limiting examples of which are described in U.S. Patent No. 4,665,208, 4,952,540, 5,091,352, 5,206,199, 5,204,419, 4,874,734, 4,924,018, 4,908,463, 4,968,827, 5,308,815, 5,329,032, 5,248,801, 5,235,081, 5,157,137, 5,103,031, 5,391,793, 5,391,529, 5,693,838, 5,731,253, 5,731,451, 5,744,656, 5,847,177, 5,854,166, 5,856,256 and 5,939,346 and European publications EP-A-0 561 476, EP-B1-0 279 586, EP-A-0 594-218 and EP-B1-0 586 665, and PCT publications WO 94/10180 and WO 99/15534, all of which are herein fully incorporated by reference.  It may be preferable to use a visually clear

methylalumoxane. A cloudy or gelled alumoxane can be filtered to produce a clear solution or clear alumoxane can be decanted from the cloudy solution. Another preferred alumoxane is a modified methyl alumoxane (MMAO) cocatalyst type 3A (commercially available from Akzo Chemicals, Inc. under the trade name Modified Methylalumoxane type 3A, covered under patent number US 5,041,584).

[0044]  •  Aluminum alkyl or organoaluminum compounds which may be utilized as activators (or scavengers) include trimethylaluminum, triethylaluminum, triisobutylaluminum, tri-n-hexylaluminum, tri-n-octylaluminum and the like.

[0045]	It is within the scope of this invention to use an ionizing or

stoichiometric activator, neutral or ionic, such as tri (n-butyl) ammonium tetrakis (pentafluorophenyl) boron, a trisperfluorophenyl boron metalloid precursor or a trisperfluoronaphtyl boron metalloid precursor, polyhalogenated heteroborane anions (WO 98/43983), boric acid (U.S. Patent No. 5,942,459) or combination thereof. It is also within the scope of this invention to use neutral or ionic activators alone or in combination with alumoxane or modified alumoxane activators.

[0046]	Examples of neutral stoichiometric activators include tri-

substituted boron, tellurium, aluminum, gallium and indium or mixtures thereof. The three substituent groups are each independently selected from alkyls, alkenyls, halogen, substituted alkyls, aryls, arylhalides, alkoxy and halides. Preferably, the three groups are independently selected from halogen, mono or multicyclic (including halosubstituted) aryls, alkyls, and alkenyl compounds and mixtures thereof, preferred are alkenyl groups having 1 to 20 carbon atoms, alkyl groups having 1 to 20 carbon atoms, alkoxy .groups having 1 to 20 carbon atoms and aryl groups having 3 to 20 carbon atoms (including substituted aryls). More preferably, the three groups are alkyls having 1 to 4 carbon groups, phenyl, naphthyl or mixtures thereof. Even more preferably, the three groups are halogenated, preferably fluorinated, aryl groups. Most preferably, the neutral stoichiometric activator is trisperfluorophenyl boron or trisperfluoronaphthyl boron.

[0047]	Ionic stoichiometric activator compounds may contain an active

proton, or some other cation associated with, but not coordinated to, or only loosely coordinated to, the remaining ion of the ionizing compound. Such compounds and the like are described in European publications EP-A-0 570 982, EP-A-0 520 732, EP-A-0 495 375, EP-Bl-0 500 944, EP-A-0 277 003 and EP-A-0277 004, and U.S. Patent Nos. 5,153,157, 5,198,401, 5,066,741, 5,206,197, 5,241,025, 5,384,299 and 5,502,124 and U.S. Patent Application Serial No. 08/285,380, filed August 3, 1994, all of which are herein fully incorporated by reference.

[0048]	Preferred activators include a cation and an anion component, and

may be represented by the following formula:

(St+)u (NCAV")W

S*+ is a cation component having the charge t+

NCA " is a non-coordinating anion having the charge v-

t is an integer from 1 to 3.

v is an integer from 1 to 3.

u and v are constrained by the relationship: (u) x (t) = (v) x (w).

[0049]	The cation component, (St+) may include Bronsted acids such as

protons or protonated Lewis bases or reducible Lewis acids capable of protonating or abstracting a moiety, such as an akyl or aryl, from an analogous metallocene or Group 15 containing transition metal catalyst precursor, resulting in a cationic transition metal species.

[0050]	In a preferred embodiment, the activators include a cation and an

anion component, and may be represented by the following formula:

(LB-Ht+)u (NCAV")W

wherein LB is a neutral Lewis base; H is hydrogen;

NCA " is a non-coordinating onion having the charge v-

t is an integer from 1 to 3,

v is an integer from 1 to 3,

u and v are constrained by the relationship: (u) x (t) = (v) x (w).

[0051]	The activating cation (St+) may be a Bronsted acid, (LB-Ht+),

capable of donating a proton to the transition metal catalytic precursor resulting in a transition metal cation, including ammoniums, oxoniums, phosphom'ums, silyliums and mixtures thereof, preferably ammoniums ojf methylamine, aniline, dimethylamine, diethylamine, N-methylaniline, diphenylamine, trimethylamine, triethylamine, N,N-dimethylaniline, methyldiphenylamine, pyridine, p-bromo N,N-dimethylaniline, p-nitro-N,N-dimethylaniline, phosphoniums from triethylphosphine, triphenylphosphine, and diphenylphosphine, oxoniums from ethers such as dimethyl ether diethyl ether, tetrahydrofuran and dioxane, sulfoniums from thioethers, such as diethyl thioethers and tetrahydrothiophene and mixtures thereof.

[0052]	The activating cation (S*+) may also be an abstracting moiety such
