Repository: anandvc/allindianpatents

File: patents/255369-alkyl-acrylate-copolymer-modified-oriented-polypropylene-films-tapes-fibers-and-nonwoven-textiles.html (part 1 of 2)
Indian Patents. 255369:"ALKYL ACRYLATE COPOLYMER MODIFIED ORIENTED POLYPROPYLENE FILMS, TAPES, FIBERS AND NONWOVEN TEXTILES"

Indian Patents

Recently Granted Patents

  Recently Published Patents

Title of Invention	"ALKYL ACRYLATE COPOLYMER MODIFIED ORIENTED POLYPROPYLENE FILMS, TAPES, FIBERS AND NONWOVEN TEXTILES"

Abstract	Disclosed are films, tapes, slit film fibers and melt-spun fibers comprising (a) at least one polypropylene polymer selected from the group consisting of polypropylene homopolymers; random copolymers or block copolymers of polypropylene and ethylene; and random terpolymers or block terpolymers of polypropylene, ethylene and one other olefin; and (b) from 1 to 30 weight % of at least one ethylene/ alkyl acrylate copolymer. The tapes can be stretched (i.e. uniaxially oriented) to provide monofilament slit film fibers. Also disclosed are processes for preparing such fibers. Also disclosed are nonwoven textiles prepared from the melt-spun fibers.	

Full Text	The present invention relates to a film prepared from a composition.

TECHNICAL FIELD

 [0001]  This invention relates to films, tapes and fibers comprising polypropylene modified with ethylene/alkyl acrylate copolymers. It also relates to nonwoven textiles prepared from melt-spun fibers prepared from these modified polypropylene compositions. It also relates to methods for preparing slit film fibers of these modified polypropylene compositions.

BACKGROUND ART

 [0002]  Oriented films comprising polypropylene may be formed from the molten polymer by a number of methods known in the art. Films can be oriented in one direction by hot-drawing in the machine direction with a tensioning device, and annealing. Films can also be oriented in two directions (machine direction and transverse direction) by suitable tensioning devices. Oriented polypropylene films are useful for a wide variety of packaging applications.

[0003]  Fibers comprising polypropylene may be formed directly from the molten polymer by a number of methods known in the art, including melt-spinning, centrifugal spinning and melt-blowing. 

[0004]  Fibers also may be prepared from extruded polypropylene (PP) homopolymer or copolymer films. Flat films can be extruded into a cooling water bath or onto chilled rolls for quenching. Alternatively, a tubular blown film can be extruded through an annular die and air-quenched. The quenched film is then knife-slit into tapes. The tapes are then stretched (i.e.uniaxially oriented) to several times their original length by hot-drawing in the machine direction with a tensioning device and annealing the stretched tapes having controlled widths, for example, from about 2.5 mm to about 6.5 mm. The stretched tapes provide monofilament fibers.

[0005]  Melt spun fibers can be incorporated into nonwoven textiles by many technologies, including dry laid, wet laid, air laid, spunbond, spunlace, and needlepunch processes. The nonwovens so produced can be used in a wide range of applications including apparel, carpet backing,

agrotextiles and geotextiles.

[0006]  Polypropylene fibers can be used in twines or ropes or to

prepare yarns for carpets. Polypropylene fibers also can be woven or

knitted into fabrics used in applications such as tarpaulins, liners, banners,

sacking, carpet backing, agrotextiles and geotextiles.

[0007]  To reduce the cost of the fabric woven from stretched slit-film

tapes it is desirable to:

[0008]  • reduce the denier (similar width but lower thickness) of the

tape;

[0009]  • increase the width of the tape (with similar thickness) and

reduce the construction of the woven fabric by reducing the number of

tapes per dimension (for example, from an 8 x 8 tapes/square inch to a 5 x

5 tapes/square inch construction); and/or

[0010]  • increase the amount of inert filler such as CaCOs in the

polypropylene formulation.

• [0011]  With conventional polypropylene compositions used in preparing tapes, it is rather difficult to achieve all the above objectives. Higher stretch ratios and reduced denier can result in unacceptable loss of physical properties. Undesirable fibrillation of PP tapes under high stretch ratios must also be overcome,

[0012]  Similarly, it is also desirable to provide oriented polypropylene films and fibers with improved mechanical properties such as tensile breaking load, tenacity (tensile breaking stress) and elongation to break. [0013]  Polypropylene fibers with improved mechanical properties have been prepared by adding small amounts of additives to polypropylene. For example, PCT Patent Application Publication WO 2003/048434 describes a method for making polypropylene monofilaments by adding 0.1 to 20 % of an additive consisting of a combination of lubricant, filler, and heat stabilizer. European Patent EP0080274B1 describes methods for making polypropylene melt-spun fibers by adding 0.1 to 10 % of another polymer that is immiscible in a melt of the polypropylene (in particular, polyhexamethylene adipamide). Polypropylene has also been

modified by the addition of small amounts of liquid crystal polymers, polyethylene, polyethylene glycol and nylon 66 (Journal of Applied Polymer Science, 1986, 31(8), 2753-68.). Improvement of the mechanical properties of the modified compositions has been attributed to a lowering of spun orientation, or wind-up speed suppression. [0014]  Blends of polypropylene and ethylene/alky acrylate copolymers have been previously disclosed (see, for example, U.S. Patent Number 3,433,573).

DISCLOSURE OF THE INVENTION

[0015]  The present invention relates to the enhancement of the mechanical properties such as tensile breaking load, tenacity (tensile breaking stress) and elongation to break (%) of stretched polypropylene films and tapes and enhancement of tenacity and elongation to break (%) of melt spun polypropylene fibers. These enhancements are achieved by incorporating a small percentage (from 1 to 30, preferably from 1 to 15 weight %) of an ethylene/alkyl acrylate copolymer in the PP formulations used to prepare the films and fibers (the PP formulations may optionally contain other materials selected from fillers such as CaCO3

 and additives

such as UV stabilizers, pigments etc.). Blending of ethylene/alkyl acrylate copolymers with PP also improves the processability of the PP resin by, for example, increasing the melt strength of the molten PP resin. These blends provide improved stretchability and drawability for films and fibers over conventional polypropylene films and fibers. The drawability of tapes prepared from these blends is improved during manufacturing (i.e. the blends allow increased draw ratios with no or reduced tape fibrillation). Benefits of the modified polypropylene blends include higher strength at the same tape or fiber denier with no loss in elongation at break. . [0016]  The modified polypropylene blends can also provide cost reduction by allowing production of finer denier polypropylene fibers having the same performance level as unmodified fibers at the same equipment throughput. Alternatively, higher throughput may be achieved at the same denier with improved performance. The blends described

herein will provide lower production downtime for most processes, resulting from fewer breaks.

[0017]  An object of this invention is to improve the mechanical properties such as tensile breaking foad, tenacity and elongation at break of polypropylene compositions used in films, melt-spun fibers, slit-film tapes and fibers there from by incorporating ethyfene/alkyf acrylate copolymers into the PP resin formulations used for their preparation. [0018]  Another object of this invention is to improve or maintain the elastic properties of polypropylene homopotymer formulations loaded with higher levels of inert fillers such as CaCO3 by incorporating a certain level

of ethylene/alkyl acrylate copolymers or using ethylene/alkyl acrylate copolymers as the resin vehicles (for filler loading) in the polypropylene formulations. The aim is to improve the stretchability of the films, tapes and slit film fibers without loss of tensile properties. [0019]  Another object of this invention is to improve the processability of PP formulations by incorporation of a small percentage of ethylene/alkyl acrylate copoiymers. Generally, the cooling of a cast film (before slitting) by a chilled roll is less efficient than by using a chilled water bath. The stretchability of a film cooled on a chilled roll is poor, because the slower cooling results in a more crystalline film. The incorporation of ethylene/alkyl acryfate copolymers enhances the stretchability of the films and overcomes or reduces the fibrillation of the slit film tapes prepared from such films in subsequent drawing. It also enhances the drawability of melt spun fibers and enhances the tensile properties of the drawn fibers. [0020]  Another object of this invention is to enhance the tensile properties (tensile breaking load, tenacity and elongation at break) of the stretched tape with a lower denier.

[0021]  Additional benefits of the modified polypropylene blends described herein include improved uniformity in thickness and width of films and fibers, reduced static, and improved abrasion resistance. [0022]  Accordingly, this invention provides a film prepared from a composition comprising

[0023]  (a) at least one polypropylene polymer selected from the group

consisting of polypropylene homopolymers; random copolymers or block

copolymers of polypropylene and ethylene; and random terpolymers or

block terpolymers of polypropylene, ethylene and one other olefin; and

[0024]  (b) from 1 to 30 weight % of at least one ethylene/ alkyl acrylate

copolymer.

[0025]  This invention also provides a slit film tape prepared from said

film.

[0026]  This invention also provides a fiber prepared by hot-drawing and

annealing said slit film tape prepared from said film.

[0027]  This invention further provides a melt-spun fiber prepared from a

composition comprising

[0028]  (a) at least one polypropylene polymer selected from the group

consisting of polypropylene homopolymers; random copolymers or block

copolymers of polypropylene and ethylene; and random terpolymers or

block terpolymers of polypropylene, ethylene and one other olefin; and

[0029]  (b) from 1 to 15 weight % of at least one ethylene/alkyl acrylate

copolymer.

[0030]  This invention also provides nonwoven textiles prepared from

melt-spun fibers as described above.

[0031]  Benefits of using the modified polypropylene blends described

herein include improvements in tensile strength, "low speed" perforation

and "high speed" perforation.

[0032]  This invention also provides films, slit film tapes, fibers (e.g. slit

film fibers or melt-spun fibers) and nonwoven textiles wherein the

composition described above further comprises (c) from 0.01 to 40 weight

% of at least one additional component selected from the group consisting

of fillers, delustrants, UV stabilizers, pigments and other additives.

[0033]  This invention also provides processes for preparing slit film

fibers comprising

[0034]  (1) preparing a composition comprising

[0035]  (a) at least one polypropylene polymer selected from the group

consisting of polypropylene homopolymers; random copolymers or block

copolymers of polypropylene and ethylene; and random terpolymers or

block terpolymers of polypropylene, ethylene and one other olefin;

[0036]  (b) from 1 to 30 weight % of at least one ethylene/alkyl acrylate

copoiymer; and optionally

[0037]  (c) from 0.01 to 40 weight % of at least one additional

component selected from the group consisting of fillers, delustrants, UV

stabilizers, pigments and other additives;

[0038]  (2) forming said composition into a film;

[0039]  (3) slitting said film into tapes;

[0040]  (4) hot-drawing and annealing a tape of step (3).

DETAILED DESCRIPTION OF THE INVENTION [0041]  "Copoiymer" means polymers containing two or more different monomers. The terms "dipolymer" and "terpolymer" mean polymers containing only two and three different monomers respectively. The phrase "copoiymer of various monomers" means a copoiymer whose units are derived from the various monomers,

[0042]  As indicated above, the films, tapes and fibers of this invention are prepared from a composition comprising polypropylene resins modified with ethylene/alky acrylate copolymers. [0043]  Polypropylene (abbreviated PP) polymers include homopolymers, random copolymers, block copolymers and terpolymers of propylene. Copolymers of propylene include copolymers of propylene with other olefins such as ethylene, 1-butene, 2-butene and the various pentene isomers, etc. and preferably copolymers of propylene with ethylene. Terpolymers of propylene include copolymers of propylene with ethylene and one other olefin. Random copolymers, also known as statistical copolymers, are polymers in which the propylene and the comonomer(s) are randomly distributed throughout the polymeric chain in ratios corresponding to the feed ratio of the propylene to the comonomer(s). Block copolymers are made up of chain segments consisting of propylene homopolymer and of chain segments consisting of, for example, random copolymers of propylene and ethylene. The term "polypropylene" when used herein is used generically to refer to any or all of the polymers comprising propylene described above.

[0044]  Polypropylene homopolymers or random copolymers can be manufactured by any known process. For example, polypropylene polymers can be prepared in the presence of Ziegler-Natta catalyst systems, based on organometallic compounds and on solids containing titanium trichloride.

[0045]  Block copolymers can be manufactured similarly, except that propylene is generally first polymerized by itself in a first stage and propylene and additional comonomers such as ethylene are then polymerized, in a second stage, in the presence of the polymer obtained during the first. Each of these stages can be carried out, for example, in suspension in a hydrocarbon diluent, in suspension in liquid propylene, or else in gaseous phase, continuously or noncontinuously, in the same reactor or in separate reactors.

[0046]  Additional information relating to block copolymers and to their manufacture may be found particularly in chapters 4.4 and 4.7 of the work "Block Copolymers" edited by D. C. Allport and W. H. Janes, published by Applied Science Publishers Ltd in 1973, which are incorporated by reference in the present description.

[0047]  The term "ethylene/alkyl acrylate copolymers" includes copolymers of ethylene and alkyl acrylates wherein the alkyl moiety contains from one to six carbon atoms. Examples of alkyl acrylates include methyl acrylate, ethyl acrylate and butyl acrylate. "Ethylene/methyl acrylate (abbreviated EMA)" means a copolymer of ethylene (abbreviated E) and methyl acrylate (abbreviated MA). "Ethylene/ethyl acrylate (abbreviated EEA)" means a copolymer of ethylene (abbreviated E) and ethyl acrylate (abbreviated EA). "Ethylene/butyl acrylate (abbreviated EBA)" means a copolymer of ethylene (abbreviated E) and butylacrylate (abbreviated BA).

[0048]  The relative amount of the alkyl acrylate comonomer incorporated into ethylene/alkyl acrylate copolymer can, in principle, vary broadly from a few weight percent up to as high as 40 weight percent of the total copolymer or even higher. Similarly, the choice of the alkyl group can, again in principle, vary from a simple methyl group up to a six-carbon atom alkyl group with or without significant branching. The relative

amount and choice of the alkyl group present in the alkyl acrylate ester comonomer can be viewed as establishing how and to what degree the resulting ethylene copolymer is to be viewed as a polar polymeric constituent in the thermoplastic composition.

[0049]  Preferably, the alkyl group in the alkyl acrylate comonomer has from one to four carbon atoms and the alkyl acrylate comonomer has a concentration range of from 5 to 30 weight percent of the ethylene/alkyl acrylate copolymer, preferably from 10 to 25 weight %. Most preferably, the alkyl group in the alkyl acrylate comonomer is methyl. [0050]  Ethylene/ alkyl acrylate copolymers can be prepared by processes well known in the polymer art using either autoclave or tubular reactors. The copolymerization can be run as a continuous process in an autoclave: ethylene, the alkyl acrylate, and optionally a solvent such as methanol (see U.S. Patent Number 5,028,674) are fed continuously into a stirred autoclave of the type disclosed in U.S. Patent Number 2,897,183, together with an initiator. The rate of addition will depend on variables such as the polymerization temperature, pressure, alkyl acrylate monomer employed, and concentration of the monomer in the reaction mixture needed to achieve the target composition of the copolymer. In some cases, it may be desirable to use a telogen such as propane, to control the molecular weight. The reaction mixture is continuously removed from the autoclave. After the reaction mixture leaves the reaction vessel, the copolymer is separated from the unreacted monomers and solvent (if solvent was used) by conventional means, e.g., vaporizing the nonpolymerized materials and solvent under reduced pressure and at an elevated temperature.

[0051]  Tubular reactor produced ethylene/alkyl acrylate copolymer can be distinguished from the more conventional autoclave produced ethylene/alkyl acrylate as generally known in the art. Thus the term or phrase "tubular reactor produced" ethylene/alkyl acrylate copolymer; for purposes of this invention, denotes an ethylene copolymer produced at high pressure and elevated temperature in a tubular reactor or the like, wherein the inherent consequences of dissimilar reaction kinetics for the respective ethylene and alkyl acrylate comonomers is alleviated or

partially compensated by the intentional introduction of the monomers along the reaction flow path within the tubular reactor. As generally recognized in the art, such .a tubular reactor copolymerization technique will produce a copolymer having a greater relative degree of heterogeneity along the polymer backbone (a more blocky distribution of comonomers), will tend to reduce the presence of long chain branching and will produce a copolymer characterized by a higher melting point than one produced at the same comonomer ratio in a high pressure stirred autoclave reactor. Tubular reactor produced ethylene/alkyl acrylate copolymers are generally stiffer and more elastic than autoclave produced ethylene/alkyl acrylate copolymers.

[0052]  Tubular reactor produced ethylene/alkyl acrylate copolymers of this nature are commercially available from E. I. du Pont de Nemours & Co., Wilmington, Delaware.

[0053]  The actual manufacturing of the tubular reactor ethylene/alkyl acrylate copolymers as previously stated is preferably in a high pressure, tubular reactor at elevated temperature with additional introduction of reactant comonomer along the tube and not merely manufactured in a stirred high-temperature and high-pressure autoclave type reactor. However, it should be appreciated, that similar ethylene/alkyl acrylate copolymeric material can be produced in a series of autoclave reactors wherein comonomer replacement is achieved by multiple zone introduction of reactant comonomer as taught in U.S. Patent Numbers 3,350,372; 3,756,996; and 5,532,066, and as such these high melting point materials should be considered equivalent for purposes of this invention.

[0054J  To further illustrate and characterize the tubular reactor produced ethylene/alkyl acrylate copolymer relative to conventional autoclave produced copolymer, the following list of commercially available ethylene/methyl acrylate copolymers with associated melting point data show that tubular EMA resins have considerably higher melting points versus autoclave EMA's due to a very different MA distribution along polymer chains:

[0055]  Autoclave produced copolvmers

[0056]  EMA-A1 (21.5 wt% MA)  rnp = 76 °C

[0057]  EMA-A2 (24 wt% MA)  mp = 69 °C

[0058]  EMA-A3 (20 wt% MA)  mp = 80 °C

[0059]  EMA-A4 (24wt% MA)  mp = 73 °C.

[0060]  Tubular reactor produced copolvmers

[0061]  EMA-T1 (25 wt% MA)  mp = 88 °C

[0062]  EMA-T2 (20 wt% MA)  mp = 95 °C.

[0063]  For additional discussion regarding the differences between

tubular reactor produced and autoclave produced ethylene/alkyl acrylate

copolymers, see Richard T. Chou, Mimi Y. Keating and Lester J. Hughes,

"High Flexibility EMA made from High Pressure Tubular Process", Annual

Technical Conference - Society of Plastics Engineers (2002), 60th(Vol. 2),

1832-1836. CODEN:ACPED4 ISSN:0272-5223; AN 2002:572809;

CAPLUS.

[0064]  Ethylene/alkyl acrylate copolymers suitable for use in this

invention are available from DuPont. See Table A for specific examples of

tubular reactor produced ethylene/alkyl acrylate copolymers available from

DuPont.

Table A

(Table Removed A)

[0065]  The ethylene/alkyl acrylate copolymers useful in the present invention can vary significantly in molecular weight as witnessed by EMA having a melt index numerically in terms of a fraction up to about ten. The specific selection of the grade of ethylene/alkyl acrylate copolymer component(s) to be used to modify polypropylene will be influenced by balancing factors such as melt indices of the modifier and the polypropylene, draw temperature related to the respective softening points of the ethylene/alkyl acrylate copolymer and the polypropylene, and the draw profile (draw rate and draw ratio) contemplated. Other factors to be considered in the selection of the ethylene/alkyl acrylate copolymer

include increased elastic recovery associated with higher relative

molecular weight copolymer (such as an E/25 weight % MA with a 0.7 Ml)

and the pragmatic ability to more easily blend with fillers (see below) with

a relatively lower molecular copolymer (such as an E/20 weight % MA with

an 8 Ml).

[0066]  Compositions of ethylene/alkyl acrylate copolymers and

polypropylene useful in this invention may be prepared by dry blending,

pellet blending, melt blending, by extruding a mixture of the various

constituents, and other mixing processes known in the art.

[0067]  The compositions useful in this invention may optionally further

comprise fillers such as calcium carbonate (CaCO3), in quantities that

may be up to 30 to 40 weight %, of a tape composition. For example, from 0.01 to 20 weight %, from 0.1 to 15 weight %, from about 2 to about 10 weight % CaCO3 may be present in some slit film tapes. The

ethylene/alkyl acrylate copolymers as described herein provide enhanced compatibility between the polypropylene base resin and optional filler. The enhanced compatibility may provide reduced tendency of "dusting" caused by separation of the filler and the polypropylene resin, lower CaCO3

particulates in the air during processing operations, and reduced wear on weaving or knitting equipment. Use of ethylene/alkyl acrylate copolymer modifiers as described herein may also provide for higher filler loading. [0068]  The compositions useful in this invention may optionally further comprise other additives such as delustrants such as TiO2, UV stabilizers,

pigments, etc. These additives are well known in the art of films, slit film fibers and melt spun fibers. These conventional ingredients may be present in the compositions according to this invention, from 0.01 to 20 weight %, preferably from 0.1 to 15 weight %. [0069]  The optional incorporation of such conventional ingredients into the compositions comprising polypropylene modified with ethylene/alkyl acrylate copolymer can be carried out by any known process. This incorporation can be carried out, for example, by dry blending, by extruding a mixture of the various constituents, by the conventional masterbatch technique, or the like. A typical masterbatch may comprise from 75 to 90 weight % of CaCO3- Of note is the use of a masterbatch comprising CaCO3 and the ethylene/alkyl acrylate copolymer modifier.

[0070]  The thermoplastic compositions described herein are suitable for preparation of films and fibers by extrusion processing. [0071]  Films of this invention, from which slit film tapes and fibers may be formed, can be made by virtually any method of film forming known to those skilled in this art. As such, the film and film structures can be typically cast, extruded, co-extruded and the like including orientation (either uniaxially or biaxially) by various methodologies (e.g., blown film, mechanical stretching or the like). It should be appreciated that various additives as generally practiced in the art can be present in the respective film layers including the presence of tie layers and the like, provided their presence does not substantially alter the properties of the film or film structure. Thus, it is contemplated that various additives such as antioxidants and thermal stabilizers, ultraviolet (UV) light stabilizers, pigments and dyes, fillers, delustrants, anti-slip agents, plasticizers, other processing aids, and the like may be advantageously employed. [0072]  In one embodiment, the film is formed by an extrusion process that causes the polymer chains in the film to be generally aligned in the direction of extrusion. Linear polymers, after being highly oriented uniaxially possess considerable strength in the orientation direction, but less strength in the transverse direction. This alignment can add strength to the film in the direction of extrusion, which corresponds to the length dimension of the slit film yarns. Alternatively, the film may be formed through a blowing process known to those skilled in this art. [0073]  This invention provides a film prepared from a composition comprising polypropylene and ethylene/alkyl acrylate copolymers. The film can be unoriented, oriented in a uniaxial direction (e.g. machine direction), or oriented in a biaxial direction (e.g. machine direction and transverse direction).

[0074]  The films are useful in a wide variety of packaging applications including shrink film. As indicated above, the films are also useful for preparing slit film tapes and fibers.

[0075]  Preferred films of this invention include:

[0076]  Preferred 1.  The film wherein said alkyI acrylate is present

in said ethylene/alkyl acrylate copolymer in a range from about 5 to about

30 weight %.

[0077]  Preferred 2.  The film of Preferred 1 wherein said alkyl

acrylate is present in said ethylene/ alkyl acrylate copolymer in a range

from about 10 to about 25 weight %.

[0078]  Preferred 3.  The film of Preferred 2 wherein said alkyl

acrylate is selected from the group consisting of methyl acrylate, ethyl

acrylate and butyl acrylate.

[0079]  Preferred 4.  The film of Preferred 3 wherein said alkyl

acrylate is methyl acrylate.

[0080]  Preferred 5.  The film of any of Preferred 1 through

Preferred 4 wherein component (b) is present in an amount from 2 to 30

weight %, alternatively from 2 to 20 weight %, alternatively from 2 to 10

weight % of the total composition.

[0081]  Preferred 6.  The film of any of Preferred 1 through

Preferred 5 further comprising

[0082]  (c) from 0.01 to 40 weight % of at least one additional

component selected from the group consisting of fillers, delustrants, UV

stabilizers, pigments and other additives.

[0083]  Preferred 7.  The film of Preferred 6 wherein component (c)

is present in an amount between 0.1 and 15 weight %.

[0084]  Preferred 8.  The film of any of Preferred 1 through

Preferred 7 that is prepared by extrusion of said composition into a cooling

water bath for quenching.

[0085]  Preferred 9.  The film of any of Preferred 1 through

Preferred 7 that is prepared by extrusion of said composition onto chilled

rolls for quenching.

[0086]  Preferred 10.  The film of any of Preferred 1 through

Preferred 7 that is prepared by extrusion of said composition through an

annular die into a tubular blown film that is air-quenched.

[0087]  Preferred 11.  The film of any of Preferred 1 through Preferred 10 wherein said composition comprises a tubular reactor produced ethylene/ alkyl acrylate copolymer.

[0088]  This invention also provides a slit film tape prepared from films of this invention. Preferred tapes are those prepared from the preferred films above.

[0089]  This invention also provides a fiber prepared by hot-drawing and annealing said slit film tape prepared from said film. Preferred fibers are those prepared from tapes prepared from the preferred films above. [0090]  This invention also provides processes for preparing slit film fibers. Preferred processes are those utilizing the preferred films above. [0091]  As indicated, the slit film fibers are formed of a polymeric material that is formed into a film, slit into tapes and hot-drawn. [0092]  Woven or knitted textiles can be prepared from slit film fibers as described above. Preferred woven or knitted textiles are prepared from the preferred fibers above.

[0093]  Processes to manufacture slit film fibers based on polypropylene polymers by slitting films extruded from compositions comprising such polymers are well known. Common usages for which these slit film monofilament fibers are intended include rope and string manufacture, fibers for synthetic lawns, and woven fabric for sacking, carpet backing or geotextiles.

[0094]  The manufacture of the slit film fiber itself from the compositions described above can be carried out according to any known methods. It is possible, for example, to manufacture a primary film by extruding the said compositions using so-called "blown film" or "flat die" methods. A blown film is prepared by extruding the polymeric composition through an annular die and expanding the resulting tubular film with an air current to provide a blown film. Cast flat films are prepared by extruding the composition through a flat die. The film leaving the die is cooled by at least one roll containing internally circulating fluid (a chill roll) or by a water bath to provide a cast film. A film of this invention would have a width, for example, of about 60 cm (two feet). This primary film is then slit into slit film tapes that are drawn into monofilament fibers before being reeled up.

[0095]  The fit film tapes can be produced with a slitting apparatus which comprises a support frame; a plurality of substantially planar cutting blades, each of which includes opposed cutting edges and opposed ends; a mounting structure for mounting the cutting blades to the support frame; and a feed roll attached to the support frame and configured to feed film in a downstream direction over the exposed cutting edges of the blades. The mounting structure is configured to mount the cutting blades in substantially aligned, parallel and spaced apart relationship, wherein the blades are mounted such that each blade has one of its cutting edges exposed for cutting, and wherein the cutting edges of adjacent blades are spaced apart from each other between about 6 mm and 8 mm. [0096]  After slitting the film into tapes as described above, the drawing operation would be done over a span of from 3 to 6 meters (ten to twenty feet) in an oven heated to a temperature effective to soften the film so as to facilitate the drawing operation. What typically takes place is that the film, at the beginning of the path through the oven is cold and is progressively heated and softened as it passes through the oven. Necking takes place at a neckline that is at a certain distance from the entrance to the oven. The location of the necking zone depends on a number of factors including the rate of stretching, the temperature of the oven, and the nature and thickness of the film material. Atypical pre-stretched tape has a thickness about 120 microns and a width of about 6 mm to 8 mm. After stretching, the final tape has a thickness of about 30 to 50 microns and a width of about 2.5 mm to 3 mm. Tapes can be made wider or narrower for certain purposes. For example, fibers for reduced end count woven fabric can have a final width of from about 4 mm to about 6 mm; polypropylene strapping can have a final width of about 10 mm to 15mm.

[0097]  The drawing ratio will generally be in the range of from about 2:1 to about 16:1 and a typical drawing ratio for some polymers would be from about 4:1 to about 10:1. The drawing ratio for woven tape is preferably from about 5:1 to about 8:1. The drawing ratio for wider strapping tape is typically from about 10:1 to about 15:1. The distance over which longitudinal drawing takes place will vary with the technique used. In the

short-draw the stretching takes place over a distance of a few inches,

other techniques involve much greater distances. After hot-drawing, the

resulting monofilament fibers for woven tape would typically have a denier

of from about 700 to about 1700. Polypropylene strapping would have a

denier of from about 3000 to about 6000.

[0098]  The mechanical properties such as tenacity, tensile breaking

load, elongation at break and denier of the tapes of this invention can be

balanced by adjusting various parameters including

[0099]  • resin formulation design (base resin, level and types of

additives such as CaCO3, UV stabilizers, pigment added);

[00100]  • amount and type of ethylene/ alkyl acrylate used; [00101]  • film and tape processing equipment (quenching, slitting, drawing and annealing configuration); and [00102]  • processing conditions (extruder screw configuration, temperature profile and polymer throughput, stretch and annealing temperatures and profiles, line speed etc).

[00103]  Typically, a manufacturing facility for preparing slit film yarns will have a limited ability to modify equipment and processing conditions. Therefore, the ethylene/alkyl acrylate modification of the polypropylene resin of this invention can provide significant improvement in mechanical properties of the films, tapes and yarns prepared there from. [00104]  As noted above, fibers may also be prepared directly from extrusion processes including centrifugal spinning, melt-spinning, spunbonding and melt-blowing.

[00105]  In centrifugal spinning, fibers are formed as a polymer melt is accelerated from a rapidly rotating source. Molten material from a furnace is transferred into a rotating spinner, and the fibers are produced as centrifugal force extrudes the material through small holes in the side of the spinning device.

[00106]  In melt spinning, the fiber-forming substance is melted for extrusion through the spinneret and then directly solidified by cooling. Melt spun fibers can be extruded from the spinneret in different cross-sectional shapes (round, trilobal, pentalobal, octalobal, and others). In-line

drawing is effected by wrapping the moving thread line around sets of

rotating rolls running at controlled temperature and speeds. Depending on

the specific melt spinning process and subsequent processing steps,

product can be collected as monofilaments, yarn, tow or nonwoven (e.g.

spunbond). See Fibers from Synthetic Polymers. Rowland Hill, ed..

Elsevier Publishing Co., NY, 1953 for a general reference regarding melt

spun fibers.

[00107]  Spunbonding is the direct laydown of nonwoven webs from

fibers as they are melt-spun. Continuous filaments are extruded through a

spinneret, accelerated (via rolls or jets) and laid down onto a moving belt

to form a nonwoven sheet. Bonding occurs at molten fiber crossover

points.

[00108]  Meltblowing is another direct laydown process in which fibers

are extruded through a die tip, attenuated (and fractured) by hot, high

velocity air, and deposited onto a moving belt or screen to form a web of

fine (low denier) fibers.

[00109]  Both spunbond (S) and meltblown (M) webs, after being formed,

can be further bonded and/or patterned by calendering. Multiple layered

nonwovens (e.g. SMS, SMMS, SMMMS) can also be prepared from fibers

of this invention.

[00110]  This invention further provides a melt-spun fiber prepared from a

composition as described above. Preferred melt-spun fibers include:

[00111]  Preferred A.  The fiber wherein said alkyl acrylate is present

in said ethylene/alkyl acrylate copolymer in a range from about 5 to about

30 weight %.

[00112]  Preferred B.  The fiber of Preferred A wherein said alkyl

acrylate is present in said ethylene/alkyl acrylate copolymer in a range

from about 10 to about 25 weight %.

[00113]  Preferred C.  The fiber of Preferred B wherein said alkyl

acrylate is selected from the group consisting of methyl acrylate, ethyl

acrylate and butyl acrylate.

[00114]  Preferred D.  The fiber of Preferred C wherein said alkyl

acrylate is methyl acrylate.

[00115]  Preferred E.  The fiber of any of Preferred A through

Preferred D wherein component (b) is present in an amount from 2 to 10

weight %.

[00116]  Preferred F.  The fiber of any of Preferred A through

Preferred E further comprising

[00117]  (c) from 0.01 to 15 weight % of at least one additional

component selected from the group consisting of fillers, delustrants, UV

stabilizers, pigments and other additives.

[00118]  Preferred G.  The fiber of Preferred F wherein component (c)

is present in an amount between 0.1 and 5 weight %.

[00119]  Preferred H.  The fiber of any of Preferred A through

Preferred G wherein said composition comprises a tubular reactor

produced ethylene/ alkyl acrylate copolymer.

[00120]  Nonwoven textiles can be prepared from melt-spun fibers as

described above. Preferred nonwoven textiles are prepared from the

preferred fibers above.

|00121]  Woven or knitted textiles can be prepared from melt-spun fibers

as described above. Preferred woven or knitted textiles are prepared from

the preferred fibers above.

[00122]  Oriented films are used in a wide variety of packaging

applications. As described above, films of this invention can be also used

to prepare slit tape fibers.

[00123]  Fibers prepared as described herein, including slit tape fibers

are useful for preparing cords, twines or ropes. A number of fibers are

joined together by, for example, twisting, braiding, interlacing and the like

to form a cord. Twines, in general, contain a lower number of fibers and

are smaller in diameter than ropes. These cords, twines or ropes may be

roughly circular or flattened in cross section. Cords and twines can be

used for shoelaces, straps for bags, briefcases and the like, and can be

used in packaging applications. Ropes can be used in a wide variety of

industrial and marine applications. Cords, twines and ropes may also be

further interlaced (such as by knitting) to prepare nets having a relatively

open structure, such as fishing nets, cargo nets and the like.

[00124] Slit tape fibers of this invention can be used as monofilament fibers for carpet tufting, synthetic lawns, matting and the like. They can also be used as strapping.

[00125]  Woven or knitted textiles can be prepared from the slit tape fibers or melt-spun fibers as described above. In general, woven fabrics may have a tighter construction than knitted fabrics. Polypropylene yarns prepared as described herein can be woven into fabrics used in applications such as filters, tarpaulins, awnings, canopies, banners, construction (e.g. roofing) membranes, machine belts, liners for luggage or packaging, heavy duty sacking, carpet backing, upholstery, apparel, agrotextiles (for use in seed control, weed control, gardening, greenhouses and silage) and geotextiles (for erosion control and soil conservation). Knitted fabrics can be used for sacking for use in carrying bulky materials such as groceries, firewood and the like; and construction, industrial and fishing netting.
