Repository: anandvc/allindianpatents

File: patents/255386-a-process-for-preparing-a-polymer-composition.html
Indian Patents. 255386:"A PROCESS FOR PREPARING A POLYMER COMPOSITION"

Indian Patents

Recently Granted Patents

  Recently Published Patents

Title of Invention	"A PROCESS FOR PREPARING A POLYMER COMPOSITION"

Abstract	A process for preparing a polymer composition comprising a water-soluble or water-swellable synthetic polymer backbone that has covalently connected ends and intermediate blocks of oligomeric hydrophobes, wherein the water-soluble or water-swellable polymer backbone is selected from the group consisting of polyethylene oxide and polyacetal polyether, the oligomeric hydrophobes are oligomers of two or more units of the same or different polymerizable cyclic monomers, wherein the polymerizable cyclic monomers are selected from the group consisting of alkyl glycidyl ethers, aryl glycidyl ethers, alkyl epoxide, aryl alkyl epoxide, alkyl oxazoline, aryl oxazoline and mixture thereof, wherein the alkyl or aryl groups have a total number of carbons from 1 to 100, said process comprising reacting the water-soluble or water-swellable backbone polymer with a catalyzing agent, such as herein described, in order to activate the polymer backbone, adding the oligomerizing hydrophobic monomer(s) to the reaction mass, and polymerizing the reaction mass at temperature ranging from 110°C to 120°C for a time ranging from 2hrs to 5hrs, in order to add the oligomerizing hydrophobic monomer(s) to the backbone as end groups .	

Full Text	The present invention relates to a process for preparing a polymer composition.

This application claims the benefit of U.S. Provisional Application No. 60/534,873, filed January 8, 2004.

FIELD OF THE INVENTION

This invention relates to paint compositions using colorant compatible synthetic thickeners. More specifically, the invention relates to the use in paint compositions a synthetic thickener with a water-soluble or water-swellabie polymer backbone that has terminal groups of hydrophobes of oligomers of alkyl-or aryl compounds containing a polymerizable cyclic monomer (i.e., an epoxide, a gfycidyl ether, a cyclic oxide, an oxazoiine) or a polymerizable double bond (i.e., styrene, vinyl ether, acrylamides, acrylates), or derivatives thereof.

BACKGROUND OF THE INVENTION

Hydrophobically modified water-soluble polymers of various types have been used to thicken latex paints to provide a certain performance during manufacturing, storage, and applications. Some of these properties include: ease of formulation, pigment settling prevention, film buiid during application, spatter resistance, low sag, good flow, and leveling of the paint film. These water-soluble polymers may come from a natural source like cellulose, starch, polydextran, guar gum or their ionic and non-ionic derivatives (hydroxy ethyl, hydroxypropyl). Some examples of synthetic water-soluble polymers are the polyacrylamides, polyacrylates, polyvinyl alcohol, polyvinyl sulfonates, polyethylene imine, polydadmac, polyamideazetidinium ion, polyvinylpyrolidone, pofyaspartates, polyacetalpolyether, polyalkylethers, and polyalkylthioethers. Most of the water soluble polymer types are described in "Water soluble polymers" by Yale Meltzer (Noyes Data Corporation, Parkridge, New Jersey, USA, 1981).

The hydrophobe attachment is usually done with a single alkyl group or an alkyl phenol ethoxylate bearing a halide or an epoxide. There are also examples where the hydrophobe is bunched together before the attachment as in USP 4,426,485, USP application 0045724 A1 (2002), USP 5,292,828, and USP 6337366. In these patents, the hydrophobes are pre-connected with each other via a connecting reagent such as diisocyanate, diepoxide, epichlorohydrin or a primary amine.

SUMMARY OF THE INVENTION

The present invention is directed to a polymer composition comprising a water soluble or water swellable synthetic polymer backbone that has covalently connected ends and/or intermediate blocks of pligomeric hydrophobes that are selected from the group consisting of i) alkyl and aryl moieties containing a polymerizable cyclic monomer, ii) a polymerizable double bond, and iii) derivatives of i) and ii), wherein the blocks are two or more units of the same or different hydrophobes.

The present invention also comprehends a process for preparing the water soluble or water swellable polymer composition mentioned above comprising

a)	reacting a water soluble or water swellable backbone polymer with a catalyzing agent in order to activate the polymer backbone,

b)	adding the oligomerizing hydrophobic monomer(s) to the reaction mass, and

c)	polymerizing the reaction mass at sufficient temperature and for a sufficient time in order to add the oligomerizing hydrophobic monomer(s) to the backbone either as end groups or intermediate groups.

This invention also relates to an aqueous protective coating composition comprising (a) the above mentioned polymer composition, (b) a colorant, and (c) a film forming latex, wherein the viscosity of the aqueous protective coating

composition remains unchanged or has an insignificant loss as compared to when using conventional rheology modifiers upon adding the colorant.

DETAILED DESCRIPTION OF THE INVENTION

A new class of hydrophobically modified water-soluble/water dispersible polymers has been found that provide good thickening, leveling, and sag properties in waterborne coatings that can be used alone without other additives in the coating formulation needed in the past for tailoring the formulation for balancing these properties. It has been found that all that is necessary is to provide synthetic, water soluble polymeric backbone structures with the capacity to be dissolved in water or swellable in water to the degree necessary for the application at hand that has been modified in accordance with the present invention. The new class of rheology modifiers is a hydrophobically modified polymer that has a water-soluble or water swellable backbone portion and oiigomeric hydrophobe portion(s) in the form of blocks of units. The oligomeric hydrophobic block has the following chemical architecture:

(Formula Removed)

where:

n is an integer from 1-100

R is an alkyl or aryl group having from 2 carbons to 100 carbons. The alkyl group may be saturate or unsaturated, cyclic or non cyclic, linear or branched, or halogenated, i.e., fluorinated, chlorinated, or brominated. The alkyl and aryl groups may be, substituted, such as alkylsiloxane, alkylether, arylalkylether, alkylarylene ether, alkylene ether, alkyl thioether, alkylene thioether, alkyl amine, diatkyl amine, dialkyl amine oxide, triakyl ammonium, diaryl amine, dialkyl phosphine, diaryl phosphine, dialkyl phosphine oxide, diaryl phosphine oxide, dialkyl phosphate and the like.

A is a connecting diradical of-O-, -S-, -CH2-, -O-CH2-, -S-CH2-,-NH-, -NR'-, -NH-CH2-, -NR-CHr, -PR'-, -POR'- (where R' = 1 to 12 carbons), polyalkylene ether (Mw = 44 to 50000), polyalkylene isocyanate - HEUR (Mw =100 to 50,000).

B is a connecting groups of: -CH2-, -CH20-, CH2S-, -CH2-NH-, -CR"H-O-, -CR"H-S-, -CR"H-NH-, and -CH2NR"- (where R"=1-12 carbons).

C is a connecting end same as A or a terminating end equal to: -OH, SH, -NHR"', -OR"", -SR"', and -H.

Several specific chemical structures are shown below to illustrate this hydrophobe architecture.

Structure 1

(Structure Removed)

In this case, A = -OCH2-, B = -O-CH2-, R = -CH2O-CBH18 and C = -OH.

Structure 2

(Structure Removed)

In this example, A = -NHCH2-, B = -O-CH2-, R = -CH2O-C8H18 and C = OC6H13. Structure 3

(Structure Removed)

In this structure, A = -OCH2-, B = -OCH2-, C = -C6H13 and R = -OCsH5. Structure 4

(Structure Removed)

in this structure, A = Polyalkyiene oxide-CH2-, B = -O-CH2-, C = -OH, and R = nonylphenoxy.

Structure 5

(Structure Removed)

In this structure, A = -CH2-, B = -CH2-, C = H and R.= Ph. (note, Ph is a phenyl moiety).

Structure 6

(Structure Removed)

In this structure, A = -CH2-, B = -CH2-, C = -H, and R = -O-C8H17.

These hydrophobe blocks could be synthesized from corresponding alkyl glycidyl ether (or thio or amido) by heating with a base or a proper nucleophile of choice. Structures 1-4 are products of alkyl glycidyl ethers. Control oligomerization like atom transfer pofymerization, living radical polymerization, cationic polymerization, anionic polymerization and group transfer polymerization with proper quenching reagent would yield desired hydrophobe from reactive vinyl monomers such as styrene, vinyl ether, vinyl ester, acrylate esters, acrylamide ester. Structure 5 and 6 are product examples of control radical oligomerization and proper end-capping.

The hydrophobe blocks may be connected to the water soluble/water dispersible polymer via an ether, ester, urethane, amide, amine, imide, or urea, depending of the choice of one who is skilled in the art. The connection could be

done via a diepoxide, a diisocyanate, a dialkyl halide, diester, or a compound bearing mix reactive groups (for example, epoxyalkylhalide, aikylhalide isocyanate).

The commonly practiced procedure to attach a hydrophobe'to a water soluble/water dispersible polymer bearing reactable hydroxyl groups such as cellulose derivatives is by heating the cellulose alkaline derivative with a hydophobe halide or epoxide. One example of this type of reaction is the synthesis of hydrophobically modified hydroxyethyl cellulose (HMHEC). Both an alkyl halide or an alkyl glycidyl ether can be used as a hydrophobe modifier. Therefore, it is possible to convert the hydrophobe of this invention to an epoxide (using epihalohydrin), or an halogenating reagent like PBr3 or PCI5 to form a reactive hydrophobe.

It is more convenient to incorporate this type of hydrophobe to an addition polymer (vinyl alcohol, acrylamide, acrylates..) via a monomer bearing this hydrophobe. For example, acryloyl ester of this type of hydrophobe from" Structure 4 could be polymerized along with acrylic acid and acrylamide to give the corresponding hydrophobically modified alkaline soluble emulsions (HASE).

It is also convenient to make telechelic polyurethane of hydrophobically modified ethylene oxide urethane block copolymer (HEUR) using a pre-made hydrophobe. The hydrophobe containing one hydroxyl or two hydroxyl groups could be added to a mixture of polyethylene oxide with reactive hydroxyl end group then allowed to react with a diisocyanate.  It is, however, most convenient to make the HEUR backbone and heat the resultant oligomers with an alkyl glycidyl ether of choice. The alkyl glycidyl ether moiety oligomerizes at the end of the HEUR backbone to give the telechelic HEUR.

It is most convenient to just heat a mixture of polyethylene glycol and an alkyl glycidyl ether in the presence of a base in order to make hydrophobically modified PEG. The polymer backbone could be pre-modified with one or several alkyl diols or alkyl triol to form a branched structure, or converted to an acetal-

polyether as described in USP 5574127 or USP 6162877. The reaction scheme below illustrates the ease of synthesis of the telecheiic polymer of this type.

Scheme 1

(Scheme Removed)

The present invention is an associative polymer that has a water-soluble or water-swellable backbone that is a synthetic polymer. This backbone can be derived from a wide selection of materials such as polyacrylamides, polyacrylates, polyvinyl alcohol, polyvinyl sulfonates, polyethylene imine, polydadmac, polyamideazetidinium ion, polyvinylpyroiidone, polyaspartates, polyacetalpolyether, polyalkylethers, and polyalkylthioethers. Most of the water soluble polymer types are described in "Water soluble polymers" by Yale Meltzer (Noyes Data Corporation, Parkridge, New Jersey, USA, 1981). The backbone alone is not reactive and can be any of the synthetic polymers mentioned above as long as the backbone polymer is water soluble or water swellable. The backbone becomes a reactive site when the hydrophobes are internally connected in the backbone or are pendant from the backbone. The hydrophobes can also be terminal groups (also known as telecheiic groups) on

the backbone. The backbone polymer can be linear or branched or dendritic in shape (i.e., a configuration where three branches are attached to a single atom such as a carbon atom), When the hydrophobic oligomeric blocks are alkyl and aryl moieties containing a polymerizable cyclic monomer, the total number of carbon-atoms in the akyl or aryl portions of the hydrophobic oligomeric groups can be from 1 to 100.

The oligomeric hydrophobic blocks of moieties are the reactive sites. The blocks of hydrophobic moieties must have at least two units, preferably at least 3 units, more preferably at least 7 units, and more preferably 10 units. It should be understood that more that 10 units can be present in the hydrophobic moieties and that the number of units are only limited by the feasibility and economics of making such moiety based on the size, structure, steric hindrance, and other chemical or physical forces acting on the closeness of the units attached in the blocks.

In accordance with this invention the oligomeric hydrophobes can be an alkyl or aryl moiety containing a polymerizable cyclic monomer or a polymerizable double bond, or derivatives of these moieties. When the hydrophobe is an alkyl moiety containing a polymerizable cyclic monomer, the alkyl group can have 1 to 40 carbon atoms, preferably 3 to 24 carbons, and more preferably 6 to 18 carbons. When the hydrophobe is an aryl moiety containing a polymerizable cyclic monomer, the aryl group can have 6 to 40 carbon atoms, preferably 6 to 29 carbons, and more preferably 7 to 15 carbons.  Examples of the polymerizable cyclic monomers are alkyl glycidyl ethers, aryl glycidyl ethers, arylalkyl epoxide, alkyl oxazoline, and aryl oxazoline.

When the hydrophobe is a polymerizable double bond, it can be an alkene monomer such as styrene and stryenic compounds, vinyl compounds, acrylates and derivatives thereof, norbornenes and derivatives thereof, and alkenes and derivatives thereof, alkenyl siloxanes and derivatives thereof, alkenyl silanes and derivatives thereof, fluorinated and perfluorinated.alkenes. Examples of alkenes are ethylene, propylene, butylene, etc.

In accordance with the present invention, the polymer composition has a weight average molecular weight (Mw) with the upper limit of the polymer being about 10,000,000, preferably about 1,000,000, and more preferably about 100,000. The lower limit of the.weight average molecular weight of the polymer is about 400, preferably about 1,000, and more preferably about 4,000.

One application for this type of hydrophobically modified water-soluble polymer is paint formulation. These paint formulations are latex based, such as acrylic based, vinyl acrylic based or styrene based, it has been found that the telechelic polymers of the present invention provide balance properties in various paint formulations. However, unexpectedly, for acrylic paint (SG10 M), the resultant paint also showed excellent viscosity retention upon (VRT) tinting with various colorants. This type of performance is not seen in the regular hydrophobe polymers alone.

In latex paint formulations, the polymer of the present invention can be used alone or in combination with other conventional prior art rheology modifiers (or thickeners) such as hydroxyethylcellulose (HEC), hydroxypropyl cellulose (HPC)/ methylcellulose (MC), carboxymethylcellulose (CMC), methylhydroxy ethylcellulose (MHEC), ethylhydroxyethylcellulose (EHEC), and hydrophobically modified hydroxyethylcellulose (HMHEC). The typical latex paint formulations of this invention are acrylic based, vinyl acrylic based, or styrene based. These latex-based paints have pigment volume concentration (PVC) of from 15 to about 80.

Below are a series of examples showing the synthesis of telechelic hydrophobically modified PEG and polyacetal ether and their performance in two paint formulations: SG10 M and UCAR 379G (vinyl acrylic based paint). AN parts and percentages are by weight unless otherwise stated.

Example 1 (PEG 20K, 16.4% addition level of glycidyl 2 methyl phenyl ether)

In a 250 mL, round bottom 3-neck flask equipped with a condenser, a nitrogen in/out let, a mechanical stirrer, a thermo-watch and a heating mantle, a mixture of 30 g of 20,000 Mw REG (0.0015 mol) and toluene (80 mL) was heated to 60°C, At this temperature, KOH (2.1 g, 0.06 mol, in 3g of water) was added and the reaction mixture was stirred for 1 hr. Glycidyl 2- methyl phenyl ether (5.91 g, 0.036 mole) was added and the reaction temperature was kept at 110°C for 5 hours. After the reaction is cooled to 60°C, toluene (80 mL) was further added. The solution was precipitated into 300 mL of hexane. After filtration and washing with ethyl acetate (100 mL x 3X) and drying in vacuum, a white powder polymer (33.7 g) was obtained.i Nuclear magnetic resonance with hydrogen nuclei (1H NMR) showed 12% hydrophobe incorporation. The Brookfield viscosity of a 5% aqueous solution of this oligomer was 67,000 cps (BF LV, S-63, 0.3 rpm at 25°C). Paint performance: SG10 M (standard formulation) TE% = 0.11, Viscosity Loss upon Tinting (VLT) = -4 KU. For UCAR 379 G, TE% = 0.54, VLT = -10KU.

Example 2 (PEG 35K, 9.3% addition level of glycidyl phenyl ether)

In a 250 mL, round bottom 3-neck flask equipped with a condenser, a nitrogen in/out let, a mechanical stirrer, a thermo-watch and a heating mantle, a mixture of 40 g of 35,000 Mw REG (0.0011 mol) and toluene (80 mL) was heated to 60°C. At this temperature, KOH (1.54 g, 0.0275 mol, in 10 g of water) was added and the reaction mixture was stirred for 1 hr. Glycidyl phenyl ether (4.12 g, 0.0275 mole) was added and the reaction temperature was kept at 110°C for 5 hours. After the reaction was cooled to 60°C, toluene (80 mL) was further added. The solution was precipitated into 300 mL of hexane. After filtration and washing with ethyl acetate (100 mL x 3X) and drying in vaccuo, a white polymer (40.5 g) was obtained. 1H NMR showed 8% hydrophobe incorporation.. The Brookfield viscosity of a 5% aqueous solution of this oligomer was 124,000 cps (BF LV, S-63, 0.3 rpm at 25°C). Paint performance: SG10 M

(standard formulation). TE% = 0.14, Viscosity Loss upon Tinting (VLT) = -6 KU. For UCAR 379 G, TE% = 0.68, VLT = -13 KU.

Example 3 (PEG 35K,10.4% addition level of glycidyl 2 methyl phenyl ether)

In a 250 mL, round bottom 3-neck  flask equipped with a condenser, a nitrogen in/out let, a mechanical stirrer, a thermo-watch and a heating mantle, a mixture of 30 g of 35,000 Mw PEG (0.0015 mol) and toluene (80 mL) was heated to 60°C. At this temperature, KOH (1.15 g, 0.02 mol, in 3 g of water) was added and the reaction mixture was stirred for 1 hour. Giycidyl 2- methyl phenyl ether (3.38 g, 0.02 mole) was added and the reaction temperature was kept at 110°C for 5 hours. After the reaction mass was cooled to ,60°C, toluene (80 mL) was further added. The solution was precipitated into 300 mL of hexane. After filtration and washing with ethyl acetate (100 mL x 3X) and drying in vaccuo, a white powder polymer (31 g) was obtained. 1H NMR showed 6.8% hydrophobe incorporation. The Brookfield viscosity of a 5% aqueous solution of this oligomer was 184,000 cps (BF LV, S-63, 0.3 rpm at 25°C). Paint performance: SG10 M (standard formulation) TE% = 0.11, Viscosity Loss upon Tinting (VLT) = -12 KU. For UCAR 379 G, TE% = 0.57, VLT = -11 KU.

Example 4 (PEG 20K, 14% of giycidyl 2 methyl phenyl ether)

In a 250 mL, round bottom 3-neck flask equipped with a condenser, a nitrogen in/out let, a mechanical stirrer, a thermo-watch, and a heating mantle, a mixture of 30 g of 20,000 Mw PEG (0.0015 mol) and toluene (80 mL) was heated to 60°C. At this temperature, KOH (3.37 g, 0.06 mol, in 3 g of water) was added and the reaction mixture was stirred for 1 hour. Giycidyl 2-methyl phenyl ether (4.93 g, 0.03 mole) was added and the reaction temperature was kept at 110°C for 5 hours. After the reaction was cooled to 60°C, toluene (80 mL) was further added. The solution was precipitated into 300 mL of hexane. After filtration and washing with ethyl acetate (100 mL x 3X) and drying in vacuum, a white powder polymer (33 g) was obtained. The Brookfield viscosity of a 5% aqueous solution of this oligomer was 37,200 cps (BF LV, S-63, 0.3 rpm at25°C). Paint

performance: SG10 M (standard formulation) TE% = 0.12, Viscosity Loss upon Tinting (VLT) = -7 KU. For UCAR 379 G, TE% = 0.47, VLT = -8 KU.

Example 5 (BEG SDK, 27 %  addition level of glycidyl 2 methyl phenyl ether)

In a 250 mL, round bottom 3-neck flask equipped with a condenser, a nitrogen in/out let, a mechanical stirrer, a theTmo-watch, and a heating mantle, a mixture of 30 g of 12,000 Mw PEG (0.0015 mol) and toluene (80 mL) was heated to 60°C. At this temperature, KOH (1.7 g, 0.03 mol, in 3 g of water) was added and the reaction mixture was stirred for 1 hour. Glycidyl 2- methyl phenyl ether (10.9 g, 0.02 mole) was added and the reaction temperature was kept at 110°C for 5 hours. After the reaction mass was cooled to 60°C, toluene (80 mL) was further added. The solution was precipitated into 300 mL of hexane. After filtration and washing with ethyl acetate (100 mL x 3X) and drying in vacuum, a white powder polymer (35 g) was obtained. 1H NMR showed 20% hydrophobe incorporation. The Brookfield viscosity of a 5% aqueous solution of this oligomer was a gel. Paint performance: SG10 M (standard formulation): Not soluble in the paint. For UCAR 379 G, TE% = 0.57, VLT = -1 KU.

Example 6 (PAPE 35K, 6.9 % addition level of butyl-glycidyl ether)

In a 250 mL, round bottom 3-neck flask equipped with a condenser, a nitrogen in/out let, a mechanical stirrer, a thermo-watch, and a heating mantle, a mixture of 30 g of 35,000 Mw PAPE and toluene (80 mL) was heated to 60°C. At this temperature, KOH (0.95 g, 0.02 mo!, in 1 g of water) was added and the reaction mixture was stirred for 1 hour. Butyl glycidyl ether (2.23 g, 0.02 mole) was added and the reaction temperature was kept at 110oC for 5 hours. After the reaction mass was cooled to 60°C, toluene (80 mL) was further added. The solution was precipitated into 300 mL of hexane. After filtration and washing with ethyl acetate (100 mL x 3X) and drying in vacuum, a white polymer (30 g) was obtained. 1H NMR showed 4.7% hydrophobe incorporation. The viscosity of a 5% aqueous solution of this oligomer was >200,000 cps (BF LV, S-63, 0.3 rpm at 25°C). Paint performance: SG10 M (standard formulation). TE% = 0.11,

Viscosity Loss upon Tinting (VLT) = -30 KU. For UCAR 379 G, TE% = 0.47, VLT = -35 KU.

Example 7 (PEG 20K,16.3 % addition level of butyl-glycidyl ether)

In a 250 mL, round bottom 3-neck flask equipped with a condenser, a nitrogen in/out let, a mechanical stirrer, a thermo-watch, and a heating mantle, a mixture of 30 g of 20,000 Mw PEG (0.0015 mo!) and toluene (80 mL) was heated to 60°C. At this temperature, KOH (0.77 g, 0.015 mol, in 1 g of water) was added and the reaction mixture was stirred for 1 hour. Butyl glycidyl ether (5.86 g, 0.045 mole) was added and the reaction temperature was kept at 110°C for 5 hours. After the reaction mass was cooled to 60°C, toluene (80 mL) was further added. The solution was precipitated into 300 mL of hexane. After filtration and washing with ethyl acetate (100 mL x 3X) and drying in vaccuo, a white polymer (31 g) was obtained. 1H NMR showed 9.5% hydrophobe incorporation. Paint performance: SG10 M (standard formulation) not dissolved in the paint. For UCAR 379 G, TE% = 0.40, VLT = 3 KU.

Example 8 (PEG 35K, 8.2 % addition level of butyl-glycidyl ether)

In a 250 mL, round bottom 3-neck flask equipped with a condenser, a nitrogen in/out let, a mechanical stirrer, a thermo-watch, and a heating mantle, a mixture of 30 g of 35,000 Mw PEG and toluene (80 mL) was heated to 60°C. At this temperature, KOH (0.77 g, 0.02 mol, in 1 g of water) was added and the reaction mixture was stirred for 1 hour. Butyl glycidyl ether (2.68 g, 0.02 mole) was added and the reaction temperature was kept at 110°C for 5 hours. After the reaction mass was cooled to 60°C, toluene (80 mL) was further added. The solution was precipitated into 300 mL of hexane. After filtration and washing with ethyl acetate (100 mL x 3X) and drying in vaccuo, a white polymer (33 g) was obtained. 1H NMR showed 7.3% hydrophobe incorporation. The brookfield viscosity of a 5% aqueous solution of this oligomer was 836,000 cps (BF LV, S-63, 0.3 rpm at 25oC). Paint performance: SG10 M (standard formulation). TE%

= 0.15, Viscosity Loss upon Tinting (VLT) = -21 KU. For UCAR 379 G, TE% = 0.32, VLT = -37 KU.

Example 9 (PEG 35K, 6% addition level of 2-ethyI hexyl-glycidyl ether)

In a 250 mL, round bottom 3-neck flask equipped with a condenser, a nitrogen in/out let, a mechanical stirrer, a thermo-watch, and a heating mantle, a mixture of 30 g of 35,000 Mw PEG and toluene (80 mL) was heated to 60°C. At this temperature, KOH (0.77 g, 0.02 mol, in 1 g of water) was added and the reaction mixture was stirred for 1 hour. 2-Ethyi hexyl glycidyl ether (1.91 g, 0.02 mole) was added and the reaction temperature was kept at 110°C for 5 hours. After the reaction mass was cooled to 60°C, toluene (80 mL) was further added. The solution was precipitated into 300 mL of hexane. After filtration and washing with ethyl acetate (100 mL x 3X) and drying in vacuum, a white polymer (31 g) was obtained. 1H NMR showed 5.2% hydrophobe incorporation. The Brookfield viscosity of a 5% aqueous solution of this oligomer was >200,000 cps (BF LV, S-63, 0.3 rpm at25°C). Paint performance: SG10 M (standard formulation). TE% = 0.11, Viscosity Loss upon Tinting (VLT) = -24 KU. For UCAR 379 G, TE% = 0.28, VLT = -30 KU.

Example 10 (PEG 10K, 16.2% addition level of C12 glycidyl ether)

In a 250 mL, round bottom 3-neck flask, equipped with a condenser, a nitrogen in/out let, a mechanical stirrer, a thermo-watch, and a heating mantle, a mixture of 30 g of 10,000 Mw PEG and toluene (80 mL) was heated to 60°C. At this temperature, KOH (1.52 g, 0.04 mol, in 1.5 g of water) was added and the reaction mixture was stirred for 1 hour. Dodecyl glycidyl ether (5.81 g, 0.024 mole) was added and the reaction temperature was kept at 110°C for 5 hours. After the reaction mass was cooled to 60°C, toluene (80 mL) was further added. The solution was precipitated into 300 mL of hexane. After filtration and washing with ethyl acetate (100 mL x 3X) and drying in vacuum, a white polymer (31.8 g) was obtained. 1H NMR showed 11% hydrophobe incorporation. The Brookfield viscosity of a 5% aqueous solution of this oligomer was >400000 cps (BF LV, S-

63, 0.3 rpm at25uC). Paint performance: SG10 M (standard formulation). The material was not soluble in this paint. For UCAR 379 G, TE% = 0.52, VLT = -17 KU.

Example 11 (PEG 10K, 23% addition level of C12 glycidyl ether)

In a 250 mL, round bottom 3-neck flask equipped with a condenser, a nitrogen in/out let, a mechanical stirrer, a thermo-watch, and a heating mantle, a mixture of 30 g of 10,000 Mw PEG and toluene (80 mL) was heated to 60°C. At this temperature, KOH (2.19 g, 0.04 mol, in 2 g of water) was added and the reaction mixture was stirred for 1 hour. Dodecyl glycidyl ether (8.71 g, 0.04 mole) was added and the reaction temperature was kept at 110°C for 5 hours. After the reaction mass was cooled to 60°C, toluene (80 mL) was further added. The solution was precipitated into 300 mL of hexane. After filtration and washing with ethyl acetate (100 mL x 3X) and drying in vaccuo, a white polymer (33 g) was obtained. 1H NMR showed 11% hydrophobe incorporation. The Brookfield viscosity of a 5 % aqueous solution of this oligomer was >200,000 cps (BF LV, S-63, 0.3 rpm at 25°C). Paint performance: SG10 M (standard formulation). The material was not soluble in this paint. For UCAR 379 G, TE% = 0.52, VLT = -6KU.

Example 12 (PEG 20K, 7.2% addition level of C12 epoxide)

In a 250 mL, round bottom 3-neck flask equipped with a condenser, a nitrogen in/out let, a mechanical stirrer, a thermo-watch, and a heating mantle, a mixture of 30 g of 20,000 Mw PEG and toluene (80 mL) was heated to 60°C. At this temperature, KOH (0.67 g, 0.04 mol, in 1 g of water) was added and the reaction mixture was stirred for 1 hour. 1,2-Epoxydodecane (2.33 g, 0.012 mole) was added and the reaction temperature was kept at 110oC for 5 hours. After the reaction mass was cooled to 60°C, toluene (80 mL) was further added. The solution was precipitated into 300 mL of hexane. After filtration and washing with ethyl acetate (100 mL x 3X) and drying in vacuum, a white polymer (31 g) was obtained. 1H NMR showed 6% hydrophobe incorporation. The Brookfield

viscosity of a 5 % aqueous solution of this oligomer was >400,000 cps (BF LV, S-63, 0.3 rpm at 25oC). Paint performance: SG10 M (standard formulation). The material was not soluble in this paint. For UCAR 379 G, TE% = 0.38, VLT = -24 KU.

Example 13 (PEG 12K, 8.4% addition level of C12 epoxide)

In a 250 mL, round bottom 3-neck flask equipped with a condenser, a nitrogen in/out let, a mechanical stirrer, a thermo-watch, and a heating mantle, a mixture of 30 g of 1'2,000 Mw PEG and toluene (80 mL) was heated to 60°C. At this temperature, KOH (0.84 g, 0.015 mol, in 1 g of water) was added and the reaction mixture was stirred for 1 hour. 1,2-Epoxydodecane (2.33 g, 0.012 mole) was added and the reaction temperature was kept at 110°C for 5 hours. After the reaction mass was cooled to 60°C, toluene (80 mL) was further added. The solution was precipitated into 300 mL of hexane. After filtration and washing with ethyl acetate (100 mL x 3X) and drying in vacuum, a white polymer (31.2 g) was obtained. 1H NMR showed 7.3% hydrophobe incorporation. The viscosity of a 5% aqueous solution of this oligomer was >400,000 cps (BF LV, S-63, 0.3 rpm at 25°C). Paint performance: SG10 M (standard formulation). The material was not soluble in this paint. For UCAR 379 G, TE% = 0.49, VLT = -4 KU.

Example 14 (PAPE, 22% of glycidyl 2 methyl phenyl ether)

In a 250 mL, round bottom 3-neck flask equipped with a condenser, a nitrogen in/out let, a mechanical stirrer, a thermo-watch, and a heating mantle, a mixture of 50 g of 4,000 Mw PEG (0.012 mol) and NaOH pellets (3 g) was heated at 80°C for 1 hour. At this temperature, dibromo-methane (1.65 g, 9.4 mmol) was added and the reaction mixture was stirred for 4 hours. Glycidyl 2-methyl phenyl ether (14.23 g, 0.09 mole) was added and the reaction temperature was kept at 110°C for 5 hours. After the reaction mass was cooled to 60°C, toluene (100 g) was further added. The solution was precipitated into 300 mL of hexane. After filtration and washing with ethyl acetate (100 mL x 3X) and drying in vacuum, a white powder polymer (50 g) was obtained. 1H NMR

showed 14.9% hydrophobe incorporation. The Brookfield viscosity of  5% aqueous solution of this oligomer was 58,800 cps. The Brookfield viscosity of a 25% solution in 25% butyl carbitol was 1,500 cps (BF LV, S-63, 0.3 rpm at 25°C). Paint performance: SG10 M (standard formulation). TE% = 0.30. Viscosity Loss upon Tinting (VLT) = 3 KU

Example 15 (PAPE, 16% of glycidyl 2 methyl phenyl ether)

In a 250 mL, round bottom 3-neck flask equipped with a condenser, a nitrogen in/out let, a mechanical stirrer, a thermo-watch, and a heating mantle, a mixture of 40.6 g of 4,000 Mw PEG (0.01 mol) and NaOH pellets (1.6 g) was heated at 80°C for 1 hour. At this temperature, dibromo-methane (1.32 g, 7.5 mmol) was added and the reaction mixture was stirred for 4 hours. Glycidyl 2-methyl phenyl ether (7.22 g) was added and the reaction temperature was kept at 110°C for 5 hours. After the reaction mass was cooled to 60°C, toluene (130 g) was further added. The solution was precipitated into 300 mL of hexane. After filtration and washing with ethyl acetate (100 mL x 3X) and drying in vaccuo, a white powder polymer (45.5 g) was obtained. 1H NMR showed 10.9% hydrophobe incorporation. The Brookfield viscosity of a 5 % aqueous solution of this oligomer was 19,000 cps. The Brookfield viscosity of a 25% solution in 25% butyl carbitol was 684 cps (BF LV, S-63, 0.3 rpm at 25°C). Paint performance: SG10 M (standard formulation). TE% = 0.25, Viscosity Loss upon Tinting (VLT) = -1 KU. For UCAR 379 G, TE% = 0..63, VLT = -8 KU.

Example 16 (PEG 20K, 15% of glycidyl 2 methyl phenyl ether)

In a 250 mL, round bottom 3-neck flask equipped with a condenser, a  nitrogen in/out let, a mechanical stirrer, a thermo-watch, and a heating mantle, a , mixture of,20 g of 20,000 Mw PEG (0.0015 mol) and toluene (120 g) was heated to 60°C. At this temperature, KOH (3.4 g, 0.06 mol, in 3.4 g of water) was added and the reaction mixture was stirred for 1 hour. Glycidyl 2- methyl phenyl ether (9.12 g, 0.055 mole) was added and the reaction temperature was kept at 110°C for 5 hours. After the reaction mass was cooled to 60°C, toluene (80 mL) was

further added. The solution was precipitated into 300 mL of hexane. After filtration and washing with ethyl acetate (100 mL x 3X) and drying in vaccuo, a white powder polymer (56 g) was obtained. The viscosity of a 5% aqueous solution of this oligomer was 211,600 cps (BF LV, S-63, 0.3 rpm at 25°C). Paint performance:_SG10.M(standard formulation) TE% = 0.18, Viscosity Loss upon Tinting (VLT) = -1 KU. For UCAR 379 G, TE% = 0.61, VLT = -5 KU.

The Examples above are summarized in the following Table 1, and compared to the control of commercially available thickener, NLS 200.

Table 1: Paint performance for some thickeners

(Table Removed)

Example 17 Hydrophobically modified polyurethane

A mixture of PEG (40 g, Mw = 8,000), toluene.(50 mL) and 4,4'methylene bis(cyclohexyl isocyanate) (0.9 g) and dibutyltinlaurate (10 mg) was heated

together at 80°C for 16 hours. Methyl phenylglyciuyi ether (8 g)

were added to the mixture and the reaction was kept at 120°C for 2 hours. The polymer was precipitated in hexane. After drying, 40 g of a polymer product was obtained (hydrophobe content = 2%, Mw = 15,000)

Example 18 Hydrophobicallly modified branched PAPE

A mixture of PEG (40 g, 4,000 Mw), trimethylolpropane ethoxylate (0.4 g), and NaOH (2.4 g) was kept at 80°C for 1 hour. Dibromomethane (1.8 g) and toluene (30 mL) were added and the mixture was kept at 80°C for 4 hours. Methylphenylglycidyl ether (4.87 g) was added to the reaction and the temperature was raised to 1,200oC. After 4 hours, the reaction was stopped. Toluene (120 mL) was added to dilute the reaction content. The product was isolated by precipitation in hexane (300 mL) and washing with ethyl acetate. After drying, a polymer (46 g) was obtained. A 5% solution of this material had a Brookfield viscosity of 22,000 cps. Thickening efficiency of this material in SG10M was 0.13. Viscosity loss upon tinting was -23 KU.

Example 19 Hydrophbically modified diisocyanate

A mixture of PEG (60 g, Mw = 4,000) was heated with isopherone diisocyanate (1.8 g) and 2 drops of dibutyltinlaurate at 80°C for 6 hours; then NaOH (1 g) was added. After 1 hour, methylphenylglycidyl ether (6 g) was added. The mixture was heated at 120°C for 4 hours. A polymer was obtained.

Di-hydroxyl telechelic product of the above process may be further reacted to increase its molecular weight by the addition of coupling reagents bearing two or more hydroxy! reactive groups to make linear or branched polymers that have multiple hydrophobic sections. Typically, di-, tri- or tetra functional compounds used are dihalide, diepoxide, di-urethane, tri-halide, triepoxide, tri-isocyanate. Di-functional coupling molecules would give linear products and polyfunctional coupling molecules would give branched or dendritic products. Each type of product may give advantage for a specific need.

Example 20 Linear coupling using a diisocyanate

A mixture of PEG (600 g, Mw = 8,000) was heated with NaOH (12 g) and dibromomethane (8,5 g) at 80°C for 1 hour; then methyl phenyl glycidyl ether (107g) was added and heated for3 hours at 120°C. A polymer product was obtained (Mn=22,000, hydrophobe content 8.2%) after purification by using toluene and hexane. A solution of this polymer (10 g) in toluene (100 mL) was heated with methylene-bis-phenylisocyanate (1.1 g) at 60°C for 24 hours. A polymer was obtained after precipitation in hexane. The polymer has the number average molecular weight (Mn) of 53,000.

Example 21 Linear coupling using dibromomethane

A mixture of PEG (60 g, Mw = 8,000), NaOH (1.2 g), and methylphenylglycidyl ether (8 g) was heated together at 120°C for 3 hours to give a telechelic oligomer of Mn = 9,000. To this reaction mixture of oligomer, dibromomethane (1.6 g) was added at 80°C. After 1 hour, a polymer (62 g) of a number average molecular weight of 19,000 was obtained. 

Example 22 Linear coupling using PAPE

A mixture of PEG (27 g, Mw = 4,000), NaOH (0.7 g), and methylphenyl glycidylether (6 g) was heated to 120°C for 2 hours. After the mixture was cooled to 80°C, NaOH (1.5 g), dibromomethane (1.1 g), and PEG (23 g, Mw = 4,000) were added and stirred together for 2 hours. After coagulation in hexane and drying, a polymer of Mw = 13,000 was collected (52 g). The hydrophobe content was 2%.

In the above Examples, hydrophobes of this invention were built stepwise on the polymer backbone. It is possible to, also, pre-form the hydrophobes of this invention and link them to the polymer backbone of interest like those from

isocyanate (HEUR type), cellulosic, acrylate/acrylamide (HASE type;, alcohol chemistries as described in the previous section.

It is also possible to use a polymerizable monomer containing hydrophobes of this invention to make different products by polymerizing with other monomers. Polymerizable monomers could be of double bond'in nature (like vinyl, maleate, acrylate, acrylamide..), or ring opening in nature (tike epoxide, oxazoline, cyclic oxide, cyclic carbonate...). Polymerizable monomers could also be monomers that could participate in a condensation polymerization like a diacid, diester, diol, diamine, dialkylhaiides.

Example 23 Polystyrene-terminated PEG

Polystyrene-terminated PEG was synthesized by atom transfer radical polymerization (ATRP). Macroinitiators for ATRP were synthesized by reactions of PEGs (Mw of 8,000, 20,000, 35,000) and 2-chloro-2-phenylacetyl chloride. Then styrene was polymerized in the presence of the macroinitiator to produce polystyrene-terminated PEG, as shown in scheme 2.

(Scheme Removed)

Scheme 2. Synthesis of Styrene-Terminated PEG from ATRP

ATRP is a newly developed radical polymerization technique. In the ATRP a transition metal compound acts as a carrier of a halogen atom in a reversible redox process. Its living characteristic allows the incorporation of

styrene increasing linearly with time of the polymerization. Several polystyrene-terminated PEG were synthesized from PEG with different molecular weight and with different length of the polystyrene segment, as listed in Table 2.

Table 2. Synthesis of Polystyrene-terminated PEG

(Table Removed)

1	Repeat of B.

2	Brookfield viscosity was measured at 22°C.

1H NMR was used to determine the incorporation of phenyl at each end for these triblock polymers after recrystallization to remove small amount of homopolystyrene. The triblock polymer with PEG of 8,000 and 9 phenyls at each end shows limited solubility. The triblock polymer with PEG of 20,000 Mw and 4 phenyls at each end shows low viscosity at 5.0 % solids.

Paint evaluation of these triblock polymers was carried out in both UCAR 379 G and SG 10M semi-gloss paints. The results are iisted in Table 3 and Table 4.

Table 3. UCAR 379 Semi-Gloss Paint Evaluation of Polystyrene-Terminated PEG

(Table Removed)

Table 4. SG -10M Semi-Gloss Paint Evaluation of Polystyrene-Terminated PEG

(Table Removed)

The application of the product of this invention is not restricted for paint (as demonstrated) but it could be in any applications where two non-compatible phases meet (like oil/water, hydrophobic surface/hydrophilic surface, high surface tension/low surface tension contact). Typical applications may be from dispersion stabilization, emulsion stabilization, emulsion polymerization, paper making drainage aid, paper coating, paper sizing, pitch control in pulping, degreasing formulation, hair care/skin care gel, oil field fluids, concrete rheology control, ceramic green body additive, thermoplastic blends and surface modification.

Although the invention has been illustrated by the above Examples, this is not to be construed as being limited thereby, but rather, the invention encompasses the generic area as hereinbefore disclosed. Various modifications and embodiments can be made without departing from the spirit and scope of the invention.

We Claim:

1	.	A process for preparing a polymer composition comprising a water-soluble or water-

swellable synthetic polymer backbone that has covalently connected ends and/or intermediate

blocks of oligomeric hydrophobes, wherein

- the water-soluble or water-swellable polymer backbone is selected from the group consisting of polyethylene oxide and polyacetal polyether,

-  the oligomeric hydrophobes are oligomers of two or more units of the same or

different polymerizable cyclic monomers, wherein the polymerizable cyclic monomers are selected from the group consisting of alkyl glycidyl ethers,  aryl  glydidyl ethers,  alkyl  epoxide,  aryl  alkyl  epoxide,  alkyl oxazoline, aryl oxazoline and mixture thereof, wherein the alkyl or aryl groups have a total number of carbons from 1 to 100, said process comprising

a)	reacting the water-soluble or water-swellable backbone polymer with a catalyzing agent, such as herein described, in order to activate the polymer backbone,

b)	adding the oligomerizing hydrophobic monomer(s) to the reaction mass, and

c)	polymerizing the reaction mass at temperature ranging from 110°C to 120°C for a time ranging from 2hrs to 5hrs, in order to add the oligomerizing hydrophobic monomer(s) to the backbone as end groups .

2	. The process as claimed in claim 1, wherein the total number of carbons in the alkyl groups is from 1 to 40 or the total number of carbons in the aryl groups is from 6 to 40.

3	. The process as claimed in claim 1, wherein the upper limit of the weight average molecular weight of the polymer prepared is about 10, 000, 000.

4. The process as claimed in claim 1, wherein the lower limit of the weight average molecular weight of the polymer prepared is about 400.

5 .  An aqueous protective coating composition as and when prepared, comprising:

a polymer composition prepared with the process of claim 1, along with a colorant, a film forming latex selected from the group consisting of acrylics, vinyl acrylics, and styrene and optionally with other conventional ingredients.	

Documents:

				3862-DELNP-2006-Abstract-(08-11-2011).pdf

				3862-DELNP-2006-Abstract-(17-05-2012).pdf

				3862-delnp-2006-abstract.pdf

				3862-DELNP-2006-Claims(13-08-2012).pdf

				3862-DELNP-2006-Claims-(08-11-2011).pdf

				3862-DELNP-2006-Claims-(14-08-2012).pdf

				3862-DELNP-2006-Claims-(17-05-2012).pdf

				3862-delnp-2006-claims.pdf

				3862-DELNP-2006-Correspondence Others-(06-03-2012).pdf

				3862-DELNP-2006-Correspondence Others-(08-11-2011).pdf

				3862-DELNP-2006-Correspondence Others-(14-08-2012).pdf

				3862-DELNP-2006-Correspondence Others-(17-05-2012).pdf

				3862-delnp-2006-Correspondence Others-(18-04-2012).pdf

				3862-DELNP-2006-Correspondence-others (13-08-2012).pdf

				3862-delnp-2006-correspondence-others-1.pdf

				3862-delnp-2006-correspondence-others.pdf

				3862-DELNP-2006-Description (Complete)-(08-11-2011).pdf

				3862-delnp-2006-description (complete).pdf

				3862-DELNP-2006-Form-1-(08-11-2011).pdf

				3862-delnp-2006-form-1.pdf

				3862-delnp-2006-form-18.pdf

				3862-DELNP-2006-Form-2-(08-11-2011).pdf

				3862-delnp-2006-form-2.pdf

				3862-DELNP-2006-Form-3-(06-03-2012).pdf

				3862-delnp-2006-form-3.pdf

				3862-delnp-2006-form-5.pdf

				3862-DELNP-2006-GPA-(08-11-2011).pdf

				3862-delnp-2006-GPA-(18-04-2012).pdf

				3862-delnp-2006-gpa.pdf

				3862-delnp-2006-pct-101.pdf

				3862-delnp-2006-pct-210.pdf

				3862-delnp-2006-pct-237.pdf

				3862-delnp-2006-pct-304.pdf

				3862-delnp-2006-pct-308.pdf

				3862-DELNP-2006-Petition-137-(06-03-2012).pdf

« Previous Patent

Next Patent »

Patent Number	255386	

Indian Patent Application Number	3862/DELNP/2006	

PG Journal Number	08/2013	

Publication Date	22-Feb-2013	

Grant Date	16-Feb-2013	

Date of Filing	05-Jul-2006	

Name of Patentee	HERCULES INCORPORATED	

Applicant Address	1313 NORTH MARKET STREET, HERCULES PLAZA, WILMINGTON, DELAWARE 19894-0001, U.S.A.	

Inventors:

#	Inventor's Name	Inventor's Address	

1	DE-KAI LOO	22 FOXHILL LANE, WILMINGTON, DE 19807, USA.	

2	ANGIE H. MA	8 BAYBERRY CLOSE, NEWARK, DE 19711, USA.	

3	TUYEN T. NGUYEN	41 CELESTIAL WAY, NEWARK, DE 19711, USA.	

4	KIRILL N. BAKEEV	5 WILDFLOWER CIRCLE, NEWARK, DE 19702, U.S.A.	

5	JEFFRY K. POLITIS	2318 CHERRY LANE, ARDEN, DE 19810, USA.	

PCT International Classification Number	C09D 7/00	

PCT International Application Number	PCT/US2005/000787	

PCT International Filing date	2005-01-07	

PCT Conventions:

#	PCT Application Number	Date of Convention	Priority Country	

1	60/534,873	2004-01-08	U.S.A.	

© All Indian Patents, 2013-2021.

  Patent data available in the public domain from Indian Patents Office, Department of Industrial Policy and Promotions, Ministry of Commerce and Industry, Government of India.
