Repository: anandvc/allindianpatents

File: patents/255416-water-borne-coating-composition-containing-thiol-functional-compounds.html (part 1 of 2)
Indian Patents. 255416:WATER BORNE COATING COMPOSITION CONTAINING THIOL FUNCTIONAL COMPOUNDS

Indian Patents

Recently Granted Patents

  Recently Published Patents

Title of Invention	WATER BORNE COATING COMPOSITION CONTAINING THIOL FUNCTIONAL COMPOUNDS

Abstract	The invention relates to a water borne coating composition comprising a) a polyol, b) a polyisocyanate crosslinker, and c) a thiol functional compound, wherein the molar ratio of isocyanate groups to thiol groups ranges between 1:0.0001 and 1:0.4. The invention further relates to the use of the coating composition, and to a kit of parts for preparation of the coating composition. The coating composition according to the invention displays a balance of high curing rate, long pot life, and good film appearance of the coating prepared from it.	

Full Text	WO 2006/064035	PCT/EP2005/056808

WATER BORNE COATING COMPOSITION CONTAINING THIOL

FUNCTIONAL COMPOUNDS

The invention relates to a water borne coating composition comprising a

polyol and a polyisocyanate crosslinker, to the use of the coating composition,

and to a kit of parts for preparation of the coating composition.

A coating composition of the above-mentioned type is known from

international patent publication WO 01/81441. This publication describes a

composition comprising as the polyol a branched polyester polyol which is

characterized by specific carboxylic acids and alcohols as raw materials. The

composition of WO 01/81441 can be used as clear coat or as pigmented

coating.

Although it has been found that an acceptable curing rate and pot life can be

obtained with the composition of WO 01/81441, there is a need to provide

such coating compositions having an improved balance of curing rate, pot life,

and film appearance of coatings.

The curing rate of such compositions can be increased to a desirable level by

the addition of curing catalysts, which accelerate the isocyanate hydroxyl

polyaddition reaction. Suitable curing catalysts are known from international

patent publication WO 00/39181 and include organo-metal catalysts and

tertiary amines. Well-known examples of curing catalysts are organo-tin

compounds, such as dimethyl tin dilaurate, dibutyl tin dilaurate, dioctyl tin

dilaurate, and tin octoate.

However, the increase in curing rate as a result of the application of curing

catalysts is attended with a corresponding, undesirable decrease of the pot

life of the multi-pack compositions. Furthermore, the curing catalysts catalyze

both the reaction of isocyanate groups with hydroxyl groups of the film-forming

binder and the reaction of isocyanate groups with water. The latter reaction

generates carbon dioxide gas, which leads to imperfections in the coating film

and which detracts from the film appearance.

International patent publication WO 00/49100 discloses a water borne film-

forming composition comprising a hydroxyl-functional acrylate copolymer and

a  crosslinking  material.  The  crosslinking  material  is  selected  from

WO 2006/064035	PCT/EP2005/056808

2

aminoplasts, triazines, and polyisocyanates. The preferred crosslinking

material is a mixture of partially alkylated melamine formaldehyde

condensates and a carbamoyl triazine. In the case of an isocyanate cross-

linking agent, a blocked isocyanate is preferred. Furthermore, the composition

of this publication may comprise an amphiphilic adjuvant. Said adjuvant has

one or more hydrophilic terminal groups at its polar end. The hydrophilic

groups are selected from hydroxyl groups, carbamate groups, amide groups,

urea groups, and mercaptan groups, hydroxyl groups being preferred.

The use of a blocked isocyanate as taught by this publication may lead to a

long pot life and may minimize the film imperfections caused by carbon

dioxide formation as described above. However, WO 00/49100 is silent about

the balance of curing rate, pot life, and good appearance of the coating layer.

International patent publication WO 01/92362 relates to a photoactivatable

coating composition comprising a photolatent base, at least one

polyisocyanate, and at least one compound containing isocyanate reactive

groups, wherein the isocyanate reactive groups comprise at least one thiol

group. The photoactivatable coating composition may be water borne.

It is the object of the current invention to provide a water borne coating

composition comprising a polyol and a polyisocyanate crosslinker which offers

a good balance of curing rate, also in the absence of ultraviolet radiation, at 5

- 80°C, pot life, and film appearance of the coating.

The object of the invention is achieved with an aqueous coating composition

according to the opening paragraph, wherein the coating composition

comprises a thiol-functional compound and wherein the molar ratio of

isocyanate groups to thiol groups ranges between 1:0.0001 and 1:0.4.

It should be noted that United States patent US 4788083 describes thiol

blocked tin or bismuth catalysts for isocyanate hydroxyl addition reactions in

solvent borne compositions. However, the possibility to use the disclosed

catalysts in water borne coatings is neither mentioned nor suggested in this

publication.

WO 2006/064035	PCT/EP2005/056808

3

The coating composition according to the invention displays a balance of high

curing rate, long pot life, and good film appearance of the coating prepared

from it which is superior to that of the prior art compositions known from WO

01/81441.

Brief explanation of the drawings:

Figure 1 is a graphic representation of the results of the curing speed

experiment with coating compositions A and 1-4.

Figure 2 is a graphic representation of the results of the pot life experiment

with coating compositions A and 1-4.

Figure  3  is a  graphic  representation  of the carbon  dioxide  formation

experiment with coating compositions A and 1-4.

Suitable polyols to be used in the water borne coating composition include

polyester polyols, polyacrylate polyols, polyurethane polyols, and mixtures

and hybrids thereof.

Polyester polvols

The polyester polyols can be prepared according to generally known methods

by the polyesterification of polycarboxylic acids, their anhydrides or dialkyl

esters with polyalcohols. Optionally, mono-functional acids, monoalcohols

and/or hydroxy-functional acids and/or epoxy compounds may be used as co-

reactants. The reaction to form the polyester polyols can be conducted in one

or more stages.

The polyester polyols suitably have a number average molecular weight in the

range of 300 to 15,000, or 500 to 8,000, or 1,000 to 4,000. In order to achieve

hydroxyl functionality in the resulting polyester polyols, a stoichiometric

excess of the hydroxyl component can be used. The polyester polyols suitably

have a hydroxyl number in the range of 15 to 500 mg KOH/g, or 25 to 300 mg

KOH/g, or 50 to 250 mg KOH/g, or 100 to 220 mg KOH/g. The polyester

polyols generally have a hydroxyl functionality of > 2, for example a hydroxyl

WO 2006/064035	PCT/EP2005/056808

4

functionality of > 2.3, or a hydroxyl functionality of > 2.5. In order to achieve

hydroxyl functionalities > 2, the polyester polyols suitably have a branched

structure.

In order to obtain a branched polyester polyol, the condensation reaction is

carried out in the presence of a branching agent, which may be a tri- or

higher-functional acid and/or alcohol. The tri- or higher-functional acid may

suitably be selected from the group of trimellitic acid and pyromellitic acid or

the anhydride thereof. The tri- or higher-functional polyalcohol may suitably be

selected from the group of 1,1,1 -trimethylol propane, 1,1,1-trimethylol ethane,

1,2,3-trimethylol propane, pentaerythritol, and mixtures thereof. In a particular

embodiment a tri- or higher-functional polyalcohol is used, such as 1,1,1-

trimethylol propane.

Further examples of polycarboxylic acids or reactive derivatives thereof that

can be used for the preparation of suitable polyester polyols are phthalic

anhydride, isophthalic acid, terephthalic acid, hexahydrophthalic anhydride,

1,4-cyclohexane dicarboxylic acid dimethylester, dimethyl terephthalate,

tetrahydrophthalic anhydride, maleic anhydride, succinic anhydride, adipic

acid, dimeric acid, azelaic acid, sebacic acid, lithium, sodium, potassium or

amine salts of 5-sulphoisophthalic acid, and dimethyl sulphoisophthalic acid,

and mixtures thereof.

Examples of monocarboxylic acids that can be used for the preparation of

suitable polyester polyols are benzoic acid, tert. butyl benzoic acid,

sulphobenzoic acid, lithium, sodium, potassium or amine salts of

sulphobenzoic acid, and saturated acids, for example, linear acids with 5-18

carbon atoms; isononanoic acid, 2-ethylhexanoic acid, decanoic acid,

dodecanoic acid, pivalic acid, unsaturated acids such as soybean fatty acids,

dehydrated castor oil fatty acids, tali oil fatty acids, etc., and mixtures of these

monocarboxylic acids.

Carboxylic acids with more than 6 carbon atoms are generally suitable.

Examples of hydroxy-functional acids that can be used for the preparation of

suitable polyester polyols are dimethylol propionic acid, hydroxypivalic acid,

WO 2006/064035	PCT/EP2005/056808

5

castor oil fatty acids, 12-hydroxystearic acid, 5-hydroxy-pentanoic acid or its

lactone.

Further examples of polyalcohols that can be used for the preparation of

suitable polyester polyols are ethylene glycol, propylene glycol, neopentyl

glycol, 2-butyl-2-ethyl-1,3-propane diol, 1,6-hexane diol, cyclohexane

dimethanol, glycerol, di-trimethylol propane, di-pentaerythritol, and mixtures

thereof. Examples of monoalcohols that can be used for the preparation of

suitable polyester polyols are rt-hexanol, cyclohexanol, tert. butyl cyclo-

hexanol, benzyl alcohol, stearyl alcohol, dodecanol, and mixtures thereof.

Alcohols with at least 4 carbon atoms are generally suitable-.

Examples of epoxy-functional compounds are the glycidyl ester of a-branched

monocarboxylic acids, epoxydized vegetable oils, polyglycidyl ethers of

polyalcohols or polyphenols, and polyglycidyl esters of polycarboxylic acids.

Suitable polyester polyols may comprise ionic and/or non-ionic stabilizing

groups. Alternatively or additionally the polyester polyols can be stabilized in

an aqueous medium by external emulsifiers. Such emulsifiers may be

monomeric, oligomeric or polymeric compounds and are well known in the art.

Examples of ionic stabilizing groups are carboxylate groups and sulphonate

groups, non-ionic stabilizing groups can be polyalkylene oxide groups.

The polyester polyols suitably have a carboxylic acid number of 
KOH/g (
0.357 meq COOH groups per g of polyol). In particular, the polyester polyols

have a carboxylic acid number of 5 to 15 mg KOH/g (0.089 to 0.268 meq

COOH groups per g of polyol). Optionally, the polyester polyols may have a

sulphonate number of 
polyol). The polyester polyols may for example have a sulphonate number of

0.5 to 4 mg KOH/g (0.009 to 0.070 meq sulphonate groups per g of polyol), or

1 to 3 mg KOH/g (0.0175 to 0.0525 meq sulphonate groups per g of polyol).

Alternatively, the polyester polyols can have a carboxylic acid number of less

WO 2006/064035	PCT/EP2005/056808

6

than 10 mg KOH/g (less than 0.178 meq COOH groups per g of polyol), for

example between 5 and 9 mg KOH/g (0.089 to 0.161 meq COOH groups per

g of polyol), and a sulphonate number of at least 0.5 mg KOH/g (at least 0.009

meq sulphonate groups), for example 1 to 3 mg KOH/g (0.0175 to 0.0525 meq

sulphonate groups per g of polyol).

The introduction of the carboxylic acid groups or carboxylate groups into the

polyester polyols can be achieved by incomplete esterification of the

carboxylic groups of the polycarboxylic and/or hydroxy-functional acid

monomers.

Sulphonic acid groups and/or sulphonate groups can be introduced into the

polyester polyols by co-condensation of carboxylic acids and/or alcohols

comprising sulphonic acid groups and/or sulphonate-functional groups, for

example, the lithium, sodium, potassium, and amine salts of 5-sulpho-

isophthalic acid, sulphobenzoic acid, and 2-hydroxyethane sulphonic acid.

Non-ionic stabilizing groups can comprise C1-C4 alkoxy polyalkylene oxide

groups. Suitable alkylene oxide groups are ethylene oxide groups, but

propylene oxide groups or mixtures of ethylene oxide and propylene oxide

groups are useful as well. For example, the alkylene oxide groups may be C1-

C4 alkoxy ethers of polyalkylene glycols with the structure:

wherein R1 is a hydrocarbon group with 1 to 4, or 1 or 2, carbon atoms; R2 is

a methyl group; x is between 0 and 40, or between 0 and 20, or between 0

and 10; y is between 0 and 50, and x+y is between 2 and 50, or between 2

and 25. Examples are C1-C4 alkoxy polyC2(C3)alkylene oxide glycol and/or C1

C4 alkoxy polyC2(C3)alkylene oxide 1,3-diol, wherein polyC2(C3)alkylene oxide

stands for polyethylene oxide, optionally comprising propylene oxide units.

The polyester polyol suitably comprises 2.5 to 15 wt.% C1-C4 alkoxy

polyalkylene oxide groups with a number average molecular weight of 500 to

WO 2006/064035	PCT/EP2005/056808

7

3,000, or between 500 and 1,500, or between 500 and 1,250. A suitable

polyester polyol may comprise 5 to 10 wt.% of C1-C4 alkoxy polyalkylene

oxide groups. Good results are obtained with polyester polyols wherein the

polyalkylene oxide groups are polyethylene oxide groups.

Suitable compounds comprising C1-C4 alkoxy polyalkylene oxide groups

contain at least one hydroxyl group. Examples are methoxy

polyC2(C3)alkylene oxide glycols and methoxy polyC2(C3)alkylene oxide-1,3-

diols, such as Tegomer® D-3123 (PO/EO = 15/85; Mn = 1,180), Tegomer® D-

3409 (PO/EO = 0/100; Mn = 2,240), and Tegomer® D-3403 (PO/EO = 0/100;

Mn = 1,180) available from Goldschmidt AG, Germany, and MPEG 750 and

MPEG 1000.

The introduction of the compounds comprising C1-C4 alkoxy polyalkylene

oxide groups into the polyester polyols can be conducted by co-condensation

in the polyesterification reaction.

If desired, the polyester polyols may contain a proportion of carbonylamino

linking groups -C(=O)-NH- (i.e. amide linking groups) by including an

appropriate amino-functional reactant as part of the "hydroxyl component".

Such amide linkages are in fact useful in that they are more hydrolysis-

resistant and more hydrophilic.

The polyester polyols can be modified, for example, with polyisocyanates to

form urethanes. It is to be understood that the modification is conducted so as

to avoid gelation and to retain hydroxyl functionality. The modification reaction

optionally is carried out in the presence of compounds comprising hydroxy

and/or isocyanate reactive amine groups, for example, neopentyl glycol, 1,6-

hexane diol, 2-butyl-2-ethyl-1,3-propane diol, 1,3-trimethylol propane,

ethylene glycol, 2-ethylhexanol, benzyl alcohol, ethanolamine, N-methyl

ethanolamine, linear or branched polyester polyols, polyether polyols such as

polyethylene glycols, polypropylene glycols, ethoxylated trimethylol propane,

propoxylated  pentaerythritol,  monoalkyl  ethers  of  polyethylene  or

WO 2006/064035	PCT/EP2005/056808

10

carboxyethyl acrylate, ethacrylic acid, itaconic acid, crotonic acid, citraconic

acid, and the like. Specific examples of such hydroxy-functional monomers

include 2-hydroxyethyl butyl maleate, bis-(2 hydroxyethyl)maleate, bis-(2-

hydroxyethyl)fumarate, ethoxylated |}-carboxyethyl acrylate, and propoxylated

b-carboxyethyl acrylate.

The polyacrylate polyols can comprise sulphonic acid groups and/or

carboxylic acid groups. The total content of acid groups is suitably not higher

than 0.9 mmol/gram polyacrylate polyol, for example between 0.09 and 0.6

mmol/gram polyacrylate polyol, or between 0.18 and 0.8 mmol/gram, or

between 0.18 and 0.36 mmol/gram. The acid groups can be completely or

partially neutralized.

The polyacrylate polyols may comprise sulphonic acid groups and carboxylic

acid groups. If both carboxylic and sulphonic acid groups are present, the

molar ratio of carboxylic acid groups/sulphonic acid groups suitably has a

value between 0.1 and 50, or between 0.5 and 10, or between 1 and 5, or

between 1.5 and 3.

Carboxylic or carboxylate groups are conveniently introduced by the

copolymerization of ethylenically unsaturated monomers having carboxylic

groups. Examples of such carboxylic acid- or carboxylate-functional

monomers are (meth)acrylic acid, ethacrylic acid, (3-carboxyethyl acrylate,

crotonic acid, maleic acid, fumaric acid, itaconic acid, citraconic acid,

monoalkyl esters of unsaturated dibasic acids, such as maleic acid, itaconic

acid, and citraconic acid.

An alternative method for introducing carboxylic groups into acrylic polymers

includes the copolymerization of the reaction products of unsaturated hydroxy-

functional monomers, for example, hydroxyalkyl (meth)acrylates as listed

above, with a polybasic acid, only a portion of the carboxylic groups being

reacted. Examples of such monomers include the monoesters formed by the

reaction of 1 mole of a hydroxy-functional monomer with 1 mole of a dibasic

acid or its anhydride containing more than 2 carbon atoms. Phthalic acid,

maleic acid, succinic acid, hexahydrophthalic acid, tetrahydrophthalic acid,

WO 2006/064035	PCT/EP2005/056808

9

thus obtained dispersions is in the range of 30 to 300 nm, or in the range of

50 to 200 nm. The thus obtained dispersions have a pH between 6 and 9, or

between 6.5 and 8.

Polvacrvlate polvols

The polyacrylate polyols can be prepared by polymerization of suitable

ethylenically unsaturated monomers in organic solution or by aqueous

emulsion polymerization. The polymerization can be carried out in one or

more stages. Examples of suitable processes for the preparation of

polyacrylate poiyols are described in WO 00/39181.

The polyacrylate poiyols suitably have a hydroxyl value between 25 and 500

mg KOH/gram polyol, or between 50 and 300 mg KOH/gram polyol, or

between 50 and 200 mg KOH/gram polyol. The hydroxyl value may be

between 75 and 200 mg KOH/gram polyol. The poiyols have two or more

hydroxy groups per molecule, for example three or more.

Examples of suitable ethylenically unsaturated hydroxyl-functional monomers

that can be used for the preparation of polyacrylate poiyols for a coating

composition according to the invention are acrylates and methacrylates, such

as 2-hydroxybutyl (meth)acrylate, 3-hydroxybutyl (meth)acrylate, or 2-

hydroxyethyl (meth)acrylate, 2-hydroxypropyl (meth)acrylate, 3-hydroxypropyl

(meth)acrylate, and 4-hydroxybutyl (meth)acrylate. A further group of suitable

hydroxy-functional monomers is formed by the reaction products of

hydroxylated (meth)acrylates comprising lactone, for example, the reaction

product of 2-hydroxyethyl acrylate with e-caprolactone. The (meth)acrylates of

branched 1,3-diols represent a further class of suitable hydroxy-functional

ethylenically unsaturated monomers, for example, the (meth)acrylates of

2,2(4-trimethyl-1,3-pentane diol, 2,2-dimethyl propane-1,3-diol, 2-ethyl

hexane-1,3-diol, 2-methyl propane-1,3-diol. Further examples of suitable

hydroxy-functional unsaturated monomers are hydroxyalkyl esters of

additional ethylenically unsaturated acids such as maleic acid, fumaric acid, (3-

WO 2006/064035	.	PCT/EP2005/056808

8

polypropylene glycols, polyacrylic polyols, epoxy polyols, and polyurethane

polyols.

The polyester polyols can also be modified by the copolymerization of

olefinically unsaturated monomers such as styrene, alkyl acrylates, olefinically

unsaturated monomers containing carboxylic acid, carboxylate, sulphonic

acid, sulphonate-functional groups, and/or alkyl methacrylates, hydroxyalkyl

acrylates, hydroxyalkyl methacrylates, and glycidyl methacrylate to form

polyester - acrylic hybrids.

At the end of the polycondensation reaction in which the polyester polyol is

formed the acid groups of the polyester polyol are at least partially neutralized

with a neutralizing agent, after which water is added, for example to the hot

melt at a temperature starting at 100° to 110°C, after which the temperature is

gradually lowered to ambient temperature.

Examples of neutralizing agents include alkali metal hydroxides, such as

sodium hydroxide, potassium hydroxide, or lithium hydroxide, ammonia, and

amines. Suitable amines include primary, secondary, and tertiary amines.

Suitable primary amines are, for example, isopropyl amine, butyl amine,

ethanol amine, 3-amino-1-propanol, 1-amino-2-propanol, 2-amino-2-methyl-1-

propanol or 2-amino-2-methyl-1,3-propane diol. Secondary amines that can

be used are, for example, morpholine, diethyl amine, dibutyl amine, N-methyl

ethanol amine, diethanol amine, or diisopropanol amine. Examples of suitable

tertiary amines include trimethyl amine, triethyl amine, triisopropyl amine,

triisopropanol amine, N,N-dimethyl ethanol amine, dimethyl isopropyl amine,

N,N-diethyl ethanol amine, 1-dimethyl amino-2-propanol, 3-dimethyl amino-1-

propanol, 2-dimethyl amino-2-methyl-1-propanol, N-methyl diethanol amine,

N-ethyl diethanol amine, N-butyl diethanol amine, N-ethyl morpholine. Tertiary

amines are very suitable, for example N,N-dimethyl ethanol amine.

The aqueous polyester polyol dispersions obtained in this manner can have a

solids content of more than 30 wt.%, such as 35 to 65 wt.%, or 40 to 60 wt.%,

at a viscosity of up to 5 Pa.s, or 0.1 to 3 Pa.s. The average particle size of the

WO 2006/064035	PCT/EP2005/056808

11

methyl hexahydrophthalic acid, irimellitic acid, dodecenyl succinic acid, and

the anhydrides of these acids are examples of polybasic acid reagents. The

reaction between the unsaturated hydroxy-functional monomer and polybasic

acid can take place beforehand to form the described carboxyl-functional

monomer. Alternatively, the reaction can be carried out conveniently during or

even after the formation of the acrylic polymer. Also in the latter case,

polymers having covalently linked carboxylic groups are obtained.

Sulphonic acid or sulphonate groups can be covalently introduced into a

polyacrylate polyol by the copolymerization of ethylenically unsaturated

compounds comprising sulphonic acid and/or sulphonate groups. Examples of

suitable monomers are monomers represented by the formula:

wherein R1 is a hydrogen, a C1 to C20 monovalent hydrocarbon radical or a

halogen; R2 is a C1 to C20 divalent saturated hydrocarbon, optionally

branched or substituted, and M is a hydrogen, alkali metal, or ammonium.

Suitable sulphonic group-containing monomers are 2-acrylamido-2-methyl

propane sulphonic acid, its ammonium salts, for example the salts obtained by

neutralization with tertiary amines.

Other examples of suitable sulphonic acid- or sulphonate-functional

unsaturated monomers include styrene sulphonic acid, ethylene sulphonic

acid, 2-sulphoethyl methacrylate, and their salts. Alternatively, sulphonate

groups can be introduced into acrylic polyols by reacting alkali metal salts of

taurine or adducts thereof with mono-epoxy compounds, e.g., the glycidyl

ester of a-branched monocarboxylic acids, and epoxy-functional monomers,

e.g., glycidyl methacrylate, prior to, during or after the formation of the acrylic

polyol. Similarly, alkali metal salts of 3-cyclohexylamino-1 -propane sulphonic

acid can be introduced. Further examples of copolymerizable unsaturated

WO 2006/064035	PCT/EP2005/056808

12

compounds suitable for the covalent introduction of sulphonic acid or

sulphonate groups into polyacrylate polyols are the reaction products of free

radical-polymerizable monomers comprising an isocyanate group and

sulphonic acids or sulphonates comprising at least one isocyanate reactive

group. Examples of such free radical-polymerizable monomers are a,a-

dimethyl m-isopropenyl benzyl isocyanate and isocyanatoethyl methacrylate.

Examples of suitable sulphonic acids or sulphonates comprising at least one

isocyanate reactive group are 2-hydroxyethyl sulphonic acid and its salts,

alkali metal taurinates, alkali metal N-alkyl taurinates, and the reaction

products of mono-epoxy compounds with alkali metal taurinates, 3-

cyclohexylamino-1-propane sulphonic acid, and its alkali metat salts:

In one embodiment of the coating composition according to the invention,

more than 50% of the sulphonic acid groups and carboxylic acid groups of the

polyacrylate polyol are neutralized with a base, which may be volatile.

Advantageously, the neutralizing agent is ammonia and/or an amine, such as

a tertiary amine. Examples of suitable tertiary amines include trimethyl amine,

triethyl amine, triisopropyl amine, triisopropanol amine, N,N-dimethyl ethanol

amine, dimethyl isopropyl amine, N,N-diethyl ethanol amine, 1-dimethyl

amino-2-propanol, 3-dimethyl amino-1-propanol, 2-dimethyl amino-2-methyl-

1-propanol, N-methyl diethanol amine, N-ethyl diethanol amine, N-butyl

diethanol amine, N-ethyl morpholine. Suitable primary amines are, for

example, isopropyl amine, butyl amine, ethanol amine, 3-amino-1-propanol, 1-

amino-2-propanol, 2-amino-2-methyl-1-propanol or 2-amino-2-methyl-1,3-

propane diol. Secondary amines that can be used are, for example,

morpholine, diethyl amine, dibutyl amine, N-methyl ethanol amine, diethanol

amine, and diisopropanol amine. Alternatively, alkali metal hydroxides such as

lithium hydroxide, sodium hydroxide, and potassium hydroxide can be used as

neutralizing agents. Neutralization can be carried out prior to, during or after

polymerization.

In  addition  to  hydroxyl-  and  acid-functional  monomers,  at  least  one

ethylenically unsaturated monomer that does not comprise hydroxyl- or acid-

WO 2006/064035	PCT/EP2005/056808

13

functional groups may be used for the preparation of the polyacrylate polyol.

Suitable examples of such monomers are esters of acrylic or methacrylic acid

having 1 to 18 carbon atoms, or 1 to 12 carbon atoms, in the alcohol part,

such as methyl (meth)acrylate, ethyl (meth)acrylate, propyl (meth)acrylate,

isopropyl (meth)acrylate, n-butyl (meth)acrylate, isobutyl (meth)acrylate, t-

butyl (meth)acrylate, hexyl (meth)acrylate, cyclohexyl (meth)acrylate, n-octyl

(meth)acrylate, n-decyl (meth)acrylate, isodecyl (meth)acrylate, lauryl

(meth)acrylate, 2-ethylhexyl (meth)acrylate, 3,5,5-trimethyl cyclohexyl

(meth)acrylate, t-butyl cyclohexyl (meth)acrylate, isobornyl (meth)acrylate,

stearyl (meth)acrylate, (meth)acrylates with ether groups such as 2-methoxy

ethyl (meth)acrylate-, 2-ethoxy ethyl (meth)acrylate, and 3-methoxy-propyl

(meth)acrylate; others such as dimethyl aminoethyl methacrylate, glycidyl

(meth)acrylate, 2-acetoacetoxyethyl methacrylate, and 3-(trimethoxysilyl)-

propyl methacrylate. Further suitable monomers are esters of (3-carboxyethyl

acrylate and crotonic acid having 1 to 18 carbon atoms in the alcohol part, and

(cyclo)alkyl esters of unsaturated dicarboxylic acids with 1 to 12 carbon atoms

in the (cyclo)alkyl groups such as diethyl maleate and dibutyl fumarate,

di(cyclo)alkyl itaconates, and di(cyclo)alkyl citraconates.

Other ethylenically unsaturated monomers suitable for the preparation of

polyacrylate polyols include vinyl aromatic compounds such as styrene, a-

methyl styrene, o-, m- or p-methyl styrene, and tert-butyl styrene; acrylamide,

methacrylamide, acrylonitrile, N-alkoxy acrylamides, N-alkoxy methacryl-

amides; vinyl esters of C1C18 monocarboxylic acids such as vinyl acetate,

vinyl propionate, vinyl isobutyrate, vinyl esters of a-branched C5-C18

monocarboxylic acids, or vinyl esters of a-branched C9-C11 acids. Other

suitable vinyl monomers include vinyl chloride, vinylidene chloride, vinyl

pyrrolidone, and vinyl silanes such as vinyl trimethoxysilane and vinyl

triethoxysilane.

The polyacrylate polyols in the composition according to the invention may

advantageously comprise hydrophilic alkylene oxide groups. Ethylene oxide

groups are suitable, but alternatively propylene oxide groups or mixtures of

WO 2006/064035	PCT/EP2005/056808

14

ethylene oxide and propylene oxide groups are useful as well. For example,

acrylic polyols can comprise copolymerized units of esters of unsaturated

acids and C1-C4 alkoxy ethers of polyalkylene glycols, such as (meth)-

acrylates with the structure:

wherein R1 is a hydrogen or methyl group, R2 is an alkyl group with 1 to 4

carbon atoms; R3 is a hydrocarbon radical with 1 to 20, or 1 to 4, or 1 or 2,

carbon atoms; x is between 0 and 40, or between 0 and 20, or between 0 and

10; y is between 0 and 50, and x+y is between 2 and 50, or between 2 and

25. Examples of suitable esters of (meth)acrylic acid and polyalkylene glycol

monoethers are the (meth)acrylates of the methoxy ethers of polyethylene

glycols or polypropylene glycols where the alcohoi has a molecular weight

between 200 and 2,000, or between 200 and 1,500, or between 350 and

1,000.

The polyacrylate polyols of the invention can also contain minor amounts up

to about 10 % of polymerized units of polyunsaturated monomers such as allyl

methacrylate, ethylene glycol dimethacrylate, hexanediol diacrylate,

trimethylol propane triacrylate, and the like.

Suitable initiators for the preparation of the polyacrylate polyols are known in

the art, such as di-tert butyl peroxide, tert. butyl peroxy benzoate, tert. butyl

peroxy-2-ethyl hexanoate, tert. butyl peroxy-3,5,5-trimethyl hexanoate, and

the like, and azo initiators such as 2,2'-azo-bis(2-methylbutyronitrile) and 2,2'-

azo-bis (isobutyronitrile).

The molecular weight of the polymers can be controlled by chain regulators

such as n-octyl mercaptan, n-dodecyl mercaptan, tert. dodecyl mercaptan,

mercapto ethanol, mercapto propionic acid, and thioglycol. The polyacrylate

polyols suitably have a weight average molecular weight (Mw) in the range of

WO 2006/064035	PCT/EP2005/056808

15

2,500 to 150,000. If improved flow properties of the applied coating are

required, it may be advantageous to use a polyacrylate polyol having a Mw

below 15,000, or below 10,000, or even below 7,000.

Polyurethane polvols

Suitable polyurethane polyols can be prepared according to generally known

methods by reacting an aliphatic, alicyclic or aromatic di- or triisocyanate, one

or more polyalcohols containing 2 to 6 hydroxyl groups and having a number

average molecular weight up to 600, and/or a polyether or polyester diol

having a number average molecular weight between about 400 and about

3,000. In order to achieve hydroxyl functionality in the resulting polyurethane

polyols, a stoichiometric excess of the hydroxyl component can be used.

Carboxylic acid groups can be introduced into the polyurethanes by the co-

reaction of hydroxy carboxylic acids. Dimethylol propionic acid, hydroxypivalic

acid, and hydroxystearic acid are examples of suitable hydroxy carboxylic

acids.

Sulphonate groups or sulphonic acid groups can be introduced into a

polyurethane polyol, for example, by co-reaction with isocyanates and with

hydroxyl- or amine-functional compounds comprising at least one sulphonic

acid group or sulphonate group, for example, 2-hydroxyethane sulphonic acid,

the sodium salt of 2-aminoethane sulphonic acid, 3-cyclohexylamino-1-

propane sulphonic acid, the reaction product of sodium 5-sulphoisophthalate

with an equivalent excess of diols, triols or epoxy compounds, in which case

the reaction product may contain reacted units of polycarboxylic acids such as

adipic acid, phthalic acid, isophthalic acid, hexahydrophthalic anhydride,

trimellitic anhydride, etc.

In one embodiment of the coating composition according to the invention,

more than 50% of the sulphonic acid groups and carboxylic acid groups of the

polyurethane polyol are neutralized with a base. Examples of suitable bases

WO 2006/064035	PCT/EP2005/056808

16

have been mentioned above in the sections describing the polyester polyols

and the polyacrylate polyols.

The polyurethane polyols may also comprise non-ionic stabilizing groups in

analogy with what has been described for the polyester polyols above.

Alternatively or additionally the poiyurethane polyols can be stabilized in an

aqueous medium by external emulsifiers as mentioned above for polyester

polyols.

A polyol, for example an acrylic polyol, can be grafted to the poiyurethane

polyols. The grafting site in the poiyurethane component can be provided by a

co-reacted unsaturated monomer, for example, an acryloyl-functional hydroxyl

compound such as hydroxyethyl acrylate, hydroxybutyl acrylate, an allyl-

functional hydroxyl compound such as trimethylol propane diallyl ether.

The poiyurethane polyols can contain organic solvents for reduction of the

viscosity. Suitable solvents are aromatic hydrocarbons such as toluene and

xylene; alcohols such as ethanol, isopropanol, n-butanol, 2-butanol, hexanol,

benzyl alcohol, and ketones such as methylethyl ketone, methylisobutyl

ketone, methylamyl ketone, and ethylamyl ketone; esters such as butyl

acetate, butyl propionate, ethoxyethyl propionate, ethylglycol acetate,

butylglycol acetate, and methoxypropyl acetate; ethers such as 2-methoxy-

propanol, 2-methoxybutanol, ethylene glycol monobutyl ether, propylene

glycol monopropyl ether, propylene glycol monobutyl ether, dioxolane or

mixtures thereof. Other suitable solvents are N-methyl-2-pyrrolidone, dimethyl

carbonate, propylene carbonate, butyrolactone, caprolactone, etc.

Mixing the, optionally acrylically modified, poiyurethane polyol with an

aqueous medium can be done conveniently by adding water to the polyol

solution or, alternatively, by adding the poiyurethane polyol solution to water,

under agitation of the water and of the polyol solution. The organic solvent

content of the resulting emulsion or dispersion can be reduced by distillation,

optionally under reduced pressure.

WO 2006/064035	PCT/EP2005/056808

17

The polyisocvanate crosslinker

Suitable polyisocyanate crosslinkers include 1,6-diisocyanatohexane,

isophorone diisocyanate, 2,4-toIuene diisocyanate, 2,6-toluene diisocyanate,

diphenyl methane-diisocyanate, 4,4-bis (isocyanato-cyclohexyl) methane,

1,4-diisocyanatobutane, 1,5-diisocyanato-2,2-dimethyl pentane, 1,10-

diisocyanatodecane, 1,4-diisocyanato-cyclohexane, 2,4-hexahydrotoluene

diisocyanate, 2,6-hexahydrotoluene diisocyanate, norbornane diisocyanate,

1,3-xylene diisocyanate, 1,4-xylene diisocyanate, 1-isocyanato-3-(isocyanato

methyl) 1-methylcyclohexane, m-a,a,a,a-tetramethyl xylene diisocyanate.

Also suitable as isocyanate curing agents are triisocyanates, for example, 1,8-

diisocyanato-4-(isocyanatomethyl) octane, lysine triisocyanate, and adducts

and oligomers of polyisocyanates, for instance, biurets, isocyanurates,

allophanates, imino-oxadiazinediones, uretdiones, urethanes, and mixtures

thereof. Examples of such oligomers and adducts are the adduct of 3 moles of

toluene diisocyanate to 1 mole of trimethylol propane, the isocyanurate trimer

of 1,6-diisocyanatohexane, the isocyanurate trimer of isophorone

diisocyanate, the uretdion dimer of 1,6-diisocyanatohexane, the biuret trimer

of 1,6-diisocyanatohexane, the allophanate-modified trimer or higher

oligomers of 1,6-diisocyanatohexane, the adduct of 3 moles of m-a.a.a.a-

tetramethyl xylene diisocyanate to 1 mole of trimethylol propane, and mixtures

thereof.

The polyisocyanate crosslinker may comprise hydrophilic groups, for example,

covalently bonded hydrophilic polyether moieties. Such polyisocyanates can

be stirred in more easily by hand than hydrophobic polyisocyanates.

Suitable polyether compounds for the modification of polyisocyanates are

mono- and dihydric polyalkylene oxide polyether alcohols containing a

statistical average of 3 to 35 ethylene oxide units. The hydrophilic

polyisocyanates generally have an isocyanate functionality of 1.5 to 5 and a

content of ethylene oxide units within the bound polyether chains of about 2 to

20% by weight. Examples of hydrophilic polyisocyanates are the reaction

products of the isocyanurate trimers of 1,6-diisocyanatohexane and/or the

WO 2006/064035	PCT/EP2005/056808

18

isocyanurate trimers of isophorone diisocyanate and a methyl ether of

polyethylene glycol; the reaction product of the adduct of m-a,a,a,a-

tetramethyl xylene diisocyanate (3 moles) to trimethylol propane (1 mole) and

a methyl ether of polyethylene glycol.

Alternatively, the polyisocyanate can be rendered hydrophilic by reaction with

isocyanate reactive compounds containing ionic groups, for example, the

alkali metal salts of sulphonic acids containing at least one hydroxyl group or

one isocyanate reactive amine group.

Another class of suitable polyisocyanate crosslinkers are polyisocyanates

which contain external emulsifiers to facilitate their dissipation in water borne

systems. Such polyisocyanate crosslinkers are commercially available from

Rhodia.

The polyisocyanate and the aqueous polyol resin dispersion are suitably

mixed in such a ratio that the NCO:OH ratio is in the range of 0.5-3:1, or 0.75-

2.5:1, or 1-2:1.

The thiol-functional compound

Esters of mercapto-carboxylic acids are a group of suitable thiol-functional

compounds. They can be prepared by reacting hydroxyl group-containing

compounds with thiol group-containing acids, such as 3-mercapto propionic

acid, 2-mercapto propionic acid, thio-salicylic acid, mercapto succinic acid,

mercapto acetic acid, or cysteine. Examples of suitable hydroxyl group-

containing compounds are mono-alcohols, diols, triols, and tetraols, such as

2-ethylhexanol, iso-octyl alcohol, decyl alcohol, lauryl alcohol, iso-tridecyl

alcohol, or higher monoalcohols or mixtures thereof, 1,4-butane diol, 1,6-

hexane diol, 2,2-dimethyl-1,3-propane diol, 2-ethyl-2-propyl-1,3-propane diol,

1,2-, 1,3-, and 1,4-cyclohexane diols, and the corresponding cyclohexane

dimethanol, 1,1,1-trimethylol propane, 1,2,3-trimethylol propane, and

pentaerythritol. Examples of compounds prepared according to such a

method include pentaerythritol tetrakis (3-mercapto propionate),

pentaerythritol tetrakis (2-mercapto acetate), trimethylol  propane tris (3-

WO 2006/064035	PCT/EP2005/056808

19

mercapto propionate), trimethylol propane tris (2-mercapto propionate), and

trimethylol propane tris (2-mercapto acetate). Good results have been

obtained with trimethylol propane tris (3-mercapto propionate) and

pentaerythritol tetrakis (3-mercapto propionate).

A further example of a compound prepared according to such a method

consists of a hyperbranched polyol core based on a starter polyol, e.g.,

trimethylol propane, and dimethylol propionic acid. This polyol is subsequently

esterified with 3-mercapto propionic acid and isononanoic acid. These

methods are described in European patent publication EP 0448224 A and

International patent publication WO 93/17060.

Other syntheses to prepare thiol-functional compounds involve:

the reaction of an aryl or alkyl halide with NaHS to introduce a pendant

thiol group into the alkyl and aryl compounds, respectively;

the reaction of a Grignard reagent with sulphur to introduce a pendant

thiol group into the structure;

the  reaction of hydrogen sulphide with a  polyolefin,  a nucleophilic

reaction, an electrophilic reaction or a radical reaction;

the reaction of a (poly)isocyanate with a thiol-functional alcohol, and

the reduction of disulphides.

The thiol-functional compound can also comprise other functional groups, for

example hydroxyl groups. b-Hydroxy-thiols can generally be obtained by

reacting epoxide-functional compounds with hydrogen sulphide. An example

of such a thiol-functional compound may have the following formula:
