Repository: anandvc/allindianpatents

File: patents/255445-a-high-strength-hot-dip-galvannealed-steel-sheet-and-a-method-of-manufacturing-the-same.html (part 1 of 3)
Indian Patents. 255445:A HIGH STRENGTH HOT DIP GALVANNEALED STEEL SHEET AND A METHOD OF MANUFACTURING THE SAME

Indian Patents

Recently Granted Patents

  Recently Published Patents

Title of Invention	A HIGH STRENGTH HOT DIP GALVANNEALED STEEL SHEET AND A METHOD OF MANUFACTURING THE SAME

Abstract	Abstract Disclosed is a high-strength hot dip galvannealed steel sheet having high powdering resistance produced by employing such a constitution that a Fe-Zn alloy plated layer is provided on at least one side of a basis steel sheet and a region in which Al (atomic %)/Zn (atomic %) .10 is present in a thickness of 300 A or more from the surface of the plated layer along the depth direction of the plated layer. Also disclosed is a hot dip galvannealed steel sheet whose formability is greatly improved by optionally specifying chemical composition and structure of the basis steel sheet.	

Full Text	 

DESCRIPTION

HIGH-STRENGTH HOT DIP GALVANNEALED STEEL SHEET HAVING HIGH

POWDERING RESISTANCE AND METHOD FOR PRODUCING THE SAME

[Technical Field]

[0001] The present invention relates to a high-strength hot dip galvanhealed steel sheet having high powdering resistance and a useful method for producing such a steel plate, and in particular to a hot dip galvannealed steel sheet useful as a material for a structural member for automobiles and a method for producing the same.

[Background Art]

[0002] Hot-dip galvannealed steel sheets (hereinafter sometimes abbreviated as "GA steel sheets ) are obtained by heating hot dip galvanized steel sheets (GI steel sheets) to diffuse Fe in basis steel sheets into plated layers so that Fe and Zn are alloyed. Since GA steel sheets have excellent strength, weldability, corrosion resistance after being painted and other properties, it is used, for example, for a structural member (a member serving as an energy absorber during collision) of automobiles.

[0003] • Such a GA steel sheet sometimes has the problem that the plated layer peels off in the form of powders during forming, which is called powdering.  In recent years, improvement in

tensile strength is required for steel sheet for automobiles for the purpose of improving fuel efficiency by reduction of body weight improving collision safety. Since this improvement in tensile strength makes forming conditions severe during pressing, damage caused in the plated layer is further increased, causing powdering more easily.

[0004]  An example of widely known methods for improving powdering resistance of a GA steel sheet is reducing the iron concentration in the Fe-Zn alloy plated layer to reduce the brittle r phase .  In addition, for example, Japanese Patent No . 2695259 discloses powdering resistance and flaking resistance can be improved by adjusting the amounts of the Z, phase, 51 phase and r phase in the plated layer and inhibiting formation of the r phase at the interface of the basis iron (basis steel sheet) to further limit the surface roughness to a low level.  However, these means can only produce insufficient effect in improving powdering resistance on the plated layers in recent steel sheets having high tensile strength.

[0005] Japanese Published Unexamined Patent Application No. 2002-302753 discloses a hot dip galvannealed steel sheet excellent in press formability (sliding property during press molding) and chemical treatability having a flat portion in which an oxide layer having a thickness of 10 nm (100 A) or more is formed on the surface of the plated layer and a Zn/Al ratio

(atomic %) in the surface layer of the flat portion is 2.0 to 8.0. However, this cited invention only aims to improve the press formability and chemical treatability of the GA steel sheet, and does not consider powdering resistance.

[0006]  Furthermore, in this cited invention, the thick "oxide layer" which has the function to improve press formability means "a layer comprising one or more oxides and/or hydroxides of Zn, Fe, Al and other metal elements" .  In contrast, the "Zn/Al ratio on the surface layer" in this cited invention is used as an index for unevenness on the surface layer of the oxide layer for imparting both press formability and chemical treatability.  In the cited invention, this "Zn/Al ratio" is merely a value of the surface layer in the flat portion of the plated layer, and it is not thought that the entire "oxide layer", that is, even the deepest part of the oxide layer, has this ratio. In other word, although the cited invention considers the thickness of the "oxide layer", the thickness of the region having the specific "Zn/Al ratio" is not considered at all. [0007]  Incidentally, steel sheets for automobiles are often press-formed into complicated shapes.  Therefore, GA steel sheets are further required to have excellent formability (elongation).  However, increased strength in a steel sheet deteriorates formability, a steel sheet having both strength and formability (improvement in the balance of strength and

ductility) is required.

[0008]  For these reasons, TRIP steel sheets are attracting attention as basis steel sheets used for GA steel sheets: this TRIP steel sheet is manufactured by producing retained austenite (hereinafter sometimes referred to as "retained y") in its structure and allowing this retained y to undergo induced transformation (transformation induced plasticity "TRIP") during deformation in working, thereby producing excellent ductility.  Typical examples of base phases of the TRIP steel sheets include polygonal ferrite and bainitic ferrite, as well as tempered martensite, tempered kainite and the like.  In TRIP steel sheets, a base phase structure is introduced by adjusting a cooling rate after hot rolling or by other means; the steel sheet at a ferrite -austenite two-phase region temperature or austenite single-phase region temperature is cooled according to a specific pattern; and is then heated to and held at a predetermined  temperature  (austempering),  whereby  the retained y  is introduced.

[0009] Japanese Published Unexamined Patent Application No . 2002-235160 discloses a TRIP steel sheet which comprises polygonal ferrite and bainitic ferrite as the base phase structure. This document mainly discusses a Gl steel sheet, and describes that the concentration of C (Cy) in the retained Y greatly affects the characteristics of. the TRIP steel sheet

and the higher the amount of CY contained (for example, CY’0,8%), the better the ductility such as elongation.  However, this document does not specifically describe GA steel sheets. [0010]  Japanese Published Unexamined Patent Application No . 2005-146301 discloses a TRIP steel sheet comprising tempered martensite and ferrite as the base phase structure, and both Gl steel sheets and GA steel sheets are shown as examples.  This document describes that a preferred alloying temperature for the GA steel sheets is 450 to 600°C, but it does not refer to the concentration of C (Cy) in the retained y. [0011]  TRIP steel sheet utilizes an excellent ductility improving function by the retained y.  However, there is the disadvantage that the retained y produced by austempering is transformed into cementite and ferrite if its alloying is not property performed and the amount of the retained y in the GA steel sheet is reduced.  That is, although excellent balance of strength and ductility is initially obtained due to production of the retained y in the Gl steel sheet, part of the retained y disappears in the Gl steel sheet in the process of alloying the Gl steel sheet.  Therefore, the GA steel sheet has the problem that a desired balance of strength and ductility is not effectively exhibited in some cases.

[0012]  A technique for increasing the formability of a high-strength hot dip galvanized steel sheet is disclosed in

Japanese Examined Patent Publication No. S62-40405, which discusses converting the metal structure of the steel sheet into a dual-phase ("DP") containing a low temperature transformation phase mainly consisting of a ferrite basis and martensite. However, the strength of the DP steel sheet disclosed in this document is about 500 MPa, but even higher strength is required. [0013]  Japanese Published Unexamined Patent Application NO.H9-13147 also describes a high tensile strength hot dip galvannealed steel sheet with increased moldability and a strength of 800 MPa or more.  This document describes that Si is added in an amount of 0.4% or more to enhance the strength of the steel sheet and also impart a dual phase structure of ferrite and martensite to the metal structure of the steel sheet. However,  this  document  does  not pay attention to  the relationship between Si and the balance of strength and ductility, and the balance of strength and ductility is deteriorated in some cases.

[0014] The present invention was accomplished in such situations, and its primary object is to provide a high-strength hot dip galvannealed steel sheet having high powdering resistance (particularly a high tensile strength steel sheet). It is another object of the present invention to provide a high-strength hot dip galvannealed steel sheet which has excellent powdering resistance and exhibits excellent balance

of strength and ductility, and a useful method for producing such a hot dip galvannealed steel sheet.

[Disclosure of Invention]

[0015]  The hot dip galvannealed steel sheet of the present invention which achieved the above-mentioned objects has a Fe-Zn alloy plated layer on at least one side of the steel sheet, and a region in which Al (atomic %)/Zn (atomic %) ‘0 .10 is present in a thickness of 300 A or more from the surface of the plated layer along the depth direction of the plated layer. [0016]  In the hot dip galvannealed steel sheet of the present invention, the surface layer of the plated layer is preferably a 5i phase.  In a preferred hot dip galvannealed steel sheet of the present invention, the plated layer contains Si-based oxide and contains Si in an amount of 0.1% by mass or more. Further, it is also preferable that the amount of Si contained in the basis steel sheet is 0.3 to 3.0% (meaning "% by mass", also for chemical composition of the basis steel sheet in the following).

[0017]  In the above high-strength hot dip galvannealed steel sheet of the present invention, the basis steel sheet used' comprises the following components: C; 0.05 to 0.3%, Si: 0.5 to 3.0%, Mn: 0.5 to 3.5%, P: 0.03% or less (not including 0%), S: 0.01% or less (not including 0%) and Al: 0.005 to 2.5%;

satisfies Si+Al: 0.6 to 3.5%; comprises iron and inevitable impurities as the remainder; and has a steel structure of a composite phase steel sheet (TRIP steel sheet) comprising a base phase structure of ferrite and bainitic ferrite, and a second phase structure of retained austenite, whereby the steel sheet can have excellent powdering resistance and exhibit excellent balance of strength and ductility.

[0018] Moreover, the steel structure in the composite phase steel sheet (TRIP steel sheet) used as the basis steel sheet is preferably a composite structure comprising ferrite: 90%’by volume or less and bainitic ferrite: 90% by volume or less; having the total amount of ferrite and/or bainitic ferrite of 70% by volume or more; and comprising retained austenite: 5% by volume or more.

[0019] It is also possible to use as the basis steel sheet a composite phase steel sheet whose metal structure mainly consists of a mixed structure of ferrite and martensite (DP steel sheet) comprising the following components: C: 0.05 to 0.3%, Si: 0.5 to 3.0%, Mn: 1.0 to 3.0%, P: 0.03% or less (not including 0%), S: 0.01% or less (not including 0%), Al: 0.005 to 2.5%, and iron and inevitable impurities as the remainder. [0020] In producing a high-strength hot dip galvannealed steel sheet in which the structure of the TRIP steel sheet as the basis steel sheet is defined as mentioned above, the carbon

concentration (Cy) in the retained austenite in the hot dip galvanized steel sheet before being alloyed may be controlled to meet equation (1) shown below, depending on an alloying temperature (Tga).

-0. 0030 xTga+2.42
however, 450
[0021] The DP steel sheet for use in the present invention is a composite phase steel sheet whose metal structure mainly consists of a mixed structure of ferrite and martensite. In this composite structure, it is preferable that the following conditions are met: ferrite: 5 to 90% by volume, martensite: 5 to 90% by volume; the total amount of ferrite and martensite: 7 0% by volume or more; and the retained austenite: 10% by volume or less.

[0022] In the high-strength hot dip galvannealed steel sheet of the present invention, the basis steel sheet used (TRIP steel sheet and DP steel sheet) may also comprise the following components as other elements: (a) Cr: 1% or less (not including 0%) and/or Mo: 1% or less (not including 0%), (b) one or more members selected from the group consisting of Ti : 0.2% or less (not including 0%), Nb: 0.2% or less (not including 0%) and V:

0.3% or less (not including 0%) , (c) Cu: 3% or less (not including 0%) and/or Ni: 3% or less (not including 0%), (d) B: 0.01% or less (not including 0%), (e) Ca: 0.01% or less (not including 0%) , among other components. Such a basis steel sheet is also useful. The characteristics of the basis steel sheet (_that is, high-strength hot dip galvannealed steel sheet) are further improved depending on added components.

[0023] In the above DP steel sheet, it is preferable that when Cr: 1% or less (not including 0%) and/or Mo: 1% or less (not including 0%) is/are contained as other elements, ±he amount of Si contained in the basis steel sheet satisfies eguation (2) shown below. a-4.1
a=6.9x ( [C] + [Mn]/6+[Cr]/5+[Mo]/4)’’S

wherein [ ] represents the amount (% by mass) of each element contained in the steel sheet.

[0024] When the DP steel sheet contains, as the other elements, one or more members selected from the group consisting of Cr: 1% or less (not including 0%) and Mo: 1% or less (not including 0%), Ti: 0.2% or less (not including 0%), Nb: 0.2% or less (not including 0%) and V: 0.3% or less (not including 0%), it is preferable that the amount of Si contained in the basis steel sheet satisfies equation (3) shown below.

(3-4.1
however,

p=6.9x ( [C] + [Mn]/6+[Cr]/5+[Mo]/4+ [Ti]/15+ [Nb]/17+[V] /14)’'‘

wherein [ ] represents the amount (% by mass) of each element

contained in the steel sheet.

[Brief Description of the Drawings]

[0025]

[Fig. 1] Fig. 1 is a schematic diagram showing one aspect of a hot dip galvanizing equipment for producing the hot dip galvannealed steel sheet of the present invention (GA steel sheet).

[Fig. 2] Fig. 2 is a graph showing the influence of the temperature of alloy in alloying exerted on the carbon concentration Cy in the retained y based on the results of GA steel sheets No.22 to 24.

[Fig. 3] Fig. 3 is a graph showing the influence of the temperature of alloy in alloying exerted on the amount of the retained y based on the results of the GA steel sheets No. 22 to 24.

[Fig. 4] Fig. 4 is a graph showing the influence of the temperature of alloy in alloying exerted on the balance of strength and ductility (TSxEL) based on the results of the GA steel sheets No.22 to 24.

[Best Mode For Carrying Out The Invention]

[0026]  The gist of the GA steel sheet of the present invention

lies in that a region in which Al (atomic %) /Zn (atomic %) >0 .10 is present in a thiclcness of 300 A or more from the surface of

the plated layer along the depth direction of the plated layer. The thickness of the Al concentrated surface layer region is preferably 400 A or more, and more preferably 500 A or more, from the standpoint of powdering resistance. The thicker the Al concentrated surface layer region, the better from. the. standpoint of powdering resistance, but if it is too thick, the chemical treatability, weldability and other properties of the plated steel sheet may be lowered. Therefore, the thickness of this region is preferably 1500 A or less, and more preferably 1000 A or less.

[0027] Similarly, considering powdering resistance and chemical treatability, Al (atomic %)/Zn (atomic %) is preferably 0.15 or more, and more preferably 0.20 or more, but preferably 0.40 or less, and more preferably 0.30 or less.

[0028] The GA steel sheet of the present invention has a Fe-Zn alloy plated layer having the Al concentrated surface layer region having a thickness of 300 A or more on one side of the basis steel sheet at least. In the present invention, the amount of plating is not particularly limited.  However, the

less the amount of plating, the clearer the difference in powdering resistance between the plated steel sheet having the thick Al concentrated surface layer region and a steel sheet without such a region. Meanwhile, if the amount of plating is too small, corrosion resistance becomes insufficient.  From such a standpoint, the amount of plating is preferably 20 g/m’ or more, and more preferably 40  g/m’ or more, but preferably 80 g/m’ or less, and more preferably 60 g/m’ or less. [0029]  The mechanism that powdering resistance is improved by thickening the Al concentrated surface layer region is not exactly known, but can be presumed as below.  However, the present invention is not limited to the presumed mechanism below.

[0030] Since Al-based oxides are hard, the presence of a thick layer of these oxides on the surface layer lowers sliding resistance during forming and the shearing stress exerted on the plated layer. As a result, peeling of the plating (powdering) is presumably suppressed. Even if cracks occur, which are the cause of powdering, the cracks spread mainly in the Al concentrated surface layer region containing the hard Al-based oxide, and its spreading in the direction of the depth of the plated layer is mitigated. Accordingly, peeling of the plating from the interface between the plated layer and the basis steel sheet is presumably suppressed.

■ [0031]  The GA steel sheet of the present invention in which the thickness of the Al concentrated surface layer region is 300 A or more can be manufactured by the following procedure of controlling oxidizing and reducing conditions: First, the ■surface of the steel sheet is heated and oxidized in an oxidizing zone.  Second, this is annealed for reduction in a reducing zone and then immersed in a Zn plating bath (hereinafter sometimes abbreviated as "oxidation reduction plating method) .  From the standpoint of productivity, it is preferable to perform the oxidation reduction plating method in a continuous galvanizing, line (CGL) .

[0032] When the oxidation reduction plating method is employed, a porous Fe layer having a large surface area occurs on the surface of the steel sheet. Such a steel sheet in which a thick porous Fe layer is formed has a large surface area and therefore actively reacts with Al which is present in the Zn plating bath only in an amount of about 0.1% by mass, whereby a Fe-Al-based intermetallic compound can be formed in a great amount. As a result, a large amount of Al is incorporated into the plated layer and this large amount of Al is concentrated and oxidized on the surface in the hardening process of plating. Therefore, the GA steel sheet having the thick Al concentrated surface layer region can be produced. [0033]  One may consider increasing the amount of Al in the

Zn plating bath to simply incorporate a large amount of Al. However, this is not desirable because increasing the amount of Al in the Zn plating bath increases the thickness of the Fe-Al-based intermetallic compound at the interface between the plated layer and the basis steel sheet, and this acts as a barrier layer which prevents Fe-Zn alloying after plating. [0034']  Thus, to form a thin Fe-Al-based intermetallic compound in a great amount and the thick Al concentrated surface layer region while avoiding formation of the thick Fe-Al-based intermetallic compound which adversely affects as a barrier layer in alloying, it is preferable that the amount of Al in the Zn plating bath is maintained to be about 0.1% by mass and simultaneously allow a porous and thick Fe layer to form by controlling oxidizing and reducing conditions.  To achieve this, a thick layer of Fe-based oxide needs to be formed in the oxidation step.  Specifically, it is preferable that a Fe-based oxide layer having a thickness of 3000 A or more is formed. [0035]  To form such a thick Fe-based oxide layer by the oxidation reduction plating method in the CGL, it is preferable that flames are directly blown onto the steel sheet in an oxidizing furnace (OF) to allow oxidation to occur rapidly.  The thick Fe-based oxide layer can be also formed by a method which is typically used in conventional CGL: oxidation is. performed in a non-oxidizing furnace  (NOF)  in a mildly oxidizing

atmosphere in which the air-fuel ratio is limited to a low level. Specifically, if the length of the NOF is increased or the line speed is decreased, the residence time of the steel sheet in the NOF which is an oxidizing zone is extended so that the thick Fe-based  oxide  layer  is  supposedly  formed.  However, considering productivity, elongating the NOF or decreasing the line speed to such an extent that the Fe-based oxide layer having a thickness of 3000 A or more is formed is difficult in fact. [0036]  Flames are blown preferably directly by a stationary burner with its nozzle directed towards the top surface and bottom surface of the steel sheet, in particular by a slit burner extending in the width direction of the steel sheet.  The growth rate of the Fe-based oxide layer (the rate that the thickness of the layer increases per second) when the steel sheet is passed through the oxidizing region of the flames is preferably adjusted to 200 to 2000 A/sec.  If the growth rate is lower than 200 A/sec, the Fe-based oxide layer having a sufficient thickness cannot be promptly formed.  On the other hand, if the rate is higher than 2000 A/sec, controlling the thickness of the Fe-based oxide layer becomes difficult, and therefore a ■ uniform layer may not be formed.

[0037] It is preferable that the basis steel sheet is heated to temperature of 600°C or higher in a non-oxidizing zone or a reducing zone, specifically an NOF with a limited air-fuel

ratio, prior to oxidation by blowing flames. If oxidation is performed by gradually increasing the temperature of the steel sheet, the Fe-based oxide layer grows gradually so that diffusion of oxygen is prevented. Therefore, oxidation is carried out after a high temperature is reached, whereby the Fe-based oxide layer can be promptly and thickly formed before diffusion of oxygen is inhibited. Oxidation in the OF is■ preferably performed under such heating.conditions that the temperature of the steel sheet which is entering the OF is 600°C or higher, and the temperature of the steel sheet which is taken out from the OF is 710°C or higher.

[0038]  When the steel sheet is oxidized by blowing flames by a burner, oxygen and/or water vapor, if necessary, is/are fed to the combustion air of the burner so that the growth rate of the Fe-based oxide layer can be improved.  However, if oxygen and/or water vapor is/are excessively fed, their effects become saturated, and addition of these will require utility cost. Therefore, oxygen and water vapor are preferably fed at flow rates of 20% by volume or less of and 40% by volume or less, respectively, relative to the amount of the combustion air. [003 9]  Furthermore, to allow the thick Fe-based oxide layer to form rapidly and uniformly, it is .preferable that in the NOF, the steel sheet is heated under such conditions that 0. 9

450
[0040]  One aspect of a preferred CGL for producing the GA steel sheet of the present invention is, for example, the one shown in Fig. 1.  First, a basis steel sheet S is heated in a pre-heating apparatus 1 and then in a non-oxidizing furnace (NOF) 2.  Flames are blown onto the steel sheet in an oxidizing furnace (OF) 3 to allow a Fe-based oxide layer to form.  This Fe-based oxide layer is subjected to reduction in a reducing annealing furnace (RF) 4 which corresponds to a reducing zone so that the Fe-based oxide layer becomes a porous Fe layer having a high specific surface area.  Second, the steel sheet is cooled by a cooling apparatus 5, and is then immersed into a Zn plating bath in a hot dip galvanizing appara:tus 6, thereby giving a hot dip galvanized steel sheet P.  By heating this hot dip galvanized steel sheet P in an alloying furnace (not shown), the plated layer can be alloyed to produce a hot dip galvannealed steel sheet (GA steel sheet) .  To obtain the GA steel sheet of the present invention, the conditions described above in detail are important to allow the thicJc Fe-based oxide layer to form, and the other CGL conditions can be those commonly employed in

this technical field.

[0041]  A preferable GA steel sheet of the present invention is such that its surface layer of the plated layer is the 5i phase, and there is substantially no ‘ phase.  If the ‘  phase which is softer than the 5i phase is present on the surface layer, the effects produced by the hardness of the Al-based oxide are relatively impaired because of the soft ‘ phase .  Consequently, it is presumed that the function to reduce sliding resistance during forming due to the hardness of the Al concentrated surface layer region and cracks spread mainly through the hard Al concentrated surface layer region, whereby the function to mitigate spreading of cracks in the depth direction is also relatively impaired.

[0042] To constitute the surface layer of the plated layer only by the 5i phase substantially having no I, phase, alloying of the plated layer can be promoted to increase the amount of Fe in the Fe-Zn alloy plated layer. It is also effective to reduce the Fe concentration gradient in the plated layer. A specific example of the means to achieve this is to use a Si-containing steel sheet and increase its alloying temperature. In alloying of the plating of the Si-containing steel sheet at a high temperature, diffusion of Fe from a lower plated layer to an upper layer is quicker than in the diffusion of Fe from the basis steel sheet to the plated layer.  Therefore, the Fe

concentration gradient in the plated layer becomes lower.

[0043] A preferable GA steel sheet of the present invention comprises Si-based oxide present in the plated layer since such a steel sheet shows better powdering resistance. Although the mechanism how Si-based oxide improves powdering resistance is unknown, a probable reason is as follows: Since Si-based oxide is hard, lowering of sliding resistance during forming and spreading of cracks which occur during forming are stopped at Si-based oxide, as Al-based oxide, and thereby peeling of the plated layer is inhibited.

[0044]  The amount of Si contained in the plated layer which can form Si-based oxide is desirably high from the standpoint of powdering resistance .  However, if the amount of Si contained in the plated layer is too high, the powdering resistance improving effect will be saturated, and an attempt to increase the amount of Si contained may adversely affect plating wettability since the Si concentration on the surface of the' basis steel sheet increases.  Thus, the amount of Si contained in the plated layer is preferably 0.1% by mass or more, more preferably 0.2% by mass or more, and still more preferably 0. 3% by mass or more, but is preferably 0.8% by mass or less, more preferably 0.6% by mass or less, and still more preferably 0. 4% by mass or less. [0045]  In order that the hot dip galvannealed layer contains

Si-based oxide and contains Si in an amount of 0.1% by mass or more, a Si-containing steel sheet, preferably a steel sheet containing Si in an amount of 0.3 to 3.0% or more can be plated by the oxidation reduction plating method and then alloyed.  In the oxidation and reduction plating method, Si-based oxide is formed first by oxidation.  This oxide is not reduced in a reducing atmosphere of about N2-15% by volume H2 normally employed in the oxidation and reduction plating method, and remains as Si-based oxide in the steel sheet.  This Si-based oxide diffuses from the basis steel sheet to the plated layer during alloying.  Thus, when the oxidation reduction plating method is performed under normal conditions and then alloying is performed, it is presumed that Si contained in the plated layer is all present in the form of oxide.

[0046] If the Fe-based oxide layer is formed too thickly by the oxidation and reduction plating method, the amount of Si tends to be lowered. Thus, to allow Si-based oxide to be present in the plated layer, it is preferably that the Fe-based oxide layer is controlled not to be too thick. To ensure a sufficient amount of Si in the plated layer, it is recommended that the thickness of the Fe-based oxide layer is adjusted to preferably 13000 A or less, and more preferably 10000 A or less . This can be achieved by, for example, restricting the air-fuel ratio of the OF,  the steel sheet temperature or by other means.

Furthermore, Si-based oxide is not reduced in a reducing atmosphere in the normal oxidation reduction method but is rather  oxidized.  Therefore,  Si-based  oxide  can  be concentrated on the surf ace (selective oxidation) by increasing the reducing temperature.  As a result, the amount of Si contained in the plated layer can be also increased. [0047]  The gist of the present invention lies in the structure of the plated layer, and the basis steel sheet which is subjected to plating is not particularly limited.  However, because of the demand for higher tensile strength in recent years, a high tensile strength steel sheet is preferably used. Moreover, the use of the TRIP steel sheet and DP steel sheet described later as the basis steel sheet is preferable because a GA steel sheet having excellent balance of strength and ductility can be obtained.

[0048] In the GA steel sheet, to effectively allow the characteristics of the TRIP steel sheet to be exhibited, it is necessary that the retained y derived from the hot dip galvanized steel sheet (Gl steel sheet) remains as it is without transforming into cementite and ferrite and disappearing. However, as already mentioned, the retained y produced by austempering transforms into cementite and ferrite if its alloying is not property performed, and the amount of the retained y  in the GA steel sheet is reduced.  Therefore, there

is the disadvantage that a desired balance of strength and ductility is not effectively exhibited in the GA steel sheet. [0049]  In the present situation, TRIP steel sheets have been studied  focusing mainly  on Gl  steel  sheets,  and  the characteristics of the GA steel sheets which are obtained by alloying Gl steel sheets have not been sufficiently studied. In such a situation, the inventors of the present invention have conducted analysis especially from the standpoint of providing a method which can manufacture a GA steel sheet capable of exhibiting the highest possible balance of strength and ductility depending on an alloying temperature. As a result, the inventors found that if the carbon concentration (Cy) in the retained y  in the hot dip galvanized steel sheet before being alloyed is controlled to meet the relationship in the above equation (1) depending on an alloying temperature (Tga), the desired objects can be achieved.  Since its technical meanings are recognized, they have filed another application on the invention (Japanese Patent Application No . 2006-160834). [0050]  The process how the above invention was completed will be described.  The inventors of ,the present invention first focused on the carbon concentration (Cy) in the retained y which contributes to the improvement of ductility such as elongation. As mentioned above, in the Gl steel sheet, the more the Cy in the retained y  in the steel sheet, the more the retained y is

stabilized, so that the ductility- is increased and the balance of strength and ductility is improved.  In this regard, the' GA steel sheet is the same: the more the Cy in the retained y after alloying, the better the balance of 'strength and ductility, However, it was first revealed, in extensive'basic experiments conducted by the inventors of the pre.sent-inv,ehtiori:-.that as for ' the Cy in the retained y before being, a;i-i9.yedf':th;e--GA;'steel sheet" shows a behavior different from thatV-'o£.tie';,;QI-'steel- sheet: In the GA steel sheet, when the amount of the Cy in the retained y before being alloyed is too high or too low, good balance of strength and ductility cannot be ensured.

[0051] As a result of the extensive experiments conducted by the inventors of the present invention, they found that there is an appropriate range (optimal range) of the amount of Cy in which the highest possible balance of strength and ductility can be produced in the GA steel sheet, depending on an alloying temperature. This is, in the GI steel sheet, the higher the Cy in the retained y, the better the balance of strength and ductility. In contrast, it was revealed that in the GA steel sheet, an optimal range of the amount of Cy in which the highest possible balance of strength and ductility can be exhibited exists depending on the alloying.temperature, and the balance of strength and ductility is worsened when the amount of Cy is higher or lower than the optimal range.  It was also found that

in the GA steel sheet, there is a trend that as the alloying, temperature becomes higher, as 475°C, 500°C-and 525°C, the optimal range of the amount of Cy is lowered. 'From such findings, it was found that in order to realize the highest possible balance of strength and ductility, the optimal range of the amount of Cy is set to be low when' 'an .alloying temperature is high, while the optimal range of the/-amount■ of Cy’ is set to be high when an alloying temperatur-6'vis low.

[0052] Based on various experiment results, the inventors of the present invention have conducted further analysis. As a result, they found that the highest possible balance of strength and ductility corresponding to the alloying temperature is achieved by controlling, depending on an alloying temperature (Tga), so that the carbon concentration (Cy) in the retained y in the hot dip galvanized steel sheet before being alloyed meets the relationship of equation (1) shown below.

-0.0030xTga+2.42
[0053] The above equation (1) will be described in detail. Briefly speaking, the above equation (1) defines that Cy is set to be low when the alloying temperature (Tga) is high, while Cy is set to be high when the alloying temperature (Tga,) is low. If Cy and Tga are appropriately controlled according to the

above equation (1), the GA steel sheet which can exhibit the highest  possible  balance  of  strength  and  ductility corresponding to the alloying temperature can be provided. [0054]  Herein, the alloying temperature (Tga) is closely related to the characteristics (transformation of the retained Y,  and concentration of C in the retained y) of the retained Y-  That is, the higher the alloying temperature, the more the transformation of the retained y is promoted and the transformation into cementite and ferrite is likely to occur. Moreover, concentration of C in the retained y is also promoted. On the other hand, the lower the alloying temperature, the more difficult for the transformation of the retained y to occur. This trend is also found even when the Cy in the retained y is high.

[0055] The above equation (1) utilizes such a relationship between the characteristics of the retained y and the alloying temperature. That is, when the alloying temperature is high, the transformation of the retained y into cementite and ferrite can be suppressed by controlling Cy to be low according to the above equation (1). The retained y is allowed to be present . in a large amount after galvannealing by suppressing the amount of Cy in -this manner.

[0056]  On the other hand, when an alloying temperature is low, it is effective to control Cy to be higher than in the case

where an alloying temperature is high according to the above equation (1) so that a large amount of stable retained y is allowed to be present in the GA steel sheet. The stable retained Y containing a large amount of Cy can be allowed to be present after galvannealing by increasing Cy in advance in this manner. [0057] Therefore, by appropriately controlling the Cy in the retained y based on the above equation (1), the highest possible balance of strength and ductility corresponding to an alloying temperature can be realized.

[0058]  Meanwhile, when the Cy in the retained y immediately before galvannealing does not does not fall with the range of the above equation (1), it has the problem described below.  For the sake of explanation, the value calculated at the left-hand side of the above equation (1) may be referred to as a Q value, while the value calculated at the right-handed side of the above equation (1) may be referred to as an R value. [0059]  First, the case where Cy in the retained y in the basis steel sheet immediately before alloying is lower than the value (Q value) of the left-hand side of the above equation (1) will be considered.  In this case, since Cy (low Cy) immediately before alloying is succeeded as it is after alloying, and therefore the retained y with low Cy occurs in the GA steel sheet, as in the GI steel sheet. [0060]  Second, the case where the Cy in the retained y

immediately before alloying is higher than the value (R value) of the right-handed side of the above equation (1) will be considered. In this case, the retained y is transformed into cementite and ferrite in the process of alloying since Cy is 'too high. Therefore, the retained y with low Cy occurs in the GA steel sheet, as in the GI steel sheet.

[0061] Therefore, only when the Cy in the, retained y iinmediately before alloying falls within the range of the above equation (1), the retained y which hardly transforms into cementite and ferrite even after alloying and containing Cy (Cy derived from the GI) as high as immediately before alloying is succeeded substantially can be ensured.

[0062] According to the analysis conducted by the inventors of the present invention, those in which Cy falls with the range of the above equation (I) all have greatly improved balance of strength and ductility than those in which Cy does not fall within the range of the above equation (1) (refer to Example 2 below) . More specifically, the values of the balance of strength and ductility (tensile strength: TS x elongation: El) in the GA steel' sheets which meet the requirements defined by the present invention are all higher by about 2.5 GPa-% or more than the minimum values of (TS’El) in those which do not meet the requirements defined by the present invention. [0063]  More specifically, Cy immediately before alloying may

be controlled to meet the following conditions, depending on the alloying temperature (Tga): When Tga=450°C, 1.07%
