Repository: anandvc/allindianpatents

File: patents/255496-method-for-production-of-optically-active-epoxy-compound-and-complex-used-therefor-and-process-for-producing-the-same.html (part 1 of 2)
Indian Patents. 255496:METHOD FOR PRODUCTION OF OPTICALLY ACTIVE EPOXY COMPOUND, AND COMPLEX USED THEREFOR AND PROCESS FOR PRODUCING THE SAME

Indian Patents

Recently Granted Patents

  Recently Published Patents

Title of Invention	METHOD FOR PRODUCTION OF OPTICALLY ACTIVE EPOXY COMPOUND, AND COMPLEX USED THEREFOR AND PROCESS FOR PRODUCING THE SAME

Abstract	There is provided a method for industrially producing optically active epoxy compounds by asymmetrically epoxidizing prochiral unsaturated compounds with an oxidant using as a catalyst a single substance or a di-&#956;-oxo dimer derived therefrom represented by any of the following formulae (I), (I'), (II), (II'), (III), (III'), (IV), and (IV'): [wherein R1s are independently an alkyl group or an aryl group; R2s are independently an alkyl group or an aryl group; R3s are independently an alkyl group or an aryl group, provided that two R3s may be bonded with each other to form a ring; R4s are independently a hydrogen atom, a halogen atom, an alkyl group, an alkoxy group, a nitro group, or a cyano group; M is TiY2 (Y is Cl, alkoxide, or a &#956;-oxo ligand)].	

Full Text	-1-

SPECIFICATION

METHOD FOR PRODUCTION OF OPTIC ALLY ACTIVE EPOXY

COMPOUND, AND COMPLEX USED THEREFOR AND PROCESS FOR

PRODUCING THE SAME

TECHNICAL FIELD

[0001]	The present invention relates to a method for producing an

optically active epoxy compound as well as a complex used therefor and a

process for producing the same, and more particularly to a method for producing

an optically active epoxy compound by subjecting a prochiral compound having

a carbon-carbon double bond in its molecule to an asymmetric epoxidation using

a Ti complex with a specific structure as a catalyst.

BACKGROUND ART

[0002]  The optically active epoxy compounds are widely used as an

intermediate for various drugs including optically active benzopyran compounds

effective for the treatment of hypertension, asthma and so on, and various

methods for the synthesis of the optically active epoxy compounds have been

widely examined.  Among such synthesis methods, an asymmetric epoxidation

is the most practical method, and since the discovery of asymmetric epoxidation

using titanium tartrate as a catalyst (see T. Katsuki, K.B. Sharpless, J. Am. Chem.

Soc. 1980, 102, 5974-5796), various synthesis methods using the asymmetric

epoxidation have been developed (see E. N. Jacobsen, M. H. Wu, In

"Comprehensive Asymmetric Catalysis" Ed. by Jacobsen, E. N.; Pfaltz, A.;

Yamamoto, H. Springer (1999), Vol. II, Chap. 21, pp.649-677. and T. Katsuki, In

"Comprehensive Coordination Chemistry II" Ed. by McCleverty, J., Elsevier

Science Ltd., Oxford, 2003, Vol. 9, Chapter 9.4, pp.207-264).

[0003]  However, many of these synthesis methods use an oxidant having a

low atomic efficiency such as t-butyl hydroperoxide, hypochlorite,

iodosobenzene or the like, so that it is strongly demanded to develop synthesis

methods using an oxidant having a higher atomic efficiency and being

environmentally benign.  Among various oxidants, hydrogen peroxide is an

environmentally benign oxidant because the atomic efficiency is high but also

only water is produced after the transition of oxygen atom.  For this end,

05909KTo

-2-

asymmetric epoxidation using hydrogen peroxide as an oxidant has been studied

vigorously, but there are very few cases where epoxidation could be attained with

a high enantioselectivity (see L. Shu, Y. Shi, Tetrahedron, 2001, 57, 5213-5218.

and S. Colonna, H. Molinari, S. Banfi, S. Julia, J. Masana, A. Alvalez,

Tetrahedron, 1983, 39, 1635-1641).  In many cases, there is a problem that the

turnover number of the catalyst is insufficient.

[0004]  On the other hand, the inventors have already discovered that (aRR A,

aRR A)-di-u-oxo Ti(salen) complex is exceptional as a catalyst for asymmetric

sulfonation using urea-hydrogen peroxide adduct (UHP) as the oxidant (see B.

Saito, T. Katsuki, Tetrahedron Lett., 2001, 42, 3873-3876).  However, although

the above (aRR A, aRR A)-di-^-oxo Ti(salen) complex is good for oxidizing

various sulfide compounds with a high enantioselectivity, it cannot promote the

epoxidation of olefins.

DISCLOSURE OF INVENTION

[0005]  Under these circumstances, it is an object of the present invention to

solve the problems of the conventional techniques and to provide an industrially

useful method for producing an optically active epoxy compound, and a complex

used as a catalyst in this process.  Also, it is another object of the present

invention to provide a novel process for producing the above complex.

[0006]  The inventors have made various studies for achieving the above

objects and discovered that it is possible to promote the epoxidation of olefins

using hydrogen peroxide as an oxidant with a high enantioselectivity by using as

a catalyst di-μ,-oxo titanium complex which is obtained by reducing at least one

of the two imino bonds within its salen ligand in a reaction system and then self-

assembling, and further the turnover number of the catalyst is very high, and as a

result, the present invention has been accomplished.

[0007]  That is, the method for producing an optically active epoxy compound

according to the present invention is characterized in that a complex represented

by any of the following formulae (I), (F), (II), (IF), (III), (III'), (IV), and (IV):

05909KTo

-3-

[wherein R1s are independently an alkyl group or an aryl group; R2s are

independently an alkyl group or an aryl group; R3s are independently an alkyl

group or an aryl group, provided that two of R3s may be bonded with each other

to form a ring; R4s are independently a hydrogen atom, a halogen atom, an alkyl

group, an alkoxy group, a nitro group or a cyano group; M is TiY2 (wherein Y is

Cl or alkoxide or u-oxo ligand)] (a single substance represented by the above

formula or a di-u-oxo-dimer derived therefrom) is used as a catalyst, and an

unsaturated compound represented by the following formula (V):

05909KTo

-4-

R5-CH=CH-R6  •••(V)

[wherein each of R5 and R6 is a different monovalent group or a hydrogen atom]

is subjected to an asymmetric epoxidation with an oxidant to produce an optically

active epoxy compound represented by the following formula (VI):

[wherein R5 and R6 are the same as mentioned above].

[0008]  In a preferable embodiment of the method for producing an optically

active expoxy compound according to the present invention, two of R3s in the

above formulae are bonded with each other to form a tetramethylene group.

[0009]  In another preferable embodiment of the method for producing an

optically active compound according to the present invention, the complex is

represented by the formula (II), (II'), (III), or (IIP).

[0010]  In the other preferable embodiment of the method for producing an

optically active compound according to the present invention, R1 in the above

formulae is 2-aryl-l-naphthyl group or phenyl group.

[0011]  In a further preferable embodiment of the method for producing an

optically active compound according to the present invention, said Y is a u-oxo

ligand.  In this case, the complex represented by any of the above formulae (I),

(I'), (II), (IF), (III), (IIP), (IV), and (IV) is a titanium binuclear complex.

[0012]  In another preferable embodiment of the method for producing an

optically active compounds according to the present invention, the unsaturated

compound represented by the formula (V) is represented by any of the following

formulae (VII), (VIII), and (IX):

05909KTo

- 5 -

[wherein R7s are independently a hydrogen atom, a cyano group, a nitro group,

an amino group which may be protected with a protection group, a halogen atom,

an alkyl group, an alkoxy group, a halogenoalkyl group, a carboxy group, a

formyl group, an alkanoyl group, an aroyl group, a halogenoalkanoyl group, a

carbamoyl group, an alkylsulfmyl group, an arylsulfinyl group, an alkylsulfonyl

group, an arylsulfonyl group, an aminosulfonyl group, or a mono- or di-

alkylaminosulfonyl group; R is a hydrogen atom, an alkyl group, or an alkoxy

group; R9s are independently a hydrogen atom, an alkyl group, an alkoxy group,

a phenyl group, or a substituted phenyl group substituted with a halogen atom, an

alkyl group, or an alkoxy group, provided that R9s in the formula (IX) are

different from each other; R8 and R9 in the formula (VII) may be bonded with

each other to form a bivalent group represented by any of the following formulae

(X), (XI), (XII), and (XIII):

05909KTo

-6-

(wherein R10s are independently a hydrogen atom or an alkyl group)], and the

resulting optically active epoxy compound is represented by any of the following

formulae (XIV), (XV), and (XVI):

05909KTo

-7-

[wherein R7, R8, and R9 are the same as mentioned above, provided that R9s in

the formula (XVI) are different from each other, and R8 and R9 in the formula

(XIV) may be bonded with each other to form a bivalent group represented by

any of the above formulae (X), (XI), (XII), and (XIII)].

[0013]  In the other preferable embodiment of the method for producing an

optically active compound according to the present invention, the oxidant is

aqueous hydrogen peroxide or urea-hydrogen peroxide adduct (UHP), and it is

more preferable that the oxidant is aqueous hydrogen peroxide.  In this case, the

atomic efficiency of the oxidant is high but also the by-product after the

epoxidation is harmless, so that an environmentally benign process can be

achieved.

[0014]  Also, the complex according to the present invention is characterized

by being represented by any of the above formulae (I), (I'), (II), (II'), (III), (IIP),

05909KTo

-8-

(IV), and (IV).

[0015]  In the complex according to the present invention, it is preferable that

the two R3s in the aforementioned formulae are bonded with each other to form a

tetramethylene group, that R1 in the aforementioned formulae is 2-aryl-l-

naphthyl group or phenyl group, and that the aforementioned Y is jx-oxo ligand.

Also, as the complex according to the present invention are preferable the

complexes represented by the above formulae (II), (IF), (III), and (III').

[0016]  Furthermore, the first production process for the complex according

to the present invention is characterized in that a salen ligand represented by any

of the following formulae (XVII), (XVIF), (XVIII), and (XVIIF):

05909KTo

-9-

[wherein R1, R2, R3, R4 are the same as mentioned above] is reacted with

titanium alkoxide and then treated with water to produce a complex represented

by any of the above-mentioned formulae (I), (I'), (III), and (III') in which M is

05909KTo

-10-

TiY2 (wherein Y is a μ-oxo ligand).  Moreover, the complex represented by the

formula (I) can be produced by using the salen ligand represented by the formula

(XVII), and the complex represented by the formula (F) can be produced by

using the salen ligand represented by the formula (XVIF), and the complex

represented by the formula (III) can be produced by using the salen ligand

represented by the formula (XVIII), and the complex represented by the formula

(III') can be produced by using the salen ligand represented by the formula

(XVIIF).

[0017]  In the first production process of the complex according to the present

invention, it is preferable that the two R3s in the aforementioned formulae are

bonded with each other to form a tetramethylene group, and that R1 in the

aforementioned formulae is 2-aryl-l-naphthyl group.

[0018]  In a preferable embodiment of the first production process of the

complex according to the present invention, the salen ligand is represented by the

formula (XVIII) or (XVIIF) and the complex is represented by the formula (III)

or (III').

[0019]  Furthermore, the second production process of the complex according

to the present invention is characterized in that a salen ligand represented by any

of the above formulae (XVII), (XVIF), (XVIII), and (XVIIF) is reduced to form

a salan ligand represented by any of the following formulae (XIX), (XIX'), (XX),

and (XX'):

05909KTo

-11-

[wherein R1, R2, R3, R4 are the same as mentioned above], and the salan ligand is

reacted with titanium alkoxide and then treated with water to produce a complex

represented by any of the above-mentioned formulae (II), (IF), (IV), and (IV) in

which M is TiY2 (wherein Y is a μ-oxo ligand).  Moreover, the complex

05909KT6

-12-

represented by the formula (II) can be produced by using the salen ligand

represented by the formula (XVII) and going through the salan ligand

represented by the formula (XIX), and the complex represented by the formula

(IF) can be produced by using the salen ligand represented by the formula

(XVIF) and going through the salan ligand represented by the formula (XIX'),

and the complex represented by the formula (IV) can be produced by using the

salen ligand represented by the formula (XVIII) and going through the salan

ligand represented by the formula (XX), and the complex represented by the

formula (IV) can be produced by using the salen ligand represented by the

formula (XVIIF) and going through the salan ligand represented by the formula

(XX').

[0020]  In the second production process of the complex according to the

present invention, it is preferable that the two R3s in the aforementioned

formulae are bonded with each other to form a tetramethylene group, and that R1

in the aforementioned formulae is a phenyl group.

[0021]  In a preferable embodiment of the second production process of the

complex according to the present invention, the salen ligand is represented by the

formula (XVII) or (XVIF), and the salan ligand is represented by the formula

(XIX) or (XIX'), and the complex is represented by the formula (II) or (IF).

[0022]  According to the present invention, it is possible to produce an

optically active epoxy compound by using a Ti complex represented by the

specified structural formula as a catalyst and asymmetrically epoxidizing a

prochiral unsaturated compound having a carbon-carbon double bond in its

molecule with a high enantioselectivity.

BEST MODE FOR CARRYING OUT THE INVENTION

[0023]  The present invention will be explained in detail below.  The

titanium complex used as a catalyst in the present invention is represented by any

of the above formulae (I), (F), (II), (IF), (III), (III'), (IV), and (IV).  The

ligand in these complexes has a structure in which at least one of the two imino

bonds within the salen ligand is reduced, and is superior in the flexibility to the

salen ligand.  Also, it is considered that hydrogen bonded to the nitrogen atom

in the ligand of the complex can contribute to the activation of the peroxo species

of titanium.  And, it is considered that the asymmetric epoxidation of the

05909KTo

-13-

unsaturated compound can be promoted by using the above complex as a catalyst

due to the characteristics of these ligands.  At this moment, the complex of the

formula (F) is an enantiomer of the complex of the formula (I), and the complex

of the formula (IF) is an enantiomer of the complex of the formula (II), and the

complex of the formula (III') is an enantiomer of the complex of the formula (III),

and the complex of the formula (IV) is an enantiomer of the complex of the

formula (IV), which can be synthesized in the same way by selecting the

configuration of the starting material.  Among them, the complexes represented

by formula (III) and (III') are preferable.  The amount of the complex used is

preferably within a range of 0.01-100 mol%, more preferably within a range of

0.1-5 mol% based on the molar quantity of the unsaturated compound as a

substrate mentioned later.

[0024]  R1s in the above formulae are independently an alkyl group or an aryl

group.  As the alkyl group are mentioned alkyl groups having a carbon number

of 1-4 such as methyl group, ethyl group, n-propyl group, i-propyl group, n-butyl

group, i-butyl group, s-butyl group, t-butyl group and the like, while as the aryl

group are mentioned aryl groups having a carbon number of 6-22 such as phenyl

group, 3,5-dimethylphenyl group, 4-methylphenyl group, 1-naphthyl group, 2-

biphenyl group, 2-phenyl-1-naphthyl group, 2-methyl-1-naphthyl group, 2-[3,5-

dimethylphenyl]- 1-naphthyl group, 2-[4-methylphenyl]-l-naphthyl group, 2-

methoxy-1-naphthyl group, 2-[p-(t-butyldimethylsilyl)phenyl]-1-naphthyl group,

2-biphenylyl-1-naphthyl group and the like.  Moreover, the aryl group may be

optically active or may be optically inactive.  As R1 is preferable phenyl group

or 2-aryl-l-naphtyl group, and as the aryl group in 2-aryl-l-naphtyl group are

mentioned phenyl group, p-(t-butyldimethylsilyl)phenyl group, biphenylyl group

and the like.

[0025]  Also, R2s in the above formulae are independently an alkyl group or

an aryl group.  As the alkyl group are mentioned alkyl groups having a carbon

number of 1-4 such as methyl group, ethyl group, n-propyl group, i-propyl group,

n-butyl group, i-butyl group, s-butyl group, t-butyl group and the like, while as

the aryl group are mentioned aryl groups having a carbon number of 6-18 such as

phenyl group, 3,5-dimethylphenyl group, 4-methylphenyl group, 1-naphthyl

group, 2-biphenyl group, 2-phenyl-1-naphthyl group, 2-methyl-1-naphthyl group,

05909KTo

-14-

2-[3,5-dimethylphenyl]-l-naphthyl group, 2-[4-methylphenyl]-l-naphthyl group,

2-methoxy-l-naphthyl group and the like.

[0026]  In addition, R3s in the above formulae are independently an alkyl

group or an aryl group, provided that the two R3s may be bonded with each other

to form a ring.  As the alkyl group are mentioned alkyl groups having a carbon

number of 1-4 such as methyl group, ethyl group, n-propyl group, i-propyl group,

n-butyl group, i-butyl group, s-butyl group, t-butyl group and the like, while as

the aryl group are mentioned aryl groups having a carbon number of 6-18 such as

phenyl group, 3,5-dimethylphenyl group, 4-methylphenyl group, 1-naphthyl

group, 2-biphenyl group, 2-phenyl-1-naphthyl group, 2-methyl-1-naphthyl group,

2-[3,5-dimethylphenyl]-1-naphthyl group, 2-[4-methylphenyl]-1-naphthyl group,

2-methoxy-l-naphthyl group and the like.  Also, when the two R3s are bonded

with each other to form a ring, the resulting bivalent group includes

tetramethylene group and the like.  Among them, it is preferable that the two

R3s are bonded with each other to form a tetramethylene group.

[0027]  Moreover, R4s in the above formulae are independently a hydrogen

atom, a halogen atom, an alkyl group, an alkoxy group, a nitro group or a cyano

group.  As the halogen atom are mentioned fluorine atom, chlorine atom,

bromine atom and the like, and as the alkyl group are preferable alkyl groups

having a carbon number of 1-4 such as methyl group, ethyl group, n-propyl group,

i-propyl group, n-butyl group, i-butyl group, sec-butyl group, t-butyl group and

the like, and as the alkoxy group are preferable alkoxy groups having a carbon

number of 1-4 such as methoxy group, ethoxy group, n-propoxy group, i-propoxy

group, n-butoxy group, i-butoxy group, sec-butoxy group, t-butoxy group and the

like.  Among them, the hydrogen atom is especially preferable as R .

[0028]  Furthermore, M in the above formulae is T1Y2, wherein Y is Cl, an

alkoxide or a μ-oxo ligand.  As the alkoxide are mentioned methoxide, ethoxide,

n-propoxide, i-propoxide, n-butoxide, i-butoxide, s-butoxide, t-butoxide and so

on.  Also, when Y is a μ-oxo ligand, the above complex is a titanium binuclear

complex.  As such a titanium binuclear complex is preferable a (A, A)-di-μ-oxo

titanium binuclear complex represented by the following formula (XXI):

05909KTo

-15-

[wherein O-NH-N-0 is represented by any of the following formulae (XXII),

(XXII), (XXIII), and (XXIII):

05909KTo

-16-

(wherein R1, R2, R3, and R4 are the same as above)] obtained by reducing one of

the two imino bonds within the salen ligand.

[0029]  Moreover, among the above-mentioned complexes is particularly

05909KTo

-17-

preferable a titanium binuclear complex represented by the above formula (XXI)

wherein O-NH-N-0 in the formula is represented by the following formula

(XXIV) or (XXIV):

{i.e. (aRS A, aRS A)-di-μ-oxo titanium binuclear complex, (aSR A

, aSR A)-di-u-oxo titanium binuclear complex}.  These complexes are

especially high in the stability, and can fully endure even in reaction conditions

using hydrogen peroxide as an oxidant mentioned later.

[0030]  The titanium binuclear complex represented by any of the above

formulae (I), (F), (III), and (III') wherein M is TiY2 (wherein Y is μ-oxo ligand)

can be produced by reacting the salen ligand represented by any of the above

formulae (XVII), (XVII'), (XVIII), and (XVIII') with titanium alkoxide and then

treating with water.  In the reaction between the salen ligand and titanium

alkoxide, one of the two imino bonds within the salen ligand is reduced by

05909KTo

-18-

Meerwein-Ponndrof-Verley (MPV) reduction, and then self-assembled by

treating with water to form the titanium binuclear complex.  As the titanium

alkoxide used are mentioned titanium tetramethoxide, titanium tetraethoxide,

titanium tetrapropoxide, titanium tetraisopropoxide , titanium tetrabutoxide and

the like, and among them, titanium tetraisopropoxide [Ti(O'Pr)4] is preferable.

Also, the ligand represented by the formula (XVIII) or (XVIIF) is preferable as

the salen ligands used.  Furthermore, the amount of titanium alkoxide used is

preferable to be within a range of 100-200 mol% per the molar quantity of the

above-mentioned salen ligand.  Moreover, the amount of water used is

preferable to be within a range of 100-1000 mol% per the molar quantity of the

above salen ligand.  In the production method of the optically active epoxy

compound according to the present invention, the above titanium binuclear

complexes are produced in the reaction system and used for the asymmetric

epoxidation of the unsaturated compound with an oxidant.

[0031]  Also, the titanium binuclear complex represented by any of the above

formulae (II), (II'), (IV) and (IV) wherein M is TiY2 (wherein Y is a u-oxo

ligand) can be produced by reducing the salen ligand represented by any of the

above formulae (XVII), (XVII'), (XVIII) and (XVIII') to produce the salan

ligand represented by any of the above formulae (XIX), (XIX'), (XX) and (XX'),

reacting this salan ligand with titanium alkoxide and then treating with water.

Here, the reduction of the salen ligands can be conducted with a reducing agent

such as NaBH4 or the like.  As the titanium alkoxide used are mentioned

titanium tetramethoxide, titanium tetraethoxide, titanium tetrapropoxide, titanium

tetraisopropoxide , titanium tetrabutoxide and the like, and among them, titanium

tetraisopropoxide [Ti(O'Pr)4] is preferable.  Furthermore, the ligand represented

by the above formulae (XVII) or (XVII') is preferable as the salen ligand used.

Also, it is preferable that the amount of titanium alkoxide used is within a range

of 100-200 mol% based on the molar quantity of the above salan ligand and the

amount of water used is within a range of 100-1000 mol% based on the molar

quantity of the above salan ligand.  In the production method of the optically

active epoxy compound according to the present invention, the above titanium

binuclear complex is produced in the reaction system, which may be used for the

asymmetric epoxidation of the unsaturated compound with the oxidant.

05909KTo

-19-

[0032]  As the starting material in the production method of the optically

active epoxy compound according to the present invention is used a prochiral

compound having a carbon-carbon double bond in its molecule, i.e. the

unsaturated compound represented by the above formula (V).  Moreover, the

epoxy compound produced by the method according to the present invention has

a structure wherein the carbon-carbon double bond of the starting compound is

converted into an epoxy bond or a structure represented by the above formula

(VI).  For example, when the compound represented by the above formula (VII)

is used as the starting material, the resulting optically active epoxy compound is

represented by the above formula (XIV), and when the compound represented by

the above formula (VIII) is used as the starting material, the resulting optically

active epoxy compound is represented by the above formula (XV), and when the

compound represented by the above formula (IX) is used as the starting material,

the resulting optically active epoxy compound is represented by the above

formula (XVI).

[0033]  In the above formulae (V) and (VI), R5 and R6 are not particularly

limited as long as they are different monovalent groups or a hydrogen atom.  In

this case, a pair of enantiomers are existent in the resulting epoxy compound, but

in the production method according to the present invention, just one of the

enantiomers can be obtained with a high selectivity.  Also, in the production

method according to the present invention, both enantiomers of the optically

active epoxy compounds can be obtained selectively by switching between

complexes of the formulae (I) and (I'), the complexes of the formulae (II) and

(IF), the complexes of the formulae (III) and (IIP), and the complexes of the

formulae (IV) and (IV).

[0034]  In the above formulae (VII) and(XIV), R7s are independently a

hydrogen atom, a cyano group, a nitro group, an amino group which may be

protected with a protecting group, a halogen atom, an alkyl group, an alkoxy

group, a halogenoalkyl group, a carboxy group, a formyl group, an alkanoyl

group, an aroyl group, a halogenoalkanoyl group, a carbamoyl group, an

alkylsulfinyl group, an arylsulfinyl group, an alkylsulfonyl group, an arylsulfonyl

group, an aminosulfonyl group, or a mono- or di-alkylaminosulfonyl group.

[0035]  In the above R7, as the amino group which may be protected with a

05909KTo

-20-

protecting group are mentioned tosylamino group, benzylamino group, acylamino

group, alkoxyamino group and the like.  More concretely, as the acylamino

group are mentioned acetylamino group, propionylamino group, benzoylamino

group and the like, and as the alkoxyamino grfoup are mentioned

methoxycarbonylamino group, ethoxycarbonylamino group, n-

propoxycarbonylamino group, i-propoxycarbonylamino group, n-

butoxycarbonylamino group, i-butoxycarbonylamino group, sec-

butoxycarbonylamino group, t-butoxycarbonylamino group and the like.  Also ,

as the halogen atom are mentioned fluorine atom, chlorine atom, bromine atom

and so on.  As the alkyl group are preferable alkyl group having a carbon

number of 1-4 such as methyl group, ethyl group, n-propyl group, i-propyl group,

n-butyl group, i-butyl group, sec-butyl group, t-butyl group and the like.  As the

alkoxy group are preferable alkoxy groups having a carbon number of 1 -4 such

as methoxy group, ethoxy group, n-propoxy group, i-propoxy group, n-butoxy

group, i-butoxy group, sec-butoxy group, and t-butoxy group.  As the

halogenalkyl group are preferable halogenoalkyl groups having a carbon number

of 1-4 such as trifluoromethyl group, monochloromethyl group, and

pentafluoroethyl group and the like.  As the alkanoyl group are preferable

alkanoyl groups having a carbon number of 1-4 such as acetyl group, propionyl

group and the like.  As the aroyl group are mentioned benzoyl group, o-toluoyl

group, m-toluoyl group, p-toluoyl group, naphthoyl group and the like.  As the

halogenoalkanoyl group are preferable halogenoalkanoyl groups having a carbon

number of 1-4 such as trifluoroacetyl group, monochloroacetyl group,

pentafluoropropionyl group and the like.  As the alkylsulfinyl group are

preferable alkylsulfinyl groups having a carbon number of 1-4 such as

methylsulfinyl group, ethylsulfinyl group, n-propylsulfinyl group, i-

propylsulfinyl group, n-butylsulfinyl group, i-butylsulfinyl group, sec-

butylsulfinyl group, t-butylsulfinyl group and the like.  As the arylsulfinyl

group are mentioned benzenesulfinyl group, o-toluenesulfinyl group, m-

toluenesulfinyl group, p-toluenesulfinyl group and the like.  As the

alkylsulfonyl group are preferable alkylsulfonyl groups having a carbon number

of 1-4 such as methylsulfonyl group, ethylsulfonyl group, n-propylsulfonyl group,

i-propylsulfonyl group, n-butylsulfonyl group, i-butylsulfonyl group, sec-

05909KTo

-21-

butylsulfonyl group, t-butylsulfonyl group and the like.  As the arylsulfonyl

group are mentioned benzenesulfonyl group, o-toluenesulfonyl group, m-

toluenesulfonyl group, p-toluenesulfonyl group and the like.  As the mono- or

di-aslkylaminosulfonyl group are preferable mono- or di-alkylaminosulfonyl

groups having a carbon number of 1-4 such as methylaminosulfonyl group,

dimethylaminosulfonyl group, ethylaminosulfonyl group, diethylaminosulfonyl

group, n-propylaminosulfonyl group, di-n-propylaminosulfonyl group and the

like.

[0036]  Also, R in the above formulae (VII) and (XIV) is a hydrogen atom,

an alkyl group, or an alkoxy group, and R9s in the above formulae (VII), (VIII),

(IX), (XIV), (XV) and (XVI) are independently a hydrogen atom, an alkyl group,

an alkoxy group, a phenyl group or a substituted phenyl group substituted with a

halogen atom, an alkyl group or an alkoxy group, provided that R9s in the

formulae (IX) and(XVI) are different from each other, and R8 and R9 in the

formulae (VII) and (XIV) may be bonded with each other to form a bivalent

group represented by any of the above formulae (X), (XI), (XII), and (XIII).  In

the formulae (X), (XI), (XII) and (XIII), R10s are independently a hydrogen atom

or an alkyl group, and as the alkyl group are preferable alkyl groups having a

carbon number of 1 -4 carbon atoms such as methyl group, ethyl group, n-propyl

group, i-propyl group, n-butyl group, i-butyl group, sec-butyl group, t-butyl

group and the like.

Q

[0037]  In the above R , alkyl groups having a carbon number of 1-4 such as

methyl group, ethyl group, n-propyl group, i-propyl group, n-butyl group, i-butyl

group, sec-butyl group, t-butyl group and the like are preferable as the alkyl

group, and alkoxy groups having a carbon number of 1-4 such as methoxy group,

ethoxy group, n-propoxy group, i-propoxy group, n-butoxy group, i-butoxy group,

sec-butoxy group, t-butoxy group and the like are preferable as the alkoxy group.

Also, in the above R9, alkyl groups having a carbon number of 1-20 such as

methyl group, ethyl group, n-propyl group, i-propyl group, n-butyl group, i-butyl

group, sec-butyl group, t-butyl group, pentyl group, isopentyl group, neopentyl

group, hexyl group, heptyl group, octyl group, 2-ethylhexyl group, nonyl group,

decyl group, undecyl group, dodecyl group, tridecyl group, isotridecyl group,

myristyl group, palmityl group, stearyl group, icosyl group, dococyl group and

05909KTo

-22-

the like are preferable as the alkyl group, and alkoxy groups having a carbon

number of 1-4 such as methoxy group, ethoxy group, n-propoxy group, i-propoxy

group, n-butoxy group, i-butoxy group, sec-butoxy group, t-butoxy group and the

like are preferable as the alkoxy group.  Furthermore, in R9, substituted phenyl

groups substituted with a halogen atom, an alkyl group having a carbon number

of 1 -4 or an alkoxy group having a carbon number of 1 -4 such as fluorophenyl

group, chlorophenyl group, bromophenyl group, tolyl group, ethylphenyl group,

t-butylphenyl group, 3,5-dimethylphenyl group, o-methoxyphenyl group, m-

methoxyphenyl group, p-methoxyphenyl group and the like are preferable as the

substituted phenyl group substituted with the halogen atom, alkyl group or

alkoxy group.

[0038]  Also, the above R and R may be bonded with each other to form a

bivalent group.  When R and R are bonded with each other to form a group

represented by the above formula (X), a six-membered ring is formed, and as

such a compound are mentioned benzopyran and its derivatives.  Also, when R8

and R9 are bonded with each other to form a group represented by the above

formula (XI), a five-membered ring is formed, and as such a compound are

mentioned indene and its derivatives.  Moreover, when R and R are bonded

with each other to form a group represented by the above formula (XII), a six-

membered ring is formed, and as such a compound are mentioned 1,2-

dihydronaphthalene and its derivatives.  Furthermore, when R and R bond with

each other to form a group represented by the above formula (XIII), a seven-

membered ring is formed, and as such a compound are mentioned 6,7-dihydro-

5H-benzo-cycloheptene and its derivatives.

[0039]  Aqueous hydrogen peroxide or urea-hydrogen peroxide adduct (UHP)

is preferable as the oxidant used in the method according to the prevent invention,

and aqueous hydrogen peroxide is especially preferable.  Here, the

concentration of the aqueous hydrogen peroxide is not particularly limited, but it

is preferable to use commercially available one having a concentration of about

30% in view of the safety, industrial viewpoints and easiness of acquisition.

Also, the aqueous hydrogen peroxide may be dripped little by little, and in this

case, the amount of catalysts used can be reduced.  Moreover, the amount of the

oxidant used is preferably within a range of 1-10 equivalents (eq) relative to the

05909KTo

-23-

unsaturated compound as the substrate, more preferably within a range of 1-1.2

equivalents (eq).

[0040]  The production method according to the present invention is generally

carried out in an organic solvent.  As the organic solvent is preferable a non-

protonic solvent, which concretely includes a halogenated hydrocarbon such as

dichloromethane (CH2CI2) or the like; an aromatic hydrocarbon such as toluene

or the like; an ester such as ethyl acetate or the like; and an ether such as

tetrahydrofuran (THF) or the like.

[0041]  The production method according to the present invention is not

specifically limited, but it is preferable that the method is carried out at 0-50°C,

more preferably at room temperature.  The enantiomer excess of the product

lowers when the reaction temperature is either too high or too low.  In addition,

the reaction time is not particularly limited, and is selected appropriately in

accordance with the above reaction temperature.

[0042]  

The following examples are given in illustration of the invention, but

are not intended as limitations thereof.

[0043]  (Synthesis Example of Complex 1)

A compound represented by the following formula (XXV) (826.8 mg,

1.0 mmol):

and Ti(O'Pr)4 (568.2 mg, 2.0 mmol) are dissolved in dichloromethane (4.0 ml),

and the resulting solution is stirred at room temperature for three days, and

thereafter added with water (36 mg, 2.0 mmol), and further stirred at room

temperature for two hours.  The resulting yellow precipitates are obtained by

05909KTo

-24-

filtering with a glass filter.  The filtered raw product is recrystallized from

dichloromethane/diethylether to obtain a (aRS A, aRS A)-di-|o.-oxo titanium

binuclear complex (complex 1) (343.2 mg, 39% yield) represented by the above

formula (XXI) wherein O-NH-N-0 is the above formula (XXIV).  The result of

the elemental analysis of the obtained compound is C:79.65, H:5.20, N:3.11,

which are well accorded with the calculated values of C120H92N4O6Ti2.1.5H20

(C:79.68, H:5.29, N:3.10).  As a result of the X-ray structure analysis of the

obtained complex, the length of in-plane C-N bond is 1.276 A and 1.265 A, and

the length of out-of-plane C-N bond is 1.492A and 1.496A.

[0044]  (Synthesis Example of Complex 2)

A compound represented by the following formula (XXVI) (827.0 mg,

1.0 mmol)

and Ti(O'Pr)4 (568.2 mg, 2.0 mmol) are dissolved in dichloromethane (4.0 ml),

and the resulting solution is stirred at room temperature for three days, and

thereafter added with water (100 mg, 5.5 mmol) and further stirred at room

temperature for two hours.  After the solvent is distilled off under a reduced

pressure, the recrystallization is carried out from dichloromethane/heptane to

obtain a (aRR A, aRR A)-di-n-oxo titanium binuclear complex (complex 2)

(180.5 mg, 20% yield) represented by the following formula (XXVII) wherein O-

NH-N-0 is represented by the following formula (XXVIII).  The result of the

elemental analysis of the obtained compound is C:79.37, H:5.35, N:3.07, which

are well accorded with the calculated value of C120H92N4O6Ti2.H2O (C:79.29,

H:5.32, N:3.08).  As a result of the X-ray structure analysis of the obtained

complex, the length of in-plane C-N bond is 1.271 A and 1.266A, and the length

of out-of-plane C-N bond is 1.490A and 1.497A.  Moreover, the result of the

05909KTo

-25-

high resolution FAB mass spectrum analysis using JEOL MX-SX/SX 102A

spectrometer and m-nitrobenzylalcohol is m/Z=l780.6, which is well accorded

with the theoretical value of [C120H92N4O6Ti2]+.

[0045]

[0046]  (Synthesis Example of Complex 3)

A salen ligand represented by the following formula (XXIX) is

reduced with NaBH4 to produce a salan ligand represented by the following

formula (XXX), and Ti(O'Pr)4 (1.02 mmol) is added to a dichloromethane

solution (2.0 mL) of the salan ligand (0.86 mmol) represented by the formula

(XXX), and stirred at room temperature overnight.  After few drops of water are

added, the resulting mixed solution is further stirred overnight.  After the

solvent is distilled off under a reduced pressure, a di-μ-oxo titanium (salan)

05909KTo

-26-

complex (complex 3) (65% yield) represented by the following formula (XXXI)

is obtained through recrystallization from dichloromethane.  The result of the

elemental analysis of the obtained compound is C:70.21, H:9.43, N:4.31, which

are well accorded with the calculated value of C72H112N4O6Ti2●0.5H2O (C:70.05,

H:9.23,N:4.54).

05909KTo

-27-

[0047]

[0048]  (Synthesis Example of Complex 4)

A salen ligand represented by the following formula (XXXII) is

reduced with NaBH4 to produce a salan ligand represented by the following

formula (XXXIII), and Ti(O'Pr)4 (1.33 mmol) is added to a dichloromethane

05909KTo

-28-

solution (3.5 mL) of the salan ligand (1.20 mmol) represented by the formula

(XXXIII), and stirred at room temperature for five hours.  After few drops of

water are added, the resulting mixed solution is further stirred overnight.  After

the solvent is distilled off under a reduced pressure, a di-u-oxo titanium (salan)

complex (complex 4) (46% yield) represented by the following formula

(XXXIV) is obtained through recrystallization from dichloromethane.  The

infrared spectrum of the obtained compound is IR (KBr): 3427, 3225, 3055, 2932,

2856, 1587, 1454, 1425 cm"1.

05909KTo

-29-

[0049]

[0050]  (Example 1)

The complex 1 (3.6 mg, 0.002 mmol) represented by the above

05909KTo

-30-

formula (XXI) wherein O-NH-N-0 is represented by the above formula (XXIV)

is dissolved in dichloromethane (2.0 ml).  To the resulting solution are

continuously added a substrate 1 (26.0 mg, 0.20 mmol) and 30% aqueous

hydrogen peroxide (22.7 mg, 0.20 mmol) and reacted by stirring at room

temperature (25°C) for twelve hours.  Thereafter, the mixed solution is

concentrated under a reduced pressure and separated through a chromatograph

with silica gel using a mixed solution of pentane:diethylether (40:1) to obtain a

product 1.

[0051]  (Example 2)

The complex 1(1.2 mg, 0.00067 mmol) represented by the above

formula (XXI) wherein O-NH-N-0 is represented by the above formula (XXIV)

is dissolved in dichloromethane (2.0 ml).  To the resulting solution are

continuously added a substrate 1 (86.7 mg, 0.67 mmol) and 30% aqueous
