Repository: anandvc/allindianpatents

File: patents/255506-polymerization-process-using-zinc-halide-initiators.html
Indian Patents. 255506:"POLYMERIZATION PROCESS USING ZINC HALIDE INITIATORS"

Indian Patents

Recently Granted Patents

  Recently Published Patents

Title of Invention	"POLYMERIZATION PROCESS USING ZINC HALIDE INITIATORS"

Abstract	A cationic polymerization process for isoolefins using a zinc halide initiator. The zinc halide initiator is added to a solution of the isoolefin in a suitable solvent, preferably a halocarbon solvent. Polymerization reactions are normally conducted at temperatures high enough to allow the zinc halide initiator to dissolve in the solution. An alkyl halide activator may optionally be used and is preferably added to the solution prior to the zinc halide initiator. A multiolefin may optionally be present in the solution. The process is particularly useful in the formation of isoolefin homopolymers and co-polymers of isoolefins and multiolefins, such as butyl rubber.	

Full Text	POLYMERIZATION PROCESS USING ZINC HALIDE INITIATORS

Field of the Invention

The invention relates to the cationic polymerization of isoolefins and

optionally multiolefins using zinc halide initiators. More particularly, the invention

relates to the cationic polymerization of isobutene and isoprene to form butyl rubber

polymers using zinc halide initiators and optionally alkyl halide co-initiators.

Background

Poly(isobutylene-co-isoprene), or MR, is a synthetic elastomer commonly

known as butyl rubber which has been prepared since the 1940's through the

random cationic copolymerization of isobutylene with small amounts of isoprene 

2 mole %) . As a result of its molecular structure, IIR possesses superior air

impermeability, a high loss modulus, oxidative stability and extended fatigue

resistance.

Butyl rubber is a copolymer of an isoolefin and one or more, preferably

conjugated, multiolefins as comonomers. Commercial butyl comprises a major

portion of isoolefin and a minor amount, not more than 2.5 mol %, of a conjugated

multiolefin.

Butyl rubber or butyl polymer is generally prepared in a slurry process using

a suitable polymerization solvent, such as methyl chloride, and a Friedel-Crafts

catalyst, such as AICI3, as the polymerization initiator. The methyl chloride offers

the advantage that Aids, a relatively inexpensive Friedel-Crafts catalyst, is soluble

in it, as are the isobutylene and isoprene comonomers. Additionally, the butyl

rubber polymer is insoluble in the methyl chloride and precipitates out of solution as

fine particles. The polymerization is generally carried out at temperatures of about -

90° C to -100° C. See U.S. Patent No. 2,356,128 and Ullmanns Encyclopedia of

Industrial Chemistry, volume A 23, 1993, pages 288-295. The low polymerization

temperatures are used to achieve molecular weights which are sufficiently high for

rubber applications.

Other compounds that have been found to be active as catalysts for

polymerizing isoolefins include organometallic compounds in combination with a

cation-generating agent, for example CsMesTiMes/B^eFsh (WO-00/04061-A1),

Cp2AIMe/B(C6F5)3 (US-5,703,182), and combinations of zirconocenes and related

complexes with either B(C6F5)3 or CPh3[B(C6F5)4] (WO-95/29940-A1 , DE-A1-198 36

663), Song, X.; Thornton-Pett, M.; Bochmann, M. Organometallics 1998, 17, 1004,

Carr, A. G.; Dawson, D. M.; Bochmann, M. Macromol. Rapid Commun. 1998, 

205.

Nuyken, in collaboration with M. Bohnenpoll (Chem. Eur. J. 2004, 10, 6323),

published a system based on [Mn(NCMe)6]2+ salts of non-coordinating borate

anions which was active at room temperature:

YX-

B(C6F5)4, B{C6H3(CF3)2}4

This system operated at +30°C in IB/CH2CI2 but showed no activity  0°C.

Polymerizations were generally slow (55 - 110 h for IB homopolymerizations), and

there was some doubt about the mechanism. IB homopolymers and copolymers

had Mn = 8,000 - 10,000. Conversion was rapidly depressed at higher IP feed.

Zinc compounds have not commonly been used as catalysts for isoalkene

polymerizations. Indeed, ZnCI2 in the presence or absence of alkyl halide activators

(such as MeaCCI or MeCOCI) and used either in neat isobutene or in

isobutene/methyl chloride mixtures, proves to be inactive, and no polymer is

obtained. Recently however, Bochmann and coworkers filed a patent on the use of

Zn(C6P5)2 / Bu'CI system for IB homo- and IB/IP copolymerizations (Canadian

patent application 2,441,079, filed September 16, 2003). Zinc had never been used

as an initiator for cationic polymerizations before. This patent teaches that this

system possessed particularly good copolymerization characteristics and allowed

the formation of IB/IP copolymers in neat IB solutions (no solvent). The polymers

had up to 15 mol-% IP, with little gel content. However, monitoring the reaction of

Zn(C6F5)2 with tert-butyl chloride fBuCI) always found substantial amounts of C6F5H

together with insoluble precipitates. In addition, the Zn(CeF5)2 is expensive to use in

a commercial scale process and lower cost alternatives are therefore being sought.

The need therefore remains for improved polymerization processes using

zinc-based initiators.

Summary of the Invention

According to the present invention, there is provided a process for the

cationic polymerization of an isoolefin monomer using a zinc-based initiator, the

process comprising: providing a solution of the isoolefin monomer in a halocarbon

solvent; adding a zinc-based initiator comprising an alkyl or aryl zinc halide to the

solution; and, reacting the solution containing the zinc-based initiator to form a

polymer comprising the isoolefin.

Polymerization reactions may be conducted at temperatures high enough to

allow the zinc halide initiator to dissolve in the solution. An alkyl halide activator may

optionally be used and is preferably added to the solution prior to the zinc halide

initiator. Multiolefins may optionally be present with the isoolefin in the solvent and

may participate in the reaction to form co-polymers with the isoolefin. The isoolefin

may comprise isobutene, the multiolefin may comprise isoprene and the polymer

may comprise butyl rubber.

The zinc halide initiators used in the process of the present invention

advantageously exhibit high solubility in the solvent and are low in cost.

Further features of the invention and preferred embodiments thereof will now

be more thoroughly described.

Detailed Description

The present invention relates to isoolefin homopolymers and co-polymers of

isoolefins, multiolefins and optionally other co-polymerizable monomers. In a

preferred embodiment, the co-polymer is a butyl rubber polymer. The terms "butyl

polymer", "butyl rubber" and "butyl rubber polymer" are used interchangeably

throughout this specification and are intended to mean a polymer prepared by

reacting a major portion of an isoolefin monomer with a minor portion of a multiolefin

monomer.

The process is not limited to a specific isoolefin. However, isoolefins within

the range of from 4 to 16 carbon atoms, in particular 4-8 carbon atoms, such as

isobutene, 2-methyl-1-butene, 3-methyl-1-butene, 2-methyl-2-butene, 4-methyl-1-

pentene and mixtures thereof are preferred. Most preferred is isobutene.

When multiolefins are present in the reaction mixture, the process is not

limited to a specific multiolefin. Every multiolefin copolymerizable with the isoolefins

3

known by the skilled in the art can be used. Multiolefins with in the range of from 4-

14 carbon atoms are preferred. A preferred C4 to Cu multiolefin comprises a C4 to

Cio conjugated diolefin. Some specific non-limiting examples of suitable multiolefins

include isoprene, butadiene, 2-methylbutadiene, 2,4-dimethylbutadiene, piperyline,

3-methyl-1,3-pentadiene, 2,4-hexadiene, 2-neopentylbutadiene, 2-methly-1,5-

hexadiene, 2,5-dimethly-2,4-hexadiene, 2-methyl-1,4-pentadiene, 2-methyl-1,6-

heptadiene, cyclopenta-diene, methylcyclopentadiene, cyclohexadiene, 1-vinylcyclohexadiene

and mixtures thereof. Isoprene is particularly preferably used.

The polymer may be derived from a mixture comprising only the isoolefin

monomer. The polymer may also be derived from a mixture from about 70 to 99.5

parts by weight of the C4 to CQ isoolefin monomer and from about 30 to about 0.5

parts by weight of the C4 to Ci4 multiolefin monomer. More preferably, the polymer

is derived from a mixture comprising from about 80 to about 99.5 parts by weight of

the C4 to Ca isoolefin monomer and from about 20 to about 0.5 parts by weight of

the C4 to Ci4 multiolefin monomer. A most preferred polymer according to the

present invention is derived from a mixture comprising from about 97 to about 99.5

parts by weight of isobutylene and from about 3 to about 0.5 parts by weight of

isoprene.

Those of skill in the art will recognize that it is possible to include an optional

third monomer to produce a butyl terpolymer. For example, it is possible to include

a styrenic monomer in the monomer mixture, preferably in an amount up to about

15 percent by weight of the monomer mixture. The preferred styrenic monomer

may be selected from the group comprising p-methylstyrene, styrene, amethylstyrene,

p-chlorostyrene, p-methoxystyrene, cyclopentadiene,

methylcyclopentadieneindene, indene derivatives and mixtures thereof. The most

preferred styrenic monomer may be selected from the group comprising styrene, pmethylstyrene

and mixtures thereof. Other suitable copolymerizable termonomers

will be apparent to those of skill in the art.

Suitable polymerization processes for producing isoolefin-containing

polymers, particularly butyl rubber polymers, are known to persons skilled in the art

and are further described in US 2,356,128. Generally, the processes involve

providing the monomer mixture dissolved in a suitable solvent. The solvents are

generally organic fluids. Organic fluids suitable for use in commercial butyl rubber

polymerization include inert Ci to C4 halogenated hydrocarbons and mixtures

thereof, Cs to Ca aliphatic hydrocarbons, Cs to Cs cyclic hydrocarbons, mixtures of

one or more of the halogenated hydrocarbons and one or more of the aliphatic

hydrocarbons, and mixtures of one or more of the halogenated hydrocarbons and

one or more of the cyclic hydrocarbons. Examples of preferred inert organic fluids or

solvents include pentane, hexane, heptane and mixtures thereof with one another

or with halogenated hydrocarbons such as methyl chloride and/or dichloromethane .

Most preferably the organic fluid is a halogenated hydrocarbon selected from the

group consisting of methyl chloride, dichloromethane and mixtures thereof.

A zinc based initiator according to the present invention comprises a divalent

zinc halide Lewis acid that is preferably soluble in either neat IB or in mixtures of IB

and a suitable organic solvent. Although zinc chloride (ZnCI2) is a simple zinc halide

that would be suitable for use as an initiator, it is not soluble in either neat IB or

IB/solvent mixtures. The preferred zinc halides therefore comprise soluble organic

zinc halides, more preferably alkyl or aryl zinc halides, yet more preferably shortchain

alkyl zinc halides. Since the zinc is divalent, there is only one alkyl or aryl

group present in addition to the halide group. The zinc halide preferably does not

comprise an alkoxide. The preferred halogen is chlorine, although bromine may

also be used. Examples of preferred zinc halides include compounds of the

formula:

R-Zn-X (1)

wherein,

R is methyl, ethyl, propyl or butyl; and,

X isCI, Br, or I.

It might be advantageous to further add an activator or co-initiator to the

monomer mixture. The invention is not limited to any special co-initiator/activator as

long as the co-initiator compound does not adversely affect the polymerisation

reaction. Preferred are activators of the general formula HX, RX, R3CX or RCOX

with each R independently being a Ci to C5o hydrocarbon radical which may be

linear, branched or cyclic and may contain one or more non-carbon atoms in the

carbon-chain, such as methyl, ethyl, n-propyl, n-butyl, s-butyl, t-butyl, pentyl, hexyl,

octyl, nonyl, decyl, dodecyl, cumyl, 3-methylpentyl, 2,4,4-trimethylpentyl and 3,5,5-

trimethylhexyl and each X being a halogen, preferably chlorine, bromine or iodine.

Preferred co-initiators are Me3CCI, 'BuCI, cumyl chloride, TMP-2-chloride, MeCOCI,

and Me3CBr. Most preferred are teuCI and cumyl chloride.

The preferred ratio of zinc compound to co-initiator(s) is in the range of from

1:0.1 to 1:10 by mol, and the most preferred ratio is in the range of from 1:1 to 

Ethyl zinc chloride (EtZnCI) is a particularly preferred zinc-based initiator that

exhibits good solubility in mixtures of IB with the halocarbon solvent

dichloromethane (CH2CI2), but limited solubility in neat IB. EtZnCI is a Cl-bridged

tetramer. The solid is soluble in organic solvents at room temperature. The system

EtZnCI / Bu'CI shows good activity for IB polymerization and IB/IP

copolymerizations. Because even in this system the in-situ generated ZnCI2 is

insoluble in IB/CHzCfe mixtures at -78°C, the system shows best activities at

temperatures > -35°C. However, the system EtZnCI / cumyl chloride has improved

low temperature solubility and exhibits good polymerization activity at temperatures

of -78°C down to -90 °C or lower. The monomers are therefore preferably

polymerized at temperatures in the range of from -100°C to 40°C, more preferably

in the range of from -90°C to 35°C, yet more preferably in the range of from -80°C

to 35°C, even more preferably in the range of from -70°C to 35°C, still more

preferably in the range of from -60°C to 35°C, yet even more preferably in the

range of from -50°C to 35°C, yet still more preferably in the range of from -35°C to

20 35°C and at pressures in the range from 0.1 to 4 bar.

The use of a continuous reactor as opposed to a batch reactor may have a

positive effect on the process. Preferably, the process is conducted in at least one

continues reactor having a volume of between 0.1 m3 and 100 m3, more preferable

between 1 m3 and 10 m3.

If polymerization is performed continuously, the process is preferably

performed with at least the following feed streams:

I) solvent/diluent (preferably dichloromethane) + isoolefin (preferably

isobutene) + multiolefin (if present, preferably a diene, such as

isoprene); and,

II) zinc halide compound (preferably ethyl zinc chloride)

The alkyl halide activator (if present) can be either pre-dissolved in the

solvent or added to the solvent in conjunction with or following addition of the

monomers. The alkyl halide activator is preferrably provided prior to addition of the

zinc halide initiator.

The zinc halide initiator system may be used to produce either IB

homopolymers of co-polymers of IB and a diene monomer. When the diene

monomer is isoprene, the co-polymer of IB and IP is butyl rubber. The IB

homopolymer has a molecular weight (Mn) in the range of from 25,000 to 500,000

and the IB/IP co-polymer has a molecular weight in the range of from 15,000 to

500,000.

Polymers comprising residual double bonds resulting from the inventive

process may be the starting material for a halogenation process in order to produce

halo-butyl polymers. Bromination or chlorination can be performed according to the

procedures described in Rubber Technology, 3rd Ed., Edited by Maurice Morton,

Kluwer Academic Publishers, pp. 297 - 300 and references cited within this reference.

The copolymers presented in this invention are ideally suitable for the

production of moldings of all kinds, in particular tire components and industrial

rubber articles, such as bungs, damping elements, profiles, films, coatings. The

polymers are used to this end in pure form or as a mixture with other rubbers, such

as NR, BR, HNBR, NBR, SBR, EPDM or fluororubbers. The preparation of these

compounds is known to those skilled in the art. In most cases carbon black is

added as filler and a sulfur based curing system is used. Peroxide based curing

systems may also be used, particularly when the polymer contains at least 4 mol%

of repeating units derived from at least one multiolefin monomer. For compounding

and vulcanization, reference is made to Encyclopedia of Polymer Science and

Engineering, Vol. 4, S. 66 et seq. (Compounding) and Vol. 17, S. 666 et seq.

(Vulcanization). The vulcanization of the compounds is usually effected at

temperatures in the range of 100 to 200°C, preferred 130 to 180°C (optionally under

pressure in the range of 10 to 200 bar).

The following Examples are provided to illustrate the present invention.

Examples

Example 1: EtZnCI system for IB homopolvmerizations

IB (9 ml) was condensed into a graduated vessel at -78 °C. Pre-chilled

dichloromethane was injected to complete a 22 ml total reaction volume. A 'BuCI

stock solution in dichloromethane (100 ^mol/ ml_ CH2CI2) was prepared at -78 °C.

An aliquot with the appropriate amount of 'BuCI was added to the reactor, followed

by the addition of solid EtZnCI. At this temperature the white solid did not change.

However, when the mixture was allowed to warm to -35°C (checked with internal

thermocouple) the solid dissolved completely. EtZnCI was used in an excess, and

'BuCI was used to control the polymerization rate as the limiting reagent. Reactions

were quenched in methanol, dried at 60 °C until constant weight. Results are

reported in Tables 1-4.

The system was sealed and was warmed to the set temperature indicated in

the tables. For reactions at 20°C the internal pressure has been calculated to be 2

bar. The solution became very cloudy after one minute (the time required for the

mixture to reach the critical temperature of -35 °C where reaction starts). Cooling

again to -78°C gave only traces of polymer (run 637). This shows that the zinc

species involved in the polymerization are insoluble at -78 °C. However, if the

system is sealed in order to avoid IB evaporation, very high conversions are

reached at room temperature (run 639). Polymers thus prepared showed Mn values

of 25 - 47 x 103. High concentrations of 'BuCI (Run 654-655) were used to give

nearly quantitative conversions after a 30 minute reaction. A decrease of

temperature increases the molecular weights of the polymers. A molecular weight of(Table Removed)

Claims:

1) A process for the cationic polymerization of an isoolefin monomer using a zincbased

initiator, the process comprising:

a) providing a solution of the isoolefin monomer in a halocarbon solvent;

b) adding a zinc-based initiator comprising an alkyl or aryl divalent zinc halide to the

solution; and,

c) reacting the solution containing the zinc-based initiator to form a polymer

comprising the isoolefin.

2) The process according to claim 1, wherein the isoolefin is isobutene.

3) The process according to claim 1, wherein the halocarbon solvent is

dichloromethane.

4) The process according to claim 1, wherein the ratio of isoolefin to halocarbon solvent

is in the range of from 1:1 to 1:3 by volume.

5) The process according to claim 1, wherein the process further comprises adding an

alkyl halide activator to the solution prior to addition of the zinc-based initiator.

6) The process according to claim 5, wherein the alkyl halide activator is tert-butyl

chloride ('BuCI) or cumyl chloride.

7) The process according to claim 5, wherein the alkyl halide activator is present in a

molar amount less than or equal to the molar amount of the zinc-based initiator.

8) The process according to claim 1, wherein the zinc-based initiator is added to the

solution as a solid.

9) The process according to claim 1, wherein the zinc-based initiator is added at a

temperature of from -90 °C to -35 °C.

10)The process according to claim 1, wherein the reaction is conducted at a

temperature of from -90 °C to 35 °C.

11 )The process according to claim 1, wherein the polymer is an isoolefin homopolymer.

12)The process according to claim 1, wherein the solution further comprises a

multiolefin monomer in an amount of from 1 to 15 mol % of total monomers in the

solution.

13)The process according to claim 12, wherein the polymer is a co-polymer of the

isoolefin and the multiolefin monomers.

14)The process according to claim 12, wherein the isoolefin monomer is isobutene, the

multiolefin monomer is isoprene and the polymer is butyl rubber.

15)A polymer prepared by the process according to claim 1.

16)The polymer of claim 15, wherein the isoolefin is isobutene and wherein the polymer

is a homopolymer of isobutene.

17)The polymer according to claim 16, wherein the polymer has a molecular weight

(Mn) of from 25,000 to 500,000.

18)A polymer prepared by the process according to claim 12.

19)The polymer of claim 18, wherein the isoolefin monomer is isobutene, the multiolefin

monomer is isoprene and the polymer is butyl rubber.

20)The polymer according to claim 19, wherein the polymer has a molecular weight

Documents:

				440-del-2007-Abstract-(19-10-2012).pdf

				440-del-2007-abstract.pdf

				440-del-2007-assignment.pdf

				440-del-2007-Claims-(19-10-2012).pdf

				440-del-2007-claims.pdf

				440-del-2007-correspondence others-(09-05-2008).pdf

				440-del-2007-Correspondence-Others-(19-10-2012).pdf

				440-DEL-2007-Correspondence-Others.pdf

				440-del-2007-description (complete).pdf

				440-del-2007-form-1.pdf

				440-del-2007-form-18-(09-05-2008).pdf

				440-del-2007-form-2.pdf

				440-del-2007-Form-3-(19-10-2012).pdf

				440-del-2007-form-3.pdf

				440-del-2007-form-5.pdf

				440-del-2007-GPA-(19-10-2012).pdf

				440-del-2007-gpa.pdf

				440-del-2007-Petition-137-(19-10-2012).pdf

« Previous Patent

Next Patent »

Patent Number	255506	

Indian Patent Application Number	440/DEL/2007	

PG Journal Number	09/2013	

Publication Date	01-Mar-2013	

Grant Date	27-Feb-2013	

Date of Filing	28-Feb-2007	

Name of Patentee	LANXESS INC.	

Applicant Address	CITY OF SARNIA,IN THE PROVINCE OF ONTARIO,CANADA N7T 7M2	

Inventors:

#	Inventor's Name	Inventor's Address	

1	MANFRED BOCHMANN	1 KESWICK ROAD, NORWICH,UNITED KINGDOM NR4 6UH	

2	ANTONIO GUERRERO	53 SUSSEX STREET, NORWICH, UNITED KINGDOM NR4 6UH	

3	KEVIN KULBABA	348 BRADFORD DRIVE, SARNIA, ONTARIO, CANADA N7S 4H7	

PCT International Classification Number	C08F210/00	

PCT International Application Number	N/A	

PCT International Filing date		

PCT Conventions:

#	PCT Application Number	Date of Convention	Priority Country	

1	60/782,157	2006-03-14	U.S.A.	

© All Indian Patents, 2013-2021.

  Patent data available in the public domain from Indian Patents Office, Department of Industrial Policy and Promotions, Ministry of Commerce and Industry, Government of India.

File: patents/255550-adhesive-composition-based-on-ethylene-copolymers-useful-for-extrusion-coating-and-extrusion-lamination-on-a-variety-of-supports.html
Indian Patents. 255550:"ADHESIVE COMPOSITION BASED ON ETHYLENE COPOLYMERS, USEFUL FOR EXTRUSION-COATING AND EXTRUSION LAMINATION ON A VARIETY OF SUPPORTS"

Indian Patents

Recently Granted Patents

  Recently Published Patents

Title of Invention	"ADHESIVE COMPOSITION BASED ON ETHYLENE COPOLYMERS, USEFUL FOR EXTRUSION-COATING AND EXTRUSION LAMINATION ON A VARIETY OF SUPPORTS"

Abstract	The invention concerns an adhesive composition consisting of at least one ethylene polymer or copolymer, said composition comprising at least one unsaturated carboxylic acid ester comonomer, and at least one functional comonomer, useful in an extrusion-coating process for application on a support or in an extrusion-lamination process for bonding together several supports of different type or not, in a wide temperature range. The invention is characterized in that said composition has an unsaturated carboxylic acid ester content, higher than 5 wt. % and in that the functional comonomer consists of at least one reactive function in the form of an acid group, anhydride or epoxy, whereof the proportion is less than 1 wt. % of the composition. Said composition has advantageous uses, in particular for bonding together substrates selected among aluminum, paper or cardboard, cellophane, films based of polyethylene, polypropylene, polyamide, polyester, poluvinyl chloride (PVC) polyvinylidene chloride (PVDC), poly-acrylonitrile (PAN) resins, oriented or not, metal-coated or not, Physically or chemically treated or not and films coated with a thin inorganic barrier layer, such as polyester (PET, SiOx or AlOx)	

Full Text	The present invention relates to an adhesive composition or tie based on one or more ethylene polymers or copolymers, that can be used in an extrusion-coating process for application onto a support or in- an extrusion-lamination process to bond several supports, possibly being of the same or different nature, together, one of these supports possibly being, in particular,' aluminum.

It is known to use ethylene/ (meth) acrylic acid •copolymers as a tie for extrusion-coating onto an aluminum support; however, these copolymers only adhere to a limited number of supports, and in particular do not adhere to oriented plastic films such as polyester (OPET), polypropylene (OPP) or polyamide (OPA).

Document FR 98 13248' describes a tie of the ethylene/alkyl (meth)acrylate/glycidyl methacrylate (GMA) terpolymer type for bonding a polyester film such as corona-treated polyethylene terephthalate (PET) onto another substrate such as polyethylene (PE)? however, the versatility for bonding onto other substrates is limited.

Document EP 444 865 describes ties of the sealable-peelable type for aluminum lids for plastic packaging, of which the compositions comprise, as a blend, ethylene/vinyl acetate (EVA) or ethylene/alkyl- (meth) acrylate copolymers, with ethylene/unsaturated acid or its anhydride/unsaturated ester terpolymers. These ties which must be sealable and peelable are not used as ties for extrusion-coating and extrusion-lamination between an aluminum support and a thermoplastic support.

Document EP 1 136 536 describes a coextrusion tie comprising:

5 to 35 parts of a polymer (A) itself composed of a

blend of 80 to 20 parts of a metallocene

polyethylene (Al) and 20 to 80 parts of a non-

metallocene LLDPE polyethylene (A2), the blend (Al)

+ (A2) being cografted by an unsaturated carboxylic

acid; and	

95 to 65 parts of a polyethylene (B) chosen from polyethylene homopolymers or copolymers and elastomers,

the blend of (A) and (B) being such that the content of grafted unsaturated carboxylic acid is between 30 and 100 000 ppm.

These compositions, which are very effective in coextrusion, are not very high-performance in extrusion-coating and extrusion-lamination technologies, on certain supports such as oriented polyethylene terephthalate (OPET).

Document EP 222 789 describes a thermoplastic composition composed of a blend of an ethylene-based polymer or copolymer and an ethylene/alkyl (meth) acrylate/ maleic anhydride terpolymer; in the examples describing the use of this composition in coating an aluminum support, the terpolymer is used as a blend with 15 to 50 wt% of a radical polyethylene, which gives maleic anhydride contents between 1.4 and 2.5 wt%. This type of composition, due to its high maleic anhydride content, is very sensitive to moisture and, in addition, its adhesion properties to films made of OPET, OPA and OPP are mediocre.

Document US 2002/0198323 Al describes a polymer blend used for high-speed coating of a polar substrate such

as an aluminum foil, comprising low-density polyethylene (LDPE) (at least 55 wt%) and a copolymer having a low acid content which is an ethylene/(meth) acrylic acid copolymer, which may contain from 0 to 20 wt% of another ethylenically unsaturated comonomer. Preferably, this copolymer having a low acid content is an ethylene/(meth)acrylic acid/isobutyl acrylate terpolymer, having a content of the latter comonomer between 1 and 8 wt% of the terpolymer, namely at most 3.6% in the blend. This type of formulation only adheres to a limited number of supports such as aluminum, paper and polyethylene.

The Applicant has found that it was possible, .'Surprisingly, to significantly improve the adhesion properties of an adhesive composition or tie, composed of at least one ethylene polymer or copolymer, applied to a support by an extrusion-coating process or to bond together supports of a different and varied nature by an extrusion-lamination process, while combining both a low content of reactive functions, which are of acid, anhydride or epoxide type, in an olefin matrix, and -a sufficient content of unsaturated carboxylic acid ester comonomers.

The advantages of such a composition are, besides the versatility of the adhesion as a function of the supports, the " possibility of use over a wide temperature range between 220 and 330°C and at high operating speeds, the insensitivity to moisture uptake and also the reduced odor level emitted, both during its use and in the finished products.

The present invention relates to an adhesive composition composed of at least one ethylene polymer or copolymer, this composition comprising at least one unsaturated carboxylic acid ester type comonomer, and at least one functional comonomer, that can be used in

an extrusion-coating process for application onto a support or in an extrusion-lamination process for bonding several supports, having the same or a different nature, together, over a wide temperature range, characterized in that said composition has a content of unsaturated carboxylic acid ester type comonomer(s) greater than 5% by weight and that the functional comonomer is composed of at least one reactive function in the form of an acid, anhydride -or epoxide group, the level of which is less than 1% by weight of the composition.

Preferably, the content of reactive function(s) is between 0.05% and 0.9% by weight relative to the composition.

The term "ethylene copolymer" as used in the present description relates to polymers of ethylene and one or more comonomers, such as unsaturated monomers, in particular:

a-olefins having 3 to 30 carbon atoms; -  acetylene compounds;

conjugated or nonconjugated dienes,  such as  for

example 1,4-hexadiene;

polyenes;

carbon monoxide;

unsaturated carboxylic acid esters,  such as  for

example  alkyl  (meth)acrylates,  the  alkyl  groups

possibly having up to 24 carbon atoms;

vinyl esters of saturated carboxylic acids, such as

for example vinyl acetate or propionate;

unsaturated epoxides; and

unsaturated carboxylic acids, their salts and their

anhydrides.

Examples of unsaturated dicarboxylic acid anhydrides are especially maleic anhydride, itaconic anhydride, citraconic anhydride and tetrahydrophthalic anhydride.

The ethylene copolymer or copolymers of the composition according to the invention may be diluted in a polyethylene homopolymer or copolymer such as especially low-density polyethylene, linear low-density Spolyethylene, very low-density polyethylene or metallocene polyethylene, which should result in a decrease of the adhesive characteristics of the compositions thus obtained; however, these adhesive characteristics may remain sufficient for the coating .or lamination onto certain envisaged supports.

Preferably,  the  adhesive  composition  according  to  the invention  is  characterized  in  that  the  carboxylic  acid ester  type  comonomer  is  chosen  from  alkyl  (meth) , 
Examples  of  alkyl  acrylate  or  methacrylate  are especially  methyl  acrylate,  ethyl  acrylate,  n-butyl lacrylate,  isobutyl acrylate and 2-ethylhexyl acrylate.

In particular, methyl acrylate and n-butyl acrylate are used.

Preferably, the adhesive composition is characterized in that the functional comonomer is chosen from acid, anhydride or epoxide groups.

Preferably, the group is chosen from compounds of carboxylic acids or their unsaturated carboxylic acid anhydride derivatives.

Examples of unsaturated dicarboxylic acid anhydrides are especially maleic anhydride, itaconic anhydride, •citraconic anhydride, and tetrahydrophthalic anhydride. Preferably, it is maleic anhydride that is used.

However,  the  functional comonomer may  comprise an

unsaturated epoxide type function.

Examples of unsaturated epoxides are especially:

aliphatic glycidyl esters and ethers, such as allyl glycidyl ether, vinyl glycidyl ether, glycidyl maleate and itaconate, glycidyl methacrylate (GMA) and acrylate; and

alicyclic glycidyl esters and ethers, such as glycidyl l-cyclohex-2~ene ether, diglycidyl 4,5-cyclohexene dicarboxylate, glycidyl 4-cyclohexene carboxylate, glycidyl 5~norbonene-2-methyl-2-carboxylate and diglycidyl endocis-bicyclo[2.2,1] hept-5-ene-2,3-dicarboxylate.

•Unsaturated monocarboxylic or dicarboxylic acid type functions, such as (meth)acrylic acid may also be used.

These functional comonomers are preferably attached to the preceding ethylene polymers or copolymers by copolymerization, especially of the high-pressure radical type, however they may also be attached by grafting.

However, these functional comonomers may be copolymerized directly with ethylene or other ethylene comonomers, especially by high-pressure radical polymerization, or grafted to ethylene polymers.

Preferably, the functional comonomer is chosen from unsaturated carboxylic acid anhydrides, and preferably is maleic anhydride.

In particular, the adhesive composition is characterized in that the content of maleic anhydride is between 0.15% and 0.6% by weight of the composition.

Preferably, this adhesive composition is characterized in that the content of alkyl (meth)acrylate type

comonomer is between 6 and 40% by weight, and preferably between 10 and 25% by weight, of the composition.

According to another embodiment, the invention relates to a multilayer structure obtained by use of the adhesive composition as described previously, in an extrusion-coating process for application onto a support, said support being chosen from aluminum, paper or board, cellophane, films based on polyethylene, polypropylene, polyamide, polyester, polyvinyl chloride (PVC), polyvinylidene chloride (PVDC) or polyacrylonitrile (PAN) resins, these films being oriented or unoriented, metallized or unmetallized, treated or untreated by physical or chemical means, and films coated with a thin inorganic barrier layer, such as polyester (PET SiOx or AlOx).

According to another embodiment, the invention relates to a multilayer structure obtained by use of the adhesive composition of the invention, in an extrusion-lamination process to bond several supports, of different nature, together, characterized in that these supports are chosen from aluminum, paper or board, cellophane, films based on polyethylene, polypropylene, polyamide, polyester, polyvinyl chloride (PVC), polyvinylidene chloride (PVDC) or polyacrylonitrile (PAN) resins, these films being oriented or unoriented, metallized or unmetallized, treated or untreated by physical or chemical means, and films coated with a thin inorganic barrier layer, such as polyester (PET SiOx or AlOx).

In addition, the invention also relates to a method for producing the adhesive composition of the invention, consisting of the high-pressure radical polymerization of all the comonomers in a single step.

The invention also relates to another method of producing the adhesive composition according to the invention, in which at least two ethylene copolymers obtained separately by high-pressure radical polymerization, of which one at least comprises the functional comonomer, are melt-blended.

In this case, it matters little whether this blend has been made prior to the extrusion-coating or extrusion-lamination step, or during this step by dry-blending granules of different compounds comprising the various comonomers.

The adhesive composition of the invention may contain, in addition, other additives, such as antiblocking agents, slip agents, antioxidants, fillers, pigments, dyes and processing aids to facilitate the implementation of this composition in extrusion-coating or extrusion-lamination. Some of these additives may be introduced into the composition in the form of masterbatches.

EXEMPLARY EMBODIMENTS:

General conditions:

Adhesives of different compositions (the characteristics of which are specified in Table 1) were coextruded with one layer of radical low-density polyethylene (rLDPE) and layered on various supports •using a COLLIN extrusion-coating line. The operating conditions were chosen so as- to impose a draw ratio (ratio of the drawing speed to the speed of the molten polymer exiting the die) of 5.8.

It will be noted that in the composite structures obtained that are described in the following examples, the polyethylene layer may be completely formed by

extrusion or partially by lamination on a polyethylene film.

Strips having a width of 15 mm were cut out from the center of the width and along the extrusion direction. The polymer coating was manually separated from the support over a distance of a few centimeters, then the two sections thus released (respectively aluminum and polymer coating) were then each placed in one of the two jaws of -an MTS SYNERGIE 200 tensile testing machine. The peel strength was then assessed with a peeling rate of 200 mm/min. Five testpieces were tested per adhesive reference. The tests were carried out in the 15 minutes following the implementation (peel at t0) and also after conditioning for one month at 23°C and 50% relative humidity.

Table 1

(Table Removed)

The low-density polyethylene (LDPE) was LACQTENE® LD 304 from Total Petrochemicals .

Resin 1 was the ethylene/butyl acrylate/maleic anhydride (MAH) terpolymer sold under the trademark LOTADER® 3210 by Arkema.

Resin 4 was the ethylene/butyl acrylate/maleic anhydride (MAH) terpolymer sold under the trademark LOTADER® 3410 by Arkema.

Resins 2, 3, 5 to 8 were compositions according to the invention.

Resin 2 was obtained by blending an ethylene/butyl •acrylate copolymer containing 18.6 wt% of acrylate with an ethylene/methyl acrylate (17.7 wt%)/maleic anhydride (1 wt%) terpolymer, in a weight ratio of around 70/30, in a FAIREX 45/26 D type single-screw extruder, having a rotation speed of 50 rpm, at a temperature of 150°C.

:Resins 3, 5 and 6 were ethylene/methyl acrylate/maleic anhydride terpolymers obtained by high-pressure radical polymerization.

Resin 7 was obtained by blending, in an extruder as for 'resin 2, an ethylene/methyl acrylate copolymer containing 20 wt% of acrylate with an ethylene/butyl acrylate (6 wt%)/methacrylic acid (1.5 wt%) terpolymer, in a weight ratio of around 70/30.

Resin 8 was obtained by blending, in an extruder as for the preceding resin, an ethylene/methyl acrylate copolymer containing 24 wt% of acrylate with an ethylene/methyl acrylate (25 wt%)/glycidyl methacrylate (8 wt%) terpolymer, (sold under the trademark LOTADER® AX 8900 by Arkema), in a weight ratio of around 90/10.

The abbreviations MeA, BuA, MAH, MAA and GMA denote methyl acrylate, butyl acrylate, maleic anhydride, methacrylic acid and glycidyl methacrylate respectively.

MFI is the melt flow index measured at a temperature of 190°C under a load of 2.16 kg (according to standard ASTM D 1238).

Example 1:

The support used was an aluminum film having a thickness of 37 µm. The structure produced was: aluminum (37 µm) /adhesive (10 µm) / rLDPE (100 µm). Two extrusions temperatures (290-300°C and 310-320°C respectively) were assessed for each of the adhesives tested (including those being used as comparative adhesives).

The results obtained are given in Table 2 below (the values measured are followed by the standard deviation):

Table 2

(Table Removed)

In particular, the improved adhesion characteristics of the compositions according to the 'invention (resins 2,-3  and  7}  were  observed,  especially  after  aging, relative to the normal adhesives used in extrusion (resins 1 and 4,.comparative tests).

In addition, the blend of resin 1 with LDPE, according to the teaching of Examples 9 to 13 of Patent EP 222 789, cited as prior art, gave even lower 'adhesion values than with resin 1 used alone.

Example 2:

For  this	example,  two  oriented  polyethylene

terephthalate	(OPET)  supports of reference MYLAR 813

(14 µm thick)and MYLAR 800 (12 µm) from DuPont Teijin were used.

In the case of MYLAR 813, the adhesive was deposited onto the side of the film that had not been treated by physical or chemical means (by a "primer"), and in both cases a corona treatment was applied in-line to the PET film just before the deposition of the adhesive.

• The structure produced was: PET film/adhesive (10 µm) / rLDPE (30 µm) . The results obtained are given in Table 3 below:

Table  3

(Table Removed)

The  highly  improved  adhesion  characteristics  of  the Scompositioris  according  to  the  invention  (resins  5,  6,  7 and  8)  were  observed  relative  to  the  comparative  resins 1  and  4.

Example 3:

In this example, the adhesives were deposited onto an oriented nylon-6 film having a thickness of 25 µm. The structure of the samples was the following: OPA film/ adhesive (10 µm) /rLDPE (85 µm) . The results obtained are given in Table 4 below:

Table 4

(Table Removed)

Resin 6 according to the invention also had improved adhesion characteristics on this type of substrate made from oriented polyamide.

In all the tests, a large reduction in the odors emitted during the processing of the resins according to the invention, and in the final products, was also observed relative to conventional resins.

In addition, the resins of the invention in granule form have a remarkable insensitivity to moisture.

We claim:

1.	An adhesive composition based on at least one ethylene copolymer, this ethylene copolymer

being polymers from ethylene and from at least one comonomer, this composition comprising at

least one unsaturated carboxylic acid ester type comonomer and at least one functional

comonomer, wherein:

-	the at least one unsaturated carboxylic acid ester type comonomer is chosen from alkyl (meth)acrylates, the alkyl group comprising from 1 to 24 carbon atoms,

-	the content of alkyl (meth)acrylate type comonomer is between 6 and 25% by weight of the composition; and

-	the functional comonomer is composed of at least one reactive function selected from the group consisting of an acid, anhydride or epoxide group, the level of which is less than 1 % by weight of the composition.

2.	The adhesive composition as claimed in claim 1, wherein the content of alkyl (meth)acrylate

type comonomer is between 10 and 25% by weight of the composition.

3.	The adhesive composition as claimed in claim 1 or 2, wherein the content of reactive

function(s) is between 0.05% and 0.9% by weight relative to said composition.

4.	The adhesive composition as claimed in any one of claims 1 to 3, wherein the functional comonomer is chosen from unsaturated carboxylic acid anhydrides, and in particular is maleic anhydride.

5.	The adhesive composition as claimed in claim 4, wherein the content of maleic anhydride is between 0.15% and 0.6% by weight of the composition.

6.	A multilayer structure obtained by use of the adhesive composition as claimed in any one of claims 1 to 5, in an extrusion-coating process for application onto a support, wherein said support is chosen from aluminum, paper or board, cellophane, films based on polyethylene, polypropylene, polyamide, polyester, polyvinyl chloride (PVC), polyvinylidene chloride (PVDC) or polyacrylonitrile (PAN) resins, these films being oriented or unoriented, metallized or unmetallized, treated or untreated by physical or chemical means, and film's coated with a

thin inorganic barrier layer, such as polyester (PET SiOx or AlOx).

7.	A multilayer structure obtained by use of the adhesive composition as claimed in any one of claims 1 to 5, in an extrusion-lamination process to bond several supports, having the same or a different nature, together, wherein these supports are chosen from aluminum, paper or board, cellophane, films based on polyethylene, polypropylene, polyamide, polyester, polyvinyl chloride (PVC), polyvinylidene chloride {PVDC) or polyacrylonitrile (PAN) resins, these films being oriented or unoriented, metallized or unmetallized, treated or untreated by physical or chemical means, and films coated with a thin inorganic barrier layer, such as polyester (PET SiOx or AlOx).

8.	A method for producing the adhesive composition, as claimed in any one of claims 1 to 5, wherein it consists of the high-pressure radical polymerization of all the comonomers in a single step.

9.	A method for producing the adhesive composition as claimed in any one of claims 1 to 5, wherein at least two ethylene copolymers obtained by high-pressure radical polymerization, of which one at least comprises the functional comonomer, are melt-blended.

10.	Blend comprising the adhesive composition as-claimed in any one of claims 1 to 5 and polyethylene homopolymer or copolymer.

11.	Blend as claimed in claim 10, wherein the polyethylene homopolymer is chosen from low-density polyethylene, linear low-density polyethylene, very low-density polyethylene and metallocene polyethylene.

12.	Adhesive composition as claimed in any of the preceding claims, as and when used in an extrusion-coating process for application onto a support or in an extrusion-lamination process for bonding several supports, having the same or a different nature, together, over a wide temperature range.	

Documents:

				5051-delnp-2007-abstract.pdf

				5051-delnp-2007-Claims-(01-10-2012).pdf

				5051-DELNP-2007-Claims-(11-11-2011).pdf

				5051-delnp-2007-claims.pdf

				5051-DELNP-2007-Correspondence Others-(11-11-2011).pdf

				5051-delnp-2007-Correspondence-Others-(01-10-2012).pdf

				5051-delnp-2007-correspondence-others.pdf

				5051-delnp-2007-description (complete).pdf

				5051-delnp-2007-form-1.pdf

				5051-DELNP-2007-Form-13-(11-11-2011).pdf

				5051-delnp-2007-form-2.pdf

				5051-delnp-2007-form-3.pdf

				5051-delnp-2007-form-5.pdf

				5051-delnp-2007-pct-210.pdf

				5051-DELNP-2007-Petition-137-(11-11-2011).pdf

« Previous Patent

Next Patent »

Patent Number	255550	

Indian Patent Application Number	5051/DELNP/2007	

PG Journal Number	10/2013	

Publication Date	08-Mar-2013	

Grant Date	02-Mar-2013	

Date of Filing	29-Jun-2007	

Name of Patentee	ARKEMA FRANCE	

Applicant Address	4-8, COURS MICHELET, F-92800 PUTEAUX, FRANCE.	

Inventors:

#	Inventor's Name	Inventor's Address	

1	CHOPINEZ, FABRICE	40 B, RUE DE PANNETTE, RESIDENCE PARIS SOLEIL, F-27000 EVREUX, FRANCE.	

2	RAULINE, DAMIEN	LA COCHONNIERE, F-27270 SAINT-QUENTIN-DES-ISLES, FRANCE.	

3	PASCAL, JEROME	LE BEURON, F-27410 GRANDCHAIN, FRANCE.	

PCT International Classification Number	C09J 123/08	

PCT International Application Number	PCT/FR2005/003110	

PCT International Filing date	2005-12-13	

PCT Conventions:

#	PCT Application Number	Date of Convention	Priority Country	

1	0413384	2004-12-16	France	

© All Indian Patents, 2013-2021.

  Patent data available in the public domain from Indian Patents Office, Department of Industrial Policy and Promotions, Ministry of Commerce and Industry, Government of India.
