Repository: anandvc/allindianpatents

File: patents/255551-a-duplex-stainless-steel-alloy.html
Indian Patents. 255551:"A DUPLEX STAINLESS STEEL ALLOY"

Indian Patents

Recently Granted Patents

  Recently Published Patents

Title of Invention	"A DUPLEX STAINLESS STEEL ALLOY"

Abstract	A duplex stainless steel alloy, characterized in that the alloy contains in weight %: Cr 28-35%, Ni 4-10%, Mo 3-5%, N 0.4-0.55%, Mn 0.5-3%, Si 0.10-1.0%, C 0-0.02%, Cu and/or W and/or Co 0.1-10%, W 0.1-55 %, Cu 0.8-3.5% balance Fe and normally occurring impurities wherein the ferrite content is 30-70%, and that the alloy has a yield point in tension being min 760 MPa.	

Full Text	The present invention relates to a duplex stainless steel alloy.

TECHNICAL FIELD OF THE INVENTION AND STATE OF THE ART

The present invention concerns to a duplex stainless steel alloy having a high Cr-, Mo- and N- content and a ferrite content of 30-70%.

Duplex stainless steels are characterised by an austenite-ferrite structure where both phases have different chemical compositions. They are attractive as structural materials where both high mechanical strength and excellent resistance lo corrosion are required. Duplex stainless steels are often used as alternatives to austenitic stainless steels and nickel-based alloys due to their lower cost, which is a consequence of the lower nickel content in duplex stainless steels.

Duplex stainless steels are extensively used in the onshore and offshore sectors of the oil and gas industry due to their corrosive-resistance to the various corrosive media, such as CO2, H2S and chlorides, found in such onshore/offshore environments. Umbilical pipes, or "umbilicals", that interconnect units on the land or sea surface with units at the bottom of the sea to transport substances therebetween, such as to crude oil and gas from a source to an oil rig, are often made of duplex stainless steel pipes that are welded together. Downhole tubes, which are grooved tubes that are generally installed within a drill-hole, and integrated production tubes (IPUs), which are composite tubes comprising umbilicals and downhole tubes, are also often made of duplex steel. 

A downhole tube has to be resistant both to corrosion in the sea water that surrounds it and to corrosion in the substances that it transports. Downhole tubes are supplied in threaded finish and joined to the necessary lengths by means of couplings. Since oil and gas wells are situated at a considerable depth below sea level the length of a downhole tube can be quite considerable. The demands on the material that is used for downhole tubes can be summarised as follows.

•	Yield point in tension; minimum 110 ksi (kilos per square

inch) (760 MPa)

•	Resistance to corrosion caused by CO2 or H2S.

•	Good impact strength down to -46°C, at least 50J.

•	The material has to be capable of being manufactured in

the shape of seamless tubes and in forms in which threads

and fitting couplings for tubes can be produced.

US 6749697 discloses a duplex stainless steel alloy with austenite-ferrite structure having a high Cr-, Mo- and N- content. This alloy fulfils the above-mentioned requirements since when in hot extruded and annealed finish the alloy shows high strength, good corrosion resistance in several acids and bases and has especially good pitting resistance in chloride environments, as well as good weldability. The pitting resistance of an alloy is often described as a Pitting Resistance Equivalent number, PRE number = %Cr + 3.3%Mo + 16%N. The alloy is therefore optimised according to the property. The PRE number of this alloy is over 40. The alloy contains in weight-% max 0.05% C, 0-2.0% Si 0-3.0% Mn, 25-35% Cr, 4-10% Ni, 2-6% Mo, 0.3-0.6% N, balance Fe and normally occurring impurities whereby the content of ferrite is 30-70%.

WO 03/020994 describes an alloy characterised by Mn 0-3%, Cr 24-30%, Ni 4.9-10%, Mo 3-5, Cu 0-2%, W 0-3%, N 0.28-0.5% and Co 0-3.5%. This alloy has a high Cr-, Mo and N content, which increases the alloy's pitting resistance but on the other

hand increases the risk of poor structural stability. By alloying with Co the alloy is considered to be more structurally stable so at least 0.5% Co, preferably at least 1.5%, max 3.5% Co can be added to increase the corrosion resistance and this is also reported to increase structural stability. Since the alloy may contain W, the PRE number is modified to include the element W having a weight corresponding to half of the weight for Mo, namely PREW = %Cr + 3.3% (%Mo+0.5%W) + 16N. This alloy has a PRE/PREW number over 40.

US 6312532 discloses a duplex stainless steel alloy containing Mn 0.3-4%, Cr 27-35%, Ni 3-10%, Mo 0-3%, N 0.3-0.55%, Cti 0.5-3% and W 2-5%.The alloy exhibits a relatively high resistance to corrosion in chloride environments due to alloying with W. Alloying with Cu in combination with high W or Mo contents is stated to decrease the precipitation of intermetallic phases on slow cooling. This property is of great importance when manufacturing stainless steel products of large dimensions where the rate of cooling is relatively slow, which in general increases the risk of intermetallic phases precipitating in the temperature range of about 700-1000°C. This alloy has a PREW number over 40. The patent states that at least 2% W should be added for optimal effect and combinations of Mo + 0.5W should not exceed 3.52. When using high contents of Mo and W the Cu content should exceed 1.5% to maximise the structural stability If large amounts of Cu are used the Mo content should be low to ensure good protection against inter-crystalline corrosion.

A disadvantage with duplex stainless steels is that their high alloy content makes them susceptible to the formation of intermetallic phases, such as the sigma and chi phases, from extended exposure to high temperatures. The sigma phase is a hard, brittle and highly corrodible intermetallic compound that is rich in Cr and Mo. The chi jjhase is an intermetallic compound with a manganese sulphide structure.

Significant intermetallic precipitation may lead to a loss of corrosion resistance and sometimes to a loss of toughness. Furthermore the production of thick and/or long pipes with large diameters is adversely affected because of the precipitation of intermetallic phases inside the products where the cooling rate is relatively slow after annealing.

SUMMARY OF THE INVENTION

The object of the present invention is to provide a duplex stainless steel that shows high strength, good corrosion resistance, good workability and which is weldable.

This object is fulfilled by optimising the alloy described in US 6749697 by utilising knowledge of the influence of the elements Cu, W and Co on the structural stability of the alloy and its corrosion properties while retaining or improving the alloy's tensile properties. The object is fulfilled by a duplex stainless steel alloy having the composition disclosed herein namely an alloy that contains (in weight %): Cr 25-35%, Ni 4-10%, Mo 1-6%, N 0.3-0.6%, Mn greater than 0 to 3%, Si max 1.0% and c max 0.06%, Cu and/or W and/or Co 0.1-10%, W 0.1-5%, balance Fe and normally occurring impurities wherein the ferrite content is 30-70%, and which alloy has a yield point in tension being minimum 760 MPa.

Such an alloy having high contents of Cr, Mo and N and containing W or W and Cu and/or Co has surprisingly good mechanical and corrosion properties, particularly as regards pitting in a chloride environment. The high contents of Cr, Mo and N give the alloy a very high strength and simultaneously a good workability, especially for hot extrusion into articles such as seamless tubes. The addition of W or W and Cu and/or Co enhances the alloy's corrosion resistance in acid environments, improves its structural stability and its weldability and confers

greater resistance to some types of corrosion attack by seawater.

Besides exhibiting excellent mechanical properties the inventive alloy has a high resistance to stress corrosion cracking caused by hydrogen sulphide. The alloy has good hot workability, is easier to roll and is well suited for applications that require welding, such as the manufacture of butt-welded seamless tubes and seam-welded tubes for various coiled tubing applications. Consequently, the alloy is especially suited for hydraulic tubes, such as umbilicals, downhole tubes and IPUs. However, the most remarkable characteristic of the alloy according to the invention is the extraordinary combination of a high yield point in tension and a high impact toughness.

The present inventors has found the following relationship between yield point in tension and composition for a duplex stainless steel alloy:

Rpo.2 = 31.6% Cr + 34 (% Mo + % W) + 153% N + 10.2% Cu -426.

Tungsten, which is similar to molybdenum in function and effect in terms of corrosion chemistry, is used to partly replace the molybdenum in the alloy since tungsten is not as active as molybdenum in promoting the precipitation of intermetallic phases such as the sigma phase. Partly substituting molybdenum with tungsten also increases the alloy's low temperature impact toughness. The utilization of both molybdenum and tungsten improves duplex stainless steel alloy's corrosion resistance. Furthermore since molybdenum is much more expensive than tungsten the substitution of molybdenum with tungsten provides a more cost-effective alloy.

An addition of W or W and Cu and/or Co is also essential for suppressing the precipitation of intermetallic phases. The alloy's

pitting corrosion properties and its resistance to intergranular corrosion are furthermore enhanced by a simultaneous addition of W and Cu, where W at least partly substitutes Mo. However high contents of W in combination with high contents of Cr anrl Mo increase the risk of intergranular precipitations so the content of W should therefore be limited to max 5 weight %.

According to an embodiment of the invention the alloy contains 0.40-0.55% N. It has been found that this high content of nitrogen results in a particularly favourable combination of a high yield point in tension and a high impact toughness.

According to another embodiment of the invention, where the inventive duplex stainless steel alloy contains tungsten, the following relationship is satisfied:

0.5(% W)+1(% Mo) =2-10%, or preferably 3-7%.

where (% W) and (% Mo) refer to the content of tungsten and molybdenum respectively in weight %.

According to another embodiment of the invention the alloy is manufactured using a conventional metallurgical method, such as melting in an arc furnace. The inventive alloy may therefore be readily melted and cast using conventional techniques and equipment. Alternatively the alloy is manufactured by a powder metallurgy method.

According to a further embodiment of the invention the alloy comprises a maximum of 1 weight % alloying additions that are added for process metallurgical or hot workability reasons.

The present invention also concerns an article in the form of a tube, wire, strip, rod, sheet or bar or any other article having high strength and/or good corrosion resistance, which comprises an alloy according to any of the embodiments disclosed above.

Such an article may be a seamless tube, a welding wire, a seam-welded tube, a flange, a coupling, a rotor blade, a fan, a cargo tank, weld material or high strength highly resistant wiring. Said article is either made of the inventive alloy or it comprises a coating of the inventive alloy. Alternatively the article comprises the inventive alloy metallurgically or mechanically bonded (or clad) to a base material such as carbon steel.

Due to the good structural stability and weldability of the inventive alloy its field of application is much larger than the fields of application for the alloys constituting the state of the art.

The alloy and the article according to any of embodiments described above are intended for use particularly but not exclusively as a construction material or a mechanical or structural component, such as an umbilical, a downhole tube or an integrated production unit (IPU), in sea-water environments, in chloride environments, in corrosive environments, in chemical plants, in the paper industry or as welding wire.

Further advantages as well as advantageous features of the invention appear from the following description and the other dependent claims.

BRIEF DESCRIPTION OF THE DRAWINGS In the appended drawings:

Fig 1 is a diagram in the form of a plot of the impact tough-ness versus the yield point in tension for test charges of alloys according to embodiments of the invention., and

Fig 2 is a diagram showing the relation for test charges of alloys according to embodiments of the invention at measured values of yield point in tension and a prediction according to a formula drawn up by the present inventors.

DESCRIPTION OF THE INVENTION

The principles and advantages of the alloy of the present invention and selection of the desired ranges of the constituent elements of the alloy which render the unexpected superiority of the alloy can be stated as follows:

Chromium (Cr) is a very active element that improves the resistance to a plurality of corrosion types. Moreover chromium increases the strength of the alJoy. High chromium content additionally implies a very good solubility of N in the material. Consequently it is desirable to keep the Cr-content as high as possible in order to improve the strength and resistance to corrosion. For very good strength properties and resistance to corrosion the content of chromium should be at least 25 weight %, preferably at least 28 weight %. However the content should not exceed 33%. However high contents of Cr increase the risk of forming intermetallic precipitations. For this reason the chromium content preferably not exceed 35 weight %.

Nickel (Ni) is used as an austenite-stabilising element and is added to the alloy at a suitable level in order to attain the desirable content of austenite and ferrite, respectively. In order to attain ferrite contents of between 30-70%, the content of nickel should be at least 4 weight %, preferably at least 5 weight % and should not exceed 10 weight %, preferably not exceed 9 weight %.

Molybdenum (Mo) is an active element which improves the resistance to corrosion in chloride environments as well as in

reducing acids. An excessive Mo-content in combination with a high Cr-content means that the risk of forming intermetallic precipitations increases. Since Molncreases the strength of the alloy, the content of Mo should be in the range of at least 1 weight %, preferably at least 3%, it should not exceed 6 weight %, preferably not exceed 5 weight %.

Nitrogen (N) is a very active element which partly increases the resistance to corrosion and partly increases the structural stability as well as the strength of the material. Furthermore, a high N-content improves the reformation of austenite after-welding, which ensures good properties for welded joints. In order to attain a good effect at least 0.3 weight % N should be added. High contents of N increase the risk of precipitation of chromium nitrides, especially when the content of chromium is also high. Furthermore, a high N-content implies that the risk of porosity increases because the solubility of N in the steel melt or weld pool will be exceeded. The N-content should therefore be limited to max 0.60 weight %, it should preferably be at least 0.40 weight %, and should not exceed 0.55 weight % N.

Manganese (Win) is added in order to increase the solubility of N in the material, among other things. There are however other elements that have a higher influence on the solubility. Mn in combination with high contents of sulphur can also giv| rise to the formation of manganese sulphides, which act as Initiation points for pitting corrosion. The content of Mn should therefore be limited to being greater than 0 weight %, preferably at least 0.5 weight %, it should not exceed 3 weight %, preferably not exceed 1.5 weight %.

Silicon (Si) is utilized as a deoxidiser during steel production and it also increases the floatabilHy under production and welding. It is known that high silicon contents support the precipitation of an intermetallic phase. It has been surprisingly shown that an increased content of silicon favourably reduces

the precipitation of sigma phase. For this reason a certain content of silicon should be optionally permitted. The content of silicon should however be limited to max 1.0 weight %. Silicon would for example be added up to 0.15% or 0.10%.

Carbon (C) strengthens stainless steel but promotes the formation of precipitates harmful to corrosion resistance and therefore has to be considered to be a contaminant in this invention. Carbon has a limited solubility in both ferrite and austenite and this implies a risk of precipitation of chromium carbides. The carbon content should therefore be limited to max 0.05 weight %, preferably to max 0.03 weight % and most preferably to max 0.02 weight %.

Copper (Cu) is added in order to improve the duplex stainless steel's resistance to certain corrosive environments such as in acid environments, such as sulphuric acid, and it also decreases the alloy's susceptibility to stress corrosion cracking and provides age-hardening effects. It has been found that Cu decreases the precipitation rate of intermetallic phase on slow cooling in materials with relatively high contents of Mo and/or W. The reason for this is possibly that the precipitation of a copper-rich austenite or epsilon phase prevents the precipitation of other intermetallic phases such as the sigma phase. Since precipitation of the epsilon phase should not have the same negative influence on the corrosion properties as the sigma phase, the appearance of small amounts of copper-rich epsilon phase is a positive factor in the inventive alloy. However, high contents of copper mean that the solubility limit is exceeded so the Cu-content should be limited to max 5 weight %. When present, the Cu-content should be at least 0.1 weight %, preferably at least 0.8 weight %, and should not exceed 5 weight %, preferably not exceed 3.5 weight %.

Tungsten (W) improves the resistance to corrosion in chloride environments as well as in reducing acids and the alloy's

resistance to pitting and crevice corrosion It has been found that alloying with W as a replacement for Mo increases the alloy's low temperature impact strength. At the same time alloying with W and Cu, where W replaces the element Mo in the alloy with the aim of improving pitting resistance properties, can take place with the aim of reducing the risk of worsening the inter-crystalline corrosion resistance. However a too high W-content in combination with a high Cr-content increases the risk of precipitation of intermetallic phases, such as the sigma phase. When present, the W-content should therefore be limited to at least 0.1 weight %, it should not exceed 5 weight %, preferably not exceed 3 weight %, and it may be min weight 1%.

Cobalt (Co) is added to reduce the precipitation of sigma phase. It increases the alloy's corrosion resistance and structural stability. Cobalt dissolves in the ferrite matrix, like nickel and silicon, and strengthens the ferrite. Cobalt also tends to stabilise austenite. When present, the content of cobalt should be greater than 0%, preferably greater than 0.5% and should not exceed 3.5%, preferably not exceed 2% Co.

Ferrite: The content of ferrite is important in order to obtain good mechanical properties and corrosion properties as well as good weldability and workability. From a corrosion and welding point of view it is desirable to obtain good properties with a ferrite content between 30-70%. High ferrite contents cause deterioration in low temperature impact toughness and resistance to hydrogen embrittlement. The ferrite content is therefore at least 30%, max 70%, preferably at least 35%, and should not exceed 55%, the remainder being austenite.

Alloying additions; Elements added for process metallurgical reasons, in order to obtain melt purification from S or O, for example, or added in order to improve the workability of the material. Examples of such elements are Al, B, Ca, Ce and Mg. In order for such elements not to have a harmful effect on the

properties of the alloy, the levels of each individual element should be less than 0.1%. The total level of alloying additions should be less than 1%, preferably max 0.1%.

Modelling examples

Modelling of 21 different compositions was carried out using the thermodynamic calculation program ThermoCalc Version Q. The compositions of the experimental charges are given in Table 1.

Table 2 gives the compositions in the ferrite and the austenite phases respectively. Table 3 contains parameters taken from the calculated phase diagrams; such as the amount of sigma phase at 900°C, the maximum temperature for sigma phase (SIGMA) i.e. the temperature at which the sigma phase starts to precipitate at thermodynamic equilibrium, which means that this parameter is a dimension for the structural stability of the alloy, the maximum temperature for chromium nitrides Cr2N and the maximum temperature for the precipitation of chromium-rich austenite phase.

Observations

An increase of the W content in alloys 1-4 increases the balance in the PREW number (PRENW) between austenite and ferrite. The Cr content in the austenite phase also decreases. A high Or content implies the risk of poor impact strength at low temperatures (-46°C) so an increasing W content therefore improves the alloy's impact strength (see Table 2, alloys 1-4).

Cu decreases the maximum temperature for sigma phase in alloys with W (see Table 3, compare alloys 3 and 4 with alloys 7 and 8). For each weight % Cu Tmaxsigma decreases by 20-30°C.

W as a replacement for Mo should give an increased tensile yield limit because W is a bigger atom, whicn should have a

greater effect on solution hardening. By replacing Mo with W in the ratio 1:2 the structural stability will be largely unchanged but a better strength will be achieved.

Co decreases the risk of sigma phase precipitation by lowering the maximum temperature for sigma phase precipitation. (See Table 3, compare alloy 10 with alloy 11 and alloy 1 with alloy 9.)

Test examples

Sixteen test charges were produced by casting 170 kg blooms. The blooms were hot-forged to round bars, from which test materials for investigations with respect to corrosion, strength and structural stability were taken.

The composition of the sixteen test charges successfully hot-forged to round bars with a diameter of 40 mm are given in Table 4.

For investigating the structural stability of the test charges test plates from the rods were subjected to solution heat treatment at 7 temperatures between 900-1200°C (in steps of 50°C). The best possible heat treatment temperature with the lowest degree of intermetallic phase was determined by studies in a light optical microscope. The material was then subjected to solution heat treatment at this temperature during 5 minutes before the test material was taken out. The ferrite content was determined by means of point counting in a light optical microscope (LOM). The results are presented in Table 5.

For determining the structural stability for the test charges the test material was rapidly heated to the dissolving temperature, were annealed 3 minutes and cooled with a cooling rate of -17.5°C/minute and -100°C/minute down to room temperature. The amount of sigma phase in the test charges was then determined by picture analysis of pictures from the BSE-detector

in a Scanning Electron Microscope (SEM). The results are presented in Table 6.

It has been found that for a good structural stability it is necessary to restrict the amount of the alloying elements as Cr, Mo and W, while an increased content of N results in an improved structural stability. Two important relations have been observed, namely when there is a requirement of a good structural stability it is advantageous to replace Mo by W. Furthermore, high contents of N are favourable for the structural stability. It is shown in the example that 5542 has a considerably better structural stability than 5543, where an essential difference is that W replaces Mo in a relation 2:1 (2% W for each % Mo).

The mechanical strength of the test charges was determined at room temperature and the impact toughness was determined at room temperature and -50°C. The results are presented in Table 7. However, a number of the test bars exhibited cracks. The results are also shown in diagram form in Figure 1, which is a plot of the impact toughness versus the yield point in tension.

The yield point in tension Rp0.2 is strongly dependant upon solution hardening elements. The relation between yield point in tension and the composition satisfies with a comparatively good correlation the formula:

Rp0.2 - 31.6% Cr + 34 (% Mo + % W) + 153% N + 10.2% Cu - 426

The appended Figure 2 shows the relation for the test charges at the measured values of Rp0.2 and the prediction according to this formula. It appears from the formula that for a high yield point in tension N has the strongest influence, while Cr, Mo and W have the same influence. Since W is an element which does not influence the structural stability as negatively as Mo, it is favourable to alloy with W while lowering the content of Mo for avoiding problems with the structural stability. However, Mo has

a greater influence upon the corrosion properties. For a maintained structural stability it is possible to alloy with W that replaces Mo by a factor 2, which means that the content of W may be increased with 2% if the content of Mo is lowered hy 1%, for optimizing the yield point in tension.

It appears clearly that for the test charges 5536 in comparison with 5542 and 5548 it is possible to increase the yield point in tension for the materials by lowering the content of Mo and N and at the same time increase the content of W and Cu.

A problem for high tensile materials in general is that it is very difficult to obtain a combination of a good impact toughness and a high yield point in tension. It has for the present invention been demonstrated that for charges having a very high yield point in tension, where Rp0.2 exceeds 800 MPa, it is possible to obtain an acceptable impact toughness at -50°C for charges where the content of W and Cu is high at the same time as the content of N has been reduced. It was by that possible to obtain a combination of two important properties for construction materials, which so far has been difficult to obtain for duplex steels.

A comparison of these charges 5536 with 5542 and 5548 shows clearly this relationship, where an increase of the content of W and Cu in combination with a lowering of the content of N results in an attractive combination of an acceptable low temperature impact toughness and a high yield point in tension. An optimization of the properties may be obtained by further increasing the content of W and Cu while considering the requirement of a good structural stability.

The resistance of the test materials to pitting and crevice corrosion were measured according to ASTM G48C and MTI-2. The critical pitting corrosion temperature (CRT) and the critical crevice corrosion temperature (CCT) were determined and are shown in Table 8. However, several of the test bars had cracks.

The composition in the ferrite and austenite phase, respectively, has been determined by means of microprobe analysis (EPMA), and the results are shown in Table 9. The PRE number may be calculated according to PRE = % Cr + 3.3 (% Mo + 0.5% W) + 16% N for the respective phase and the total composition. The PRE number should be as balanced as possible between the austenite and the ferrite phases.

The properties (positive/negative+0-) of the test material are compared in Table 10, where also a judgement of the forgea-bility of the material has been made on a scale from 0 (the worst) to 5 (the best).

It appears that the charge 5548 is the best one with respect to the combination of corrosion resistance, yield point in tension and impact toughness. It appears from Table 4 that this charge has a'content of Cu of about 2%, W about 4% and Co about 0.1% in weight. Thus, it is favourable to have all these three elements present in the alloy.

An optimum composition of a duplex stainless steel alloy according to the invention where all the properties are considered may be as follows:

Alloy with high contents of Cr, Cu and W and with a content of N which does not negatively influence the low temperature impact toughness. Restrict the content of Mo so that the requirement of a good structural stability may be met. A high yield point in tension is obtained when the content of N is high. It is possible to lower the content of N without lowering the yield point in tension if the content of W or Cu is increased. An acceptable low temperature impact toughness in combination with a high yield point in tension is obtained when the content of N is comparatively low and the content of W and Cu is high.

WE CLAIM:

1.	A duplex stainless steel alloy, characterized in that the alloy contains in weight %:

•	Cr 28-35%

•	Ni 4-10%

•	Mo 3-5%

•	N 0.4-0.55%

•	Mn 0.5-3%

•	Si 0.10-1.0%

•	C 0-0.02%

•	Co 0.5-3.5%

•	W 0.1-5%

•	Cu 0.8-3.5%

balance Fe and normally occurring impurities wherein the ferrite content is 30-70%), and the combination of W, Cu and Co is from 1.4 weight % to 12 weight %, and that the alloy has a yield point in tension being min 760 MPa.

2.	The alloy as claimed in claim 1, wherein it contains 0.8-3 % Cu.

3.	The alloy as claimed in any of the preceding claims, wherein it contains 1-3 weight % W.

4.	The alloy as claimed in any of the preceding claims, wherein the following relationship is satisfied: 0.5 (%W) + 1 (% Mo) =3.05-7.5%.

5.	The alloy as claimed in claim 1, wherein it contains greater than 0.5-2% Co.

6.	The alloy as claimed in claim 1, wherein it contains 28-33 weight % Cr.

7.	The alloy as claimed in claim 1, wherein it contains 0.5-1.5 weight % Mn.

8.	The alloy as claimed in claim 6, wherein it contains 5-9 weight % Ni.

9.	The alloy as claimed in claim 1, wherein it contains 35-55% ferrite.

Documents:

				2839-DELNP-2007-Abstract-(04-07-2011).pdf

				2839-delnp-2007-abstract.pdf

				2839-delnp-2007-Claims (12-03-2012).pdf

				2839-DELNP-2007-Claims-(04-07-2011).pdf

				2839-delnp-2007-claims.pdf

				2839-DELNP-2007-Correspondence Others-(04-07-2011).pdf

				2839-delnp-2007-Correspondence-others (12-03-2012).pdf

				2839-delnp-2007-correspondence-others-1.pdf

				2839-delnp-2007-correspondence-others.pdf

				2839-DELNP-2007-Description (Complete)-(04-07-2011).pdf

				2839-delnp-2007-description (complete).pdf

				2839-DELNP-2007-Drawings-(04-07-2011).pdf

				2839-delnp-2007-drawings.pdf

				2839-DELNP-2007-Form-1-(04-07-2011).pdf

				2839-delnp-2007-form-1.pdf

				2839-delnp-2007-form-18.pdf

				2839-DELNP-2007-Form-2-(04-07-2011).pdf

				2839-delnp-2007-form-2.pdf

				2839-DELNP-2007-Form-3-(04-07-2011).pdf

				2839-delnp-2007-form-3.pdf

				2839-delnp-2007-form-5.pdf

				2839-DELNP-2007-GPA-(04-07-2011).pdf

				2839-delnp-2007-pct-101.pdf

				2839-delnp-2007-pct-210.pdf

				2839-DELNP-2007-Petition-137-(04-07-2011).pdf

« Previous Patent

Next Patent »

Patent Number	255551	

Indian Patent Application Number	2839/DELNP/2007	

PG Journal Number	10/2013	

Publication Date	08-Mar-2013	

Grant Date	02-Mar-2013	

Date of Filing	17-Apr-2007	

Name of Patentee	SANDVIK INTELLECTUAL PROPERTY AB	

Applicant Address	SE-811 81 SANDVIKEN, SWEDEN,	

Inventors:

#	Inventor's Name	Inventor's Address	

1	PASI KANGAS	KARLAVAGEN 37, SE-811 36 SANDVIKEN, SWEDEN	

2	KARIN JAKOBSSON	SEEGATAN 5 A, SE-811 33 SANDVIKEN, SWEDEN,	

PCT International Classification Number	C22 38/44	

PCT International Application Number	PCT/SE2005/001661	

PCT International Filing date	2005-11-04	

PCT Conventions:

#	PCT Application Number	Date of Convention	Priority Country	

1	0402698-5	2004-11-04	Sweden	

© All Indian Patents, 2013-2021.

  Patent data available in the public domain from Indian Patents Office, Department of Industrial Policy and Promotions, Ministry of Commerce and Industry, Government of India.

File: patents/255580-composition-comprising-ethylene-copolymers-and-polyolefin.html (part 1 of 2)
Indian Patents. 255580:"COMPOSITION COMPRISING ETHYLENE COPOLYMERS AND POLYOLEFIN"

Indian Patents

Recently Granted Patents

  Recently Published Patents

Title of Invention	"COMPOSITION COMPRISING ETHYLENE COPOLYMERS AND POLYOLEFIN"

Abstract	A composition consisting essentially of (a) from 10 to 80, or 40 to 80, weight % of at least one ethylene/alkyl(meth)acrylate copolymer; (b) from 5 to 60, or 20 to 60, or 20 to 40, weight % of at least one polyolefin; (c) from 0 to 35, or 0.5 to 35, or 10 to 20, weight % of at least one tackifying resin; and (d) from 0 to 35, or 5 to 20, weight % of a filler; wherein the alkyl group in the alkyl (meth)acrylate preferably has 1 to 4 carbon atoms and the ethylene/alkyl (meth)acrylate copolymer preferably comprises repeat units derived from 5 to 30 weight % of alkyl (meth)acrylate.	

Full Text	COMPOSITION COMPRISING ETHYLENE COPOLYMERS AND

POLYOLEFIN

The invention relates to a composition comprising a polyolefin (e.g., polyethylene and polypropylene) and an ethylene copolymer, to a multilayer structure comprising the composition, and to a package comprising the multilayer structure.

BACKGROUND OF THE INVENTION

The packaging industry uses a wide variety of films and containers prepared from various thermoplastic resins and compositions for packaging food and non-food products. These packages provide adequate protection (for example, protection from mechanical damage, barriers to air or moisture, etc.) of the product contained within until the consumer is ready to use the product. It is also desirable for the package to be designed to allow the consumer easy access to the product at the appropriate time. Often, packages consist of rigid containers made from metal (particularly aluminum), paper, fiberboard or plastic (for example, polypropylene, crystallized polyethylene terephthalate (CPET) and high-impact polystyrene (HIPS)) with a lidding film sealed to the container. It is desirable that the seal between the container and the lidding film provide a strong hermetic seal to protect the product and that the seal is easily and cleanly peeled by the consumer.

Common compositions used for sealants for lidding include compositions comprising polypropylene, polyethylene, ethylene vinyl acetate copolymers (EVA), ethylene/(meth)acrylate copolymers or amorphous polyester. They can also contain fillers or additives for achieving an easy peel characteristic. Many compositions comprising polyolefins are currently used for peelable heat seals in packaging applications because of their good processibility, low cost, and adequate adhesion for many applications. However, these compositions are not sufficiently robust for all applications. For example, many packages are refrigerated or frozen to help preserve the product therein, and it is desirable to retain seal strength in cold temperatures. Also, polyolefin

compositions (for example, those that contain EVA) have limited heat resistance that restricts their ability to be processed at high temperatures.

Therefore, it is desirable to develop compositions that provide improved performance than currently provided by commercially available sealants.

SUMMARY OF THE INVENTION

The invention provides a composition comprising or consisting essentially of or produced from (a) from about 10 to about 80 weight % of at least one ethylene copolymer; (b) from about 5 to about 60 weight % of at least one polyolefin; (c) from 0 to about 35 weight % of at least one tackifying resin; and (d) from 0 to about 35 weight % of filler. The ethylene copolymer refers to ethylene/(meth)acrylate copolymer, ethylene/alkyl acrylate copolymer, ethylene/(meth)acrylic acid copolymer, ethylene/alkyl acrylic acid copolymer, an ionomer thereof, or combinations of two or more thereof.

The invention also provides a multilayer structure comprising or produced from at least one layer of the composition disclosed above and at least one additional layer comprising foil, paper, polyester, polyamide, polyolefin, polyethylene vinyl alcohol, polyethylene vinyl acetate, ethylene copolymer or ionomer thereof, polyvinyl chloride, polyvinylidene chloride, or anhydride-modified polyolefin.

The invention further provides a package comprising or produced from the composition and multilayer structure disclosed above.

The invention also provides a package comprising (1) a container comprising a structure comprising at least one layer of foil, paperboard, glass, high-density polyethylene (HOPE), polypropylene (PP), high-impact polystyrene (HIPS), expanded polystyrene (EPS), acrylic homopolymer or acrylic copolymer, polycarbonate, polysulfone, amorphous polyethylene terephthalate (APET), crystalline polyethylene terephthalate (CPET), polyvinyl chloride (PVC), polychlorotrifluoroethylene (PCTFE), polyactylonitrile homopolymer or copolymer, polyacetal, or polyacetal copolymer; and (2) a peelable lid comprising a multilayer structure disclosed above.

DETAILED DESCRIPTION OF THE INVENTION The term "(meth)acrylic acid" means methacrylic acid and/or acrylic acid. Likewise, the term "(meth)acrylate" means methacrylate and/or acrylate.

Thermoplastic compositions are polymeric materials that can flow when heated under pressure. Melt index (Ml) is the mass rate of flow of a polymer through a specified capillary under controlled conditions of temperature and pressure. Melt indices reported herein are determined according to ASTM 1238 at 190°C using a 2160 g weight, with values of Ml reported in g/10 minutes. The thermoplastic compositions are suitable for preparation of films and multilayer structures by extrusion processing.

The term "foil" refers to a thin, flexible film or sheet of metal, such as aluminum. It also refers to multilayer structures in which at least one layer of aluminum is adhered to additional layers of other materials, provided at least one exterior layer of the multilayer structure is a layer of aluminum.

Peelable heat seals commonly can be designed to have three different failure modes when peeling seal to seal or seal to differentiated substrate. Failure can be interfacial, delamination or cohesive when peeling one from the other under stress at various angles of peel and speeds. Interfacial seals are designed to fail at the heat seal interface of the selected sealing surface (i.e., the sealant layer peels cleanly away from the substrate layer). In most cases seal strength is determined by temperature, pressure and dwell time. Seals that do not peel cleanly can contaminate the contents of the package with fragments of the seal or lidding. Interfacial peelable seals are desirable to prevent such contamination. Delamination heat seals are designed to fail at an internal interface of a multilayer film structure. This designed failure interface is in a chosen layer somewhere behind the actual heat seal layer in the film structure. Thickness and adhesion to the chosen internal layer interface will determine strength of the seal during peeling. In this case the entire sealant layer transfers to the substrate as the film structure is being peeled away. Cohesive seal failure by design fails within the actual sealant layer

itself. When peeling the seal under stress and speed, the seal layer itself splits within and transfers a portion of the sealant material to the sealant substrate. Internal strength of the sealant material is the determining factor for actual strength of the heat seal.

The composition can include or consist essentially of (a) from about 10 to about 80 weight % of at least one ethylene/alkyl (meth)acrylate copolymer; (b) from about 5 to about 60 weight % of at least one polyolefin; (c) from about 0.5 to about 35 weight % of at least one tackifying resin; and (d) from 0 to about 35 weight % of filler.

The composition can also comprise or consist essentially of or be produced from (a) from about 40 to about 80 weight % of at least one ethylene/alkyl (meth)acrylate copolymer; (b) from about 20 to about 60 weight % of at least one polyolefin. The composition can also consist essentially of (a) from about 10 to about 80 weight % of at least one ethylene/alkyl (meth)acrylate copolymer; (b) from about 20 to about 60 weight % of at least one polyolefin; and (c) from about 10 to about 20 weight % of at least one tackifying resin or (a) from about 40 to about 60 weight % of at least one ethylene/alkyl (meth)acrylate copolymer; (b) from about 20 to about 40 weight % of at least one polyolefin; (c) from about 10 to about 20 weight % of at least one tackifying resin; and (d) from about 5 to about 20 weight % of filler.

The terms "ethylene copolymer" means a thermoplastic copolymer derived from the copolymerization of ethylene monomer and at least one alkyl acrylate or alkyl methacrylate comonomer, wherein the alkyl group contains from 1 to 8 carbon atoms. Ethylene/alkyl (meth)acrylate copolymer and ethylene/(meth)acrylate copolymer are used interchangeably herein. For example, alkyl acrylates include methyl acrylate, ethyl acrylate and butyl acrylate. "Ethylene/methyl acrylate (EMA)" means a copolymer of ethylene (E) and methyl acrylate (MA). "Ethylene/ethyl acrylate (EEA)" means a copolymer of ethylene (E) and ethyl acrylate (EA). "Ethylene/butyl acrylate (abbreviated EBA)" means a copolymer of ethylene (E) and butylacrylate (BA).

The amount of the alkyl acrylate comonomer incorporated into the ethylene/(meth)acrylate copolymer can, in principle, vary broadly from about 1 weight percent to as high as 40 weight percent of the total copolymer or even higher. The choice of the alkyl group can be methyl group up to an eight-carbon atom alkyl group with or without branching. For example, the alkyl group in the alkyl (meth)acrylate comonomer used to prepare the ethylene copolymer can be from one to 4 carbon atoms and the alkyl (meth)acrylate comonomer can have a concentration range of from 5 to 30, or 9 to 27 weight percent, of the total ethylene/(meth)acrylate copolymer.  Methyl acrylate (the most polar alkyl acrylate comonomer) can be used to prepare an ethylene/methyl acrylate dipolymer. The methyl acrylate comonomer can be present in a concentration range of from 5 to 30, 9 to 25, or 9 to 24 weight %, of the ethylene copolymer.

A mixture of two or more ethylene copolymers can be used as component (a) in the compositions in place of a single copolymer. Particularly useful properties may be obtained when two properly selected ethylene/alkyl acrylate copolymers are used in blends. For example but not limitation, compositions include those wherein the ethylene/alkyl acrylate component comprises two different ethylene/methyl acrylate copolymers. Also for example, one may replace a single EMA grade in a blend with an equal amount of a properly selected mixture of two EMA grades, where the mixture has the same weight percent methyl acrylate content and melt index as the single EMA grade replaced. By combining two different properly selected EMA copolymer grades, modification of the properties of the composition may be achieved as compared with compositions containing only a single EMA resin grade.

The ethylene/alkyl (meth)acrylate copolymers may also optionally include at least one additional comonomer including (meth)acrylic acid, maleic anhydride, glycidyl methacrylate and carbon monoxide to form terpolymers such as ethylene/isobutyl acrylate/methacrylic acid, ethylene/methyl acrylate/maleic anhydride, ethylene/butyl acrylate/glycidyl methacrylate (EBAGMA) and ethylene/butyl acrylate/carbon monoxide (EBACO).

Ethylene/(meth)acrylate copolymers can be prepared by processes well known in the polymer art using either autoclave or tubular reactors. The copolymerization can be run as a continuous process in an autoclave. For example, ethylene, an alkyl (meth)acrylate such as methyl acrylate, and optionally a solvent such as methanol (see, e.g., US Patent 5,028,674) are fed continuously into a stirred vessel such as autoclave of the type disclosed in US Patent 2,897,183, together with an initiator. The rate of addition may depend on polymerization temperature, pressure, and concentration of methyl acrylate monomer in the reaction mixture needed to achieve the target composition of the copolymer. In some cases, it may be desirable to use a telogen such as propane, to control the molecular weight. The product mixture can be continuously removed from the vessel. After the product mixture leaves the reaction vessel, the copolymer can be separated from the unreacted monomers and solvent (if used) by conventional means, e.g., vaporizing the nonpolymerized materials and solvent under reduced pressure and at an elevated temperature. Autoclave acrylate copolymers are available from Voridian under the name EMAC and from ExxonMobil under the name Optema and from Atofina under the name of Lotryl.

Tubular reactor produced ethylene/(meth)acrylate copolymer can be distinguished from the more conventional autoclave produced ethylene/(meth)acrylate as generally known in the art. Thus the term or phrase "tubular reactor produced" ethylene/(meth)acrylate copolymer denotes an ethylene copolymer produced at high pressure and elevated temperature in a tubular reactor or the like, wherein the inherent consequences of dissimilar reaction kinetics for the respective ethylene and alkyl (meth)acrylate (e.g. methyl acrylate) comonomers is alleviated or partially compensated by the intentional introduction of the monomers along the reaction flow path within the tubular reactor. As generally recognized in the art, such a tubular reactor copolymerization technique will produce a copolymer having a greater relative degree of heterogeneity along the polymer backbone (a more blocky distribution of comonomers), will tend to reduce the presence of long chain branching and will produce a

copolymer characterized by a higher melting point than one produced at the same comonomer ratio in a high pressure stirred autoclave reactor.

Tubular reactor produced ethylene/(meth)acrylate copolymers of this nature are commercially available from E. I. du Pont de Nemours and Company (DuPont), Wilmington, Delaware.

The manufacturing of the tubular reactor ethylene/(meth)acrylate copolymers in a high pressure, tubular reactor at elevated temperature can include additional introduction of reactant comonomer along the tube and not merely manufactured in a stirred high-temperature and high-pressure autoclave type reactor. Similar ethylene/(meth)acrylate copolymeric material can be produced in a series of autoclave reactors where comonomer replacement is achieved by multiple zone introduction of reactant comonomer as disclosed in US Patent 3,350,372; 3,756,996; and 5,532,066, and as such these high melting point materials can be considered equivalent to tubular reactor produced copolymers for purposes of this invention. These products are available from Voridian under the name EMAC+ or EBAC+.

To further illustrate and characterize the tubular reactor produced ethylene/alkyl acrylate copolymer relative to conventional autoclave produced copolymer, the following list of commercially available ethylene/methyl acrylate copolymers with associated melting point data show that tubular reactor produced EMA resins have considerably higher melting points versus autoclave EMA's due to a very different MA distribution along polymer chains:

Autoclave produced copolvmers

ExxonMobil, N.J.; EMA (21.5 wt% MA)  mp = 76 °C ExxonMobil, N.J.; EMA (24 wt% MA)  mp = 69 °C Atofina, France; EMA (20 wt% MA)  mp = 80 °C Atofina, France; EMA (24 wt% MA)  mp - 73 °C.

Tubular reactor produced copolvmers

DuPont EMA (25 wt% MA)  mp = 88 °C DuPont EMA (20 wt% MA)  mp = 95 °C.

For additional discussion regarding the differences between tubular reactor produced and autoclave produced ethylene/alkyl acrylate copolymers, see Richard T. Chou, Mimi Y. Keating and Lester J. Hughes, "High Flexibility EMA made from High Pressure Tubular Process", Annual Technical Conference - Society of Plastics Engineers (2002), 60th(Vol. 2), 1832-1836. CODEN: ACPED4 ISSN:0272-5223; AN 2002:572809 CAPLUS.

Ethylene/alkyl acrylate copolymers suitable for use in this invention are available from DuPont. See Table A for specific examples of ethylene/alkyl acrylate copolymers available from DuPont.

(Table Removed) The ethylene/(meth)acrylate copolymers available for use can vary in molecular weight, indicated by the range of melt index (Mi), numerically in terms of a fraction up to about 10, provided in Table A, The specific selection of the Ml grade of polymer component(s) to be used may be influenced by the process used to create the multilayer structure. Preferred are ethylene copolymers having Mi's from about 0.1 to about 100 g/10 min., or from about 0.5 to about 50, or from about 0.50 to about 30 g/1 Omin.

Polyolefins can include homopolymers and copolymers of olefins having from 2 to 8 carbon atoms. Examples of polyolefins include polyethylene homopolymers, polypropylene homopolymers, copolymers comprising ethylene, and copolymers comprising propylene. Polyethylenes (PE) can be prepared by a variety of methods, for example but not limitation, the well-known Ziegler-Natta catalyst polymerization (see e.g., US Patents 4,076,698 and 3,645,992), metallocene catalyst polymerization (see, e.g., US 5,198,401 and 5,405,922), Versipol® catalyst polymerization and by free radical polymerization. The polymerization can be conducted as solution phase processes, gas phase processes, and the like. Polyethylenes can include linear polyethylenes such as high density polyethylene (HOPE), linear low density polyethylene (LLDPE), very low or ultralow density polyethylenes (VLDPE or ULDPE) and branched polyethylenes such as low density polyethylene (LDPE). The densities of PE suitable for use in the present invention range from about 0.865 g/cc to about 0.970 g/cc.  A polyethylene of note is a copolymer of ethylene and 1-butene.  Such a copolymer with 12.6 weight % 1-butene, having a melt index of 3.5 is available as Exact® 3035 from ExxonMobil. Another polyethylene of note is a copolymer of ethylene and 1-octene. Such a copolymer with 12 weight % octene, having a melt index of 3.5 is available as Engage® 8450 from DuPont Dow Elastomers.

Polypropylene (PP) polymers include homopolymers, random copolymers, block copolymers and terpolymers of propylene. Copolymers of propylene include copolymers of propylene with other olefins such as ethylene, 1-butene, 2-butene and the various pentene isomers, etc. and preferably copolymers of propylene with ethylene. Terpolymers of propylene include copolymers of propylene with ethylene and one other olefin. Random copolymers, also known as statistical copolymers, are polymers in which the propylene and the comonomer(s) are randomly distributed throughout the polymeric chain in ratios corresponding to the feed ratio of the propylene to the cornonomer(s). Block copolymers are made up of chain segments consisting of propylene homopolymer and of chain segments consisting of, for example, random copolymer of

propylene and ethylene. The term "polypropylene" refers to any or all of the polymers comprising propylene described above.

Homopolymers and random copolymers can be manufactured by any known process. For example, polypropylene polymers can be prepared in the presence of catalyst systems of the type known as Ziegler-Natta, based on organometallic compounds and on solids containing titanium trichloride. Block copolymers can be manufactured similarly, except that propylene is generally first polymerized by itself in a first stage and propylene and additional comonomers such as ethylene are then polymerized, in a second stage, in the presence of the polymer obtained during the first. Each of these stages can be carried out, for example, in suspension in a hydrocarbon diluent, in suspension in liquid propylene, or else in gaseous phase, continuously or noncontinuously, in the same reactor or in separate reactors.  Additional information relating to block copolymers and to their manufacture may be found particularly in chapters 4.4 and 4.7 of the work "Block Copolymers" edited by D.C. Allport and W. H. Janes, Applied Science Publishers Ltd (1973).

The polyolefins can also be modified by the incorporation of low levels (typically less than about 3 weight %) of one or more polar monomers including, for example but not limitation vinyl acetate, alkyl acrylates, carbon monoxide, glycidyl methacrylate, (meth)acrylic acid and maleic anhydride. The incorporation of these polar comonomers can be accomplished by copolymerization or by grafting.

Blends of two or more polyolefins can be used. For example, LLDPE can be blended with either LDPE or HOPE to provide polyethylene blends or a blend of PP and poly(l-butene) (PB).

The composition may optionally contain tackifying resins. Any tackifier, also referred to as adhesive, known to one skilled in the art such as those disclosed in US 3,484,405 can be used. Such tackifiers include a variety of natural and synthetic resins and rosin materials. The resins can be liquid, semi-solid to solid, or solid, including complex amorphous materials generally in the form of mixtures of organic compounds having no definite melting point and no tendency to crystallize. Such resins may

be insoluble in water and can be of vegetable or animal origin, or can be synthetic resins. The resins can provide substantial and improved tackiness to the composition. Suitable tackifiers include, but are not limited to, para-coumarone-indene resins, terpene resins, butadiene-styrene resins, polybutadiene resins, hydrocarbon resins, rosins, and combinations of two or more thereof.

Generally the coumarone-indene resins have a molecular weight ranging from about 500 to about 5,000. Examples of resins of this type that are available commercially include those materials marketed as "Picco"-25and"Picco"-100.

The terpene resins include styrenated terpenes and can have a molecular weight ranging from about 600 to 6,000. Examples of commercially available resins are marketed as "Piccolyte" S-100, as "Staybelite Ester" #10 (Eastman Chemical, Kingsport, Tennessee), which is a glycerol ester of hydrogenated rosin, and as "Wingtack" 95, which is a polyterpene resin. A terpene resin-based tackifier of note is derived from poly-limonene, a monomer recovered from the citrus industry, available as Piccolyte® C115 from Pinova.

The butadiene-styrene resins can have a molecular weight ranging from about 500 to about 5,000. Example of commercial product is marketed as "Buton" 100, a liquid butadiene-styrene copolymer resin having a molecular weight of about 2,500.

The polybutadiene resins can have a molecular weight ranging from about 500 to about 5,000. A commercially available example is that marketed as "Buton" 150, a liquid polybutadiene resin having a molecular weight of about 2,000 to about 2,500.

A hydrocarbon resin can be produced by catalytic polymerization of selected fractions obtained in the refining of petroleum, and can have a molecular weight ranging from about 500 to about 5,000. Examples of such resin are those marketed as "Piccopale"-100, and as "Amoco" and "Velsicol" resins. Similarly, polybutenes obtained from the polymerization of isobutylene may be included as a tackifier.

The tackifier may also include rosin materials, low molecular weight (such as, for example, 1300) styrene hard resins such as the material marketed as "Piccolastic" A-75, disproportionated pentaerythritol esters, and copolymers of aromatic and aliphatic monomer systems of the type marketed as "Velsicol" WX-1232. The rosin that may be employed in the present invention may be gum, wood or tall oil rosin but preferably is tall oil rosin. Also the rosin material may be modified rosin such as dimerized rosin, hydrogenated rosin, disproportionated rosin, or esters of rosin. Esters can be prepared by esterifying the rosin with polyhydric alcohols containing from 2 to 6 alcohol groups.

Another tackifier resin of note is Regalite R1125 (a hydro carbon) available from Eastman Chemical.

A more comprehensive listing of tackifiers, can be found in the TAPPI CA Report #55, February 1975, pages 1 3-20, a publication of the Technical Association of the Pulp and Paper Industry, Atlanta, GA., which lists well over 200 tackifier resins that are commercially available.

.  The tackifier may be either combined directly with the ethylene copolymer or other components disclosed; or pre-melt compounded into a masterbatch formulation. Such technology is described in US 6,255,395 and JP 2002 173,653. For example, poly-limonene may be blended with an ethylene/octane copolymer to prepare a tackifier masterbatch that can be added to the remaining components of the composition in a subsequent blending operation.

Two or more individual tackifiers can be blended.

The compositions of this invention may also optionally contain fillers. Addition of fillers can increase the temperature resistance and affect peel seal characteristics of the composition.

A filler can comprise particles of inorganic compounds, such as minerals and salts. The filler can be included in the composition on a weight basis as a function of the density of the filler. Particle size and shape of the filler also may have an effect on properties of blends. Fine particle size fillers generally have a tendency to result in higher blend viscosities and they are also more expensive.  No. 9 Whiting (about 95%

through 325 mesh) represents a viable midpoint in coarseness, availability, and cost. More preferred fillers are calcium carbonate and talc (essentially Mg3Si4Oi0(OH)3), and most preferred is talc. The amount of filler present in the composition of the present invention can be from about 0.001 to about 30 weight %.

Fillers may be pre-blended with an ethylene/alkyl acrylate or polyolefin in a masterbatch prior to blending into a composition of this invention. For example, talc may be blended with ethylene/methyl acrylate (20 weight % MA) copolymer to prepare a filler masterbatch that can be added to the remaining components of the composition in a subsequent blending operation.

Fillers may also be polymeric materials that are not fully compatible with the combination of ethylene/alkyl (meth)acrylate of component (a) and the polyolefin of component (b) such as, for example, polystyrenic resins, referring to homopolymers of styrene or a-methylstyrene or copolymers of styrene with unsaturated monomers such as, but not limited to ethylene, butene, butadiene, or isoprene. Specific examples include, but are not limited to ethylene/styrene random or block copolymers, ethylene/butadiene random or block copolymers and hydrogenated and partially hydrogenated butadiene/styrene copolymers. Also useful are polystyrenics further modified for enhanced impact properties and usually referred to as High Impact Polystyrene or HIPS,  Blends and mixtures of polystyrenics may be used. Specific examples include but are not limited to, HIPS from Nova Chemicals or ethylene/styrene copolymers sold by Dow Chemical.

Other additives can be present such as antioxidants and thermal stabilizers, ultraviolet (UV) light stabilizers, colorants, pigments and dyes, fillers, delustrants, anti-slip agents, plasticizers, anti-block agents, compatiblizers, components for modifying surface characteristics such as Coefficient of Friction (COF), anti static and anti fog agents, other processing aids and the like. These additives may be present in the compositions in quantities that are generally from 0.001 to 20, or from 0.01 to 15 weight %, so long as they do not detract from the adhesion

functionality of the composition (the weight percentages of such additives are not included in the total weight percentages of the composition as defined above in the Summary of the Invention). Typically, many such additives may be present in from 0.01 to 5 weight %. Of note are antioxidants that may be present in from 0.01 to 1 weight %. Antioxidants are available under the trade name Irganox from Ciba Geigy Inc., Tarrytown, New York. For example, phenolic antioxidants such as Irganox E201, CAS Number 10191-41-0) or its derivatives may be added to the composition. Irganox 1010, CAS Number 6683-19-8, is another antioxidant suitable for use in this invention. Also of note are additives for modifying surface characteristics such as coefficient of friction, for antiblocking or for chill roll release that may be present in amounts from 0.001 to 5 weight %. For example, such an additive is a dispersion of silicon dioxide (2 weight %) in an ethylene/ methacrylic acid copolymer used as carrier concentrate for blending into a resin (available from DuPont as Conpol®20B).

The optional incorporation of such additives into the compositions can be carried out by any known process, for example, by dry blending, extruding a mixture of the various constituents, the conventional masterbatch technique, or the like.

The adhesive resin composition of this invention may be produced by mixing predetermined amounts of the ethy!ene/(meth)acrylate copolymer component (a), the polyolefin (b) optionally the tackifier (c), and optionally the filler (d) by a mixer such as a Henschel mixer, a V blender, a ribbon blender or a tumbler blender; or after mixing, melt-kneading the mixture by a single screw extruder, a twin screw extruder, a kneader, a Banbury mixer, etc. and then pelletizing, melt extruding, granulating or pulverizing the mixture.

Upon proper melt blending or heat mixing, the composition can be extruded through a die via coextrusion. The thickness of the extruded sealant is preferably about 1 to 400 microns, more preferably 5 to 100 microns, yet more preferably 10 to 30 microns.

Alternatively, the compositions of the present invention can be extruded into a film having a thickness of about 1 to 100 microns, more preferably 5 to 100 microns and yet more preferably 10 to 75 microns and subsequently laminated to paper, foil, or film as part of a multilayer structure.

The adhesive resin composition of this invention can be used to bond various substrates or polymers to each other. Typically, the articles are bonded or adhered by heat seal.

The final adhesive composition can be used directly, for example in a melt coextrusion, or it can be extruded in rope or pellet form or reduced to a chip or powder form for use in an appropriate applicator. It can be cast or extruded into a film or web form for subsequent use. In such shaped forms, it can be placed between the substances to be bonded and then activated by heat and pressure. The adhesives can be applied by any of the hot melt applicators commonly used.

Although these compositions can be applied in any thickness the practitioner finds expedient, it is preferred to employ layer thickness of from 0.0002 mils to 10 mils (0.0000005-0.025 cm).

The invention further provides a seal or laminate suitable for application to containers, packages, films and the like by heat sealing, which has a good heat sealing property and can be easily peeled.

Films and coatings can be made from the compositions and laminated or coated onto other films or structures. Alternatively, the composition can be simultaneously coextruded with other materials. To summarize, the adhesive resin compositions disclosed here have utility due to chemical and physical properties as bonding agents and adhesives to provide so-called peel and seal adhesives and can be used in forms such as adhesive sheets, tapes, or laminated products.

The compositions can also be useful in providing heat seals for sealing to polyvinyl chloride (PVC), polyvinylidene chloride (PVDC), PP, polyethylene terephthalate (PET) and polystyrene where peelable seals are desired. The compositions can provide wide levels of seal strength

range and a broader, higher-temperature operating window over existing heat sealable systems.

Existing alternative sealant systems are solvent-borne systems generally based on EVA or amorphous PET and applied by roller or gravure systems to a carrier web. These coatings are generally very thin and are limited to ingredients that are soluble in solvent systems. The invention is not limited by sealant layer thickness or combination of components to gain the desired heat seal strength or peelability desired. The sealant disclosed here can be free of solvent and address environmental concerns regarding solvent use. No-solvent sealing systems can be simpler and offer more flexibility, which may improve economics in manufacturing of the finished sealant web.

The invention also includes an improved heat sealable material to provide peelable, hermetic seals at a wide range of seal strengths to containers made from PCTFE fluoropolymers (a number of homopolymers and copolymers derived from polymerization of chlorotrifluoroethylene are available commercially under the tradename Aclar®from Honeywell, Inc., Morristown, New Jersey). PCTFE may provide high moisture and oxygen barrier properties, allowing greater shelf life of the product packaged. PCTFE fluoropolymers provide barrier properties comparable to foil. Use of PCTFE may be limited if a composition cannot provide good adhesion to fluoropolymers such as PCTFE.

A PCTFE layer can be adhered directly to a second layer of PVC to create the structure from which the container is formed. The PVC is used as the sealing surface as it has high affinity to many heat sealable materials. It also provides bulk to the structure, as it is less expensive than the PCTFE. Both materials provide high clarity and formability. PVC as the seal surface may have insufficient oxygen and moisture barrier properties. When the top barrier sealant web is heat sealed to the PVC, the barrier properties of the PCTFE cannot be fully realized. Oxygen and moisture permeate through the PVC between the heat-sealable lidding material and the PCTFE, leading to shortened shelf life.

The PCTFE can become the innermost layer and seal substrate for the heat scalable top web, allowing the final package to realize the full barrier properties of the PCTFE, leading to longer shelf life. Also, not as much thinning of the PCTFE occurs in the forming process by making the PCTFE the inside layer instead of the outside layer. This can allow for a high barrier, peelable lidding that provides an easily opened, transparent package with improved shelf life.

The sealant materials disclosed here can be useful to the pharmaceutical industry in blister packaging and nonmedicaments that are user-friendly to patients and other users of the package. It can provide an attractive and inexpensive package for the merchandising of pharmaceutical and other products that is constructed in a manner that facilitates mass production. The packages may contain one to a multiplicity of articles, such as food, medicaments in the form of capsules, tablets, medical instruments, syringes, lozenges, pills and/or the like, or nonmedicaments, such as poisons, catalysts, cleaning compositions, batteries, and other goods that need to be protected from oxygen and moisture.

Films comprising the compositions of this invention can be made by virtually any method known to one skilled in this art. The film can be either a single layer or multilayer polymeric film. As such, the film and film structures can be typically cast, extruded, co-extruded, laminated, and the like, including orientation (either uniaxially or biaxially) by various methodologies (e.g., blown film, mechanical stretching or the like).

The invention further directs to a monolayer, or multilayer coextruded or laminated structure that involves the adhesive described herein as a layer, typically a heat seal layer, to provide a bond between other packaging components. The peel seal strength of these compositions allows for bonding of various lidding substrates, including substrates made from ethylene vinyl acetate, polyethylene, polystyrene, polypropylene, polyethylene terephthalate, polyvinyl chloride, metals such as aluminum, spun-bonded polyolefins such as TYVEK® (commercially available from DuPont), oriented polyesters such as MYLAR® (DuPont),

and the like, can be adjusted by varying the amount and type of ethylene/(meth)acrylate copolymer, polyolefin content tackifier and/or filler in the adhesive composition.

The invention also provides a multilayer structure comprising at least one layer prepared from a composition disclosed herein and at least one additional layer comprising foil, paper, polyester, polyamide, polyolefin, polyethylene vinyl alcohol, polyethylene vinyl acetate, ethylene/(meth)acrylic acid copolymer and ionomer thereof, polyvinyl chloride, polyvinylidene chloride, and anhydride-modified polyolefin. Multilayer structures of note comprise at least one layer of the compositions of note as defined above. Preferred structures comprise at least one layer of the preferred compositions as defined above.

The multilayer polymeric sheet can involve at least three categorical layers including, but not limited to, an outermost structural or abuse layer, an inner barrier layer, bulking layer and/or adhesive layer, and an innermost layer making contact with and compatible with the intended contents of the package and capable of forming the necessary seals (e.g. most preferably heat-sealable) to itself and the other parts of the package. Other layers may also be present to serve as adhesive or "tie" layers to help bond these layers together.

The outermost structural or abuse layer can be oriented polyester or oriented or non-oriented polypropylene, but can also include oriented or non-oriented polyamide (nylon) or polyethylene such as HOPE or paper or foil. This layer, when optically transparent, preferably is reverse printable and unaffected by the sealing temperatures used to make the package, since the package is sealed through the entire thickness of the multilayer structure. When the outer structural or abuse layer is not optically transparent, this layer can be surface printed and then optionally coated with a protective coating or lacquer. The thickness of this layer can control the stiffness of the film, and may range from about 10 to about 100 urn or from about 12 um to about 50 urn.

The inner layer can include one or more barrier layers, depending on which atmospheric conditions (oxygen, humidity, light, and the like) that

potentially can affect the product inside the package. Barrier layers can be, for example, metallized PP or PET), polyethylene vinyl alcohol (EVOH), polyvinyl alcohol, polyvinylidene chloride, polyolefins, aluminum foil, nylon, blends or composites of the same as well as related copolymers thereof. Barrier layer thickness may depend on factors such as the sensitivity of the product and the desired shelf life.

The inner layer can include one or more bulking layers. This layer is usually added to create a structure that has a final, predefined thickness by using a common polymer that is of low cost. Bulking layers can be, for example, polyolefin, polyolefin polar copolymer, polyester and or blends of various bulking layer components. A bulking layer is also suitable for incorporation of regrind and scrap generated in the manufacturing process. For example, scrap generated from material that, for one reason or another, is not suitable for sale, or material that is generated by trimming the edges off a semi-finished roll, can be ground up and incorporated into the inner layer providing bulk at relatively low cost.

The inner layer can include one or more adhesive layers. This adhesive layer is usually designed to adhere the outer structural layer to the inner layer, the inner layer to the innermost layer or, in the case where the inner layer may only be acting as an adhesive, bonding the outer layer directly to the innermost layer.
