Repository: anandvc/allindianpatents

File: patents/255595-polypropylene-composition-comprising-a-propylene-copolymer-component.html (part 1 of 2)
Indian Patents. 255595:"POLYPROPYLENE COMPOSITION COMPRISING A PROPYLENE COPOLYMER COMPONENT"

Indian Patents

Recently Granted Patents

  Recently Published Patents

Title of Invention	"POLYPROPYLENE COMPOSITION COMPRISING A PROPYLENE COPOLYMER COMPONENT"

Abstract	Polypropylene composition, comprising A) at least one propylene copolymer component, and B) a polymeric nucleating agent, wherein the mixture of A) and B) has a MFR2 of 0.5 g/10 min or more as measured according to ISO 1133 (230°C, 2.16 kg load) and a haze, measured according to ASTMD 1003 in the form of an injection molded test piece having a thickness of 2 mm which satisfies the following relation: Haze (%) < 100.9N(-0.1) + 3.88MFR20.6 -19.1 -Z0.5 - 0.0232-MFR2 + 2.41 Z + 0.2 with N = amount of polymeric nucleating agent in the propylene copolymer in ppm (weight) MFR2 = MFR2 of the mixture of A) and B) (ISO 1133, 230°C, 2.16 kg load) Z=comonomer content in the propylene copolymer component in wt-%.	

Full Text	The present invention concerns a polypropylene composition, comprising at least one propylene copolymer component, a method for preparing same, a catalyst, suitable for the preparation of the polypropylene composition and the use of the polypropylene composition for the formation of wide variety of articles, such as preferably films and thermoformed as well as molded articles, particularly mouldings.

Description of prior art

Polypropylene  compositions  are  known  in  'the  art.  Polypropylene  compositions comprising a propylene copolymer component are in particular used for preparing mouldings. Such applications require, on the one hand a high degree of transparency of the polypropylene composition, while requiring on the other hand also satisfactory mechanical properties. In the art, it is well known in this respect to improve the optical properties of a polypropylene composition by adding nucleating agents, also designated clarifiers. The European patent application EP 1 514 893 A1, for example, discloses polypropylene blown films comprising nucleating agents, selected for example from phosphoric acid ester metal salts as well as polymeric nucleating agents, for example vinyl cycloalkane polymers. Concerning propylene copolymers this application discloses copolymer components having MFR values of about 1.5. Similar nucleating agents are also disclosed in the international applications WO 99/24478 and WO 99/24479.

The international application WO 2004/055101 discloses a heterophasic propylene copolymer, containing nucleating agents, selected from phosphate-derived nucleating agents, sorbitol-derived nucleating agents, metal salts of aromatic or aliphatic carboxylic acids as nucleating agents, polymeric nucleating agents, such as polyvinyl cyclohexane and inorganic nucleating agents, such as talc.

The US patent 4,551,501 finally discloses a crystalline propylene polymer composition comprising a blend of a crystalline polypropylene with a polymer of a vinyl cycloalkane. This US patent discloses that the polymer of the vinyl cycloalkane is introduced into the polymer composition using master batch technology.

In WO 2005026240 is disclosed a polypropylene based blown film which contains a clarifier containing phosphate-based alpha-nucleating agent and/pr polymeric alpha-nucleating agents. However, no example of the use of polymeric nucleating is disclosed.

A drawback of the prior art compositions, however, is the fact that a sufficient transparency often cannot be obtained, in particular with polymeric nucleating agents. Approaches using the master batch technology often suffer from the drawback that it is very troublesome to incorporate by mechanical blending high amounts of nucleating agents with a satisfactory degree of evenness of the distribution into a polymer composition. On the other hand low molecular weight nucleating agents, such as sorbitol-derived nucleating agents, are relatively costly which is unfavourable, since high amounts thereof are often needed. Furthermore, such low molecular weight components may give rise to further problems during the lifetime of a manufactured product, such as migration, blooming etc., resulting in a deterioration of the product quality, with respect to the optical properties such as haze and transparency as well as with respect to physical properties.

Object of the present invention

Accordingly it is the object of the present invention to provide a further polypropylene composition overcoming the drawback associated with the prior art. In particular, the present invention aims at providing an advantageous polypropylene composition comprising at least one propylene copolymer component, wherein satisfactory optical properties, in particular haze values and transparency can be obtained in a simple and reliable manner. In this respect, the present invention also aims at providing a suitable process for preparing a polypropylene composition satisfying the requirements as outlined above and suitable catalysts therefor.

Short description of the invention

The present invention solves the above-outlined object by providing a polypropylene composition as defined in claim 1 or 2. Preferred embodiments of the polypropylene composition are defined in sub-claims 3 to 17. The present invention furthermore provides a polymerization catalyst as defined in claim 18. Preferred embodiments of the catalyst are defined in sub-claims 19 to 21. Furthermore, the present invention provides

a process for producing a polypropylene composition as defined in claims 22 and 23 and also the use as defined in claim 24.

Description of the figures

Figure 1 shows the relationship between haze and the amount of PVCH in the polymer composition, for propylene copolymers in accordance with the present invention and two comparative examples (see Table 1). Figure 2 shows the relationship between haze and the weight ratio of VCH to catalyst for the examples as derivable from Table 1.

Detailed description of the invention

As identified in claims 1 and 2 the polypropylene composition in accordance with the present invention is characterized by the common feature that a specific combination of MFR2 and haze is provided, which may be expressed either by defining specific MFR2 values of 15g/10min or less in combination with a haze value of below 55% when determined according to ASTMD 1003 with 2mm thick injection molded plaque samples, as in claim 2, or by defining a lower limit for the MFR2 value of 0.5g/10 min and a haze definition by means of an inequality including the parameters MFR2, comonomer content and amount of polymeric nucleating agent, as done in claim 1. The following specification describes further embodiments which are valid for the polypropylene composition according to claim 1 as well as, independently, for the polypropylenen composition according to claim 2. Claims 1 and 2 are accordingly alternatives which describe novel and improved polypropylene compositions.

However, the present invention also contemplates and claims polypropylene compositions being defined by specific MFR2 values of 15g/10min or less in combination with a haze value of below 55% when determined according to ASTMD 1003 with 2mm thick injection molded plaque samples, as in claim 2, and by defining a lower limit for the MFR2 value of 0.5g/10 min and a haze definition by means of an inequality including the parameters MFR2, comonomer content and amount of polymeric nucleating agent, as done in claim 1. Accordingly the present invention is also directed to a polypropylene composition being defined by a combination of claims 1 and 2. The following description thus concerns preferred embodiments for the subject-matter of claim 2 and for the

subject-matter of claim 1, individually, as well as for the combination of subject-matters of claims 1 and 2.

Further, for the present invention a polypropylene composition, comprising

A)	at least one propylene copolymer component arid

B)	a polymeric nucleating agent

wherein the mixture of A) and B) has a MFR2 of 15 g/10 min or less as measured according to ISO 1133 (230°C, 2.16 kg load) and a haze, measured according to ASTMD 1003 in the form of an injection molded test piece having a thickness of 2 mm of below 55%, is a preferred embodiment of the polypropylene composition as defined in claim 1.

Finally, for the present invention a polypropylene composition, comprising

A)	at least one propylene copolymer component and

B)	a polymeric nucleating agent,

wherein the mixture of A) and B) has a MFR2 of 0.5 g/10 min or more as measured according to ISO 1133 (230°C, 2.16 kg load) and a haze, measured according to ASTMD 1003 in the form of an injection molded test piece having a thickness of 2 mm which satisfies the following relation:

Haze (%) 
with  N = amount of polymeric nucleating agent in the propylene copolymer in ppm (weight)

MFR2 = MFR2 of the mixture of A) and B) (ISO 1133, 230°C, 2.16 kg load)

Z = comonomer content in the propylene copolymer component in wt-%, is a preferred embodiment of the polypropylene composition as defined in claim 2.

The modality with respect to molecular weight distribution and thus with respect to melt flow ratio is not critical. Thus the polypropylene composition in accordance with the present invention may be unimodal or multimodal including bimodal with respect to molecular weight distribution. The polypropylene composition of the invention may also be multimodal with respect to comonomer distribution.

Accordingly, the polypropylene composition in accordance with the present invention comprises at least one propylene copolymer component. Preferably the at least one propylene copolymer component is a random copolymer component, comprising propylene and at least one comonomer selected from ethylene, and C4 and higher a-olefins such as C4-C12, preferably C4 to C10, ore preferably C4 to C8 a-olefins, which may be linear, branched, aliphatic, cyclic, saturated, partially unsaturated or aromatic. Preferred as comonomer is ethylene.

By the term "random copolymer" is meant herein that the comonomer in said copolymer is distributed randomly, i.e. by statistical insertion of the comonomer units, within the copolymer chain. Said term "random" copolymer is generally known and used in the art and abbreviated herein below as "polypropylene copolymer".

In one embodiment the propylene copolymer component is unimodalwith respect to MWD and with respect to the comonomer content. The polypropylene composition in accordance with the present invention may, however, also comprise more than one propylene copolymer component, preferably two components giving a bimodal composition, with respect to MWD and/ or comonomer content.

Concerning suitable ranges of comonomer content, the present invention contemplates the use of comonomer contents in usual amounts, for example up to 20 wt%. Suitable lower limits are 0.5 and 1 wt%, so that suitable ranges for comonomer content are in particular 2 to 15 wt%, 2.5 to 10 wt%, and in particular 3 to 7 wt%.

As identified above and as further explained below, the propylene copolymer component may also be bimodal or multimodal with respect to the comonomer content, meaning that different propylene copolymer components may be mixed with each other, differing with respect to the type of comonomer contained and/or with respect to the amount of comonomer contained. The skilled person is readily aware of how such bimodal or

multimodal propylene copolymer components can be obtained, for example by mechanical blending including mixing and melt blending processes and any combinations thereof as well as in-situ blending during the polymerisation process of the propylene polymer component(s) as outlined further below.

The mixture of A) and B) as defined in claim 1 has a MFR2 of from 0.5 g/10min or more (determined as defined below), preferably the MFR2 is 2 g/10min or more, and in some embodiments from 1 to 20 g/10min or from 1 to 10 g/10min.

When the polypropylene composition in accordance with the present invention is at least bimodal with respect to the molecular weight distribution concerning the propylene copolymer components, such an embodiment may be realized by including two different propylene copolymer components, differing at least with respect to the MFR2 and/or the comonomer content.

Such a bimodal embodiment may be exemplified by a mixture of a lower molecular weight component with a higher molecular weight component. The lower molecular weight (LMW) component has a higher MFR2 than the higher molecular weight (HMW) component. The amount of the LMW component is typically between 30 to 70 wt%, preferably 40 to 60 wt% of the total amount of propylene copolymer. The amount of the HMW component is typically between 30 to 70 wt%, preferably 40 to 60 wt% of the total amount of propylene copolymer.

In another bimodal embodiments, the ratio between the MFR2 of LMW component and MFR2 of HMW component is typically from 1 up to 400, preferably at least 20, preferably at least 30, more preferably at least 40. The upper limit of said ratio may be preferably up to 200. Other embodiments with lower ratios are, however, also envisaged by the present invention.

The polypropylene composition in accordance with the present invention may also comprise additional propylene components, including propylene homopolymers, and in particular also further propylene homopolymers and/or propylene copolymers with ethylene yielding heterophasic propylene compositions, comprising a matrix phase and a dispersed phase.

The at least one propylene copolymer component preferably has a shear thinning index SHI0/50 of less than 10, preferably less than 8. A suitable range is in particular from 2 to 8.

Iri accordance with the present invention, it is furthermore preferred that the polypropylene composition has a tensile modulus of below 1700 MPa, the lower limit typically being 500 MPa, such as 600 to 1500 MPa.

In one embodiment of a unimodal polypropylene composition the polydispersity index (PI) is less than 5, preferably less than 3.5, preferably from 2 to 4.

XS is not critical and depends on the ethylene content desired for the end polymer.

Furthermore, it is preferred for the unimodal polypropylene composition in accordance with the present invention to have a molecular weight distribution, MWD, as calculated from Mw/M,, values obtained from the size exclusion chromatography (SEC, also known as GPC) of preferably less than 10, in particular less than 5, lower limit being 2.

The polypropylene composition in accordance with the present invention is furthermore characterized in that it comprises a polymeric nucleating agent. Any known polymeric nucleating agent may be employed, preferably vinyl cylcoalkane and/or vinyl alkane. A preferred example of such a polymeric nucleating agent is a vinyl polymer, such as a vinyl polymer derived from monomers of the formula

(Formula Removed)

wherein R1 and R2, together with the carbon atom they are attached to, form an optionally substituted saturated or unsaturated or aromatic ring or a fused ring system, wherein the ring or fused ring moiety contains four to 20 carbon atoms, preferably 5 to 12 membered saturated or unsaturated or aromatic ring or a fused ring system or independently represent a linear or branched C4-C30alkane, C4-C20cycloalkane or G4-C20aromatic ring. Preferably, R1 and R2, together with the C-atom they are attached to, form a five- or six-membered saturated or unsaturated or aromatic ring or independently represent a lower alkyl group comprising from 1 to 4 carbon atoms. Preferred vinyl compounds for the preparation of a polymeric nucleating agent to be used in accordance with the present invention are in particular vinyl cycloalkanes,  in particular vinyl

cyclohexane (VCH), vinyl cyclopentane, and vinyl-2-methyl cyclohexane, 3-methyl-l-butene, 3-ethyl-1-hexene, 3-methyM-pentene, 4-methyl-1-pentene or mixtures thereof. VCH is a particularly preferred monomer.

The polymeric nucleating agent usually is present in the final product in an amount of from more than 15 ppm, such as more 20 ppm, (based on the weight of the polypropylene composition). Preferably this agent is present in the polypropylene composition in a range of from 20 to 800 ppm, more preferably in an amount of more than 50 ppm, such as 100 to 600 ppm.

The polymeric nucleating agent usually is present in an amount of from 15 to 1000 ppm preferably this agent is present in the polypropylene composition

The use of the polymer nucleating agent in accordance with the present invention enables the preparation of polypropylene compositions having very satisfactory optical properties and satisfactory mechanical properties, so that it is not required for the compositions in accordance with the present invention to contain low molecular weight nucleating agents, in particular costly sorbitol-derived nucleating agents. Accordingly, the present invention provides an alternative means for improving the transparency of propylene copolymer compositions, especially in end applications wherein the use of low molecular weight nucleating agents as cfarifiers is not desirable, such as in many medical and food applications with strict purity requirements and regulations.

Moreover, the present invention achieves highly advantageous haze values of the polypropylene composition as defined herein using relatively low amounts of polymeric nucleating agents. The low molecular weight nucleating agents require usually-higher amounts to obtain comparable results in transparency.

As defined in claim 1 of the present application, the polypropylene composition in accordance with the present invention comprising the essential components as defined above, i.e. the at least one propylene copolymer component A) and the polymeric nucleating agent B), enables the preparation of polypropylene compositions giving rise to compositions having a haze, measured in the form of an injection molded test piece having a thickness of 2 mm (test method identified below) satisfying the following relation:

Haze (%) 
with N = amount of polymeric nucleating agent in the propylene copolymer component in ppm (weight)

MFR2 = MFR2 of the mixture of A) and B), determined as defined in claim 1

Z = comonomer content in the propylene copolymer component in wt-%

As outlined in the present application the comonomer preferably is ethylene. It is also preferred when the polymeric nucleating agent is PVCH, as disclosed herein. The preferred ranges for N, MFR2 and Z are, independently as follows:

N: from 15 to 1000 ppm

MFR2: from 1 to 50 g/10 min

Z: from 0.5 to 7 wt%.

For each of the ranges illustrated above the further preferred embodiments as derivable from the present application likewise apply.

The polypropylene composition in accordance with the present invention may be prepared by any suitable process, including in particular blending processes such as mechanical blending including mixing and melt blending processes and any combinations thereof as well as in-situ blending during the polymerisation process of the propylene polymer component(s). Such blending processes can be carried out by methods known to the skilled person, including batch processes and continuous processes.

It is also possible to prepare the polypropylene composition in accordance with the present invention by sequential polymerization processes, wherein the single components of the polypropylene composition are prepared, one after the other, in the presence of the already prepared components. Such a process for preparing the polypropylene composition is preferred and yields a reactor blend or reactor made polymer composition, which means herein the reaction product obtained from a

polymerization reaction wherein, for example, the propylene copolymer component is polymerized in the presence of the polymeric nucleating agent.

The reactor made polymer composition (in-situ blend) defines a different embodiment compared to a mechanical blend of a polymer with a nucleating agent,, wherein thepolymer is first produced in the absence of a polymeric nucleating agent and is then trended mechanically with the polymeric nucleating agent or with a small amount of nucleated polymer (so-called master batch technology) in order to introduce the polymeric nucleating agent into the polymer mixture. The preparation of a reactor made polymer composition ensures the preparation of a homogenous mixture of the components, for example a homogenously distributed polymeric nucleating agent in the polypropylene composition, even at high concentrations of polymer nucleating agent. As outlined above, the reactor made polymer composition is a preferred embodiment of the present invention, although also mechanical blends prepared, for example, by using master batch technology are envisaged by the present invention.

Similar considerations also apply with respect to the preparation of multimodal including bimodal polypropylene compositions, in particular the compositions comprising two different propylene copolymer components with differing MFR2 values and/or comonomer contents. While such multimodal or bimodal components may also be prepared by mechanical blending processes, it is preferred in accordance with the present invention to provide such multimodal or bimodal compositions in the form of a reactor made compositions, meaning that the second (or any further) component is prepared in the presence of the first component (or any preceding components).

A suitable process for preparing reactor made compositions is outlined below.

The propylene copolymer component to be employed in accordance with the present invention in principle can be prepared by any polymerization method, including solution, slurry and gas phase polymerization. Slurry polymerization preferably designates a bulk polymerization. Bulk polymerization defines a polymerization in a reaction medium comprising at least 60 wt% monomer.

In case of the unimodal polypropylene copolymer the copolymer is unimodal with respect to MWD and comonomer content, whereby the copolymer can be polymerised in a single

stage batch or preferably continuous process. The polymerisation can be a slurry or gas phase, preferably a slurry, such as loop, polymerisation. Alternatively, the unimodal polymer may be produced in a multistage process using at each stage process conditions which result in similar polymer properties.

In accordance with another embodiment of the present invention, the polypropylene composition comprises two different propylene copolymer components,  preferably differing in particular with respect to MFR2 and/or comonomer content. Such a mixture of two propylene copolymer components preferably may be produced in accordance with the present invention in a multistage process using one or more polymerization reactors, which may be the same or different, for example, at least slurry-slurry, gas phase-gas phase or any combination of slurry and gas phase polymerization. Each stage may be effected in parallel or sequentially using same or different polymerization methods. Advantageously, the above-mentioned mixture of the two different propylene copolymer components is prepared in a sequence comprising at least one slurry polymerization and at least one gas phase polymerization. Suitably, the slurry polymerization is the first polymerization step, followed by a gas phase polymerization. This order, however, may also be reversed. In the case of such a sequential polymerization reaction, each component may be produced in any order by carrying out the polymerization in each step, except the first step, in the presence of the polymer component formed in the preceding step. Preferably, the catalyst used in the preceding step is also present in the subsequent polymerization step. Alternatively, it is also possible to add additional quantities of the identical catalyst or of a different catalyst in a subsequent polymerization step.

A suitable possibility of forming a multimodal propylene copolymer component is a polymerization sequence comprising a first homo or copolymerization step in a slurry reactor, preferably a loop reactor, followed by a copolymerization step in a gas phase reactor, wherein the second propylene copolymer component is prepared in the presence of the already prepared first propylene copolymer component (prepared in the slurry reactor).

A preferred multistage process is the above-identified slurry-gas phase process, such as developed by Borealis and known as the Borstar® technology. In this respect, reference

is made to the European applications EP 0 887 379 A1 and EP 517 868 A1, incorporated herein by reference.

The above-outlined description of preferred and suitable multistage polymerization processes have been exemplified in connection with the preparation of compositions comprising different propylene copolymer components. These processes may, however, also be advantageously employed in order to prepare the above-outlined compositions in accordance with the present invention which not only comprise at least one propylene copolymer component but also propylene homopolymer component. With respect to the above-outlined preferred processes for preparing compositions in accordance with the present invention, it is, for example, envisaged to prepare first the propylene homo polymer component in the first stage of the reaction, for example in a slurry reaction (loop reactor) while preparing a propylene copolymer component then in an  a subsequent gas phase reaction (for example, fluidized bed reactor) in order to prepare a reactor blend in accordance with the present invention. According to this embodiment, it is also preferred to use a modified catalyst as discussed below in order to incorporate the polymeric nucleating agent already into the polypropylene composition in accordance with the present invention during the preparation thereof. The above-outlined sequence of reaction steps of preparing the  copolymer component and the homopolymer component may, however! also be reversed in order, i.e. it is also contemplated to first prepare a propylene homopolymer component in a slurry reaction, followed by feeding the reaction product to a subsequent reaction, suitably a gas phase reaction in order to prepare the at least one propylene copolymer component in accordance with the present invention.

Using these approaches, it is possible to prepare reactor blends in accordance with the present invention, i.e. comprising the polymeric nucleating agent and the at least one propylene copolymer component, in intimate admixture with a further component, such as the propylene homopolymer component identified above.

Naturally, the multimodal copolymer composition of the invention may also have two or more copolymer components which differ with respect to the type of comonomer(s) used to prepare the two or more propylene copolymer components.

In the case of multimodal compositions, at least with respect to the molecular weight distribution or MFR2, the composition comprises a low molecular weight component (LMW) and a higher molecular weight component (HMW). The LMW component and the HMW component are made in different steps in any order. Preferably, typically when a Ziegler-Natta catalyst is used, the HMW fraction is produced in the first step and the LMW fraction is produced in the subsequent step, in the presence of the HMW fraction.

One example of a suitable sequential polymerization method for preparing multimodal, including bimodal compositions as exemplified above, is a process employing first a slurry reactor, for example a loop reactor, followed by a second polymerization in a gas phase reactor. Such a reaction sequence provides a reactor blend of different propylene copolymers for which the MFR2 values can be adjusted as, in principle, known to the skilled person during the sequential polymerization steps, ft is of course possible and also envisaged by the present invention to carry out the first reaction in a gas phase reactor while the second polymerization is earned out in a slurry reactor, for example a loop reactor. The process as discussed above, comprising at least two polymerization steps, is advantageous in view of the fact that it provides easily controllable reaction steps enabling the preparation of a desired reactor blend of propylene copolymers. The polymerization steps may be adjusted, for example, by appropriately selecting monomer feed, comonomer feed, hydrogen feed, temperature, pressure, type and amount of catalyst, in order to suitably adjust the properties of the polymerization products obtained.

Optionally, the unimodal or multimodal processes described above can further comprise a prepoiymerisation step preceding the polymerization of above mentioned propylene polymer component(s) in a manner known in the field.

Such a process can be carried out using any suitable catalyst for the preparation of propylene polymers, including single site catalyst, including metallocenes and non-metallocenes, and Ziegler-Natta. Preferably, the process as discussed above is carried out using a Ziegler-Natta catalyst, in particular a high yield Ziegler-Natta catalyst (so called fourth and fifth generation type to differentiate from low yield, so called second generation Ziegler-Natta catalysts). A suitable Ziegler-Natta catalyst to be employed in accordance with the present invention comprises a catalyst component, a co-catalyst

component and at least one electron donor (internal and/or external electron donor, preferably at least one external donor). Preferably, the catalyst component is a Ti-Mg-based catalyst component and typically the co-catalyst is an Al-alkyl biased compound. Suitable catalysts are in particular disclosed in US 5,234,879, WO 92/19653, WO 92/19658 and WO 99/33843, incorporated herein by reference.

Preferred external donors are the known silane-based donors, preferably dicyclopentyl dimethoxy silane or cyclohexyl methyldimethoxy silane.

An alternative to such multistage, multi-reactor processes is the preparation of a multimodal polymer component in one reactor as known to the skilled person. In order to produce a multimodal polymer composition, the skilled person in particular can control the reaction by changing polymerization conditions, using different types of catalyst and using different comonomer and/or hydrogen feeds.

With respect to the above-mentioned preferred slurry-gas phase process, the following general information can be provided with respect to the process conditions.

Temperature of from 40°C to 110°C, preferably between 60°C and 100°C, in particular between 70°C and 90°C, with a pressure in the range of from 20 to 80 bar, preferably 30 to 60 bar, with the option of adding hydrogen in order to control the molecular weight. The reaction product of the slurry polymerization, which preferably is carried out in a loop reactor, is then transferred to the subsequent gas phase reactor, wherein the temperature preferably is within the range of from 50°C to 130°C, more preferably 60°C to 100"C, at a pressure in the range of from 5 to 50 bar, preferably 15 to 35 bar, again with the option of adding hydrogen in order to control the molecular weight.

The residence time can vary in the reactor zones identified above. In embodiments, the residence time in the slurry reaction, for example the loop reactor, is in the range of from 0.5 to 5 hours, for example 0.5 to 2 hours, while the residence time in the gas phase reactor generally will be from 1 to 8 hours.

In a further preferred embodiment of the present invention, the polymeric nucleating agent is introduced into the polypropylene composition by means of a suitably modified catalyst, i.e. the catalyst to be used in catalysing the polymerisation of the propylene

copolymer is subjected to a polymerisation of a suitable monomer for the polymeric nucleating agent to produce first said polymeric nucleating agent. The catalyst is then introduced together with the obtained polymeric nucleating agent to the actual polymerisation step of the propylene copolymer component(s).

In a particularly preferred embodiment of the present invention, the propylene copolymer is prepared in the presence of such a modified catalyst to obtain said reactor made popypropylene composition. With such modified catalyst, it is also possible to carry out the above-identified polymerization sequence for the preparation of in-situ blended multimodal, including bimodal propylene random copolymers.

A preferred polypropylene composition in accordance with the present invention accordingly is obtainable by preparing a propylene copolymer in the presence of a modified catalyst, wherein the modified catalyst is obtainable by polymerizing a vinyl compound having the formula

(Formula Removed)

wherein R1and R2 are as defined previously herein, at a weight ratio of the vinyl compound to polymerization catalyst of two or more, in the presence of said catalyst, until the concentration of unreacted vinyl compound is less than about 0.5 wt%, preferably less than 0.1 wt%.

Concerning the modification of catalyst reference is made to the international applications WO 99/24478, WO 99/24479 and particularly WO 00/68315, incorporated herein by reference with respect to the reaction conditions concerning the modification of the catalyst as well as with respect to the polymerization reaction.

In this respect, the present invention furthermore provides a catalyst, suitable for the preparation of polypropylene compositions, wherein the polymerization catalyst is obtainable by polymerizing a vinyl compound of the formula

(Formula Removed)

wherein R1 and R2 are as defined herein, at a weight ratio of the vinyl compound to polymerization catalyst amounting to 2 or more, in the presence of said catalyst, until the concentration of unreacted vinyl compound is less than about 0.5 wt%, preferably less than 0.1 wt%.

The preferred embodiments as described previously in the present application with respect to the vinyl compound also apply with respect to the polymerization catalyst of the present invention and the preferred polypropylene composition in accordance with the present invention.

The weight ratio of vinyl compound to polymerization catalyst in the modification step of the polymerization catalyst preferably is 3 or more, in particular 3.5 to 50, preferably 4.0 to 40, such as 5.0 to 15.

General conditions for the modification of the catalyst, suitable catalyst, co-catalyst, donors, liquid media and process parameters are also disclosed in WO 00/58315, incorporated herein by reference with respect to the modification of the polymerization catalyst. In the present invention preferably, increased ratio of VCH:catalyst is used. Suitable media for the modification step include, in addition to oils, also aliphatic inert organic solvents with low viscosity, such as pentane and heptane. Furthermore, small amounts of hydrogen can be used during the modification.

Suitable catalyst components for the catalyst of the present invention are all types of catalysts known for the preparation of propylene polymers, including single site catalyst, including metallocenes and non-metallocenes, and Ziegler-Natta. Preferred herein are Ziegler-Natta catalysts, in particular a high yield Ziegler-Natta catalyst (so called fourth and fifth generation type to differentiate from low yield, so called second generation Ziegler-Natta catalysts). A suitable Ziegler-Natta catalyst to be employed in accordance with the present invention comprises a catalyst component, a co-catalyst component and at least one electron donor (internal and/or external electron donor, preferably at least one external donor).  Preferably, the catalyst component is a Ti-Mg-based catalyst component and typically the co-catalyst is an Al-alkyl based compound. Suitable catalysts are in particular disclosed in US 5,234,879, WO 92/19653, WO 92/19658 and WO 99/33843, incorporated herein by reference. Further suitable examples are the

catalysts as employed in the examples shown in the present application, comprising a Ti based metal component, an Al based co-catalyst and a silane based donor.

Preferred external donors are the known silane-based donors, preferably dicyclopentyl dimethoxy silane or cyclohexyl methyldimethoxy silane.

As already discussed above, the present invention provides an improved polypropylene composition including at least one propylene copolymer component and a polymeric nucleating agent, with improved optical properties, in particular improved haze values. In embodiments, the present invention provides polypropylene compositions as defined above having a haze, measured in the form of an injection molded test piece having a thickness of 2 mm, of below 60%, in embodiments 50% and even below 40%.

With decreasing MFR2 the transparency can typically further be increased. Thus in another embodiment, preferable for moulded articles, the polypropylene composition has MFR2 of £ 15 g/10 min, e.g. 7-15 g/10 min and haze of below 55%, preferably below 50%. In some embodiments even lower such as 40% may be desired.

Further unexpectedly, the amount of the polymeric nucleating agent can be varied for adjusting the transparency of the polypropylene composition of the invention without any marked changes in the stiffness properties of the polymer.

In preferable embodiments of the present invention, wherein the propylene copolymer component is prepared using a modified catalyst which already comprises the polymeric nucleating agent, whereby very even distributions of the polymeric nucleating agent can be achieved in the polypropylene composition, so that, relatively, small amounts of nucleating agent are sufficient in order to achieve the desired haze values.

The polypropylene composition in accordance with the present invention may be used for the manufacture of molded and extruded articles, for example articles produced by injection molding, compression molding, therrnoforming, blow molding or foaming. The polypropylene composition in accordance with the present invention is suitable for preparing for the manufacture of i.a. sheets, films cups, pails, bottles, containers, boxes, automotive parts, appliances, technical articles, caps, closures and lids, as well as pipes,

tubes, cables etc. In particular, the polypropylene compositions in accordance with the present invention are suitable for moulding applications.

The polypropylene composition in accordance with the present invention may also comprise additional polymer component(s), e.g. propylene component(s), including propylene copolymers, in particular copolymers with ethylene and also heterophasic propylene compositions, wherein the above defined propylene copolymer is comprised in a so called matrix phase wherein an elastomeric copolymer of propylene and a comonomer, preferably at least ethylene is dispersed as a dispersed (rubber) phase.

Preferably, no disperse phase of elastomeric ethylene copolymer is present in the polypropylene composition.
