Repository: anandvc/allindianpatents

File: patents/255686-a-method-for-manufacturing-a-solid-oxide-fuel-cell.html
Indian Patents. 255686:"A METHOD FOR MANUFACTURING A SOLID OXIDE FUEL CELL"

Indian Patents

Recently Granted Patents

  Recently Published Patents

Title of Invention	"A METHOD FOR MANUFACTURING A SOLID OXIDE FUEL CELL"

Abstract	The present invention provides a method for conveniently manufacturing a solid oxide fuel cell (SOFC) at a cost that is less than five-hundred dollars per kilowatt of electricity. The method comprises forming an electrode layer and depositing an electrolyte material on the surface of the electrode. The formed structure is an electrode-electrolyte bi-layer. A second electrode is deposited onto this bi-layer to form a multilayer fuel cell structure comprising an electrolyte positioned between two electrodes. This multilayer structure is then heated and fired in a single thermal cycle to remove any binder materials and sinter, respectively, the fuel cell. This thermal cycle can be performed in a furnace having one or more chambers. The chamber(s) preferably contains a variable or multiple frequency microwave source for heating the cell and removing binder materials in the electrolyte and electrode structures. The chamber(s) also preferably include a convection and/or radiation source for sintering the fuel cell. In addition, the method of the invention harmonizes and minimizes the deviation among the thermophysical properties of the electrolyte and electrode structures. This harmonization reduces and minimizes the temperature gradient within the cell such that the structure can be uniformly heated and fired during the thermal cycle. The multilayer structure is also unlikely to distort and fracture by minimizing the temperature gradient in the cell. An SOFC can also be manufactured by the present method in an order of magnitude less time than standard processes.	

Full Text	BACKGROUND OF THE INVENTION

A fuel cell is a device or system that generates electricity by an electrochemical reaction in which oxygen and hydrogen combine to form water. An electrolyte in the cell carries charged particles across a cathode to an anode. Catalysts are often employed to accelerate and improve the efficiency of the electrochemical reaction. Fuel cell devices are a viable spurce of alternative energy. These devices are generally more efficient and produce less pollution than conventional sources of power. The electricity produced by fuel cells can be used to power, for example, aeronautical systems, computer devices, automotive systems and cellular devices.

Typically, fuel cells are classified by the type of electrolyte used. Fuel cell devices also feature different materials depending on an application or specific power requirements. The variety of fuel cells includes, for example, phosphoric acid, proton exchange membrane, molten carbonate, alkaline and solid oxide devices. The solid oxide fuel cell (SOFC) provides an environmentally clean and versatile power source that can efficiently convert fossil fuels into electricity and heat.

An SOFC comprises a dense electrolyte that is positioned between porous electrodes, namely, the cathode and anode. The dense electrolyte can be a solid oxygen-ion conductor such as

yttria-stabilized zirconia (YSZ). Moreover, the cathode and anode can be ceramic composites such as strontium doped lanthanum manganite-YSZ and nickel-YSZ oxide, respectively. SOFC devices can also be assembled into a planar stack in which several cells are arranged with interconnects separating each cell.

An obstacle to commercializing SOFC devices is the substantial cost associated with their manufacture. This cost is an order of magnitude higher than fabricating a comparable gas turbine. One reason for this disparity is that SOFC devices are manufactured by batch processes. Batch processes are used to slowly heat and fire the fuel cell structure to prevent the electrolyte and electrodes from distorting. A standard batch process can uniformly heat and fire an SOFC at a thermal rate of about 1 °C per minute. This rate can require several hours to sinter the electrolyte and electrode structures. The process can also require multiple thermal cycles to heat and cool the cell during fabrication. Thus, manufacturing a fuel cell by such processes is entirely inefficient and expensive. With the growing demand for fuel cells, there is a specific need for an efficient fabrication process that is inexpensive and does not require multiple thermal cycles.

SUMMARY OF THE INVENTION

The present invention provides a method for conveniently manufacturing a solid oxide fuel cell (SOFC) at a cost that is less than five-hundred dollars per kilowatt of electricity. The method comprises forming an electrode layer and depositing an electrolyte material on the surface of the electrode. The formed structure is an electrode-electrolyte bi-layer. A second electrode is deposited onto this bi-layer to form a multilayer fuel cell structure comprising an electrolyte positioned between two electrodes. This multilayer structure is then heated and fired in a single thermal cycle to remove any binder materials and

sinter, respectively, the fuel cell. This thermal cycle can be performed in a furnace having one or more chambers. The chamber(s) preferably contains a variable or multiple frequency microwave source for heating the cell and removing binder materials in the electrolyte and electrode structures. The chamber(s) also preferably includes a convection and/or radiation source for sintering the fuel cell.

Additionally, the method of the invention harmonizes and minimizes the deviation among the thermophysical properties of the electrolyte and electrode structures. This harmonization reduces and minimizes the temperature gradient within the cell such that the structure can be uniformly heated and fired during the thermal cycle. The multilayer structure is also unlikely to distort and fracture by minimizing the temperature gradient in the cell. A multilayer fuel cell can also be manufactured by the present method in an order of magnitude less time than standard processes.

The method of the invention can be employed to fabricate an SOFC stack in which several cells are arranged with interconnects separating each cell. The invention also provides a multilayer SOFC structure fabricated according to the disclosed method. These fuel cell devices could be used to power, for example, aeronautical systems, computer devices, automotive systems and cellular devices.

An SOFC manufactured by the disclosed method generally operates in a temperature range from about 700 to 1100 °C. The SOFC comprises a dense electrolyte that is positioned between porous electrodes, namely, the cathode and anode. The dense electrolyte can be a solid oxygen-ion conductor such as yttria-stabilized zirconia (YSZ). Moreover, the cathode and anode can be ceramic composites such as strontium doped lanthanum manganite-YSZ and nickel-YSZ oxide, respectively.

Generally, the method of the invention comprises forming an electrode by controllably distributing phases and particles sizes.

The electrode can be an individual or multiple layer porous structure that is "green" or unfired. The electrode is also dried to have a thickness in the range of about 0.5 to 2.0 mm. A dense electrolyte is then deposited onto the electrode surface as an individual or multiple solid layer having a dried thickness in the range of about 5 to 1000 pn.

A second electrode is deposited on this bi-layer structure. The second electrode can also be an individual or multiple layer porous structure having a dried thickness in the range of about 50 to 150 pm. Each of the above electrolyte and electrode layers are formed according to the invention by suitable deposition techniques such as, for example, screen printing, vacuum infiltration, electrophoretic deposition, ink jet printing, cold pressing, tape casting or spraying. The formed multilayer structure can then be heated and fired in one thermal cycle. This cycle can be performed at a thermal rate of about 10 °C per minute.

DESCRIPTION OF THE DRAWINGS

Other features and advantages of the present invention will be apparent from the following detailed description of the invention, taken in conjunction with the accompanying drawings of which:

Figure 1 is a partial representation of a solid oxide fuel cell (SOFC) comprising a dense electrolyte that is positioned between porous electrode structures;

Figure 2 is a perspective representation of an SOFC stack in which several cells are arranged with interconnects separating each cell;

Figure 3 is a flowchart in which a porous electrode layer (s) is formed by the method of the invention;

Figure 4 is a flowchart in which a dense electrolyte layer (s) is formed on a surface of the electrode in Figure 3 by

the method of the invention to comprise an electrode-electrolyte bi-layer structure;

Figure 5 is an image of an electrode-electrolyte bi-layer formed by the method of the invention as shown in the flowchart of Figure 4;

Figure 6 is a scanning electron microscope image of an electrode-electrolyte bi-layer formed by the method of the invention as shown in the flowchart of Figure 4;

Figure 7 is a flowchart in which a porous electrode layer(s) is deposited on a surface of the electrolyte in Figure 4, the formed multilayer structure is heated and fired in a single thermal cycle by the method according to the invention; and

Figure 8 is a partial representation of an SOFC manufactured according to the method of Figures 3, 4 and 7, the multilayer fuel cell comprising a solid yttria-stabilized zirconia (YSZ). electrolyte that is positioned between a strontium doped lanthanum manganite-YSZ cathode and a nickel-YSZ oxide anode.

DETAILED DESCRIPTION OF THE INVENTION

The present invention provides a method for fabricating a solid oxide fuel cell (SOFC) in a single thermal cycle. This cycle can be performed as a batch or continuous process. An SOFC can be conveniently manufactured according to the invention at a cost that is less than five-hundred dollars per kilowatt of electricity. The manufactured SOFC also operates in a temperature range from about 700 to 1100 °C. Similarly, the method of the invention can fabricate an SOFC stack in which several cells are arranged with interconnects separating each cell. Fuel cell devices manufactured by the disclosed method could be used to power, for example, aeronautical systems, computer devices, automotive systems and cellular devices.

Fuel cells offer an environmentally clean and versatile power source for efficiently converting fossil fuels into

electricity and heat. Figure 1 is a representation of an SOFC 10 comprising a dense electrolyte 12 that is positioned between porous electrodes, namely, the cathode 18 and anode 16. The dense electrolyte can be a solid oxygen-ion conductor such as yttria-stabilized zirconia (YSZ). In addition, the cathode and anode can be ceramic composites such as strontium doped lanthanum manganite-YSZ and nickel-YSZ oxide, respectively. The fuel cell generates electricity by an electrochemical reaction in which oxygen and hydrogen combine to form water. Specifically, the electrodes reduce oxygen and oxidize hydrogen to yield a voltage 14. The electrodes can also comprises a catalyst such as nickel oxide. This catalyst can accelerate and improve the efficiency of the electrochemical reaction.

Figure 2 is an SOFC stack 20 in which several cells are arranged with interconnects separating each cell. A single fuel cell in the planar stack comprises an electrolyte 25 that is positioned between a cathode 26 and anode 24. The interconnect could be a plate 22 or separator 28 that guides fuel and oxidant flows through the stack. These interconnects are commonly composites such as, for example, lanthanum chromite.

The method of the invention comprises forming an electrode by controllably distributing phases and particles sizes to provide a thermophysically consistent layer having, for example, a uniform microstructure, elasticity and/or a coefficient of thermal expansion. Consistency among these properties prevents the electrode from distorting and fracturing in a thermal cycle. The method also harmonizes and minimizes the deviations among the thermophysical properties of the electrolyte and electrode layers. This harmonization reduces and minimizes the temperature gradient of the cell during the thermal cycle such that the structure can be uniformly heated and fired in an efficient manner.

The electrode is preferably a porous anode such as shown in Figures I and 2. The porous anode can also be an individual or

multiple layer composite such as, for example, nickel-YSZ oxide, nickel-gadolinium oxide doped cerium oxide, nickel-samarium oxide doped cerium oxide, cobalt-YSZ oxide or cobalt-gadolinium oxide doped cerium oxide.

The composite electrode is deposited as a green layer(s) .having a preferable thickness in the range of about 0.5 to 2.0 mm. This electrode thickness acts as a mechanical support for the fuel ceil. The thickness can depend on the tape cast layers preferably used to form the electrode. These layers can also be cast with varying porosities to control gas transport phenomena.

In general, tape cast layers are formed by depositing a powder slurry onto a substrate having a release material. The slurry can comprise binder, dispersant, solvent, plasticizer and composite solids. The binder, for example, can be polyvinyl alcohol or polyvinyl btrtyral. A common solvent could include ethanol, toluene, methanol or isopropanol. The dispersant or dispersing "agent" can include fish oil. These materials are milled and sieved to remove soft agglomerates. A hopper aids the1 flow of powder slurry onto the substrate and a * doctor blade" uniformly distributes the slurry to cast the layer. This layer is then peeled from the substrate and trimmed for the electrode.

The flowchart of Figure 3 shows a tape cast layer provided in step 40. The layer is dried by a suitable technique during step 42 in a temperature range from about 100 to 400 °C. This temperature range preferably evaporates materials in the cast layer such as dispersant, solvent and plasticizer to form the porous electrode. The temperature range can also vary depending on the volatility of these materials. The thickness of the electrode can then be measured in step 44 by a convenient technique such as, for example, an optical or scanning electron microscope.

Additional tape cast layers can be deposited onto the electrode in step 45 and dried individually until a thickness in

the preferred range of about 0.5 to 2.0 mm is measured. As described above, these additional layers can be cast with varying porosities to control gas transport phenomena and improve the efficiency of the electrode. It is preferable for the electrodes to be less porous near the electrolyte and increase in porosity through to their exterior surfaces. The formed individual or multiple layer electrode structure of step 46 is then prepared to be processed further according to the invention.

Figure 4 shows a flowchart in which a dense electrolyte is formed on an electrode layer(s) prepared by the method of the invention. This electrolyte can be an individual or multiple layer solid conductor such as shown in Figures 1 and 2. Examples of such solid conductor materials include YSZ, ceria-gadolinium oxide, strontium, magnesium lanthanum gallate or a rare earth metal doped cerium oxide. An YSZ conductor operates efficiently in a temperature range from about 700 to 1100 °C, although this range could vary for different electrolyte solids.

The electrolyte layer (s) can be screen printed in step 50 onto the electrode surface as a powder slurry. Screen printing controls the distribution of phases and particle sizes to provide a consistent thermophysical structure. The deposited electrolyte preferably has a thickness in a range of about 5 to 1000 urn. This thickness depends on different printing characteristics such as, for example, the composite solids content or particle distribution in the layer(s) .

The powder slurry for the electrolyte can comprise binder, dispersant, solvent, plasticizer and composite solids. As described above, these materials are milled and sieved to remove soft agglomerates before printing. The screen printed slurry layer is dried during step 52 in a temperature range from about 100 to 400 °C. This temperature range preferably evaporates materials in the printed layer to form the dense electrolyte. The

thickness of the electrolyte can then be measured in step 54 by a suitable technique including those previously described.

The electrolyte can be formed by depositing additional screen printed layers in step 56. These layers are each dried until a thickness in the preferred range of about 5 to 1000 jmn is measured. Printing additional layers can be varied to control gas transport phenomena and improve the efficiency of the electrolyte. The formed bi-layer structure of step 60 is then prepared to be processed further according to the invention.

An example of this electrode-electrolyte bi-layer structure is represented in Figures 5 and 6. Figure 5 shows the electrode as a tape cast porous nickel-YSZ oxide anode layer(s). The electrolyte layer(s) is screen printed onto the surface of the anode. This electrolyte is a YSZ solid conductor. Figure 6 is a scanning electron microscope image of this bi-layer structure.

A second electrode is then deposited onto the electrolyte of the bi-layer structure. The flowchart of Figure 7 shows the electrode formed on the surface of the electrolyte layer(s) during step 62. The electrode is formed by controllably distributing phases and particle sizes. The formed electrode is preferably a porous cathode such as shown in Figures 1 and 2. The porous cathode can also be an individual or multiple layer composite such as, for example, as strontium doped lanthanum manganite-YSZ.

The composite electrode can be screen printed as a layer(s) having a preferable thickness in the range of about 50 to 150 urn. This thickness depends on the printed layers used to form the

electrode.  The electrode is deposited as a power slurry that can

i comprise binder, dispersant, solvent, plasticizer and composite

solids. These materials are milled and sieved to remove soft agglomerates before printing. As shown, the deposited slurry layer is dried during step 64 in a temperature range from about

100 to 400 °C. This temperature range preferably evaporates materials in the printed layer to form the porous electrode. The

thickness of the electrode can then be measured in step 66 by a suitable technique including those previously described.

The electrode can be formed by printing additional layers onto the electrolyte in step 70 and drying each layer until a thickness in the preferred range of about 50 to 150 (jm is measured. As described above, these additional layers can be deposited with varying porosities to control gas transport phenomena and affect the efficiency of the electrode. This individual or multiple layer electrode structure formed on the electrode-electrolyte bi-layer comprises the multilayer fuel cell structure.

The multilayer structure generally includes a dense electrolyte that is positioned between porous electrodes. Any moisture within the multilayer cell is preferably evaporated by uniformly heating the structure in a temperature range from about 125 to 150 °C. The structure can also be heated to remove binder from each of the cell layers in a temperature range from about 275 to 375 °C. This temperature range volatizes any plasticizer, dispersant or solvent remaining within each layer. Binder materials that are heated often leave a carbon residue, which can be removed by uniformly heating the structure in a temperature range from about 500 to 600 °C. This uniform heating is continued until a temperature of about 800 °C in order to decrease the time required for the thermal cycle and improve the process efficiency of the method. The structure is then fired during step 74 in a temperature range from about 1000 to 1500 °C to sinter the multilayer structure. The amount of time used to heat and fire the structure across the above temperature ranges can vary depending, for example, on the materials of the cell or a particular process.

The fuel cell structure can be uniformly heated by a variable or multi-frequency microwave source. Such microwave sources are generally described in U.S. Patents Nos. 5,321,222,

5,521,360 and 5,961,871. The frequency and power level of the microwave source can be adjusted to provide efficient coupling of microwave energy to the cell structure. The microwave frequency can also be modulated or swept across a frequency band to provide an intended microwave spectrum. Alternatively, microwave energy could be provided at multiple frequencies. Although a microwave heating source is preferably used to uniformly heat the multilayer structure, other suitable heating processes that minimize the temperature gradient within the cell layers could be used.

A multilayer fuel cell can be fired by convection and/or radiation heating such .as used in a ceramic sintering process. These heating methods could also be carried out in an atmosphere of circulated gas. Temperatures for firing an SOFC can depend on the thennophysical properties of the electrolyte and electrode layers. Thus, different electrical heaters such as, for example, nickel-chromium, molybdenum ribbon, molybdenum-silicate or silicon-carbide can be used for certain cell structures.

The method of the invention heats and fires the multilayer fuel cell in a single thermal cycle. This thermal cycle can be performed in a furnace having one or more chambers. , The chamber(s) preferably contains a variable or multiple frequency microwave source for heating the cell and removing binder materials in the electrolyte and electrode structures. The chamber (s) also preferably includes a convection and/or radiation source for sintering the fuel cell. Such furnaces are described in U.S. Patent Application No. 10/775,542 assigned to BTU International, Incorporated. A single thermal cycle can also be performed as a batch or continuous process.

The electrolyte of the multilayer cell structure is preferably an 8 mole percent YSZ solid conductor and the cathode and anode are strontium doped lanthanum manganite-YSZ and nickel-YSZ oxide ceramic composites, respectively. The electrolyte and electrode layers are also selected to have particle sizes in the

range of nanometers or micrometers. Figure 8 shows an SOFC formed and fired with these materials. The preferred thickness for the dense electrolyte and each porous electrode is also shown.

Process variables of the present invention can also be changed in order to, for example, decrease the time required for the thermal cycle and improve manufacturing efficiency. These variables can include temperature, time, atmosphere, particle size and/or particle distribution. Modifying these variables could also affect and improve interfacial contact and resistance between the layers as well as lower the internal stresses to prevent warping of the multilayer structure. The method of the invention can also be used to process an intermediate temperature SOFC device having, for example, oxygen pumps, sensors or other electrochemical devices.

While the present invention has been described in conjunction with a preferred embodiment, one of ordinary skill in the art, after reading the foregoing specification, will be able to effect various changes, substitutions of equivalents and other alterations to the compositions and articles set forth herein. It is therefore intended that the protection granted by Letter Patent hereon be limited only by the definitions contained in the appended claims and equivalents thereof.

We Claim:

1.	A method for manufacturing a solid oxide fuel cell, the method characterized by:

forming (40) a first electrode layer (16, 18, 24, 26), which before firing has a

thickness of 0.5 to 2.0 mm, the first electrode layer having a surface;

forming (50) an electrolyte layer (12, 25) by screen printing a powder slurry on the surface of the first electrode layer;

forming (62) a second electrode layer (16, 18, 24, 26) on a surface of the electrolyte layer, wherein the layers comprise a multilayer electrochemical structure;

thermally processing the multilayer structure in a single thermal cycle that includes:

heating the multilayer structure in a first portion of the single thermal cycle to a temperature and for a time to substantially remove moisture;

heating the multilayer structure in a second portion of the single thermal cycle to a temperature and for a time to substantially remove binder;

heating the multilayer structure in a third portion of the single thermal cycle to a temperature and for a time to substantially remove carbon residue; and

firing (74) the multilayer structure in a fourth portion of the single thermal cycle at a temperature and for a time to substantially sinter each layer and to form a solid electrolyte layer.

2.	The method as claimed in claim 1, wherein the step of forming (40, 50, 62)

comprising:

depositing a slurry to form each layer, the slurry comprising binder, dispersant, solvent, plasticizer and composite solids; and

drying (42, 52, 64) the deposited slurry to substantially remove dispersant, solvent and plasticizer.

3.	The method as claimed in claim 1, wherein the heating is provided by microwave

energy, which is provided by a variable or multiple frequency microwave source.

4.	The method as claimed in claim 1, wherein firing is performed by convection heating, radiation heating or combinations thereof.

5.	The method as claimed in claim 1, wherein sintering occurs at temperatures higher than about 1000 °C.

6.	The method as claimed in claim 1, wherein the heating step is provided by microwave energy, which is provided at temperatures lower than about 800°C.

7.	The method as claimed in claim 1, wherein the first electrode layer is operable to be an anode (16, 24).

8.	The method as claimed in claim 7, wherein the first electrode layer after firing is porous.

9.	The method as claimed in claim 1, wherein the second electrode layer is operable to be a cathode (18, 26).

10.	The method as claimed in claim 9, wherein the second electrode layer after firing is porous.

11.	The method as claimed in claim 10, wherein the second electrode layer before firing has a thickness in a range of about 50 to 150 µm.

12.	The method as claimed in claim 1, wherein the fired electrolyte layer (12, 25) is a dense solid.

13.	The method as claimed in claim 12, wherein the electrolyte layer has a thickness before firing in a range of about 5 to 1000 µm.

14.	The method as claimed in claim 7, wherein the first electrode layer (16, 24) comprises a ceramic composite, the ceramic composite selected from a group consisting of nickel and yttria-stabilized zirconium oxide, nickel and gadolinium oxide doped cerium oxide, nickel and samarium oxide doped cerium oxide, cobalt and yttria-stabilized zirconium oxide, cobalt and gadolinium oxide doped cerium oxide and combinations thereof.

15.	The method as claimed in claim 9, wherein the second electrode layer (18, 26) comprises a strontium doped lanthanum manganite-yttria-stabilized zirconium oxide ceramic composite.

16.	The method as claimed in claim 12, wherein the electrolyte layer (12, 25) comprises a conductor, the conductor selected from a group consisting of yttria-stabilized zirconium oxide, ceria-gadolinium oxide, strontium, magnesium lanthanum gallate, rare earth metal doped cerium oxide and combinations thereof.

17.	The method as claimed in claim 1, wherein the step of forming the first electrode layer comprising:

drying (42) the first layer (16, 18, 24, 26) wherein the first layer is dried prior to depositing the electrolyte material, the dried first layer having a defined thickness.

18.	The method as claimed in claim 1, wherein the step of forming the electrolyte

layer comprising:

drying (52) the electrolyte material (12, 25) wherein the electrolyte material (12, 25) is dried prior to depositing the second layer, the dried electrolyte material having a defined thickness.

19.	The method as claimed in claim 1, wherein the forming the second electrode layer

comprising:

drying (64) the second layer (16, 18, 24, 26) wherein the second layer (16, 18, 24, 26) is dried prior to firing the multilayer structure, the dried second layer having a defined thickness.

20.	The method as claimed in claim 17, wherein the step of forming the first electrode

layer comprising:

measuring (44) the defined thickness of the dried first layer to compare with a required thickness;

providing an additional layer of electrochemically active material onto the dried first layer wherein the additional layer (45) comprises binder, dispersant, solvent, plasticizer and composite solids;

drying (42) the additional layer;

measuring (44) the defined thickness of the layers to compare with the required thickness; and

repeating the providing and drying steps until the defined thickness and the required thickness are about equal.

21.	The method as claimed in claim 18, wherein the step of forming the electrolyte

layer comprising:

measuring (54) the defined thickness of the dried electrolyte material to compare with a required thickness;

providing (56) an additional material onto the dried electrolyte material wherein the additional material comprises binder, dispersant, solvent, plasticizer and composite solids;

drying (52) the additional material;

measuring (54) the defined thickness of the materials to compare with the required thickness; and

repeating the providing and drying steps until the defined thickness and the required thickness are about equal.

22.	The method as claimed in claim 19, wherein the forming the second electrode

layer comprising:

measuring (66) the defined thickness of the dried second layer to compare with a required thickness;

providing (70) an additional layer of electrochemically active material onto the dried second layer wherein the additional layer comprises binder, dispersant, solvent, plasticizer and composite solids;

drying (64) the additional layer;

measuring (66) the defined thickness to compare with the required thickness; and

repeating the providing and drying steps until the defined thickness and the required thickness are about equal.

23.	A method for manufacturing a solid oxide fuel cell stack, as claimed in claim 1,

wherein

the multilayer electrochemical structure is provided with an interconnect (22, 28) being disposed onto a surface of the multilayer electrochemical structure; and so that the interconnect substantially separates the multilayer structures.

24.	A solid oxide fuel cell operable to convert chemical energy into electricity and

heat manufactured by a method as claimed in claim 1, characterized in that the fuel cell

comprising:

a porous anode (16, 24), the anode having a thickness before firing in a range of about 0.5 to 2.0 mm;

a solid electrolyte (12, 25) disposed on a surface of the anode, the electrolyte having a thickness before firing in a range of about 5 to 1000 µm; and

a porous cathode (18, 26) disposed on a surface of the electrolyte, the cathode having thickness before firing in a range of about 50 to 150 µm.

25.	The method as claimed in claim 1, wherein

each layer is dried (42, 52, 64) before each succeeding step.

26.	The method as claimed in claim 1, wherein the step of forming each layer comprises depositing (40, 50, 62) a respective slurry of composite material and drying the deposited material.

27.	The method as claimed in claim 26, wherein the step of forming each layer comprises depositing each layer to have a respective defined thickness.

28.	The method as claimed in claim 26, wherein the step of forming at least one of the layers comprises depositing (45, 56, 70) two or more sub-layers of composite material to provide the defined thickness.

29.	The method as claimed in claim 1, wherein:

the step of forming the electrolyte layer comprises forming an electrolyte layer having a thickness before firing in the range of about 5 to 1000 µm; and

the step of forming the second electrode layer comprises forming a ceramic composite material layer having a thickness before firing in the range of about 50 to 150 µm.

30.	The method as claimed in claim 1, wherein the first electrode layer is formed by tape casting.

31.	The method as claimed in claim 27, wherein:

the first electrode layer is removed from a surface on which the first electrode layer is formed after the step of forming a first electrode layer.

32.	The method as claimed in claim 28, comprising trimming the first electrode layer to a desired size,

33.	The method as claimed in claim 1, wherein the second electrode layer is formed by screen printing on the surface of the electrolyte layer.

34.	The method as claimed in claim 1, wherein:

the step of heating in a first portion of the single thermal cycle is provided at a

temperature range of about 125-150°C

the step of heating in a second portion of the single thermal cycle is provided in a

temperature range of about 275-375°C

the step of heating in a third portion of the single thermal cycle is provided in a

temperature range of about 5 00-600°C ; and

the step of firing in a fourth portion of the single thermal cycle is provided at a

temperature range of about 1000-1 5 00°C.

35.	The method as claimed in claim 1, wherein:

the step of forming a first electrode layer comprises forming a first porous electrode layer; and

the step of forming an electrolyte layer includes comprises a dense electrolyte layer, the first porous electrode layer and dense electrolyte layer comprising a bi-.layer.

36.	The method as claimed in claim 1, wherein:

the three forming steps are repeated to provide an intended number of cells, each having a first electrode layer, an electrolyte layer and a second electrode layer; and arranging the cells in a stack with interconnects (22, 28) separating each cell.

37.	The method as claimed in claim 33, wherein the interconnect layer comprises

passages for guiding flow of fuel or oxidant there through to adjacent electrode layers.

38.	A method for manufacturing a solid oxide fuel cell, a method for manufacturing a solid oxide fuel cell stack and a solid oxide fuel cell operable to convert chemical energy into electricity and heat, substantially as herein described with reference to the accompanying drawings.	

Documents:

				1439-DELNP-2006-Abstract-(12-09-2011).pdf

				1439-delnp-2006-abstract.pdf

				1439-DELNP-2006-Claims-(12-09-2011).pdf

				1439-delnp-2006-claims.pdf

				1439-DELNP-2006-Correspondence Others-(06-09-2011).pdf

				1439-DELNP-2006-Correspondence Others-(07-06-2011).pdf

				1439-DELNP-2006-Correspondence Others-(08-09-2011).pdf

				1439-DELNP-2006-Correspondence Others-(09-09-2011).pdf

				1439-DELNP-2006-Correspondence Others-(12-09-2011).pdf

				1439-delnp-2006-correspondence-others.pdf

				1439-delnp-2006-description (complete).pdf

				1439-DELNP-2006-Drawings-(12-09-2011).pdf

				1439-delnp-2006-drawings.pdf

				1439-DELNP-2006-Form-1-(09-09-2011).pdf

				1439-DELNP-2006-Form-1-(12-09-2011).pdf

				1439-delnp-2006-form-1.pdf

				1439-delnp-2006-Form-13-(12-07-2006).pdf

				1439-DELNP-2006-Form-13-(12-09-2011).pdf

				1439-delnp-2006-Form-18-(12-07-2006).pdf

				1439-DELNP-2006-Form-2-(09-09-2011).pdf

				1439-DELNP-2006-Form-2-(12-09-2011).pdf

				1439-delnp-2006-form-2.pdf

				1439-delnp-2006-form-26.pdf

				1439-DELNP-2006-Form-3-(07-06-2011).pdf

				1439-delnp-2006-form-3.pdf

				1439-DELNP-2006-Form-5-(09-09-2011).pdf

				1439-delnp-2006-form-5.pdf

				1439-DELNP-2006-GPA-(08-09-2011).pdf

				1439-delnp-2006-pct-304.pdf

				1439-delnp-2006-pct-306.pdf

« Previous Patent

Next Patent »

Patent Number	255686	

Indian Patent Application Number	1439/DELNP/2006	

PG Journal Number	12/2013	

Publication Date	22-Mar-2013	

Grant Date	15-Mar-2013	

Date of Filing	16-Mar-2006	

Name of Patentee	BTU INTERNATIONAL, INC.	

Applicant Address	23 ESQUIRE ROAD, NORTH BILLERICA, MA 01862-2596, U.S.A.	

Inventors:

#	Inventor's Name	Inventor's Address	

1	SECCOMBE, DONALD A. JR.	52 Old Nugent Farm Road, Gloucester, MA 02930, U.S.A.	

2	GOPALAN, SRIKANTH	122 Normandy Drive, Norwood, MA 02062, U.S.A.	

3	ORBECK, GARY	33 Heritage Hill Windham, NH 03087, U.S.A.	

4	PAL, UDAY, B	2 Old Meadow Road, Dover, MA 02030, U.S.A.	

PCT International Classification Number	H01M	

PCT International Application Number	PCT/US2004/029571	

PCT International Filing date	2004-09-10	

PCT Conventions:

#	PCT Application Number	Date of Convention	Priority Country	

1	60/501,742	2003-09-10	U.S.A.	

© All Indian Patents, 2013-2021.

  Patent data available in the public domain from Indian Patents Office, Department of Industrial Policy and Promotions, Ministry of Commerce and Industry, Government of India.
