Repository: anandvc/allindianpatents

File: patents/255705-method-for-production-of-a-flat-steel-product-coated-with-a-corrosion-protection-system.html
Indian Patents. 255705:METHOD FOR PRODUCTION OF A FLAT STEEL PRODUCT COATED WITH A CORROSION PROTECTION SYSTEM

Indian Patents

Recently Granted Patents

  Recently Published Patents

Title of Invention	METHOD FOR PRODUCTION OF A FLAT STEEL PRODUCT COATED WITH A CORROSION PROTECTION SYSTEM

Abstract	The present invention relates to a process which makes it possible to economically produce highly corrosion -resistant and at the same time readily workable sheet steel products provided with an anticorrosion system. The process comprises the following steps:- preheating of the steel substrate to a strip temperature under a protective gas atmosphere; - cooling of the steel substrate to a strip entry temperature; - melt dip coating of the steel substrate in a zinc bath so that a metallic anticorrosion coating which in an intermediate layer has an Al content of not more than 0.5% by weight is formed on the steel substrate; - adjustment of the thickness of the metallic anticorrosion coating applied to the steel substrate in the melt bath to values of 3-20 µm on each side by stripping off excess coating material; - cooling of the steel substrate provided with the metallic anticorrosion coating and - application of the organic coating to the metallic anticorrosion coating of the steel substrate.	

Full Text	METHOD FOR PRODUCTION OF A FLAT STEEL PRODUCT COATED WITH A

CORROSION PROTECTION SYSTEM

The invention concerns a method for production of a flat

steel product coated with a corrosion protection system in

which a zinc-based coating is applied to a steel substrate

such as a steel strip or sheet by means of hot dip coating

and in which an organic coating is applied to the zinc-

based coating.

To improve the resistance to corrosion, in particular on

steel sheets or strips, metallic coatings are applied which

in the majority of applications are based on zinc or zinc

alloys. Such zinc or zinc alloy coatings, because of their

barrier and cathodic protective effect, provide good

protection in practical use for the steel sheet coated in

this way.

The corrosion resistance of zinc-coated sheet metal is

further improved by application of organic coatings which

in practice usually comprise lacquer systems constructed of

several layers. One method for applying such a lacquer

system to steel sheets with a zinc coating for example is

described in WO 98/24857. According to this known method,

the substrate surface is first cleaned. Then if necessary

an organic and/or inorganic pre-treatment agent is applied

to the coating. Then the coating layer prepared in this way

is given a coating of a so-called primer as an adhesion

promotion agent, on which in turn is applied, by means of

spraying, dipping, scraping, rolling or spreading, a

lacquer containing an amine-modified epoxy resin and a

reticulation agent suitable for cross-linking. After

application of this lacquer, this is baked and where

necessary a removable or permanent film laid over the

lacquer film to protect it from damage during transport or

further processing, or to establish specific surface

properties. The advantage achieved by this method is that

with corresponding preparation of the coating surface, the

primer shows little or no surface disruption and no

adhesion problems occur. Substrates coated in this way

therefore have good, even surface quality and are

characterised by good formability, durability, resistance

to chemical substances, corrosion and weathering.

In the prior art explained above, there is regularly a need

for pre-treatment of a coating surface which has the

disadvantage not only of associated cost but also in

particular that the pre-treatment agent is usually harmful

to the environment. One possibility for applying a lacquer

system directly to the untreated surface without special

pre-treatment is described in DE 103 00 751 Al. According

to the method described in this publication, by the use of

a suitable corrosion protection composition described in

more detail in DE 103 00 751 Al, and while observing

specific layer thicknesses and establishing a particular

flexibility and adhesion strength of the coating, it is

possible to produce, on a hot galvanised sheet with no

further pre-treatment, a coating layer which is only 4-8

µm thick and which ensures a high corrosion resistance.

However such methods, because of the complexity of the

influences and operating parameters to be taken into

account in their performance, are regarded as laborious and

can only be implemented with difficulty under the crude operating conditions which usually predominate in practice.

The object of the invention is to specify a method which

allows economic production of highly corrosion-resistant

flat steel products which at the same time are easy to

process further.

This object is achieved with a method for production of a

flat steel product coated with a corrosion protection

system in which a zinc-based coating is applied to a steel

substrate such as a steel strip or sheet by means of hot

dip coating, and in which an organic coating is applied to

the zinc-based coating, in that such a method comprises the

following work steps:

-	preheating the steel substrate in a preheating oven to

a strip temperature of 720 to 850°C under inert gas

atmosphere;

cooling the steel substrate to a strip inlet

temperature of 400 - 600°C;

-	hot dip coating of the steel substrate under air

exclusion in a zinc bath which contains, as well as

zinc and unavoidable impurities, (in wt. %) 0.15 - 5%

Al, 0.2 - 3% Mg and optionally in total up to 0.8% of

one or more elements of the group Pb, Bi, Cd, Ti, B,

Si, Cu, Ni, Co, Cr, Mn, Sn and rare earths, and with

bath temperature of 420 - 500°C, wherein the

difference between the strip immersion temperature and

bath temperature varies in the range from -20°C to

+100°C, so that on the steel substrate a metallic

corrosion protection coating is formed which (in wt.

%) contains 0.25 - 2.5% Mg, 0.2 - 3.0% Al, 
and optionally in total up to 0.8% of one or more

elements of the group Pb, Bi, Cd, Ti, B, Si, Cu, Ni,

Co, Cr, Mn, Sn and rare earths, remainder zinc and

unavoidable impurities and which has an Al content of

maximum 0.5 wt. % in an intermediate layer extending

between a surface layer directly adjacent to the

surface of the flat steel product and a border layer

adjacent to the steel substrate and with a thickness

amounting to at least 20% of the total thickness of

the corrosion protection coating;

adjusting the thickness of the metallic corrosion

protection coating applied to the steel substrate in

the melt bath to values of 3 - 20 µm per side by

scraping away excess coating material;

cooling the steel substrate with the metallic

corrosion protection coating; and

- Applying the organic coating to the metallic corrosion

protection coating of the steel substrate.

According to the invention, a steel substrate present in

the form of a fine steel sheet or strip is subject to a

coating process, the work steps of which, with regard to

the economics of large scale implementation, are preferably

performed in continuous passage. The through speeds set in

practice can, depending on the efficiency and time required

for the processing step concerned, lie in the range of 60 -

150 m/min.

As part of the method according to the invention, first the

steel substrate is preheated. Preheating can be carried out

for example in a preheating oven of the type DFF (Direct

Fired Furnace) or RTF (Radiant Tube Furnace). In order to

prevent oxidation of the surface of the steel substrate on

heating, the annealing concerned is performed under inert

gas which in the known manner can have a hydrogen

proportion of at least 3.5 vol.% to typically 75 vol.%.

In order to prepare the steel substrate optimally for the

subsequent coating step, the maximum strip temperature

achieved, depending on steel type, is set at 720 to 850°C.

After heating the steel substrate enters the zinc bath

under air exclusion. This can be achieved in the known

manner for example by introducing the substrate into the

melt bath through a blow pipe connected with the interior

of the annealing furnace and with its opening submerged in

the melt bath.

The melt bath comprises a melt which, as well as zinc and

the usual production-induced impurities, has contents of

magnesium and aluminium. The composition of the melt is

chosen so that on the steel substrate a metallic corrosion

protection coating containing Zn-Mg-Al-Fe is formed.

Because of the distribution of the alloy elements it

contains, this has firstly optimum adhesion to the steel

substrate and secondly a surface composition which is

suitable for direct application of an organic coating

without complex pre-treatment. At the same time the coating

has excellent weldability which makes the flat steel

products according to the invention particularly suitable

for spot welding.

By using the method according to the invention, the layer

structure of the coating can be formed so that in its

surface border layer directly adjacent to the surface, the

thickness of which is restricted to max 10% of the total

thickness of the coating, the elements Mg and Al are

initially present enriched as oxides. In addition Zn oxide

is present at the surface. The amount of Al enrichment at

the immediate surface is maximum approx 1 wt. %. The oxide

layer formed on the zinc alloy coating passivates the

surface and allows direct lacquer adhesion.

The thinner the surface border layer, the better the

coatability and weldability of the metal corrosion

protection coating produced in the hot dip method.

Therefore the operating parameters for the zinc dip coating

according to the invention are preferably set so that the

thickness of the surface border layer is less than 5%, in

particular less than 1% of the total thickness of the metal

coating.

Next to the surface border layer, up to a thickness of at

least 25% of the total thickness of the coating, is an

intermediate layer with Al content of maximum 0.25 wt. %.

In its border layer adjacent firstly to the intermediate

layer and secondly to the steel substrate, the Al content

then rises to 4.5% at the border to the steel substrate.

The Mg enrichment at the immediate surface of the coating

is clearly greater than the Al enrichment. Here Mg

proportions of up to 10% are reached. Thereafter the Mg

proportion diminishes over the intermediate layer and, at a

depth of around 25% of the total layer thickness of the

coating, amounts to 0.5 to 2%. Over the border layer there

is a rise in Mg content in the direction of the steel

substrate. At the border to the steel substrate the Mg

content is up to 3.5%. The low Al content in the

intermediate layer guarantees particularly good weldability

and even formation of the surface, while the Fe alloyed

into the border layer ensures particularly good adhesion of

the coating to the steel substrate. The excellent corrosion

protection effect of the coating also achieved with low

coating thicknesses is guaranteed by the high content of Mg

and Al in the border layer.

The data given here and in the claims on the structure of

the corrosion protection coating and its individual layers

relate to a layer profile determined by GDOS measurement

(glow discharge optical emission spectrometry). The GDOS

measurement method described for example in the VDI

Glossary of Material Technology, issued by Hubert Grafen,

VDI-Verlag GmbH, Diisseldorf, 1993, is a standard method for

rapid detection of a concentration profile of coatings.

In particular the properties listed above are achieved with

a metallic corrosion protection coating produced according

to the invention if the Al content of the melt bath is 0.15

- 0.4 wt. %. It has been found that with such relatively

low Al contents of a melt bath used in the method for

carrying out the invention, suitable setting of the strip

immersion and/or bath temperature itself can directly

influence the structure of the desired layer system

according to the invention.

In the method according to the invention, during the hot

dip coating it is achieved that high Al and Mg contents are

enriched in the border layer of the metallic corrosion

protection coating adjacent to the steel substrate, whereas

in the intermediate layer in particular low Al contents are

present. The difference between the temperature of the

strip on immersion and the temperature of the melt bath has

a particular significance. As this difference varies in the

range from -20°C to 100°C, preferably -10°C to 70°C, the

minimised presence of Al according to the invention in the

intermediate layer can be set securely and in a targeted

manner.

To support further the formation of the layer structure of

the metallic corrosion protection coating to be set

according to the invention, the Mg content of the melt bath

can be restricted to 0.2 to 2.0 wt. %, in particular 0.5 to

1.5 wt. %. Elements of the group Pb, Bi, Cd, Ti, B, Si, Cu,

Ni, Co, Cr, Mn, Sn and rare earths can be present in a

corrosion protection coating produced according to the

invention up to a total content of 0.8 wt. % in the coating

according to the invention. Pb, Bi and Cd serve to form a

larger crystal structure (flower of zinc), Ti, B, Si to

improve formability, Cu, Ni, Co, Cr, Mn to influence the

border layer reactions, Sn to influence the surface

oxidation and rare earths, in particular lanthanum and

cerium, to improve the flow behaviour of the melt. The

impurities which may be contained in a corrosion protection

coating according to the invention include the constituents

which enter the surface coating from the steel substrate as

a result of the hot dip coating in quantities which do not

influence the properties of the surface coating.

After passing through the galvanising part, in the method

according to the invention the thickness of the surface

coating is set to 3 - 20 µm which corresponds to a coating

mass of the metallic corrosion protection coating of 20 -

140 g/m2 per side. The excellent corrosion protection

effect of coatings formed according to the invention allows

the thickness of the coating to be restricted to values of

4-12 µm, which corresponds to a coating mass of 30 - 85

g/m2 per side. Steel substrates with such thin coatings can

be processed further particularly well.

The scraping away of excess surface coating material to set

the coating thickness can for example be achieved in the

known manner by means of gas jets applied by a nozzle

scraper system. The gas for the gas jets is preferably

nitrogen in order to limit as far as possible any oxidation

of the surface of the coating.

After the steel strip with the zinc-based metallic

corrosion protection coating containing Mg and Al has been

guided out of the zinc bath, it is cooled in a targeted

manner. The final temperature reached typically corresponds

to room temperature.

Then the steel substrate with the metallic corrosion

protection coating can be subjected to temper rolling in

order to achieve a surface texturing optimally suited to

the subsequent coating. Both the controlled cooling and any

temper rolling performed are carried out preferably, with

regard to economics and efficiency, in line and in a

continuous passage with the galvanising process.

Finally, the steel substrate coated in the manner of the

invention is organically coated. This can take place in a

separate strip coating plant or also in line directly after

cooling and/or any necessary additional tempering. A

process following continuously after the preceding work

step is favourable here because then the coating can be

applied directly to the freshly produced metallic surface

with particularly good working results. In particular, when

the organic coating follows the preceding work step in

line, it avoids the metallic coating being changed by

ageing, oiling or degreasing.

In principle however it is also conceivable for the organic

coating to be applied in the known manner discontinuously

via a separate coil coating plant. To this end the steel

substrate fitted with the coating can, after galvanising,

cooling or rolling, first be oiled to guarantee a temporary

corrosion protection.

A further variant is "sealing" of the substrate and

galvanising. For this a layer approximately 2 µm thick made

of polyacrylate or polyester is applied as simple corrosion

protection and as a further processing aid which, inter

alia, can be applied with thermal or UV hardening.

Surprisingly it has been found that the surface present

immediately after the galvanising step without cleaning and

pre-treatment and not influenced by further processing

steps, is particularly suited for direct application of the

organic coating. Where at one point of the method according

to the invention cleaning of the surface of the coating is

performed, a mild cleaning has proved suitable so that the

native oxide layer existing on the metallic coating is

subject to minimum attack. The term "mild cleaning" in this

context refers to cleaning in which the surface of the

metallic corrosion protection coating is treated with a

mild alkali cleaning agent (pH value 9 - 10, free

alkalinity up to 14) or a strong alkali (pH value 12 -

12.5, free alkalinity 5) but low concentrate cleaning

agent. Cleaning agents suitable for this purpose are for

example fluids based on phosphate-containing potassium or

sodium lye, the temperature of which typically lies in the

range from 40 - 70°C.

Before application of the organic coating by means of

spraying, dipping or using a roll coater, pre-treatment can

be applied to the strip surface which passivates the

metallic surface and ensures adhesion between the metal

coating and the lacquer. This pre-treatment is preferably a

system free from CrVI, preferably a pre-treatment totally

free from Cr, which for example is produced on a basis of

Ti, Zr, P and/or Si. As the native oxide layers which are

created on the steel substrate carrying the coating already

guarantee excellent passivation of the surface, in many

applications important in practice, however, such pre-

treatment may be completely omitted and the lacquer applied

directly to the metallic substrate which has only been

degreased.

The organic coating can be applied in the known manner in

the form of at least one layer (lacquer and where

applicable film) by means of roll coaters, spraying,

dipping etc. In this way it is possible to form a single

layer or multilayer structure in which the following layers

or layer systems are implemented and where applicable can

be combined:

1.	Lacquer

2.	Lacquer - film

3.	Lacquer - film - lacquer

4.	Lacquer (with and without adhesive)

This is followed by hardening of the coating by means of

heat supply or radiation. With regard to the economics of

the process, hardening by radiation, in particular UV

radiation, is advantageous. Hardening by radiation requires

no thermal afterburning of released solvents. Also a system

for UV hardening can be implemented in a construction

length which is substantially shorter than the length which

would be required for a circulating air oven required for

thermal drying.

Flat steel products produced according to the invention

with a metallic and an organic coating have, with reduced

coating thickness, protection of open cut surfaces which is

substantially better than that of conventionally coated

steel substrates and improved migration properties at

scratches and cut edges.

Where corresponding pre-treatment is necessary, with the

method according to the invention using pre-treatment

agents free from CrVI, the corrosion protection properties

achieved are at least as good as in products which are pre-

treated according to the prior art with agents containing

CrVI.

The invention is now explained in more detail below with

reference to embodiment examples in the drawings. These

show:

Diag. 1 a sequence of work steps of a first variant of a

method for production of a flat steel product

coated with a corrosion protection system;

Diag. 2 a sequence of work steps of a second variant of a

method for production of a flat steel product

coated with a corrosion protection system;

Diag. 3 a graphic depiction of the distribution

determined by GDOS measurement of contents of Zn,

Mg, Al and Fe over the thickness of a first

corrosion protection coating applied to a steel

substrate;

Diag. 4 a graphic depiction of the distribution

determined by GDOS measurement of contents of Zn,

Mg, Al and Fe over the thickness of a second

corrosion protection coating applied to a steel

substrate.

Figs. 1-4 layer structures of flat steel products with a

corrosion protection coating.

Two possible sequences within the framework of the

invention of individual work steps of the method according

to the invention are depicted graphically as examples in

diagrams 1 and 2.

In the variant shown in diagram 1, all work steps are

performed in a continuous passage. The steel substrate

concerned (sheet or strip steel) is first preheated, then

hot dip galvanised and, after setting the thickness of the

metallic coating produced on the substrate, rolled to form

an optimised surface structure with a low degree of

deformation. Then an organic coating system formed from a

primer and a lacquer is applied either directly onto the

metallic corrosion protection coating without intermediate

cleaning and preparation, or onto the metallic corrosion

protection coating only after cleaning and where applicable

pre-treatment following the rolling.

In the sequence shown in diagram 2, the work steps "pre-

heating", "galvanising", "thickness setting" and "rolling"

are performed in a continuous passage, as in the method

shown in diagram 1. Then the steel substrate obtained after

rolling, and coated with the corrosion protection coating,

is first temporarily stored before - after cleaning of its

surface to be provided with the organic coating - being

coated in a separate coating plant with the organic coating

system formed from primer and lacquer. In order to protect

from corrosion during the waiting time the surface of the

metallic corrosion protection coating which is to be coated

organically, the metallic corrosion protection coating can

be oiled or "sealed" after rolling.

To test the method according to the invention, operating

tests Bl - B8 were performed in which steel strips

comprising high-grade steel were used as steel substrates.

The composition of the steel strips is given in table 1.

The operating parameters set during the operating tests,

the respective melt bath composition and an analysis of the

corrosion protection layer resulting on the steel

substrate, are given in table 2.

The thickness of the surface border layer absorbing the

superficial oxidation in the specimens tested was maximum

0.2 µm, and in relation to the layer profile determined by

GDOS measurement, lay in the range of up to 2.7% of the

total layer thickness. The amount of Al enrichment at the

direct surface is maximum approximately 1 wt. %. This is

followed up to a thickness of at least 25% of the total

coating thickness by the intermediate layer with low Al

content of maximum 0.25 wt. %. In the border layer then the

Al content rises to 4.5% at the border to the steel

substrate. The Mg enrichment at the immediate surface of

the coating is clearly greater than the Al enrichment. Here

Mg proportions of up to 20% are achieved. Thereafter the Mg

proportion diminishes over the intermediate layer and at a

depth of around 25% of the total layer thickness of the

coating amounts to 0.5 to 2%. Over the border layer there

is also a rise in Mg content in the direction of the steel

substrate. At the border to the steel substrate the Mg

content amounts to 3.5%.

A corresponding distribution over the thickness D (surface

D = 0 µm) is depicted graphically as an example in diagrams

3 and 4 which show the result of a GDOS measurement of two

typical layer structures of metallic corrosion protection

coatings produced on the steel substrate according to the

invention.

Diagrams 3 and 4 show that at the surface of the coating

concerned, a surface border layer has formed with a high Al

content as a result of oxidation. The thickness of this

surface border layer is maximum 0.2 µm and is therefore

easily broken in spot or laser welding without a

deterioration in the quality of the welding result.

The surface border layer is followed by an intermediate

layer approximately 2.5 µm thick with an Al content below

0.2%. The thickness of the intermediate layer is therefore

around 36% of the total layer thickness of the corrosion

protection coating of 7 µm.

The intermediate layer transforms into a border layer

adjacent to the steel substrate in which the contents of

Al, Mg and Fe have clearly risen over the corresponding

contents of the intermediate layer.

Fig. 1 shows, not to scale, a cross-section of part of a

steel flat product produced and composed according to the

invention. According to this on side A lying on the outside

in use and particularly severely exposed to corrosive

attack, of a steel substrate S present as steel sheet,

firstly a metallic corrosion protection coating K

approximately 7.5 pm thick is applied which essentially

comprises Zn, Al, Mg and Fe.

Applied directly onto the surface of the corrosion

protection coating K, i.e. without further pre-treatment,

is a primer layer P. The thickness of the primer layer P

with conventional primer products is around 5 µm. If so-

called "thick layer primer" is used, the thickness of the

primer layer P can be up to 20 µm.

On the primer layer P a lacquer layer L is applied with a

thickness of approximately 20 µm. In preparation for the

lacquer application and to shorten the total drying time,

the primer layer P can first be pre-treated by means of UV

radiation.

On the lacquer layer L is finally applied a cover lacquer

coating D which is up to 17 µm thick. The primer layer P,

lacquer layer L and cover lacquer layer D together form an

organic coating which, together with the metallic corrosion

protection coating K, despite the omission of pre-treatment

of the surface of corrosion protection coating K, protect

the steel substrate S particularly well against corrosion.

On the inside I in practical use, which is less severely

attacked by corrosion, of the steel substrate S is also

first applied a metallic corrosion protection coating Ki

approximately 7.5 µm thick which essentially comprises Zn,

Al, Mg and Fe. Directly onto the surface of the corrosion

protection coating Ki is applied a lacquer layer Li of

thickness 5 to 10 µm.

Flat steel products of the type shown in Fig. 1 are

particularly suitable for use in the field of vehicle

construction.

Fig. 2 shows, not to scale, a cross-section of part of a

second flat steel product produced and composed according

to the invention and particularly suitable also for use in

the field of vehicle construction. According to this, on

the outside in use, which is particularly exposed to

corrosive attack, of the steel substrate S present as steel

sheet, is firstly applied an approximately 5 jam thick

metallic corrosion protection coating K which essentially

comprises Zn, Al, Mg and Fe.

The surface of the corrosion protection coating K in this

case has first been subjected to pre-treatment in which a

thin pre-treatment coating V remains on the corrosion

protection coating K. On the pre-treatment coating V is

applied a primer layer P1 approximately 8 µm thick.

The primer layer P1 carries a layer of adhesive E

approximately 5 µm thick, over which on the primer layer P1

is glued a laminated film F approximately 52 µm thick

placed on adhesive layer E. On the outside of the laminated

film F is applied a further primer layer P2, which again

carries a cover lacquer layer D approximately 20 µm thick.

The cover lacquer layer D forms the outer termination of

the organic coating system formed from the primer layer P1,

the adhesive layer E, the laminated film F, the primer

layer P2 and the cover lacquer layer D.

On the inside in practical use, which is less severely

attacked by corrosion, of the steel substrate S is also

applied first a 5 µm thick metallic corrosion protection

coating Ki which essentially comprises Zn, Al, Mg and Fe.

The surface of the corrosion protection coating Ki in this

case is first pre-treated to form a thin pre-treatment

layer Vi. Then on the pre-treatment layer V is applied a

lacquer layer Li which is typically 5 µm thick.

Fig. 3 shows, not to scale, a cross-section of part of a

third flat steel product produced and composed according to

the invention and particularly suitable for general

external construction applications. According to this, on

the outside in use, which is particularly exposed to

corrosive attack, of the steel substrate S present as a

steel sheet, is first applied an approximately 10 µm thick

metallic corrosion protection coating K which essentially

comprises Zn, Al, Mg and Fe. The surface of the corrosion

protection coating K in this case too was first subject to

pre-treatment in which a thin pre-treatment layer V

remained on the corrosion protection coating K.

Applied to the pre-treatment layer V is applied a primer

layer P approximately 5 µm thick, which in turn carries a

20 µm thick cover lacquer layer D.

The cover lacquer layer D itself carries on its outside a

removable protection film U which protects the flat steel

product during transport and storage.

The protective film U can however also be designed as a

permanently adhering film to improve the surface

properties.

On the inside in practical use, which is less severely

attacked by corrosion, of the steel substrate S is also

first applied an approximately 10 urn thick metallic

corrosion protection coating Ki which essentially comprises

Zn, Al, Mg and Fe. The surface of the corrosion protection

coating Ki in this case too is first pre-treated to form a

thin pre-treatment layer V. Then onto the pre-treatment

layer V is applied a lacquer layer Li which is typically 7

to 15 µm thick.

Fig. 4 shows, not to scale, a cross-section of part of a

fourth flat steel product produced and composed according

to the invention and particularly suitable for domestic

appliance construction. According to this, on the outside

in use which is heavily exposed to corrosive attack, of a

steel substrate S present as a steel sheet, is first

applied an approximately 4 to 5 µm thick metallic corrosion

protection coating K which essentially comprises Zn, Al, Mg

and Fe.

Directly onto the surface of the corrosion protection

coating K, i.e. without further pre-treatment, is applied a

primer layer P approximately 8 µm thick. The primer used

here is a so-called "structure primer" which forms a

structured surface with protrusions and recesses.

On the primer layer P is then applied a lacquer layer L

with a thickness of approximately 20 µm.

Where applicable, onto the lacquer layer can also be

applied, for example, a permanently adhering protective

layer which serves, inter alia, to improve the surface

properties.

On the inside of the steel substrate S which is less

severely attacked by corrosion, is also first applied an

approximately 4 to 5 µm thick metallic corrosion protection

coating Ki which essentially comprises Zn, Al, Mg and Fe.

Directly onto the surface of the corrosion protection,

coating Ki is applied a lacquer layer Li with a thickness

of 7 to 10 µm.

WE CLAIM:

1. Method for production of a flat steel product coated with a corrosion protection

system in which a zinc-based coating is applied to a steel substrate such as a steel

strip or sheet by means of hot dip coating, and in which an organic coating is

applied to the zinc-based coating, comprising the following steps:

preheating the steel substrate in a preheating oven to a strip temperature of 720 to

850°C under inert gas atmosphere;

cooling the steel substrate to a strip inlet temperature of 400-600°

C;

hot dip coating of the steel substrate under air exclusion in a zinc bath which

contains, as well as zinc and unavoidable impurities, (in wt. %) 0.15 - 0.4% Al, 0.2

- 3% Mg and optionally in total up to 0.8% of one or more elements of the group

Pb, Bi, Cd, Ti, B, Si, Cu, Ni, Co, Cr, Mn, Sn and rare earths, and with a bath

temperature of 420-500°C, wherein the difference between strip immersion

temperature and bath temperature varies in the range from +1°C to +100°C so that

on the steel substrate a Zn-Mg-AI-Fe metallic corrosion protection coating is

formed which (in wt. %) contains 0.25 to 2.5% Mg, 0.2 to 3.0% Al, 
optionally in total up to 0.8% of one or more elements of the group Pb, Bi, Cd, Ti,

B, Si, Cu, Ni, Co, Cr, Mn, Sn, and rare earths, remainder zinc and unavoidable

impurities and which has an Al content of maximum 0.5 wt. % in an intermediate

layer extending between a surface layer directly adjacent to the surface of the flat

steel product and a border layer adjacent to the steel substrate and with a

thickness amounting to at least 20% of the total thickness of the corrosion

protection coating;

adjusting the thickness of the metallic corrosion protection coating applied to the

steel substrate in the melt bath to values of 4-12 urn corresponding to a coating

mass of 30-85 g/m2 per side by scraping away excess coating material;

cooling the steel substrate with the metallic corrosion protection coating; and

applying the organic coating to the metallic corrosion protection coating of the steel

substrate.

2.	Method as claimed in claim 1, wherein the work steps can be performed in

continuous passage.

3.	Method as claimed in claim 2, wherein the speed with which the steel substrate

passes through the work steps is in the range of 60-150 m/min.

4.	Method as claimed in any one of the preceding claims, wherein the difference

between the strip immersion temperature and the bath temperature varies in the

range from +1°C to +70°C.

5.	Method as claimed in any one of the preceding claims, wherein the Mg content of

the zinc bath is 0.2 to 2.0 wt. %.

6.	Method as claimed in any one of the preceding claims, wherein the Mg content of

the zinc bath is 0.5 to 1.5 wt. %.

7.	Method as claimed in any one of the preceding claims, wherein the scraping of the

excess coating material to produce the thickness of the Zn-Mg-AI-Fe coating takes

place by means of gas jets.

8.	Method as claimed in claim 7, wherein the gas used for the gas jets is nitrogen.

9.	Method as claimed in any one of the preceding claims, wherein the steel substrate

with the Zn-Mg-AI-Fe coating is subjected to temper rolling.

10.	Method as claimed in any one of claims 1 to 9, wherein the organic coating is

applied directly to the surface of the Zn-Mg-AI-Fe coating which was previously

neither cleaned nor pre-treated and which is applied to the steel substrate.

11.	Method as claimed in any one of claims 1 to 10, wherein the surface of the Zn-

Mg-AI-Fe coating applied to the steel substrate is cleaned before application of

the organic coating.

12.	Method as claimed in any one of claims 1 to 19 or 13, wherein before application

of the organic coating, a chemical pre-treatment is performed on the surface of

the Zn-Mg-AI-Fe coating applied to the surface of the steel substrate, with a pre-

treatment agent free from Crvl.

13.	Method as claimed in claim 12, wherein the pre-treatment agent is free from Cr.

14.	Method as claimed in any one of the preceding claims, wherein the organic

coating is hardened by means of UV radiation.

ABSTRACT

Title: METHOD FOR PRODUCTION OF A FLAT STEEL PRODUCT

COATED WITH A CORROSION PROTECTION SYSTEM

The present invention relates to a process which makes it possible to economically produce

highly corrosion -resistant and at the same time readily workable sheet steel products provided

with an anticorrosion system. The process comprises the following steps:- preheating of the

steel substrate to a strip temperature under a protective gas atmosphere; - cooling of the steel

substrate to a strip entry temperature; - melt dip coating of the steel substrate in a zinc bath so

that a metallic anticorrosion coating which in an intermediate layer has an Al content of not

more than 0.5% by weight is formed on the steel substrate; - adjustment of the thickness of the

metallic anticorrosion coating applied to the steel substrate in the melt bath to values of 3-20

µm on each side by stripping off excess coating material; - cooling of the steel substrate

provided with the metallic anticorrosion coating and - application of the organic coating to the

metallic anticorrosion coating of the steel substrate.	

Documents:

				4612-KOLNP-2008-(02-08-2012)-CORRESPONDENCE.pdf

				4612-KOLNP-2008-(07-10-2011)-AMANDED CLAIMS.pdf

				4612-KOLNP-2008-(07-10-2011)-CORRESPONDENCE.pdf

				4612-KOLNP-2008-(22-02-2012)-ABSTRACT.pdf

				4612-KOLNP-2008-(22-02-2012)-AMANDED CLAIMS.pdf

				4612-KOLNP-2008-(22-02-2012)-CORRESPONDENCE.pdf

				4612-KOLNP-2008-(22-02-2012)-DESCRIPTION (COMPLETE).pdf

				4612-KOLNP-2008-(22-02-2012)-DRAWINGS.pdf

				4612-KOLNP-2008-(22-02-2012)-FORM 1.pdf

				4612-KOLNP-2008-(22-02-2012)-FORM 2.pdf

				4612-KOLNP-2008-(22-02-2012)-FORM 3.pdf

				4612-KOLNP-2008-(22-02-2012)-OTHERS.pdf

				4612-KOLNP-2008-(22-02-2012)-PETITION UNDER RULE 137.pdf

				4612-kolnp-2008-abstract.pdf

				4612-KOLNP-2008-AMANDED CLAIMS.pdf

				4612-kolnp-2008-claims.pdf

				4612-KOLNP-2008-CORRESPONDENCE 1.3.pdf

				4612-KOLNP-2008-CORRESPONDENCE-1.1.pdf

				4612-KOLNP-2008-CORRESPONDENCE-1.2.pdf

				4612-kolnp-2008-correspondence.pdf

				4612-KOLNP-2008-DESCRIPTION (COMPLETE)-1.1.pdf

				4612-kolnp-2008-description (complete).pdf

				4612-kolnp-2008-drawings.pdf

				4612-KOLNP-2008-EXAMINATION REPORT REPLY RECIEVED.pdf

				4612-KOLNP-2008-EXAMINATION REPORT.pdf

				4612-KOLNP-2008-FORM 1-1.1.pdf

				4612-kolnp-2008-form 1.pdf

				4612-KOLNP-2008-FORM 18 1.1.pdf

				4612-KOLNP-2008-FORM 2-1.1.pdf

				4612-kolnp-2008-form 2.pdf

				4612-KOLNP-2008-FORM 26.pdf

				4612-KOLNP-2008-FORM 3 1.2.pdf

				4612-KOLNP-2008-FORM 3-1.1.pdf

				4612-kolnp-2008-form 3.pdf

				4612-kolnp-2008-form 5.pdf

				4612-kolnp-2008-form-18.pdf

				4612-KOLNP-2008-GRANTED-ABSTRACT.pdf

				4612-KOLNP-2008-GRANTED-CLAIMS.pdf

				4612-KOLNP-2008-GRANTED-DESCRIPTION (COMPLETE).pdf

				4612-KOLNP-2008-GRANTED-DRAWINGS.pdf

				4612-KOLNP-2008-GRANTED-FORM 1.pdf

				4612-KOLNP-2008-GRANTED-FORM 2.pdf

				4612-KOLNP-2008-GRANTED-SPECIFICATION.pdf

				4612-KOLNP-2008-INTERNATIONAL EXM REPORT.pdf

				4612-KOLNP-2008-INTERNATIONAL PRELIMINARY EXAMINATION REPORT.pdf

				4612-kolnp-2008-international publication.pdf

				4612-KOLNP-2008-INTERNATIONAL SEARCH REPORT 1.1.pdf

				4612-kolnp-2008-international search report.pdf

				4612-KOLNP-2008-OTHERS 1.1.pdf

				4612-KOLNP-2008-OTHERS PCT FORM.pdf

				4612-KOLNP-2008-OTHERS.pdf

				4612-KOLNP-2008-PA.pdf

				4612-KOLNP-2008-PCT REQUEST FORM 1.1.pdf

				4612-kolnp-2008-pct request form.pdf

				4612-KOLNP-2008-REPLY TO EXAMINATION REPORT.pdf

				4612-kolnp-2008-specification.pdf

				4612-KOLNP-2008-TRANSLATED COPY OF PRIORITY DOCUMENT.pdf

« Previous Patent

Next Patent »

Patent Number	255705	

Indian Patent Application Number	4612/KOLNP/2008	

PG Journal Number	12/2013	

Publication Date	22-Mar-2013	

Grant Date	15-Mar-2013	

Date of Filing	14-Nov-2008	

Name of Patentee	THYSSENKRUPP STEEL AG	

Applicant Address	KAISER-WILHELM-STR.100 47166 DUISBURG	

Inventors:

#	Inventor's Name	Inventor's Address	

1	MANFRED MEURER	JOHANNES-LAERS-STRASSE 57A 47495 RHEINBERG	

2	CARMEN OSTWALD	SENGSBANK 39, 44149 DORTMUND	

3	OLIVER BENDICK	BACHSTRASSE 2, 58313 HERDECKE	

4	MICHAEL KELLER	ZUM BOHNENGARTEN 19 57258 FREUDENBERG	

5	ERICH NABBEFELD-ARNOLD	OBERM WALDCHEN 16 57482 WENDEN	

PCT International Classification Number	C23C 2/06	

PCT International Application Number	PCT/EP2007/054712	

PCT International Filing date	2007-05-15	

PCT Conventions:

#	PCT Application Number	Date of Convention	Priority Country	

1	06113963.0	2006-05-15	EUROPEAN UNION	

© All Indian Patents, 2013-2021.

  Patent data available in the public domain from Indian Patents Office, Department of Industrial Policy and Promotions, Ministry of Commerce and Industry, Government of India.
