Repository: anandvc/allindianpatents

File: patents/255868-ampholytic-copolymer-and-production-thereof.html (part 1 of 5)
Indian Patents. 255868:AMPHOLYTIC COPOLYMER AND PRODUCTION THEREOF

Indian Patents

Recently Granted Patents

  Recently Published Patents

Title of Invention	AMPHOLYTIC COPOLYMER AND PRODUCTION THEREOF

Abstract	Abstract AMPHOLYTIC COPOLYMER, PRODUCTION THEREOF, AND USE OF THE SAME The present invention relates to an ampholytic copolymer, to a process for its preparation, to cosmetic or pharmaceutical compositions which comprise at least one such ampholytic copolymer, and to further uses of these copolymers.	

Full Text	 

Ampholytic copolymer, production thereof, and use of the same

Description

The present invention relates to an ampholytic copolymer, to a process for its preparation, to cosmetic or pharmaceutical compositions which comprise at least one such ampholytic copolymer, and to further uses of these copolymers.

Polymers with a relatively large number of ionically dissociatable groups in the main chain and/or a side chain are referred to as polyelectrolytes. If these polymers have both anionogenic/anionic groups and also cationogenic/cationic groups, then these are amphoteric polyelectrolytes or ampholytic polymers. Ampholytic polymers with a sufficient number of dissociatable groups are water-soluble or water-dispersible and have found diverse applications in the field of coatings, paper auxiliaries, hygiene compositions, in the manufacture of textiles, and especially in pharmacy and cosmetics.

Cosmetically and pharmaceutically acceptable water-soluble polymers serve, for example in soaps, creams and lotions, as formulating agents, e.g. as thickener, foam stabilizer or water absorbent, or else to alleviate the irritative effect of other ingredients or to improve the dermal application of active ingredients. Their task in hair cosmetics consists in influencing the properties of the hair. In pharmacy, they serve, for example, as coatings or binders for solid medicaments. For hair cosmetics, film-forming polymers with ionic groups are used, for example, as conditioners for improving the dry and wet combability, the feel to the touch, the shine and the appearance of the hair, and also for imparting antistatic properties to the hair. Depending on the intended application, water-soluble polymers with cationic or anionic functionalities are used here. Thus, polymers with cationic functional groups have a high affinity to the negatively charged surface of the hair as a result of their structure. Polymers with anionic functionalities, such as, for example, if appropriate crosslinked polyacrylic acid, serve, for example, as thickeners, in addition polymers containing carboxylate groups are used, for example, for setting hairstyles.

The provision of products with a complex profile of properties often presents difficulties. For example, there is a need for polymers for cosmetic and other compositions which have good film-forming properties and at the same time allow the rheological properties of the compositions to be adjusted. In addition, esthetic requirements are increasingly being made on cosmetic and pharmaceutical products by the consumer. For example, with products of this type, a preference for clear, opaque formulations in the form of gels is currently observed. In many cases, the desired profile of properties can only be

achieved by using a plurality of polymers with ionic groups. However, the various polymers are often incompatible with one another, which can, for example, lead to undesired salting out. There is therefore a need for cosmetically and pharmaceutically compatible ampholytic polymers which are suitable, when used as the sole polymer component, for providing a certain profile of properties with regard to film formation and rheology and/or which are highly compatible with a large number of different polyelectrolytes.

Furthermore, active substances for cosmetics, but also for medicaments, hygiene products, material protection etc., i.e. substances which develop an effect even at low concentration, e.g. a cosmetic effect on the skin or the hair, pharmacological effect within an organism etc., are often formulated and used in the form of aqueous active substance preparations. Alternatively, formulation and administration is also possible in solid form, e.g. as powder or compact (tablet, etc.), in which case, however, transportation to the actual site of action involves conversion to an aqueous form. A principal problem with aqueous active substance preparations is the low solubility in water of many active ingredients, which is often less than 5 g/l at 23°C/1013 mbar. Here too, there is a continual need for cosmetically and pharmaceutically compatible ampholytic polymers which serve at the same time as solubilizers for components which are insoluble or only slightly soluble in water.

US 3,915,921 describes copolymers which comprise, in copolymerized form, an olefinically unsaturated carboxylic acid, a C10o-C30-aikyl (meth)acrylate and, if appropriate, a crosslinking monomer with at least two ethylenically unsaturated double bonds. In neutralized form, they serve as thickeners for diverse applications.

WO 97/21744 describes crosslinked anionic copolymers and their use as thickeners and dispersants in aqueous systems.

EP-A-0 982 021 describes the use of (partially) neutralized copolymers of

A)	50 to 99% by weight of monoethylenically unsaturated carboxylic acids and

B)	1 to 50% by weight of at least one comonomer chosen from

a)	monoethylenically unsaturated carboxylic esters with saturated Cs-Cao-alcohois,

b)	N-Ce-Cie-alkyI- and N,N-di-C8-Ci8-alkylcarboxamides,

c)	vinyl esters of aliphatic Ce-Cao-carboxylic acids,

d)	Ce-Cis-alkyI vinyl ethers,

and mixtures thereof

as thickeners for producing hair-washing compositions.

WO 01/62809 describes a cosmetic composition which comprises at least one water-soluble or water-dispersible polymer which comprises, in incorporated form,

a)	5 to 50% by weight of at least one a,p-ethylenically unsaturated monomer with a tert-butyl group,

b)	25 to 90% by weight of at least one N-vinylamide and/or N-vinyllactam,

c)	0.5 to 30% by weight of at least one compound with a free-radically polymerizable, a,P-ethyienically unsaturated double bond and at least one cationogenic and/or cationic group per molecule, and

d)	0 to 30% by weight of at least one further a,|3-ethylenically unsaturated compound, which may be compounds with at least one anionogenic and/or anionic group per molecule.

EP-A-670 333 describes crosslinked water-soluble polymer dispersions which are obtainable by polymerization of a monomer mixture comprising at least one water-soluble monomer, at least one crossiinker, and, if appropriate, hydrophobic and/or amphiphilic monomers in the presence of a polymeric dispersant. Besides a large number of others, water-soluble monomers which can be used are also N-vinyl-pyrrolidone, and monomers with cationic/cationizabie groups, such as N-vinylimidazole. The polymeric dispersants may be polyelectrolytes which comprise, in copolymerized form, for example, salts of (meth)acrylic acid as anionic monomer building blocks or quaternized derivatives of N,N-dimethylaminoethyl (meth)acrylate as cationic building blocks. Use of the polymer dispersions in cosmetics is not described.

EP-A-929 285 teaches the use of water-soluble copolymers which comprise, in copolymerized form, vinylcarboxamide units and vinylimidazole units as a constituent of cosmetic compositions. Polyelectrolyte complexes of these copolymers with polymers containing carboxylic acid groups are not disclosed in this document.

WO 00/27893 describes aqueous polymer dispersions based on N-vinylcarboxamides and, if appropriate, comonomers, in which case, besides a large number of others, mention is also made of N-vinylpyrrolidone, N-vinylimidazole and N-vinylimidazoie

derivatives. The polymerization takes place in the presence of at least one polymeric dispersant. Use of these polymer dispersions in cosmetics is described only very generally and without being demonstrated by a working example.

EP-A-1038891 describes water-soluble or water-dispersibie polymeric salts of at least one polymer and at least one oppositely charged neutralizing agent.

WO 02/41856 describes the use of polymer dispersions which are obtainable by polymerization of at least one water-soluble monomer in an aqueous salt solution which comprises at least one polyelectrolyte as dispersant for the cosmetic treatment of keratin materials. In addition, the dispersions comprise at least one agent for adjusting the viscosity, for example a polycarboxylic acid or a salt thereof. Water-solubfe monomers which can be used are cationic, anionic and nonionic monomers, preference being given to monomer mixtures which comprise at least one cationic monomer and, if appropriate, in addition acrylic acid and/or acrylamide.

WO 2005/004821 describes a cosmetic or pharmaceutical composition which comprises at least one polyelectrolyte complex which comprises at least one water-soluble or water-dispersible copolymer A1) with cationogenic groups, which comprises, in copolymerized form, vinylimidazole and/or a derivative thereof and at least one further monomer copolymerizable therewith, and at least one polymer A2) containing acid groups.

WO 2005/005497 describes an aqueous polymer dispersion Pd) which is obtainable by free-radical polymerization of a monomer mixture M) comprising

a)  at least one a,p-ethylenicaliy unsaturated amide-group-containing compound of the general formula I

where 

R^ is a group of the formula CH2=CR4'- and R1 and R3, independently of one another, are H, alkyl, cycloalkyi, heterocycloalkyi, aryl or hetaryl, or R' and R^ together with the amide group to which they are bonded are a lactam having 5 to 8 ring atoms,

b)	at least one free-radically polymerizable crosslinking compound with at least two a,p-ethylenically unsaturated double bonds per molecule,

c)	at least one compound with a free-radically polymerizable a,p-ethylenically unsaturated double bond and at least one cationogenic and/or cationic group per molecule,

in an aqueous medium in the presence of at least one polymeric anionic dispersant D). Also described are cosmetic or pharmaceutical compositions which comprise such a polymer dispersion or a polymer obtainable by drying such a dispersion.

WO 00/39176 describes a hydrophilic, cationic, ampholytic copolymer which comprises, in copolymerized form, 0.05 to 20 mol% of an anionic monomer with at least one carboxy group, 0 to 45 mol% of a cationic monomer with at least one amino group and, if appropriate, a hydrophobic monomer and/or a crosslinker, where the molar ratio of cationic to anionic monomer is about 2:1 to 16:1. These ampholytic copolymers can be used inter alia for modifying rheological properties of bodycare compositions.

WO 04/058837 describes an ampholytic copolymer which is obtainable by free-radical copolymerization of

a)	at least one ethylenically unsaturated compound with at least one anionogenic and/or anionic group,

b)	at least one ethylenically unsaturated compound with at least one cationogenic and/or cationic group,

c)	at least one unsaturated compound containing amide groups

and, if appropriate, further comonomers. Also described are polyelectrolyte complexes which comprise such an ampholytic copolymer, and cosmetic or pharmaceutical compositions based on these ampholytic copolymers and polyelectrolyte complexes.

US 2006/0084586 A1 describes rheology-modifying hair-setting resins which comprise a crosslinked copolymer based on vinylamide and carboxylic acid monomers. Polymers which comprise, in copolymerized form, at least one cationic compound chosen from N-vinylimidazole compounds, N-[3-(dimethylamino)propyl]acryiamide, N-[3-(dimethyl-amino)propyl]methacrylamide and mixtures thereof are not described.

There continues to be a need for polymers which, besides good film-forming properties, also allow the rheological properties of the products to be adjusted, meaning that they can be formulated, for example, in the form of mousses or gels. Also desirable are polymers which are suitable as solubilizers for components which are insoluble or only slightly soluble in water and/or are characterized by good compatibility with other formulation constituents. In addition, polymers for use in hair cosmetics should be characterized by further advantageous properties, such as for example the production of elastic hairstyles with simultaneously strong hold even at high atmospheric humidity, good ability to be washed out and by good feel of the hair treated therewith.

The invention firstly provides an ampholytic copolymer A) obtainable by free-radical copoiymerization of

a)	at least one compound with a free-radically polymerizable, a,p-ethylenically unsaturated double bond and at least one anionogenic and/or anionic group per molecule,

b)	at least one compound which is chosen from N-vinylimidazole compounds, N-[3-(dimethylamino)propyl]acrylamide, N-[3-(dimethylamino)propyl]methacrylamide and mixtures thereof,

c)	at least one free-radically polymerizable crosslinking compound which comprises at least two a,p-ethylenicaily unsaturated double bonds per molecule.

In particular at least part of the compounds a) and b) is used in the form of a monomer pair, where the molar ratio of anionogenic groups of component a) to cationogenic groups of component b) is about 1:1.

The ampholytic copolymers A) according to the invention can be prepared by conventional polymerization processes, e.g. by solution polymerization, emulsion polymerization, suspension polymerization or bulk polymerization. Copolymers with particularly advantageous properties, e.g. with generally higher molecular weights and a better capability as rheology modifiers (specifically as thickeners) than are achieved by conventional polymerization processes are achieved by the preparation in accordance with the method of precipitation polymerization. A preferred embodiment of the invention are therefore ampholytic copolymers A) which are obtainable by free-radical copoiymerization in accordance with the method of precipitation polymerization. In a specific embodiment, for the production of the copolymers according to the invention, use is made of at least two free-radical initiators whose decomposition temperatures and/or whose half-lives at a certain polymerization temperature are

different from one another. In this case, copolymers with particularly small residual monomer contents can be achieved. This is the case particularly if the initiator which decomposes at the higher temperature is added before completion, preferably before the start of the precipitation of the polymer.

In the precipitation polymerization, the monomers used are soluble in the reaction medium (monomer, solvent), but the corresponding polymer is not. The polymer which forms becomes unsoluble under the chosen polymerization conditions and precipitates out of the reaction mixture.

For the purposes of the present invention, the expression alkyl comprises straight-chain and branched alkyl groups. Suitable short-chain alkyl groups are, for example, straight-chain or branched CrCr-alkyl groups, preferably Ci-Ce-alkyI groups and particularly preferably Ci-C4-alkyl groups. These include, in particular, methyl, ethyl, propyl, isopropyl, n-butyl, 2-butyl, sec-butyl, tert-butyl, n-pentyl, 1-methylbutyl, 2-methylbutyl, 3-methylbutyl, 1,2-dimethylpropyl, 1,1-dim ethyl propyl, 2,2-dimethyl-propyl, 1-ethylpropyl, n-hexyl, 1-methylpentyl, 2-methylpentyl, 3-methylpentyl, 4-methylpentyl, 1,2-dimethylbutyl, 1,3-dimethylbutyl, 2,3-dimethylbutyl, 1,1-dimethylbutyl, 2,2-dimethylbutyl, 3,3-dimethylbutyl, 1,1,2-trimethylpropyl, 1,2,2-trimethylpropyl, 1-ethylbutyl, 2-ethylbutyl, 1-ethyl-2-methylpropyl, n-heptyl, 2-heptyl, 3-heptyl, 2-ethylpentyl, 1-propylbutyl, octyl etc.

Suitable longer-chain Cs-Cso-alkyI groups and Ca-Cao-alkenyl groups are straight-chain and branched alkyl and alkenyl groups. Preference is given here to predominantly linear alkyl radicals, as also occur in natural or synthetic fatty acids and fatty alcohols and in oxo alcohols, which may, if appropriate, additionally be mono-, di- or polyunsaturated. These include, for example, n-hexyl(ene), n-heptyl(ene), n-octyl(ene), n-nonyl(ene), n-decyl(ene), n-undecyl(ene), n-dodecyl(ene), n-tridecyl(ene), n-tetradecyl{ene), n-pentadecyl(ene), n-hexadecyl(ene), n-heptadecyl(ene), n-octadecyl(ene), n-nonadecyl(ene), arachinyl(ene), behenyl(ene), lignocerinyl(ene), melissinyl(ene), etc.

CycloalkyI is preferably Cs-Cs-cycloalkyI, such as cyclopentyl, cyclohexyl, cycloheptyl or cyclooctyl.

Aryl comprises unsubstituted and substituted aryl groups and is preferably phenyl, tolyl, xylyl, mesityl, naphthyl, fluorenyl, anthracenyl, phenanthrenyl, naphthacenyl and in particular phenyl, tolyl, xylyl or mesityl.

In the text below, compounds which are derived from acrylic acid and methacrylic acid may sometimes be referred to in short by adding the syllable "(meth)" to the compound derived from acrylic acid.

The copolymers A) according to the invention can advantageously be formulated as gels under normal conditions (20°C). "Gel-like consistency" is shown by formulations which have a higher viscosity than a liquid and which are self-supporting, i.e. which retain a shape imparted to them without a shape-stabilizing covering. In contrast to solid formulations, gel-like formulations can, however, easily be deformed under the application of shear forces. The viscosity of the gel-like compositions is preferably in a range from greater than 600 to about 60 000 mPas, particularly preferably from 6000 to 30 000 mPas. The gels are preferably hair gels.

For the purposes of the present invention, water-soluble monomers and polymers are understood as meaning monomers and polymers which dissolve in water at 20°C in an amount of at least 1 g/l. Water-dispersible monomers and polymers are understood as meaning monomers and polymers which disintegrate into dispersible particles under the application of shear forces, for example by stirring. Hydrophilic monomers are preferably water-soluble or at least water-dispersible. The copolymers A) according to the invention are generally water-soluble.

The ampholytic copolymers A) according to the invention have both anionogenic and/or anionic groups, and also cationogenic and/or cationic groups. To prepare them, preferably part of the monomers a) and b) is used together, i.e. in the form of a monomer pair ("monomer salt"). In this monomer composition, the molar ratio of anionogenic and anionic groups of component a) to cationogenic and cationic groups of component b) is about 1:1 (i.e. monovalent monomers are essentially used in equimolar amounts). The monomer pairs can be prepared separately prior to being used for the polymerization. However, preference is given to the "in situ" preparation of the monomer pairs through joint use (e.g. joint feed) during the preparation of the copolymers.

Preferably, the amount of compounds used for the polymerization in the monomer pair is at least 1% by weight, preferably at least 2% by weight, in particular at least 3% by weight.

Further monomers with ionogenic/ionic groups which are not used in the form of the monomer pair for the polymerization are preferably used in initially uncharged form, i.e. with anionogenic or cationogenic groups. If desired, for the preparation of the ampholytic copolymers according to the invention it is possible to also use already

charged monomers, i.e. monomers with anionic and cationic groups, instead of uncharged monomers or in addition to uncharged monomers or in addition to the monomer pairs. The counterions which these monomers carry are then preferably derived from acids or bases, as are described below for adjusting the pH during the polymerization or of the polymers obtained. Cationic monomers are, in addition, used in partially or completely quaternized form.

Preferably, the copolymers A) have a clear excess of anionogenic/anionic groups or of cationogenic/cationic groups. In a specific embodiment, for the copolymerization, monomers with ionogenic or ionic groups are used in amounts such that the copolymer A) has a molar excess of anionogenic/anionic groups compared with cationogenic/cationic groups or a molar excess of cationogenic/cationic groups compared with anionogenic/anionic groups of at least 1.2:1, particularly preferably at least 1.4:1, in particular at least 2:1, especially at least 2.5:1.

In particular, the copolymers A) according to the invention comprise no silicon-atom-containing groups in incorporated form.

Monomer a)

The copolymers A) according to the invention comprise, in copolymerized form, as compound a), at least one compound with a free-radically polymerizable a,p-ethylenically unsaturated double bond and at least one anionogenic and/or anionic group per molecule. The component a) can be used in an amount of from 1 to 96% by weight, such as from 2 to 90% by weight, based on the total weight of the compounds used for the polymerization. The component a) is preferably used in an amount of from 2 to 70% by weight, preferably 3 to 60% by weight, based on the total weight of the compounds used for the polymerization (i.e. components a), b), c) and, if present, d) to h)).

Preferably, the compounds a) are chosen from monoethylenically unsaturated carboxylic acids, sulfonic acids, phosphonic acids and mixtures thereof.

The monomers a) include monoethylenically unsaturated mono- and dicarboxylic acids having 3 to 25, preferably 3 to 6, carbon atoms, which can also be used in the form of their salts or anhydrides. Examples thereof are acrylic acid, methacrylic acid, ethacrylic acid, a-chloroacrylic acid, crotonic acid, maleic acid, maleic anhydride, itaconic acid, citraconic acid, mesaconic acid, glutaconic acid, aconitic acid and fumaric acid. The monomers a) also include the half-esters of monoethylenically unsaturated dicarboxylic acids having 4 to 10, preferably 4 to 6, carbon atoms, e.g. of maleic acid, such as

monomethyl maleate. The monomers a) also include monoethylenically unsaturated sulfonic acids and phosphonic acids, for example vinylsulfonic acid, allylsulfonic acid, sulfoethyl acrylate, sulfoethyl methacrylate, sulfopropyl acrylate, sulfopropyl methacrylate, 2-hydroxy-3-acryloxypropylsulfonic acid, 2-hydroxy-3-methacryloxy-propyisulfonic acid, styrenesulfonic acid, 2-acrylamido-2-methylpropanesulfonic acid, vinylphosphonic acid and allylphosphonic acid. The monomers a) also include the salts of the abovementioned acids, in particular the sodium, potassium and ammonium salts, and also the salts with amines. The monomers a) can be used as they are or as mixtures with one another. The weight fractions given ail refer to the acid form.

Preferably, the component a) is chosen from acrylic acid, methacrylic acid, ethacrylic acid, a-chloroacrylic acid, crotonic acid, maleic acid, maleic anhydride, fumaric acid, itaconic acid, citraconic acid, mesaconic acid, glutaconic acid, aconitic acid and mixtures thereof.

The component a) is particularly preferably chosen from acrylic acid, methacrylic acid and mixtures thereof.

Monomer b)

The copolymers according to the invention comprise preferably 2 to 96% by weight, particularly preferably 2 to 90% by weight, especially preferably 3 to 70% by weight, based on the total weight of the monomers used for the polymerization, of at least one monomer b) in oopolymerized form. Suitable monomers b) are compounds of the formula 

in which R5 to R7', independently of one another, are hydrogen, C1-C4-alkyi or phenyl. Preferably, R5 to R7 are hydrogen.

Furthermore, the copolymer preferably comprises, as monomer b), at least one N-vinylimidazole compound of the general formula (11)

As monomer b), preference is given to 1-vinylimidazole (N-vinylimidazole).

Suitable monomers b) are also the compounds obtainable by protonation or quaternization of the abovementioned N-vinylimidazole compounds. Examples of such charged monomers b) are quaternized vinylimidazoles, in particular 3-methyl-1-vinyl-imidazolium chloride and methosulfate. Suitable acids and alkylating agents are listed below for component f).

A specific embodiment covers copolymers A) which comprise, in copolymerized form, at least one N-vinylimidazole compound, specifically N-vinylimidazole, as sole monomer b). If at least one N-vinylimidazole compound, specifically N-vinylimidazole, is used as sole monomer b), then the fraction is preferably 3 to 96% by weight, based on the total weight of the compounds used for the polymerization.

Suitable monomers b) are also N-[3-(dimethylamino)propyl]acrylamide, N-[3-(dimethylamino)propyI]methacrylamide and mixtures thereof.

A preferred monomer b) is N-[3-(dimethylamino)propyl]methacrylamide (DMAPMAM).

A specific embodiment covers copolymers A) which comprise, in copolymerized form, N-[3-(dimethylamino)propyl]acrylamide and/or N-[3-(dimethylamino)propyl]methacryl-amide, specifically DMAPMAM, as sole monomer b). The fraction of N-[3-(dimethyl-amino)propyl]acrylamide and N-[3-(dimethylamino)propyl]methacrylamide (in total, if both are present) is then preferably 2 to 95% by weight, particularly preferably 3 to 60% by weight, based on the total weight of the monomers used for the polymerization.

Instead of or in addition to the abovementioned compounds b), the copolymers A) can comprise, in copolymerized form, at least one other monomer f) having at least one cationogenic and/or cationic group. The fraction of these monomers f) is preferably 0 to 50% by weight, particularly preferably 0 to 30% by weight, very particularly preferably 0.1 to 20% by weight, based on the total weight of the compounds used for the polymerization.

Crosslinker c)

The copolymers A) can, if desired, comprise at least one crosslinker, i.e. a compound with two or more than two ethylenically unsaturated, nonconjugated double bonds in copolymerized form.

Preferably, crosslinkers are used in an amount of from 0.01 to 5% by weight, particularly preferably 0.1 to 4% by weight, based on the total weight of the monomers used for the polymerization.

Suitable crosslinkers c) are, for example, acrylic esters, methacrylic esters, allyl ethers or vinyl ethers of at least dihydric alcohols. The OH groups of the parent alcohols here may be completely or partially etherified or esterified; however, the crosslinkers comprise at least two ethylenically unsaturated groups.

Examples of the parent alcohols are dihydric alcohols, such as 1,2-ethanediol, 1,2-propanediol, 1,3-propanediol, 1,2-butanediol, 1,3-butanediol, 2,3-butanediol, 1,4-butanediol, but-2-ene-1,4-diol, 1,2-pentanediol, 1,5-pentanediol, 1,2-hexanediol, 1,6-hexanediol, 1,10-decanediol, 1,2-dodecanediol, 1,12-dodecanediol, neopentyl glycol, 3-methylpentane-1,5-diol, 2,5-dimethyi-1,3-hexanediol, 2,2,4-trimethyi-1,3-pentanediol, 1,2-cyclohexanediol, 1,4-cyclohexanediol, 1,4-bis(hydroxymethyl)cyciohexane, hydroxypivalic neopentyl glycol monoester, 2,2-bis(4-hydroxyphenyl)propane, 2,2-bis[4-{2-hydroxypropyl)phenyl]propane, diethylene glycol, triethylene glycol, tetraethylene glycol, dipropylene glycol, tripropylene glycol, tetrapropylene glycol, 3-thiopentane-1,5-diol, and polyethylene glycols, polypropylene glycols and polytetrahydrofurans with molecular weights of in each case 200 to 10 000. Apart from the homopolymers of ethylene oxide and propylene oxide, it is also possible to use block copolymers of ethylene oxide or propylene oxide or copolymers which comprise incorporated ethylene oxide and propylene oxide groups. Examples of parent alcohols with more than two OH groups are trimethylolpropane, glycerol, pentaerythritol, 1,2,5-pentanetriol, 1,2,6-hexanetriol, triethoxycyanuric acid, sorbitan, sugars, such as sucrose, glucose, mannose. The polyhydric alcohols can of course also be used following reaction with ethylene oxide or propylene oxide as the corresponding ethoxylates or propoxylates. The polyhydric alcohols can also firstly be converted to the corresponding glycidyl ethers by reaction with epichlorohydrin. Preference is given to ethylene glycol di{meth)acrylate and polyethylene glycol di(meth)acrylates.

Further suitable crosslinkers c) are the vinyl esters or the esters of monohydric, unsaturated alcohols with ethylenically unsaturated Cs-Ce-carboxylic acids, for example acrylic acid, methacrylic acid, itaconic acid, maleic acid or fumaric acid. Examples of such alcohols are allyl alcohol, 1-buten-3-ol, 5-hexen-1-ol, 1-octen-3-ol, 9-decen-1-ol, dicyclopentenyl alcohol, 10-undecen-1-ol, cinnamyl alcohol, citronellol, crotyl alcohol or cis-9-octadecen-1-ol. However, it is also possible to esterify the monohydric, unsaturated alcohols with polybasic carboxylic acids, for example malonic acid, tartaric acid, trimellitic acid, phthalic acid, terephthalic acid, citric acid or succinic acid.

Further suitable crosslinkers c) are esters of unsaturated carboxylic acids with the above-described polyhydric alcohols, for example of oleic acid, crotonic acid, cinnamic acid or 10-undecenoic acid.

Suitable crosslinkers c) are also straight-chain or branched, linear or cyclic, aliphatic or aromatic hydrocarbons which have at least two double bonds, which, in the case of aliphatic hydrocarbons, must not be conjugated, e.g. divinylbenzene, divinyltoluene, 1,7-octadiene, 1,9-decadiene, 4-vinyl-1-cyclohexene, trivinylcyclohexane or polybutadienes with molecular weights of from 200 to 20 000.

Also suitable as crosslinkers c) are the acrylamides, methacrylamides and N-allylamines of at least difunctional amines. Such amines are, for example, 1,1-diaminomethane, 1,2-diaminoethane, 1,3-diaminopropane, 1,4-diaminobutane, 1,6-diaminohexane, 1,12-dodecanediamine, piperazine, diethylenetriamine or isophoronediamine. Likewise suitable are the amides of allylamine and unsaturated carboxylic acids, such as acrylic acid, methacrylic acid, itaconic acid, maleic acid, or at least dibasic carboxylic acids, as have been described above.

In addition, triallylamine and triallylmonoalkylammonium salts, e.g. triallyimethylammonium chloride or methyl sulfate, are suitable as crosslinkers c).

Also suitable are N-vinyl compounds of urea derivatives, at least difunctional amides, cyanurates or urethanes, for example of urea, ethyieneurea, propyleneurea or tartardiamide, e.g. N,N'-divinylethyleneurea or N,N'-divinylpropyleneurea.

Further suitable crosslinkers c) are divinyldioxane, tetraallylsilane or tetravinylsilane.

It is of course also possible to use mixtures of the abovementioned compounds c).

As crosslinkers c), very particular preference is given to ethylene glycol di(meth)acrylate, polyethylene glycol di(meth)acrylates, pentaerythritol triallyl ether, methylenebisacrylamide, N,N'-divinylethyleneurea, triallylamine and triallylmonoalkylammonium salts.

Monomer d)

In a preferred embodiment, the copolymers according to the invention comprise, in copolymerized form, in addition to the abovementioned monomers a) to c), at least one further monomer d) containing amide groups and of the general formula I

where

one of the radicals R1 to R3 is a group of the formula CH2=CR4'-, where R" = H or Ci-C4-alkyl, and the other radicals R1 to R3 independently of one another, are H, alkyl, cycloalkyi, heterocycloalkyi, aryl or hetaryl,

where R1 and R2, together with the amide group to which they are bonded, may also be a lactam having 5 to 8 ring atoms,

where R^ and R^, together with the nitrogen atom to which they are bonded, may also be a five- to seven-membered heterocycle,

with the proviso that the sum of the carbon atoms of the radicals R\ R^ and R^ is at most 8.

Preferably, in addition to the carbonyl carbon atom of the amide group, the compounds of component d) have at most 7 further carbon atoms.

Preferably, the compounds of component d) are chosen from primary amides of a,p-ethylenically unsaturated monocarboxyiic acids, N-vinylamides of saturated monocarboxylic acids, N-vinyllactams, N-alkylamides and N,N-dialkylamides of a,p-ethylenically unsaturated monocarboxylic acids and mixtures thereof.

Preferred mononers d) are N-vinyilactams and derivatives thereof, which can, for example, have one or more d-Ce-alkyl substituents, such as methyl, ethyl, n-propyl, isopropyl, n-butyl, sec-butyl, tert-butyl etc. These include, for example, N-vinyl-pyrrolidone, N-vinylpiperidone, N-vinylcaprolactam, N-vinyl-5-methyl-2-pyrrolidone, N-vinyl-5-ethyl-2-pyrrolidone, N-vinyl-6-methyl-2-piperidone, N-vinyi-6-ethyl-2-piperidone, N-vinyl-7-methyl-2-caprolactam, N-vinyl-7-ethyl-2-caprolactam etc.

Particular preference is given to using N-vinylpyrrolidone and/or N-vinyicaprolactam.

Suitable monomers d) are also acryiamide and methacrylamide.

Suitable N-alkylamides and N,N-dialkylamides of a,p-ethylenically unsaturated monocarboxylic acids which, in addition to tine carbonyl carbon atom of the amide group, have at most 7 further carbon atoms are, for example, N-methyl(meth)acrylamide, N-ethyl(meth)acrylamide, N-propyl(meth)acrylamide, N-(n-butyl)(meth)acry!amide, N-tert-butyl(meth)acrylamide, n-pentyl(meth)acrylamide, n-hexyl(meth)acrylamide, n-heptyl(meth)acryiamide, N,N-dimethyl(meth)acrylamide, N,N-diethyl(meth)acrylamide, piperidinyl(meth)acrylamide, morpholinyl(meth)acryl-amide and mixtures thereof.

Open-chain N-vlnylamide compounds suitable as monomers d) are, for example, N-vinylformamide, N-vinyl-N-methylformamide, N-vinylacetamide, N-vinyl-N-methyl-acetamide, N-vinyl-N-ethylacetamide, N-vinylpropionamide, N-vinyl-N-methyl-propionamide, N-vinyl-butyramide and mixtures thereof. Preference is given to using N-vinylformamide.

The copolymers A) according to the invention comprise preferably 5 to 95% by weight, particularly preferably 10 to 90% by weight, based on the total weight of the compounds used for the polymerization, of at least one monomer d) in copolymerized form.

Monomer e)

The copolymers A) according to the invention comprise, in copolymerized form, preferably 0.2 to 50% by weight, particularly preferably 0.5 to 40% by weight, in particular 1 to 30% by weight, based on the total weight of the compounds used for the polymerization, of at least one hydrophobic monomer e) (and/or at least one hydrophobic monomer g)).

Suitable compounds e) are chosen from compounds of the general formulae III a). Hi b). III c), Hi d) and III e)

in which

the order of the alkylene oxide units is arbitrary,

k and I, independently of one another, are an integer from 0 to 1000, where the sum of k and I is at least 5,

R®  is hydrogen or Ci-C4-alkyl, preferably methyl,

R®  is Cs-Cso-alkyI or Cs-Cso-aikenyl, and

X  is 0 or a group of the formula NR^°, in which R^°is H, alkyi, alkenyl, cycloalkyl, heterocycloalkyi, aryl or hetaryl.

Suitable monomers of the formula III a) in which X is 0 are, for example, n-octyl (meth)acrylate,1,1,3,3-tetramethylbutyl (meth)acrylate, ethylhexyl (meth)acrylate, n-nonyl (meth)acrylate, n-decyl (meth)acrylate, n-undecyl (meth)acrylate, tridecy! (meth)acrylate, myristyl {meth)acrylate, pentadecyl (meth)acrylate, palmityl

(meth)acrylate, heptadecyl (meth)acrylate, nonadecyl (meth)acrylate, arrachinyl (meth)acrylate, behenyl (meth)acrylate, lignocerenyl (nneth)acrylate, cerotinyl (meth)acrylate, melissinyl (meth)acrylate, palmitoleinyl (meth)acrylate, oleyl (meth)acrylate, linolyl (meth)acrylate, linolenyl (meth)acrylate, stearyi (meth)acrylate, lauryl (meth)acrylate and mixtures thereof.

Suitable monomers of Ihe formula III a) in which X is NR^° are, for example, n-octyl(meth)acrylamide, 1,1,3,3-tetramethylbutyl(meth)acrylamide, ethylhexyl(meth)acrylamide, n-nonyl(meth)acrylamide, n-decyl(meth)acrylamide, n-undecyl(meth)acrylamide, tridecyl(meth)acrylamide, myristyl(meth)acrylamide, pentadecyl(meth)acrylamide, palmityl(meth)acrylamide, heptadecyl(meth)acrylamide, nonadecyl(meth)acrylamide, arrachinyl(meth)acrylamide, behenyl(meth)acrylamide, lignooerenyl(meth)acrylamide, cerotinyl(meth)acrylamide, melissinyl(meth)acrylamide, palmitoleinyl(meth)acry!amide, oleyl(meth)acrylamide, iinolyl(meth)acrylamide, linolenyl(meth)acrylamide, stearyl(meth)acrylamide, lauryl(meth)acrylamide, N-methyl-N-(n-octyl)(meth)acrylamide, N,N,-di(n-octyl)(meth)acrylamide and mixtures thereof.

Suitable monomers of the formula III b) are, for example, n-octyl vinyl ether, 1,1,3,3-tetramethylbutyl vinyl ether, ethylhexyl vinyl ether, n-nonyl vinyl ether, n-decyl vinyl ether, n-undeoyi vinyl ether, tridecyl vinyl ether, myristyl vinyl ether, pentadecyl vinyl ether, palmityl vinyl ether, heptadecyl vinyl ether, octadecyl vinyl ether, nonadecyl vinyl ether, arrachinyl vinyl ether, behenyl vinyl ether, lignocerenyl vinyl ether, cerotinyl vinyl ether, melissinyl vinyl ether, palmitoleinyl vinyl ether, oleyl vinyl ether, linolyl vinyl ether, linolenyl vinyl ether, stearyi vinyl ether, lauryl vinyl ether and mixtures thereof.

In the formulae III c) and III d), k is preferably an integer from 1 to 500, in particular 3 to 250. Preferably, I is an integer from 0 to 100.

Preferably, R® in the formula III c) is hydrogen, methyl, ethyl, n-propyl, isopropyl, n-butyl, sec-butyl, tert-butyl, n-pentyl or n-hexyl, in particular hydrogen, methyl or ethyl.

Preferably, R^ in the formulae III c) and III d) is n-octyl, 1,1,3,3-tetramethylbutyl, ethylhexyl, n-nonyl, n-decyl, n-undecyl, tridecyl, myristyl, pentadecyl, palmityl, heptadecyl, octadecyl, nonadecyl, arrachinyl, behenyl, lignocerenyl, cerotinyl, melissinyl, palmitoleinyl, oleyl, linolyl, linolenyl, stearyi, lauryl.

Preferably, X in the formula III o) is O or NH.

Suitable polyether acrylates III c) are, for example, the polycondensation products of the abovementioned a,p-ethylenically unsaturated mono- and/or dicarboxylic acids and

the acid chlorides, acid amides and anhydrides with polyetherols thereof. Suitable polyetherols can be prepared easily by reacting ethylene oxide, 1,2-propylene oxide and/or epichlorohydrin with a starter molecule, such as water or a short-chain alcohol R^-OH. The alkylene oxides can be used individually, alternately one after the other or as a mixture. The polyether acryiates I lie) can be used on their own or in mixtures for the preparation of the polymers used according to the invention.

Suitable ally! alcohol alkoxylates III d) are, for example, the etherification products of aliyl chloride with corresponding polyetherols. Suitable polyetherols can be prepared easily by reacting ethylene oxide, 1,2-propylene oxide and/or epichlorohydrin with a starter alcohol R^-OH. The alkylene oxides can be used individually, alternately one after the other or as a mixture. The allyl alcohol alkoxylates III d) can be used on their own or in mixtures for the preparation of the polymers used according to the invention.

Suitable monomers III e) are Cs-Cao-, preferably C8-C22-carboxylic acid vinyl esters. These include, for example, n-octyl vinyl ester, 1,1,3,3-tetramethylbutyl vinyl ester, ethylhexyl vinyl ester, n-nonyl vinyl ester, n-decyl vinyl ester, n-undecyl vinyl ester, tridecyl vinyl ester, myristyl vinyl ester, pentadecyl vinyl ester, palmityl vinyl ester, heptadecyl vinyl ester, octadecyl vinyl ester, nonadecyl vinyl ester, arrachinyl vinyl ester, behenyl vinyl ester, lignocerenyl vinyl ester, cerotinyl vinyl ester, melissinyl vinyl ester, palmitoleinyl vinyl ester, oleyl vinyl ester, linoiyl vinyl ester, linolenyl vinyl ester, stearyl vinyl ester, lauryl vinyl ester and mixtures thereof.

Monomer f)

The copolymers A) can additionally comprise, in copolymerized form, at least one monomer f) which is chosen from a,(3-ethylenically unsaturated compounds with cationogenic and/or cationic groups that are different from component b).
