Repository: anandvc/allindianpatents

File: patents/255974-field-effect-transistor-having-a-channel-comprising-an-oxide-semiconductor-material-including-indium-and-zinc.html (part 1 of 3)
Indian Patents. 255974:FIELD-EFFECT TRANSISTOR HAVING A CHANNEL COMPRISING AN OXIDE SEMICONDUCTOR MATERIAL INCLUDING INDIUM AND ZINC

Indian Patents

Recently Granted Patents

  Recently Published Patents

Title of Invention	FIELD-EFFECT TRANSISTOR HAVING A CHANNEL COMPRISING AN OXIDE SEMICONDUCTOR MATERIAL INCLUDING INDIUM AND ZINC

Abstract	Disclosed herein is a field-effect transistor comprising a channel comprised of an oxide semiconductor material including In and Zn, The atomic compositional ratio expressed by In/(In + Zn) is not less than 35 atomic and not more than 55 atomic%. Ga is not included in the oxide semiconductor material or the atomic compositional ratio expressed by Ga/(In + Zn + Ga) is set to be 30 atomic% or lower when Ga is included therein. The transistor has improved S-value and field-effect mobility.	

Full Text	 

DESCRIPTION

FIELD-EFFECT TRANSISTOR

TECHNICAL FIELD

The present invention relates to a field-effect transistor using an oxide semiconductor.  In addition, the present invention relates to a display apparatus using an organic electroluminescence device, inorganic electroluminescence device or a liquid crystal device, and utilizing the transistor. BACKGROUND ART

A technique related to a TFT (thin film transistor) using an oxide semiconductor including In, Zn, and Ga for a channel is described in "Nature", Vol. 432, 25, November 2004 (pp. 488-492).

The article of "Nature", Vol. 432, 25, November 2004 (pp. 488-492) describes a technique for using an amorphous oxide semiconductor having an atomic compositional ratio of In : Ga : Zn == 1.1 : 1.1 : 0.9 (atomic ratio) for a channel layer of the TFT.

The inventors of the present invention have formed an oxide semiconductor film having a substantially equal atomic compositional ratio among In, Ga, and Zn by a sputtering method, and have determined that the oxide semiconductor film is available for the channel layer of TFT.

Then, in order to realize superior TFT devices, the inventors of the present invention studied the compositional dependence of In-Ga-Zn-0 semiconductor in detail•

As a result, the present invention has been made in which an S^value and a field-effect mobility, each of which is one of evaluation items of transistor characteristics, can be improved by making the compositional ratio of Ga to In and Zn smaller than conventional atomic compositional ratios.  In addition, In-Ga-Zn atomic compositional ratios which show excellent TFT characteristics in temporal stability and operating stability are technically disclosed.

DISCLOSURE OF THE INVENTION

According to a first aspect of the present invention, there is provided a field-effect transistor including a channel made of an oxide semiconductor material including In and Zn, in which the atomic compositional ratio expressed by In/(In + Zn) is not less than 35 atomic% and not more than 55 atomic%, and Ga is not included in the oxide semiconductor material or the atomic compositional ratio expressed by Ga/(In + Zn + Ga) is 30 atomic% or lower when Ga is included therein.

Further, in the field-effect transistor, the compositional ratio expressed by Ga/(In + Zn + Ga) is

15 atomic% or lower.

Further, in the field-effect transistor, the atomic compositional ratio expressed by Ga/(In + Zn + Ga) is equal to or smaller than 5 atomic%.

Further, in the field-effect transistor, the atomic compositional ratio expressed by Ga/(In + Zn + Ga) is not less than 5 atomic% and not more than 15 atomic!.

With respect to the compositional ratio, it is preferable that the atomic compositional ratio expressed by In/(In f Zn) be 40 atomic% or higher or the compositional ratio be 50 atomic% or lower.

According to another aspect of the present invention, there is provided a field-effect transistor including a channel made of an oxide semiconductor including In and Zn, in which the oxide semiconductor has a composition in a region surrounded by a, f, i, and k shown in Table 1 below,

According to another aspect of the present invention, there is provided a field-effect transistor including a channel made of an oxide semiconductor including In and Zn, in which the oxide semiconductor has a composition in a region surrounded by S, n, k, and V shown in Table 1 below.

According to another aspect of the present invention, there is provided a field-effect transistor including a channel made of an oxide semiconductor

including In and Zn, in which the oxide semiconductor has a composition in a region surrounded by R, e, q, and S shown in Table 1 below.

According to another aspect of the present invention, there is provided a field-effect transistor including a channel made of an oxide semiconductor including In and Zn, in which the oxide semiconductor has a composition on a line R-e shown in Table 1 below.

According to another aspect of the present invention, there is provided a field-effect transistor including a channel made of an oxide semiconductor including In and Zn, in which the oxide semiconductor has a composition in a region surrounded by n, g, U, and T shown in Table 1 below.

According to another aspect of the present Invention, there is provided a field-effect transistor including a channel made of an oxide semiconductor including In and Zn, in which the oxide semiconductor has a composition in a region surrounded by Y, h, i, and k shown in Table 1 below.

According to another aspect of the present invention, there is provided a field-effect transistor including a channel made of an oxide semiconductor including In and Zn, in which the oxide semiconductor has a composition in a region surrounded by a, f, i, and k of the phase diagram shown in Table 1 with respect to In, Zn, and Ga and further includes Sn added

thereto.

In particular, it is preferable that the ratio of Sn to the sum of In, Zn, Ga, and Sn which are included in the oxide semiconductor is 0.1 atomic% to 20 atomic%

According to another aspect of the present invention, there is provided a transistor using an oxide semiconductor including In and Zn for a channel. The oxide semiconductor has an atomic compositional ratio expressed by In/(In + Zn) of 35 atomic% or higher and 45 atomic% or lower.

According to another aspect of the present invention, there is provided a transistor using an oxide semiconductor including In and Zn for a channel, The channel layer has a resistivity of 1 Qcm or higher and 1 JcQcm or lower. Table 1:

Ga

1060

10  20  30  40  50  60  70  80  90

In

According to the present invention, a field-effect transistor whose transistor characteristics including field-effect mobility and S-value are excellent and whose reliability is high can be provided

Further features of the present invention will become apparent from the following description of exemplary embodiments (with reference to the attached drawings).

BRIEF DESCRIPTION OF THE DRAWINGS

FIG. 1 is an explanatory phase diagram showing an oxide according to the present invention;

FIG. 2 shows an example of a structure of a transistor according to the present invention;

FIG, 3 is a phase diagram showing a summary of results obtained in Example 1;

FIG. 4 is a phase diagram showing a summary of results obtained in Example 2;

FIG. 5 is a phase diagram showing a summary of carrier mobilities of TFTs based on results obtained in Examples 1 to 4;

FIG. 6 is a graph showing a relationship between the In-Zn compositional ratio and the resistivity of the In-Zn-0 film produced in Example 3;

FIG* 7A is a graph showing a relationship between the compositional ratio of the In-Zn-0 film of a TFT device produced in Example 3 and the carrier mobility.

and FIG. 7B is a graph showing a relationship between the compositional ratio and the current ON/OFF ratio;

FIG, 8A is a graph showing a relationship between the compositional ratio of the In-Zn-0 film of the TFT device produced in Example 3 and the threshold voltage, and FIG- 8B is a graph showing a relationship between the compositional ratio and the sub-threshold swing value (S-value);

FIG. 9 is a graph showing a transfer characteristic of the TFT device produced in Example 3;

FIG. 10 is an explanatory phase diagram showing an oxide according to the present invention;

FIGS, llA and IIB show structural examples of a thin film transistor according to the present invention (i.e., sectional views);

FIGS. 12h  and 128 show graphs of TFT characteristics of the thin film transistor according to the present invention;

FIGS- 13A and 138 show graphs of hysteresis characteristics of the thin film transistor according to the present invention;

FIG. 14 is a graphi showing a relationship between an electron carrier concentration of an amorphous oxide film of In-Ga-Zn-0 and an oxygen partial pressure during film formation;

FIGS, 15A, 15B, 15C, and 15D show graphs of a relationship between an oxygen flow rate in an

atmosphere during film formation on the In-Zn-0 film of the TFT device produced in Example 3 and each of TFT characteristics thereof;

FIG. 16 is a phase diagram showing a summary of results obtained in Example 3;

FIG, 17 is a phase diagram showing a summary of results obtained in Example 4;

FIG- 18 is a phase diagram showing a summary of the results obtained in Examples 1 to 4;

FIG. 19 is a graph showing a temporal change in resistivity of the In-Zn-O film produced in Example 3;

FIG, 20 is a graph showing a temporal change in TFT characteristic of the thin film transistor produced in Example 3;

FIG* 21 is a graph showing a temporal change in resistivity of an In-Ga-Zn-0 film produced in Example 4;

FIG- 22 is a graph showing a temporal change in TFT characteristic of a thin film transistor produced in Example 4;

FIG. 23 is a graph showing a temporal change in resistivity of an In-Ga-Zn-0 film produced in Example 4/

FIGS. 24A, 24B, and 24C show graphs of TFT characteristics, obtained before and after an application of a DC bias stress, of the thin film transistor produced in Example 1; and

FIG. 25 shows graphs of TFT characteristics obtained before and after the application of the DC bias stress, of the thin film transistor produced in Example 3.

BEST MODE FOR CARRYING OUT THE INVENTION (First Embodiment)

First, the S-value which is one of evaluation items of transistor operating characteristics will be described.  FIGS. 12A and 12B show typical characteristics of a field-effect transistor according to the present invention.

While a voltage Vd of approximately 5 V to 20 V is applied between a source electrode and a drain electrode, switching a gate voltage Vg to be applied between 0 V and 5 V to 20 V can control a,current Id flowing between the source electrode and the drain electrode (i.e., ON/OFF operations).

FIG, 12A shows an example of an Id-Vd characteristic with changing Vg and FIG. 12B shows an example of an Id-Vg characteristic (i.e., transfer characteristic) at Vd = 6 V,

There are various evaluation items of the transistor characteristics,  For example, there are field-effect mobility p, threshold voltage (Vth), ON/OFF ratio, S-value, and the like.

The field-effect mobility can be obtained from a

characteristic in a linear region or a characteristic in a saturation region.  For example, there is a method of creating a Vid-Vg graph based on a result of the transfer characteristic and deriving a field-effect mobility from the gradient of the graph.  In this specification, a field-effect mobility is evaluated using this method unless otherwise specified.

Several methods are used to obtain the threshold value.  For example, there is a method of deriving the threshold voltage Vth from an x-intercept of the Vid-Vg graph,

The ON/OFF ratio can be obtained based on a ratio between a maximum Id value and a minimum Id value in the transfer characteristic.

The S-value can be derived from a reciprocal of a gradient of a Log(Id)"Vd graph created based on the result of the transfer characteristic.

The unit of the S-value is V/decade and it is preferable that the S-value be a small value.

(Mode 1 of Channel Layer: In-Ga-Zn-0 System)

First, a preferable compositional range in the case where an  In-Ga-Zn-0 material is used for an active layer will be described.

An fabrication and evaluation method will be described in detail later in Examples 1 to 4 - By using combinatorial techniques, a large number of devices including active layers whose compositions are

different from one another are formed on the single substrate. Then, the formed devices are evaluated. According to such a method, the dependency of transistor characteristics on a composition of the active layer can be determined.  The structure of each field-effect transistor (FET) is a bottom-gate top-contact type as shown in FIG, 2 in which n'"-Si, Si02, are used for a gate electrode and an  gate-insulating layer and Au/Ti is used for a source electrode and a drain electrode, respectively.  The channel width and channel length are 150 \im  and 10 pm, respectively.  The source-drain voltage used for the FET evaluation is 6 V,

In the TFT characteristic evaluation, the electron mobility is obtained based on the gradient of Vid (Id: drain current) to the gate voltage (Vg) and the current ON/OFF ratio is obtained based on the ratio between the maximum Id value and the Id minimum value. The intercept on the Vg-axis in the plot of Vid to Vg is taken as the threshold voltage.

A minimum value of dVg/d(log Id) is taken as the S-value (i * e», voltage value necessary to increase current by one order of magnitude).

In order to evaluate the operating stability, the stress test is carried out to the TFT, For 400 seconds, a DC voltage stress of 12 V is applied to the gate electrode and a DC voltage stress of 12 V is applied between the source electrode and the drain electrode,

Changes in TFT characteristics are evaluated to evaluate DC bias stress resistance (i.e., operating stability). The difference of the threshold voltage between before and after the DC bias stress (i.e., threshold shift)is evaluated.

As a reference device, a thin film transistor including an active layer made of an oxide semiconductor material of In : Ga : Zn = 1 : 1 : 1 is produced and the transistor characteristics thereof are evaluated. As a result, the S-value is approximately 1,2 (V/decade).  In addition, the field-effect mobility is approximately 5 cm^/Vs and the threshold shift caused by the DC bias stress is approximately 2.7 V,

Next, thin film transistors including active layers with various Ga compositional ratios are produced and compared with one another. An oxide semiconductor material in which a Ga atomic compositional ratio expressed by Ga/(In + Ga + Zn) is 30 atomic% is used and transistor characteristics are estimated. As a result, the field-effect mobility exceeds 7 cm /Vs.  When an oxide material in which the Ga compositional ratio is 15 atomic% is used, the field-effect mobility exceeds 12 cm^/Vs.  That is, when the Ga compositional ratio is reduced, a thin film transistor having a large field-effect mobility can be realized.

When the Ga atomic compositional ratio expressed

by Ga/(In + Ga + Zn) is 30 atomic%, the S-value shows approximately 1.2 (V/decade). When the Ga compositional ratio is 15 atomic%, the S-value showed 1 (V/decade) , That is, when the Ga compositional ratio is reduced, a thin film transistor having a small S-value can be realized.

When the Ga compositional ratio expressed by Ga/(In + Ga + Zn) is 30 atomic%, the threshold shift caused by the DC bias stress is approximately 2,6 V. When the Ga compositional ratio is 15 atomic%, the threshold shift is equal to or smaller than 1 V.  That is, when the Ga compositional ratio is reduced, a thin film transistor having a small threshold shift under the the DC bias stress can be realized.

Next, preferable compositional ratio of In and Zn will be described.  Ina phase diagram shown in Figurel, a change in S-value within a range of a b-point to an e-point in the case  where Ga is not included is as follows.

Table 2

b-point	R-point	W-point	c~point	d-point	e-point

In/(In + Zn)	20%	30%	40%	50%	60%	70%

S-value (V/decade)	_	0.7	0.2	0,3	0.6	—

The fact that In/(In + Zn) ^  20 atomic% means that the In-atomic compositional ratio is 0.2, that is,

In : Zn = 0.2 : 0.8.  Although the S-value at the W-

point is shown to be approximately 0.2, the actual value is 0.16 as described later in examples.  S-values at the b-point and the e-point cannot be evaluated because a transistor operation is not performed.

As is apparent from the above-mentioned result, when the compositional ratio is controlled between around the W-point and around the c^point, an extremely low S-value can be realized-

As can be further seen from that, when the In compositional ratio which is expressed by In/(In + Zn) becomes 35 atomic% or higher, the S-value significantly reduces *  In addition to this, when the compositional ratio becomes 55 atomic% or lower, the S-value significantly reduces.

That is, when the In atomic compositional ratio expressed by In/(In + Zn) is set to be not less than 35 atomic% and not more than 55 atomic%, an oxide semiconductor having an extremely small S-value can be obtained.

The above-mentioned range is more preferably a range of 40 atomic% to 50 atomic%.

In the case of an oxide semiconductor including 10 atomic% Ga^  S-values at the m-point, S-point, n-point, and p-point are obtained in the same manner. A TFT operation is not performed in the case of the m-point. The S-value at each of the S-point and the n-point is 0*7 and the S-value at the p-point is 0,8-

Therefore, in order to obtain the thin film transistor having the small S-value, it is preferable that the amount of Ga included in the oxide semiconductor is small. To be specific, it is desirable that the Ga atomic compositional ratio expressed by Ga/(In -^ Zn ^- Ga)  is 0.30 or lower (i.e., 30 atomic% or lower), preferably 0.15 or lower (i.e., 15 atomic% or lower), and more preferably 0,05 or lower (i.e., 5 atomic% or lower).

The field-effect mobilities at the W-point and the c-point exceed 15 (cm^/Vs).

The threshold shift caused by the DC bias stress is approximately 0.7 V, Therefore, it is found that a preferable stress resistance is obtained.

The good influence caused by a reduction in the amount of Ga was described above. There is also good influences caused by an increase in the amount of Ga. These will be described below.

As described above, when Ga is 0 atomic%, the range of the ratio expressed by In/(In ■+■ Zn) in which the transistor operation is exhibited is within from 30 atomic% to 60 atomic%. When the amount of Ga is increased so that the Ga atomic compositional ratio expressed by Ga/(In + Ga + Zn) is 15 atomic%, the transi stor operation is exhibited in the compositional range of the In atomic compositional ratio expressed by In/(In + Ga + Zn) of 22.5 atomic% or higher and 57.5

atomic% or lower.  When the amount of Ga is increased so that the Ga atomic compositional ratio expressed by Ga/(In + Ga + Zn) is 30 atomic%, the transistor operation (switching operation)is exhibited in the compositional range of the In atomic compositional ratio expressed by In/(In + Ga + Zn) of 10 atomic% or higher and 60 atomic% or lower.  When the range of the In atomic compositional ratio expressed by In/(In + Ga + Zn) is 10 atomic% or lower, a current (Id) cannot be enhanced by the positive gate bias.  In addition, when the range of the In compositional ratio is 60 atomic% or higher,  a relatively large current flows and cannot depressed even by a negative gate bias. Under these In compositional ratios, a current ON/OFF ratio of 10^ or higher cannot be obtained. Therefore, as the Ga compositional ratio is increased, there is such a merit that the compositional design range (i.e., compositional range which can be adapted for the transistor) of the composition ratio of In : Zn widens.

In view of environmental stability, it is preferable that the mount of Ga  is large.

Temporal stability of a resistivity of the oxide semiconductor which is left in the atmosphere is evaluated at each of the W-point and the c-point in which Ga  is 0 atomic%.  As a result, when initial resistivity of the oxide semiconductor is low (i.e., less than 100 Qcm), a change in resistivity is hardly

observed.  In contrast to this, when the initial resistivity of the oxide semiconductor is high, the tendency of a temporal reduction in resistivity is observed,

The initial resistivity means a value of resistivity measured immediately after the formation of the oxide semiconductor films.  The initial resistivity of the oxide semiconductor can be controlled based on a fiJm formation condition including an oxygen partial pressure during film formation.

Next, the temporal stability of the resistivity of the oxide semiconductor including 10 atomic% Ga is evaluated at each of the S-point and the n-point in the same manner. As a result, even when the initial resistivity of the oxide semiconductor is high, the resistivity is temporally stable. Further, there are almost no temporal changes in transistor characteristics such as the threshold voltage and the OFF current, when the above oxide semiconductors are applied to the TFT.

As a result of intensive studies by the inventors of the present invention, there is the tendency to exhibit that, when the oxide semiconductor having high resistivity is applied to the channel layer, so-called "normally-off characteristic" is achieved. The "normally-off characteristic" means that the threshold voltage is positive and a current does not flow

(transistor is off-state)at the time when the gate voltage is not applied.  From this viewpoint, it is preferable to use an oxide semiconductor in which a temporal change in resistivity thereof is small, because a thin film transistor in which temporal changes in threshold voltage and OFF current are small can be realized.

Thus, in order to obtain an oxide semiconductor which has a relatively high threshold and is excellent in temporal stability, it is necessary to include a certain amount of Ga in the oxide semiconductor.  To be specific, it is desirable that the Ga atomic compositional ratio expressed by Ga/{ln + Zn + Ga) be 5 atomic% or higher.

Hereinafter, the above-mentioned preferable compositional ranges will be summarized using FIG. 18.

Note that a ternary phase diagram of FIG, 18 shows ratios (i,e., atomic percent) among In, Ga,  and Zn which are included in the In-Ga-Zn-0 oxide semiconductor. The amount of oxygen is not taken into account.

In the figure, the amount of oxygen is not described-  For example, when it is assumed that In is trivalent, Ga is trivalent, and Zn is divalent, a stoichiometry and compositions therearound are mentioned.  The deviation from the stoichiometry (i.e., the number of oxygen defects) can be controlled based

on, for example, the oxygen pressure during film formation as described later.

Ga : Zn = 35 : 0 : 65

In the ternary phase diagram, for example, a point (1) indicates that the ratio of Zn to the sum of Zn and In which are included in the oxide semiconductor is 65 atomic% and the ratio of In thereto is 35 atomic% The compositional ratio (atomic%) at each point is shown below.

45

Ga : Zn - 55 : 0

Point	(1)	In

Ga : Zn - 30.8 : 5 : 64.2

Point	(2)	In

Ga : Zn - 55.8 : 5 : 39.2

Point	(3)	In

Ga : Zn - 22.5 : 15 : 62,5

Point	(4)	In

Ga : Zn = 57.5 : 15 : 27.5

Point	(5)	In

Ga : Zn - 10 : 30 : 60

Point	(6)	In

Ga : Zn - 60 : 30 : 10

Point	(7)	In

Point	(8)	In

When an In-Ga-Zn-0 thin film having a composition in the compositional region surrounded by lines joining the points (1), (2), (8), and (7) on the phase diagram shown in FIG. 18 is used as the channel layer, it is possible to provide a transistor having a field-effect mobility higher than that of a conventional one (In:Ga:Zn-l:l:l),

Further, when an In-Ga-Zn-0 thin film having a composition in the compositional region which is within the above-mentioned compositional region and surrounded

by lines joining the points (1), (2), (6), and (5) on

the phase diagram shown in FIG. 18 is particularly used as the channel layer, it is possible to provide a transistor having excellent transistor characteristics and a preferable DC bias stress resistance as compared with a conventional one,

Further, when an In-Ga-Zn-0 thin film having a composition in the compositional region which is within the above-mentioned compositional region and surrounded by lines joining the points (1), (2), (4), and (3) on the phase diagram shown in FIG. 18 is particularly used as  the channel layer, it is possible to provide a transistor having excellent transistor characteristics and an extremely small S-value as compared with a conventional one.

Further, when an In-Ga-Zn-O thin film having a composition in the compositional region which is within the above-mentioned compositional region and surrounded by lines joining the points (3), (4), (6), and (5) on the phase diagram shown in FIG. 18 is particularly used as the channel layer, it is possible to provide a transistor having excellent transistor characteristics and temporal stability which are superior to a conventional one, (Structure of Field-Effect Transistor)

The structure of a field-effect transistor which can be used in the present invention will be described. Note that the S-value and the like which are described

above are results obtained by measurement in the case where the structure shown in FIG, 2 is used and the channel length L and channel width W are set to 10 pm and 150 pm, respectively*

FIG, 2 shows an example of a bottom gate type transistor.

In FIG. 2, reference numeral 21 denotes a substrate (n"^-Si substrate which also serves as a gate electrode), '22' denotes an gate insulating layer (Si02) , and ' 25' denotes a channel (oxide semiconductor),  Reference numerals 24 and 27 denote first electrodes (made of, for example, Ti) and 23 and 26 denote second electrodes (made of Au), Note that Ni instead of Ti may be used for the first electrodes,

The thickness of the oxide semiconductor (channel) in the above-mentioned embodiment is in a range of 10 nm to 200 nm, preferably in a range of 20 nm to 100 nm.  The thickness is more preferably in a range of 30 nm to 70 nm.

It is preferable to use a vapor phase deposition method such as a sputtering method (SP method), a pulse laser deposition method (PLD method), an electron beam deposition method, an atomic layer deposition method, as a method of forming the films.  Of the vapor phase deposition methods, the SP method is suitable in view of mass productivity-  However, the film forming method is not limited to those methods.  The temperature of a

substrate during film formation can be maintained to substantially a room temperature without intentionally heating the substrate.

In order to obtain preferable TFT characteristics in a thin film transistor in which an amorphous oxide semiconductor is used for a channel layer thereof, the following is performed.

That is, it is preferable that a semi-insulating amorphous oxide semiconductor film having an electric conductivity of 10 S/cm or lower and 0.0001 S/cm or higher be applied to the channel layer,These amorphous oxide semiconductor films have an electron carrier concentration of approximately 10^^ /cm^ to 10^^ /cm\ although the carrier concentration depends on the material composition of the channel layer.

When the electric conductivity is 10 S/cm or higher, a normally-off transistor cannot be produced and a large ON/OFF ratio cannot be obtained.  In an extreme case, even when the gate voltage is applied, current flowing between the source electrode and the drain electrode is not switched ON/OFF, so the transistor operation is not exhibited. On the other hand, in the case of an insulator, that is, in the case where the electric conductivity is 0.0001 S/cm or lower, a large on-current cannot be obtained-  In an extreme case, even when the gate voltage is applied, current flowing between the source electrode and the drain

electrode is not switched ON/OFF, so the transistor operation is not exhibited.

The electric conductivity of the oxide semiconductor and the electron carrier concentration thereof are controlled by oxygen partial pressure during film formation. That is, the number of oxygen defects in the oxide semiconductor films is mainly controlled by controlling the oxygen partial pressure, thereby controlling the electron carrier concentration, FIG, 14 is a graph showing an example of dependency of carrier concentration on oxygen partial pressure in the case where an In-Ga-Zn-0 oxide semiconductor thin film is formed by a sputtering method.

When the oxygen partial pressure is controlled with high precision, it is possible to obtain a semi-insulating film which is a semi-insulating amorphous oxide semiconductor film having an electron carrier concentration of approximately 10^'^ /cm^ to 10^^ /cm^. Then, when such a thin film is applied to the channel layer, a preferable TFT can be produced. As shown in FIG- 14, film formation is performed typically at an oxygen partial pressure of appropriately 0.005 Pa, the semi-insulating thin film can be obtained.

When the oxygen partial pressure is 0.001 Pa or lower, the electric conductivity is too high.  On the other hand, when the oxygen partial pressure is 0.01 Pa or higher, the film becomes an insulator.  Therefore,

there is the case where such a film is not suitable as the channel layer of a transistor.

The preferable oxygen partial pressure depends on the material composition of the channel layer.

The phase diagram shown in FIG. 1 shows ratios (atomic ratio) among In, Ga,  and Zn which are included in the oxide semiconductor. The amount of oxygen is not taken into account,  For example, a point "a" on the phase diagram indicates that the ratio of Zn to the sum of Zn and In which are included in the oxide semiconductor is 90 atomic% and a ratio of In thereto is 10 atomic%.

Although regions indicated with the broken line in FIG, 1 are slightly changed by the amount of oxygen included in the oxide semiconductor, the region located on the left side of the broken line is a crystalline region or a region showing high crystallinity and the region located on the right side thereof is an amorphous region.

As for the material of the source electrode, drain electrode and gate electrode, it is possible to use a transparent conductive film made of In203;Sn, ZnO, or the like or a metal film made of Au, Pt, Al, Ni, or the like.

The thickness of the gate insulating layer is, for example, approximately 50 nm to 300 nm.

FIGS, llA and IIB show other structural examples

of the field-effect transistor.

FIGS* llA and IIB are cross sectional views.  In the drawings, reference numeral 10 denotes a substrate, '11* denotes a channel layer, '12' denotes a gate )  insulating layer, '13' denotes a source electrode, '14* denotes a drain electrode, and '15' denotes a gate electrode.

The field-effect transistor has a three-terminal device including the gate electrode 15, the source electrode 13, and the drain electrode 14.

This device is an electronic active device having a function for controlling a current Id flowing into the channel layer based on a voltage Vg applied to the gate electrode to switch ON and OFF the current Id flowing between the source electrode and the drain electrode.

FIG. IIA shows an example of a top-gate structure in which the gate insulating film 12 and the gate electrode 15 are formed on the semiconductor channel layer 11 in this order.  FIG. IIB shows an example of a bottom-gate structure in which the gate insulating film 12 and the semiconductor channel layer 11 are formed on the gate electrode 15 in this order.  In view of the configuration relationship between the electrodes and the channel layer-insulating layer interface, the structure shown in FIG. IIA is called a stagger structure and the structure shown in FIG, llB is called

an inverted stagger structure,

The TFT structure in the present invention is not limited to the above-mentioned structures.  Therefore, a top-gate structure, a bottom-gate structure, a stagger structure, or an inverted stagger structure can be arbitrarily used.

A glass substrate, a plastic substrate, a plastic film, or the like can be used as the substrate 10.

For the material of the gate insulating layer 12, any insulating materials are applicable-  For example, one compound selected from the group consisting of AI2O3, Y2O3, Si02, and Hf02, or a mixed compound including at least two of those compounds can be used for the gate insulating layer 12,

For the material of each of the source electrode 13, the drain electrode 14, and the gate electrode 15, any conductive materials are applicable, For example, it is possible to use a transparent conductive film made of In203:Sn, ZnO, or the like or a metal film made of Au, Pt, Al, Ni, or the like.

When transparent materials are used for the channel layer, the gate insulating layer, the electrodes and the substrate, a transparent thin film transistor can be produced.

The evaluation items of transistor characteristics include a hysteresis evaluation.

Hysteresis will be described with reference to

FIGS, 13A and 13B.  The hysteresis means that, when Vg is swept (i.e., increased and reduced) while Vd is held constant as shown in each of FIGS, 13A and 13B in the evaluation of the TFT transfer characteristic. Id exhibits different values at the times of rising and falling of voltage. When the hysteresis is large, the value of Id obtained corresponding to Vg varies. Therefore, a device having small hysteresis is preferable*  FIG, 13A shows an example in which the hysteresis is large and FIG, 13B shows an example in which the hysteresis is small,

(Preferable Composition Example of Channel Layer) The preferable material composition of the active layer is described earlier. The following compositional range can also be a preferable compositional range.  Next, a preferable compositional ratio in the case where an In-Ga-Zn oxide semiconductor is used for the channel layer of a TFT will be described with reference to the phase diagrams shown in FIGS, 1 and 10.

Each of the ternary phase diagrams shown in FIGS, 1 and 10 shows ratios (atomic%) among In, Ga, and Zn which are included in the In-Ga-Zn-0 oxide semiconductor.  The amount of oxygen is not taken into account.

For example, when it is assumed that In is trivalent, Ga is trivalent, and Zn is divalent, a

stoichiometry and compositions therearound areapplied. The deviation from the stoichiometry (i,e,, the number of oxygen defects) can be controlled based on, for example, an oxygen pressure during film formation as described later.

In the ternary phase diagrams, for example, the point "a" indicates that the ratio of Zn to the sum of Zn and In which are included in the oxide semiconductor is 90 atomic% and the ratio of In thereto is 10 atomic%-The atomic percent which is the compositional ratio at each point is shown below.

II -^ II

Point "a

In : Ga : Zn = 10 : 0 : 90

"K»i

Point "b

In

Ga

Zn = 20 : 0

80

H ^11

Point "c

In

Ga

Zn = 50 : 0 : 50

" ^i H

Point "d

In

Ga

Zn = 60 : 0 : 40

II ^ *■

Point "e

In

Ga

Zn = 70 : 0 : 30

II -F If

Point "f

In

Ga

Zn

90 : 0 : 10

Point "g"  In Point "h"  In

Ga

Ga

Zn = 80 : 10 : 10

Zn = 50 : 40 : 10

In

In

In

In

II.; II

Point "i

Point "j"  In

II 1, II

Point "k

II 1 II

Point "1

llw^ li

Point "m

Ga

Ga

Ga

Ga

Ga

Zn =	40	■	50	: 10

Zn =	10	-	80	: 10

Zn =	10	*	50	: 40

Zn =	10	■	10	: 80

Zn =	20	■	10	: 70

ti« II

Point "n

In

Ga

Zn = 50 : 10 : 40

Point "p"  In Point "q"  In

Ga

Ga

Zn = 60 : 10 : 30

Zn = 70 : 10 : 20

Point "R"  In : Ga : Zn - 30 : 0 : 70 Point "S"  In : Ga : Zn = 30 : 10 : 60 Point "T"  In : Ga : Zn = 30 : 30 : 40 Point "U"  In : Ga : Zn - 60 : 30 : 10 Point "V"  In : Ga : Zn - 10 : 30 : 60 Point "W"  In : Ga : Zn = 40 : 0 : 60 Point "X"  In : Ga : Zn - 40 : 10 : 50 Point "Y"  In : Ga : Zn - 20 : 40 : 40 Although the regions indicated by the broken line in FIG, 1 are slightly changed by the amount of oxygen included in the oxide semiconductor, a film formation method, or the like, the region located on the left side of the broken line is the crystalline region or the region showing high crystallinity and the region located on the right side thereof is the amorphous region.  The boundary between the crystal phase and the amorphous phase may be shifted depending on film formation conditions including film thickness and so on, so the shiftable range is indicated by two broken lines (1050 and 1060),

That is, the crystalline region and the amorphous region are separated from each other at arbitrary compositions between the two broken lines depending on the film .formation condition.  For example, in the case of a sputtering film formation method, the position of the boundary may be shifted depending on the distance between a target and a material and the gas pressure.

First, there is a compositional region surrounded by lines joining the points "a*', "f", "i", and "k" on the phase diagram shown in FIG. 1. When an In-Ga-Zn-O thin film having a composition in this compositional region is used as the channel layer, it can have the thin film transistor function.  Therefore, when an arbitrary composition is selected within the region, it is possible to provide a transistor having desirable characteristics.

A composition in a compositional region which is within the above-mentioned compositional region and surrounded by lines joining the points "S", "n", "k", and *'V" on the phase diagram shown in FIG. 1 is particularly preferable.  When an amorphous material having a composition in this compositional region is used for the channel layer, it is possible to realize a device having a relatively high mobility and a threshold voltage close to 0 V*  In particular, there is an advantage that a transistor having preferable characteristics can be produced with high reproducibility. Although the reason why the transistor can be produced with high reproducibility is not known, it can be expected that the transistor is excellent in stability to a vacuum atmosphere and a temperature during film formation and environments after film formation.  That is, the region of the composition is a region useful in the case where a

device requires both the stability and the relatively large mobility.

In addition, there is an "R"-"e" range on the phase diagram shown in FIG, 1, that is, a range in which Ga is not present and the atomic compositional ratio expressed by In/(Zn + In) is 30 atomic% to 70 atomic%,

When an amorphous.film of In-Zn-0 in this range is applied to the channel layer, it is possible to realize a thin film transistor whose field-effect mobility is large, S-value is small, and ON/OE'F ratio is large.

There is an another advantage. When the oxygen pressure during oxide semiconductor film formation is changed the changes in TFT characteristics is changed are small. This means that a process margin in the film preparing condition is wide.  In this range, the vicinity of the point "W", i.e. the range in which the ratio expressed by Zn/(Zn + In) is 60 ± 5 atomic%, is particularly preferable, so a transistor whose S-value is small and ON/OFF ratio is large can be realized. This composition is preferable in view of controlling the threshold voltage to a value close to 0 V in transistor characteristics. As a result of intensive studies by the inventors of the present invention, when the atomic compositional ratio expressed by Zn/(Zn + In) is 70 atomic% or higher, a crystallized thin film
