Repository: anandvc/allindianpatents

File: patents/255998-liquid-dispersion-polymer-compositions.html
Indian Patents. 255998:LIQUID DISPERSION POLYMER COMPOSITIONS

Indian Patents

Recently Granted Patents

  Recently Published Patents

Title of Invention	LIQUID DISPERSION POLYMER COMPOSITIONS

Abstract	Liquid dispersion polymer compositions which comprise microparticles of a hydrophilic, water soluble or swellable polymer with a neutralization level of from about 25% to about 100 %, preferably an acrylic-based polymer, dispersed in a suitable non-aqueous carrier fluid and an oil-in-water surfactant, are useful to prepare microparticulate thickening systems to thicken aqueous or aqueous/organic compositions, particularly for use in personal care and pharmaceutical formulations.	

Full Text	 

Liquid dispersion polymer compositions, their preparation and their use

The present invention relates to liquid dispersion polymer compositions that comprise a dispersed polymer phase, a continuous carrier phase and a surfactant, their preparation and the use of these liquid dispersion polymer compositions to prepare microparticulate thickening systems, which thicken aqueous, or aqueous/organic compositions. More particularly it relates to liquid dispersion polymer compositions which comprise microparticles of a hydrophilic, water soluble or swellable polymer with a level of neutralization of from about 25 to about 100 %, which is dispersed in a non-aqueous fluid carrier phase, preferably an oil or emollient ester, and an oil-in-water surfactant, their preparation and the use of these liquid dispersion polymer compositions to prepare microparticulate thickening systems to thicken aqueous or aqueous/organic compositions, particularly for use in personal care and pharmaceutical formulations.

Thickeners are used extensively in personal care formulations such as cosmetic and pharmaceutical formulations, to affect the aesthetics, product application and suspension and delivery of the active raw materials. Polymeric thickeners have been used for this purpose for many years. The types of polymeric thickeners that have been used range from natural gums such as guar, through modified natural materials such as hydroxyethyl cellulose, to synthetic thickeners such as the Carbomers® based on polyacrylic acids.

The Salcare®and Tinovis® ranges of liquid dispersion polymers, available through Ciba Specialty Chemicals, are ranges of microparticulate acrylic-based polymeric thickeners in a hydrophobic carrier medium. Salcare® SC91 is an anionic thickening agent based on a sodium acrylate polymer and mineral oil carrier with PP.G-1 trideceth-6 as the activator surfactant. Salcare® SC92 is a cationic copolymer thickener and conditioner comprising polyquatemium 32 and mineral oil. Salcare® SC95 and Salcare® SC96 are cationic homopolymer thickeners and conditioners, Salcare® SC95 comprises polyquatemium 37 in mineral oil with PPG-1 trideceth-6. Salcare® SC96 comprises polyquatemium 37 in propylene glycol dicaprylate dicaprate with PPG-1 trideceth-6. Salcare® AST is an anionic thickening agent based on a sodium acrylate polymer in soya bean oil with PPG-1 trideceth-6.

The tiny, spherical microparticles of the above hydrophilic acrylic polymers, whether anionic or cationic in charge, have a typical particle size in the range of 0.1 - 2 microns, with an average particle size in the range of 0,5 -1.0 microns. The polymer microparticles are preferably manufactured by methods in which water-soluble vinyl addition monomers are polymerized utilizing a water-in-oil polymerization route.

On stirring of any of the above liquid dispersion polymers into an aqueous system, the activator surfactant converts the hydrophobic carrier into an oil-in-water emulsion. By the term "activator surfactant" is meant a surfactant that activates the conversion of the hydrophobic carrier into an oil-in-water emulsion. At the same time the hydrophilic polymer expands on exposure to water but does not dissolve, resulting in a smooth and rapid viscosity increase. Typically the polymer particles swell to give a microparticulate thickening system comprising polymer particles having a typical particle size in the range of 2.5 - 5 microns in diameter. Since the water molecules move into the small polymer particles by osmosis, the osmotic effect experienced by the polymer particle is a balance between water and any electrolyte present in the system. Hence high electrolyte levels reduce the swelling of the polymer particles.

The microparticulate thickening systems have a pseudoplastic rheological profile which gives good stability and suspension characteristics at low shear rates (such as those experienced by the product on standing), and low apparent viscosities at high shear rates, which corresponds to excellent rub-in characteristics.

Surprisingly, it has been found out that the use of a polymer with a neutralization level of from about 25 to about 50 % leads to improved thickened systems.

The level of neutralization is defined as

The level of neutralization goes from 0%, wherein no neutralizable site of the polymer is neutralized up to 100%, wherein all neutralizable sites of the polymer are neutralized.

The level of neutralization is measured by conventional acid-base titration to determine the % converted neutralisable sites.

In one aspect the present invention provides a liquid dispersion polymer composition comprising a hydrophilic, water soluble or swellable polymer with a neutralization level of from about 25% to about 100 %, preferably from about 30% to about 50 %, more preferred from about 30% to about 45%, especially from about 30% to about 40%, a non-aqueous carrier phase and an oil-in-water surfactant.

Preferably, the hydrophilic, water soluble or swellable polymer is used in the form of microparticles having an average particle size in the range of about 0.1 to about 2 microns

Typically the liquid dispersion polymer composition comprises

a)	from 35% to 65% by weight of the polymer with a neutralization level of from about

b)	25% to about 50 %, preferably from about 30% to about 50 %, more preferred from

c)	about 30% to about 45%, especially from about 30% to about 40%,

d)	from 20% to 50% by weight of a non-aqueous carrier and

c)	from 5% to 25% by weight of a surfactant or a surfactant mixture,

each based on the total weight of the composition.

Advantageously the hydrophilic polymer a) is water swellable, i.e. it is sufficiently cross-linked to swell but not dissolve in water. Preferably it is acrylic-based. Also it is preferably anionic.

The non-aqueous carrier fluids mentioned in b) are well known to the cosmetic industry and have been used for many years in hair and skin formulations. They include silicone polymers, mineral oil, hydrogenated polydecene, isohexadecane, esters such as trimethyloylpropane tricaprylate/tricaprylate, C12-C15alkyl benzoate, ethylhexyl stearate, caprylic capric triglycerides, squalane, ethylhexyl cocoate, decyl oleate, decyl cocoate, ethyl oleate, isopropyl myristate, ethylhexyl perlagonate, pentaerythrityl tetracaprylate/tetracaprate, PPG-3 benzyl ether myristate, propylene glycol dicaprylate / dicaprate, ethylhexyl isostearate, ethylhexyl palmitate and natural oils such as glycine soja, helianthus annuus, simmondsia chinensis, carthamus tinctorius, oenothera biennis and rapae oleum raffinatum as well as mixtures and derivatives of all these compounds.

Preferably the surfactant mixture c) comprises both surfactants useful in the manufacture of the microparticles of swellable polymer a), and at least one surfactant which serves as the activator for the subsequent oil-in-water microparticulate thickening emulsions. This activator surfactant for the oil-in-water thickening emulsions comprises from 1.0% to 10.0% by weight of the composition, preferably from 2.0% to 8.0% by weight of the composition. Preferably the activator surfactant is a nonionic oil-in-water emulsifier having a HLB generally above 7. Suitable emulsifiers of this type are welt known to those skilled in the art. Ethoxylated alcohols are preferred.

Additionally the composition may contain minor amounts of other components which do not affect its essential characteristics. Typically these other components may include up to about 3% by weight each of water and volatile organic solvents as well as small amounts of other components which are left over from the preparation of the water soluble or swellable polymers.

Advantageously the composition (A) comprises

a)	from 40% to 60% by weight of the polymer with a neutralization level of from about

b)	25% to about 50 %, preferably from about 30% to about 50 %, more preferred from

c)	about 30% to about 45%, especially from about 30% to about 40%, wherein the

d)	polymer is anionic and is water swellable,

e)	from 25% to 45% by weight of a non-aqueous carrier fluid, and

c)	from 8% to 20% by weight of a surfactant or a surfactant mixture,

each based on the total weight of the composition.

A particularly preferred composition (B) comprises

a)	from 45% to 58% by weight of the polymer with a neutralization level of from about

b)	25% to about 50 %, preferably from about 30% to about 50 %, more preferred from

c)	about 30% to about 45%, especially from about 30% to about 40%, wherein the

d)	polymer is anionic and is water swellable,

e)	from 30% to 40% by weight of a non-aqueous carrier fluid and

c)	from 10% to 18% by weight of a mixture of surfactants,

each based on the total weight of the composition.

A very particularly preferred composition (C) comprises

a)	from 45% to 58% by weight of the water swellable polymer with a neutralization level of

b)	from about 25% to about 50 %, preferably from about 30% to about 50 %, more

c)	preferred from about 30% to about 45%, especially from about 30% to about 40%,

d)	wherein the polymer is anionic,

e)	from 32% to 38% by weight of a non-aqueous carrier fluid

c)	from 12% to 18% by weight of a mixture of surfactants,

each based on the total weight of the composition.

Still another aspect of the present invention is the provision of thickened aqueous or water-containing compositions (D), in particular personal care formulations, which comprise

a)	0.1% to 8% by weight, preferably 1% to 6% by weight of a liquid dispersion polymer

b)	composition (A), (B) or (C) as described above,

c)	0.1% to 70%, preferably 2% to 35% by weight of additional ingredients, for example

d)	personal care ingredients such as cosmetic or pharmaceutical excipients and/or active

e)	ingredients and

f)	45% to 99% of water or a mixture of water and a water-miscible organic solvent such

g)	as a lower alcohol,

each based on the total weight of the composition.

Such lower alcohols include ethanol, isopropyl alcohol, propylene glycol, di-isopropyl alcohol and other known lower alcohols.

Still another aspect of the present invention is the provision of non-aqueous liquid or solid compositions, such as colour cosmetics or soaps, where the polymer of the present invention provides some additional benefit, such as improved wear properties.

These compositions may be in the form of lotions, creams, salves, gels, milks, sprays, foams or ointments.

The additional components can be any ingredient that may form part of a thickened aqueous emulsion of the oil-in-water type. Non-limiting examples of cosmetic ingredients include: antimicrobials (such as triclosan or farnesol); skin conditioning agents and emollients such as lanolin and derivatives thereof; esters such as iso-propyl propanoate, decyl oleate, isopropyl

isostearate, trioctanoin, triisostearin, myristyl propionate; fatty alochols; squalene; silicones such as cyclomethicone, dimethicone, dimethicone copolyol; acetamide monoethanolamine; dimethyl polysiloxane; moisturizers such as aloe vera, barrier creams, emollients, alpha and beta hydroxy acids such as lactic acid and glycolic acid; anti-inflammatory actives like allantoin and bisabolol; UV sun screening agents such as para aminobenzoic acid, octyl salicyiate, and octyl methoxycinnamate, "sunless" tanning agents, whitening agents, insect repellents, essential oils such as patchouli oil, peppermint oil, rosemary oil, citronella oil, tea tree oil, orange or lemon oils, cedarwood oil and sandalwood oil, vitamins, colours and pigments; hair conditioners such as amodimethicone, cyclomethicone, panthenol, lauramide diethanolamine, iauramine oxide and silk protein; perfume components; hair dyes and bleaches and preservatives such as methyl-, ethyl-, propyl- paraben and irnidazolidinyl urea. Pharmaceutically active ingredients may vary widely and include all therapeutic agents intended for topical application to the skin or hair, in particular substances to treat itching, tingling, scaling, inflammation or infection of the skin, burns, and scalp hair loss of humans or other mammals.

Still another aspect of the present invention is the provision of a method for the preparation of a therapeutic lotion, cream, salve, gel or ointment which comprises mixing 0.1% to 8% by weight, preferably 1 % to 6% by weight of a liquid dispersion polymer as described above into an aqueous or aqueous/organic composition which contains from 0.1% to 70% by weight of at least one therapeutic agent and/or excipient.

Still another aspect of the present invention is the provision of a method for the topical treatment of the skin or hair, which comprises applying a composition as defined above to the skin, face, hair or scalp of a human being or other mammal in need of such treatment. The type of treatment will depend on the active ingredient(s) dissolved or suspended in the composition. For example the composition may comprise facial creams such as barrier cream, a moisturizer cream, lotion or milk, a cleanser or toner, a hand and body milk or lotion, a body spray, creams, lotions or milks containing sun-screens against UV-A and UV-B radiation, a "sunless" tanning cream, lotion or spray, a skin bleaching cream, lotion or spray, a depilatory cream, a hair conditioning cream, lotion or shampoo, a hair dyeing cream or lotion, a pre- or aftershave cream, lotion, gel or balm, a disinfectant cream, lotion, ointment or gel, a soothing cream, lotion or spray as an after sun application for sunburn, etc.

Other aspects of the present invention will become apparent from the following discussion and the examples. The examples merely illustrate certain aspects of the invention and are not intended to be limiting thereof.

The hydrophilic, water swellable acrylic-based liquid dispersion polymer compositions employed in the present invention are overall anionic in character. Said polymers with a neutralization level of from about 25% to about 50 % may be homopolymers or copolymers. They are formed from one or more monoethylenically unsaturated monomers that are either water soluble anionic monomers or from a predominantly anionic blend of monomers that may consist of a mixture of anionic monomers and a minor amount of nonionic monomers. The polymers with a neutralization level of from about 25% to about 50 % may conveniently be obtained in the form of microparticles having an average particle size in the range of 0.1 -2 microns by reverse phase emulsion polymerization of suitable monomers in a hydrophobic liquid, i.e. a liquid which has sufficiently low miscibility with water that it can be used as the non-aqueous phase in a reverse phase polymerization. The liquid must have substantially no solvating effect for the polymer, or for the monomers from which it is formed, throughout the range of temperatures at which the polymer is likely to be synthesized (for instance from 15 to 100°C), since a solvating medium would be unsatisfactory for reverse phase emulsion polymerization. Likewise, the monomer or monomer blend must be water soluble to enable reverse phase polymerization to be carried out.

Suitable anionic monomers include acrylic acid, methacrylic acid and their alkali metal and ammonium salts, 2-acrylamido-2-methyl-propanesulfonic acid and its salts, sodium styrene sulfonate and the like. Acrylic acid is the most preferred anionic monomer. Preferably the carboxylic acid groups are between 20 and 80%, advantageously 30-45% in the form of an alkali metal salt or ammonium salt, especially the sodium salt.

Suitable nonionic monomers include acrylamide, methacrylamide, N,N,-dialkylacrylamides, N-vinyl pyrrolidone and water soluble hydroxy-substituted acrylic or methacrylic esters.

If an anionic blend is used, the amount of anionic monomer is preferably more than 60% by weight of the blend, and usually it is at least 80% by weight of the blend. The preferred anionic polymers are formed wholly from anionic monomers.

The liquid dispersion polymer compositions are advantageously crosslinked by incorporating a small amount of a suitable crosslinking agent such as a polyfunctional vinyl addition monomer into the polymerization mixture. Preferably a water-soluble crosslinking agent is used.

Any of the conventional ethylenicafly unsaturated cross linking agents or poly ethylenically unsaturated cross linking agents which are soluble in the monomer or monomer blend can be used, including materials which are di-, tri- or tetraethylenically unsaturated. Preferred are diethylenically unsaturated compounds such as methylene bis acrylamide, di (meth)acrylamide, triallyl ammonium salts, vinyloxyethylacrylate or -methacrylate, divinyl benzene; tetra allyl ammonium chloride; allyl acrylates and methacrylates; diacrylates and dimethacrylates of glycols and polyglycols; butadiene; 1,7-octadiene; allyl-acrylamides and allyl-methacrylamides; bisacrylamidoacetic acid; N,N'-methylene-bisacrylamide and polyol polyallylethers, such as polyallylsaccharose and pentaerythrol triallylether.

More preferred cross-linking agents are tetra allyl ammonium chloride; allyl-acrylamides and allyl-methacrylamides; bisacrylamidoacetic acid and N,N'-methylene-bisacrylamide.

The most preferred cross-linking agents are tetra allyl ammonium chloride and N.N1-methylene-bisacrylamide.

It is also suitable to use mixtures of cross-linking agents.

The amount of cross linking agent is generally in the range from 100 to 10,000 parts by weight of cross linking agent per million parts (by dry weight) of monomer. Most preferably it is around 500 to 2000 ppm, especially 500 to 900 ppm for either cationic or anionic monomers. Optimum amounts can be determined by routine experimentation.

The hydrophilic polymers are prepared by reverse phase emulsion polymerization of hydrophilic monomers, preferably one or more acrylate and/or methacrylate monomers, in a hydrophobic liquid phase. Reverse phase emulsion polymerization is a well known technique which is described for example in U.S. Patent 4,628,078, the disclosure of which is incorporated by reference in its entirety.

The continuous phase for the preparation of the instant liquid dispersion polymer compositions is provided at least in part by a non-aqueous carrier fluid. Since the liquid dispersion polymer compositions are primarily intended for cosmetic or pharmaceutical purposes, non-aqueous carrier fluids which are cosmetically and/or pharmaceutically acceptable and which are sufficiently hydrophobic to be useful as the continuous phase in a reverse phase polymerization are preferably used as the continuous phase. Many such materials are known and are commercially available. Such non-aqueous carrier fluids include mineral oil, hydrogenated polydecene, natural oils including soya bean oil, Squalane, emollient esters including propylene glycol Dicaprate caprylate. The preferred non-aqueous carrier fluid is mineral oil.

The amount of the hydrophobic liquid phase used in the polymerization is dictated primarily by the need to provide a satisfactory reverse phase emulsion medium. This would generally be at least about 0.5 parts by weight of the non-aqueous carrier fluid per part by weight of the hydrophilic polymer (dry weight). In order to obtain liquid dispersion polymer compositions having higher amounts of the microparticles in the non-aqueous carrier fluid, for example from 1.2 to about 1.7 parts by weight of the hydrophilic polymer (dry weight) in the non-aqueous carrier fluid, as well as to facilitate processing, it is expedient to employ a volatile inert hydrophobic solvent. Suitable inert hydrophobic solvents include hydrocarbons and halogenated hydrocarbons. One particularly preferred hydrocarbon mixture is Isopar G® (Trademark of Exxon Mobil Corporation). Conveniently 1 to 2 parts, preferably 1.3 to 1.9 parts of the volatile inert hydrophobic solvent per part of the hydrophilic polymer on a dry weight basis is employed.

The polymer is prepared by conventional reverse phase emulsion procedures, namely by adding 1 part by weight (dry weight) of at least one aqueous ethylenically unsaturated monomer, optionally including a sequesterant and a crosslinking ethylenically unsaturated monomer, into about 1 to 3 parts by weight of a hydrophobic liquid comprising at least in part a non-aqueous carrier fluid and containing about 0.1 to 0.2 parts of at least one conventional water-in-oil emulsifier having a HLB value below 9.0 and optionally 0.5 to 10.0 parts of a polymeric stabilizer surfactant, with intensive agitation so as to form a substantially stable emulsion of the required fine particle size. Suitable water-in-oil emulsifiers are well known to those skilled in the art. Sorbitan esters are preferred. Diethylenetriamine pentaacetic acid, sodium salt is a suitable sequesterant. The ethylenically unsaturated monomer may be diethylenically or polyethylenically unsaturated.

The reaction mixture is purged with nitrogen and polymerization is initiated by addition of a conventional source of free radicals. Suitable polymerization initiators are well known to those skilled in the art. Typical free radical-forming catalysts include peroxygen compounds such as sodium, potassium and ammonium persulfates, caprylyl peroxide, benzoyl peroxide, hydrogen peroxide, pelargonyl peroxide, cumene hydroperoxide, tertiary butyl diperphthalate, tertiary butyl perbenzoate, sodium peracetate, di(2-ethylhexyl)peroxydicarbonate, and the like, as well as azo catalysts such as azodiisobutyronitrile. Other useful catalysts are the heavy metal-activated catalyst systems. A preferred type of polymerization initiator is a redox initiation pair. After initiation appropriate temperature and agitation conditions are maintained until the conversion of the monomer to polymer is substantially complete. Appropriate conditions are well known to those of ordinary skill in the art.

The water and any volatile solvent are then removed from the reverse phase emulsion, for example by distillation under reduced pressure, so as to produce a substantially anhydrous stable dispersion of polymer particles less than 2 microns in size dispersed in the non-aqueous continuous phase.

About 1.0% to 10.0% by weight, based on the weight of the composition, preferably from 2% to 8% by weight of a nonionic oil-in-water emulsifier having a HLB generally above 7 is added after distillation is complete. Suitable emulsifiers of this type are well known to those skilled in the art. Ethoxylated alcohols are preferred.

The level of neutralization is adusted by maintaining the monomer phase temperature below 30°C and adding a metal alkali, including but not limited to sodium hydroxide, lithium hydroxide, potassium hydroxide, or nitrogen containing bases, including and not limited to ammonium hydroxide or simple amines, to the monomer phase in order to neutralize the required molar ratio of carboxylic sites measured by conventional acid-base titration or by known pH measurement systems.

It is a further feature of the invention that a suitable polymeric stabiliser surfactant is employed as a processing aid to maintain emulsion integrity through the distillation process and to provide for the final liquid polymer dispersion to be a free flowing liquid, even when it contains high levels of microparticles of the water soluble or swellable dispersed polymer

Advantageously 0.5 to 10.0 parts, preferably 1.0 to 6.0 parts, of this polymeric surfactant is employed per part by weight (dry weight) of the ethylenically unsaturated monomer.

A preferred polymeric gufiSctant is a copolymer of an alkyl (meth)acrylate monomer and an amino functional monomer, which may be prepared as follows:

Alkyl (meth)acrylate, amino functional monomer and a suitable oil soluble thermal initiator, for example 2,2f-Azobis(2-methylbutyronitrile), are dissolved in an inert solvent, for example an aliphatic or aromatic hydrocarbon solvent such as Isopar G. This mixture is fed into a vessel containing further solvent and thermal initiator over a period of 2 to 6 hours at reaction temperatures of 80 to 90°C. The reaction is maintained at this temperature for a further two hours before being cooled and run off.

The alkyl group of the Alkyl (meth)acrylate may be any suitable alkyl group, however C8 to C22 groups are preferred.

The amino functional monomer is of the general formula (1):

(1)	CH2=CRC(=O)-X-B-NR1R2,

wherein

R  is hydrogen or C1-C4alkyl, X  is-O-or-NH-, B  is C1-C4alkylene, R1  is hydrogen or C1-C10alkyl, and R2  is C1-C10alkyl

The alkyl (meth)acrylate : amino functional monomer ratio may be between 0.5 to 8.0 :1 on a molar basis. Preferably between 0.75 to 6.0:1, and most preferably between 1.0 to 4.0 :1 on a molar basis.

The molecular weight may be determined by conventional chromatography techniques well known to those skilled in the art. Typical molecular weights may be in the range of 10,000 to 60,000, most typically in the range of 15,000 to 40,000.

Upon stirring the liquid dispersion into an aqueous system, the non-ionic surfactant converts the hydrophobic carrier into an oil-in-water emulsion. At the same time the hydrophilic polymer expands on exposure to water resulting in a smooth and rapid viscosity increase. Typically the polymer particles swell to give a microparticulate thickening system comprising polymer particles having a typical particle size in the range of 2.5 to 5.0 microns.

The inventive liquid dispersion compositions provide microparticulate thickening systems which give effective thickening to aqueous or aqueous/organic formulations at concentrations of 0.1 to 8.0 %. Preferably 1% to 6% by weight. In addition however they combine the thickening effect of the liquid dispersion polymer with emolliency and sensorial effects delivered by the skilled selection of a suitable non-aqueous carrier fluid.

Decreasing the level of neutralization of an acrylic acid polymer of this type has been demonstrated to increase the thickening efficiency of the microparticulae thickening system in aqueous solutions. The increase in apparent viscosity is roughly linear as the level of neutralization is reduced from 100% to 30% neutralization. Below around 25% neutralization as determined by conventional acid-base titration, the solubility of the polyacrylic acid significantly reduces the effectiveness as a thickener and rheology modifier. Addition of ionic salts such as sodium chloride is known to reduce the swelling capacity of the cross-linked microparticles due to osmotic effects, but it has been demonstrated that the effect of ionic species increases at levels of neutralization below 30%, as measured by conventional acid-base titration. Therfore there is an advantage in selecting a neutralization level between 30% and 40% to provide more effective thickening in aqueous systems, oil/water emulsion and in systems containing low levels of ionic species inclding and not limited to inorganic salts, botanical extracts, proteins and similar species.

The liquid dispersion polymer compositions are compatible with a wide variety of personal care active ingredients and auxiliaries. Typical formulation examples where the polymers may be used include:

Skin Care formulations including all kind of face and body emulsions like creams, lotions, milks and sprays for caring, cleansing, deoclorisation and depiliation, colour cosmetics such as; liquid foundations, liquid eyeshadows, liquid blushers, lipsticks and aqueous mascaras;

facial masks, lip balms, skin care formulations like body washes, all kind of shaving products; hand soaps, soap bars and soap liquids.

Hair Care formulations which include; hair conditioners, hair colourations (permanent, semipermanent and temporary), styling gels, lotions and creams, shampoos, hair relaxers, hair perms and hair masks.

Sun Tan formulations such as: sun tan creams, lotions and sprays, sun blocks, tan accelerators, after sun creams, lotions and sprays and sunless tanning lotions or creams.

The formulation examples below merely illustrate a few representative aspects of the formulating possibilities and are not intended to be limiting in any way. All percents are percent by weight of the formulation. Viscosities are determined with a Brookfield RVT viscometer.

Example 1: SYNTHESIS EXAMPLE

An "aqueous" phase of water soluble components is prepared by admixing together the

following components:

33.65 parts of acrylic acid monomer (100% concentration)

0.15 parts of 40% solution of pentasodiumdiethylene triaminepentaacetic acid

49.79 parts water

1.50 parts of methylene bis-acrylamide (0.5% in water)

14.91 parts of sodium hydroxide (47% concentration)

(During addition of sodium hydroxide maintain temperature at less than 30°C)

An "oil phase" is prepared by mixing together the following components:

3,99 parts of sorbitan trioleate

4.66 parts polymeric stabilizer (100% concentration)

31.16 parts of mineral white oil

60.19 parts of high purity dearomatised hydrocarbon solvent (such as Isopar G)

The two phases are mixed together in a ratio of 0.751 parts oil phase to 1.0 parts aqueous phase under high shear to form a water-in-oil emulsion

The resulting water-in-oil emulsion is transferred to a reactor equipped with nitrogen sparge

tube, stirrer and thermometer. The emulsion is purged with nitrogen to remove oxygen

Polymerisation is effected by addition of a redox couple of sodium metabisulphite and tertiary

butyl Hydroperoxide.

After exotherm is complete and free monomer has been reduced by the use of thermal

initiator, vacuum distillation is carried out to remove water and volatile solvent to give final

polymer solids around 53.5%.

To this addition is made of 0.125 parts of a fatty alcohol ethoxylate.

The level of neutralization is adjusted to a value between 30 and 40%.

Example 2: Comparison of thickening efficiency at different levels of neutralization In the table below, the thickening efficiency of polymers of the present invention prepared at a range of levels of neutralization has been compared in aqueous solutions and in a dilute ionic solution.

Example 3: Depilatory Cream

This formulation allows the formulation of depilatory creams based on sodium thioglycollate. Adjusting the amount of thickener used can change the product from a roll-on lotion to a viscous cream.

Additionally, sodium hydroxide is added to adjust the pH-value in the range of 12 - 13.

Method:

1	Weigh (6) into a beaker and warm to 40°C

2	Weigh all ingredients except (1) into a separate beaker and mix well

3	Add (6) with stirring.

4	Adjust the pH of the mix to between 12 and 13 with sodium hydroxide, stirring

continuously

5	Add the required amount of (1) with gentle stirring, continuing to stir until smooth

6	Adjust pH to between 12 and 13 with dropwise addition of sodium hydroxide if required.

Typical Properties:

Appearance:  smooth low to high viscosity cream

Viscosity:	9000 - 45000 cPs

pH:	12-13

Example 4: Facial Moisturiser

This formulation contains a combination of light emollients, squalane and silicones to provide good rub-in characteristics and excellent after feel. The presence of the sunscreen provides a low level of sun protection for daily use.

The polymer is included as a thickener and emulsifier for the oil phase and allows cold-process emulsification. In addition the mineral oil carrier phase will provide additional moisturisation properties.

Method:

Weigh all ingredients except (2) into a clean, dry beaker

Initiate stirring and add (2)

Continue to stir until viscous and homogeneous

Typical Properties:

Appearance:  smooth viscous cream

Viscosity:	25000 - 35000 cPs

pH:	5 - 6

Example 5: Body Moisturiser (Cream)

This formulation is based on a traditional cream containing fatty alcohols and esters. The polymer provides emulsification at low levels of incorporation and improves the stability of the external phase.

Weigh ingredients (1), (7) and (8) into a clean dry beaker and heat to 80°C Weigh ingredients (3) - (6) into a separate clean dry beaker and heat to 80°C Add oil phase to water phase with good stirring and initiate cooling Add ingredient (2) at 
Typical Properties:

Appearance:  smooth viscous cream

Viscosity:	35000 - 45000 cPs

pH:	5-6

Example 6: After Sun Lotion/Cream

Method:

Add 1 to a beaker, initiate agitation then add 2, 3 , 4, 6 and 7 mixing well for approximately 5

to 10 minutes.

After increasing stirrer speed add 5 slowly, continuing to stir slowly for about 5 to 10 minutes

until viscous and homogeneous.

Typical Properties

Appearance:  flowable lotion

Viscosity:	5,000 - 8,000 cPs

pH:	5.0-6.5.

Example 7: Silicone Spray Conditioner

This is a light conditioner suitable for everyday use and contains light silicones and humectants. The polymer assists the incorporation of the fragrance into a largely aqueous formulation as well as providing viscosity and good application characteristics.

Method:

Weigh all ingredients except (2) into a clean, dry beaker

Initiate stirring and add (2)

Continue to stir until homogeneous

Typical Properties

Appearance:  sprayable lotion

Viscosity:	2500 - 5000 cPs

pH:	5.0-6.0.

WHAT IS CLAIMED IS:

1.	A liquid dispersion polymer composition comprising a hydrophilic, water soluble or

2.	swellable polymer with a neutralization level of from about 25% to about 100 %, a non-

3.	aqueous carrier phase and an oil-in-water surfactant.

4.	A liquid dispersion according to claim 1, wherein the hydrophilic, water soluble or

5.	swellable polymer has a neutralization level of from about 30% to about 50 %.

6.	A liquid dispersion according to claim 1, wherein the hydrophilic, water soluble or

7.	swellable polymer has a neutralization level of from about 30% to about 45 %.

8.	A liquid dispersion according to claim 1, wherein the hydrophiiic, water soluble or

9.	swellable polymer has a neutralization level of from about 30% to about 40 %.

10.	A liquid dispersion according any one of claims 1-4, wherein the hydrophilic, water

11.	soluble or swellable polymer is used in the form of microparticles having an average

12.	particle size in the range of about 0.1 to about 2 microns

13.	A liquid dispersion according any one of claims 1 - 5 comprising

a)	from 35% to 65% by weight of the hydrophilic, water soluble or swellable

b)	polymer,

c)	from 20% to 50% by weight of a non-aqueous carrier and

c)	from 5% to 25% by weight of a surfactant or a surfactant mixture,

each based on the total weight of the composition.

7.	A liquid dispersion according to Claim 6 comprising

a)	from 40% to 60% by weight of an anionic and water swellable polymer,

b)	from 25% to 45% by weight of a non-aqueous carrier fluid, and

c)	from 8% to 20% by weight of a surfactant or a surfactant mixture,

d)	each based on the total weight of the composition.

8.	A liquid dispersion according any one of claims 1 - 7, wherein the hydrophilic, water

soluble or swellable polymer is obtained by the polymerization of at least one monomer

of the group consisting of acrylic acid & methacrylic acid (and salts thereof), 2-acrylamido-2-methyl-propanesulfonic acid, sodium styrene sulfonate, acrylamide, methacryiamide and N,N,-dialkylacryIamides.

9.	A liquid dispersion according any one of claims 1 - 7, wherein the hydrophilic, water

soluble or swellable polymer is obtained by the polymerization of at least one monomer

of the group consisting of acrylic acid, & methacrylic acid(and salts thereof), 2-

acrylamido-2-methyl-propanesulfonic acid and sodium styrene sulfonate.

10.	A liquid dispersion according any one of claims 1-9 where the level of neutralization

has been selected to optimize the thickening efficiency of the system in aqueous,

oil/water, non-aqueous systems and formulations containing ionic species.

11.	A personal care formulation comprising

a)	0.1% to 8% by weight, preferably 1% to 6% by weight of a liquid dispersion

polymer composition according to Claim 6 or 7,

b)	0.1% to 70%, preferably 2% to 35% by weight of additional ingredients, for

example personal care ingredients such as cosmetic or pharmaceutical

excipients and/or active ingredients and

c)	45% to 99% of water or a mixture of water and a water-miscible organic solvent

such as a lower alcohol,

each based on the total weight of the composition.

12.	A method for the preparation of a therapeutic lotion, cream, salve, gel or ointment

which comprises mixing 0.1 % to 8% by weight, preferably 1 % to 6% by weight of a

liquid dispersion polymer according to claims 1-5 into an aqueous or aqueous/organic

composition which contains from 0.1 % to 70% by weight of at least one therapeutic

agent and/or excipient.

Dated this 6 day of October 2006

Documents:

				3699-CHENP-2006  AMENDED CLAIMS 25-10-2012.pdf

				3699-CHENP-2006  AMENDED PAGES OF SPECIFICATION 25-10-2012.pdf

				3699-CHENP-2006  FIRST PAGE OF  PCT 25-10-2012.pdf

				3699-CHENP-2006  FORM-1  25-10-2012.pdf

				3699-CHENP-2006  FORM-3  25-10-2012.pdf

				3699-CHENP-2006  OTHER PATENT DOCUMENT  25-10-2012.pdf

				3699-CHENP-2006  CORRESPONDENCE OTHERS  27-12-2011.pdf

				3699-CHENP-2006  CORRESPONDENCE OTHERS 12-03-2013.pdf

				3699-CHENP-2006  FORM-3  19-04-2013.pdf

				3699-CHENP-2006  POWER OF ATTORNEY 25-10-2012.pdf

				3699-CHENP-2006  CORRESPONDENCE OTHERS  19-04-2013.pdf

				3699-CHENP-2006  EXAMINATION REPORT REPLY RECEIVED 25-10-2012.pdf

				3699-CHENP-2006  FORM-13  14-10-2008.pdf

				3699-chenp-2006-abstract.pdf

				3699-chenp-2006-claims.pdf

				3699-chenp-2006-correspondnece-others.pdf

				3699-chenp-2006-description(complete).pdf

				3699-chenp-2006-form 1.pdf

				3699-chenp-2006-form 26.pdf

				3699-chenp-2006-form 3.pdf

				3699-chenp-2006-form 5.pdf

				3699-chenp-2006-pct.pdf

				3699-CHENP-2006.  CORRESPONDENCE OTHERS  21-03-2013.pdf

				3699-CHENP-2006.  AMENDED CLAIMS  21-03-2013.pdf

				3699-CHENP-2006.  AMENDED PAGES OF SPECIFICATION  21-03-2013.pdf

« Previous Patent

Next Patent »

Patent Number	255998	

Indian Patent Application Number	3699/CHENP/2006	

PG Journal Number	16/2013	

Publication Date	19-Apr-2013	

Grant Date	17-Apr-2013	

Date of Filing	06-Oct-2006	

Name of Patentee	CIBA HOLDING INC	

Applicant Address	KLYBECKSTRASSE 141, CH-4057 BASEL, SWITZERLAND	

Inventors:

#	Inventor's Name	Inventor's Address	

1	NORMINGTON, DAVID	12 GLEBE STREET, PUDSEY, LEEDS, WEST YORKSHIRE LS28 8PB, UNITED KINGDOM	

2	GREEN, MICHAEL	2 MEAN HEY, OLD GROUND, SLAITHWAITE, HUDDERSFIELD, WESTYORKSHIRE HD7 5XA, GREAT BRITAIN	

3	RIDLEY, ELEANOR, BERNICE	32 PITCHSTONE COURT, FARNLEY, LEEDS, WEST YORKSHIRE LS 12 5SZ, GREAT BRITAIN	

PCT International Classification Number	C08F 2/00	

PCT International Application Number	PCT/EP05/51429	

PCT International Filing date	2005-03-30	

PCT Conventions:

#	PCT Application Number	Date of Convention	Priority Country	

1	04101419.2	2004-04-06	EUROPEAN UNION	

© All Indian Patents, 2013-2021.

  Patent data available in the public domain from Indian Patents Office, Department of Industrial Policy and Promotions, Ministry of Commerce and Industry, Government of India.
