Repository: anandvc/allindianpatents

File: patents/256006-device-for-granulating-thermoplastic-material-issuing-from-orifices.html
Indian Patents. 256006:DEVICE FOR GRANULATING THERMOPLASTIC MATERIAL ISSUING FROM ORIFICES

Indian Patents

Recently Granted Patents

  Recently Published Patents

Title of Invention	DEVICE FOR GRANULATING THERMOPLASTIC MATERIAL ISSUING FROM ORIFICES

Abstract	The invention relates to a device for granulating thermoplastics that are extruded from nozzles, the latter being provided in a nozzle disc in a substantially circular arrangement. Blades, which rotate about a blade carrier shaft and are held by a blade carrier in an oblique position in relation to the radial direction, sweep over said nozzles. The blade carrier shaft runs through the centre of the circular assembly and a cooling medium is fed to the nozzle disc and the blades to cool the granulated plastics. The blade carrier, together with the blade carrier shaft, is located in an essentially circular housing, which extends as far as the nozzle disc and into which a supply of cooling medium flows in a tangential direction, in order to create a circulatory stream in said housing containing the rotating blade carrier. The cooling medium rotates in the housing at a speed and in a rotational direction that essentially correspond to the rotational speed and rotational direction of flow passages in the blade carrier, by means of which the cooling medium is fed to the blades.	

Full Text	The invention relates to a device for granulating thermoplastic materials issuing from orifices, said orifices being provided in a substantially circular arrangement in an orifice plate and being swept by blades rotating about a blade carrier shaft, said blades being held by a blade carrier in an oblique position with respect to the radial direction, the blade carrier shaft extending through the centre of the circular arrangement and a cooling medium being supplied to the orifice plate and to the blades for cooling the granulated plastic materials. This is, therefore, a device for so-called hot-melt granulation in which the plastic extrudate issuing from the orifices is cut directly at the orifices, i.e. while still in the molten state.

Such a device is presented in US-PS 3,317,957. The special feature of this known device consists in the fact that the cooling medium is supplied from the same side as the molten thermoplastic material, said cooling medium being supplied via channels which extend parallel to the blade carrier shaft and which lie radially within the circular arrangement of the orifices. The blade carrier is driven likewise from the same side from which the plastic melt is supplied, with the result that the entire arrangement with the supplies for the plastic melt and the cooling medium is penetrated by the drive shaft, which becomes the blade carrier shaft. This results in a complex construction, particularly because of the required sealing means, wherein, owing to the limited space available for the supply channels for the cooling medium, said supply channels are formed with relatively small cross section, the consequence of this being that it is necessary to apply considerable pressures in order to conduct the necessary quantity of cooling medium.

Consequently, a different approach has also been adopted for cooling the granulate produced by the hot melt process, namely to accommodate the blades with blade carrier in the interior of an enclosed housing, one wall of which housing is a plate containing the orifice plate, the coolant being supplied and removed in the interior in such a manner that the corresponding lines are directed towards the shaft of the blade carrier. This leads, with the rotation of the blade carrier, to considerable turbulence of the cooling water together with the granulate in the said interior, there resulting completely uncontrollable flows which, owing to the thereby caused turbulence, facilitate the subsequent agglomeration of the granulate. Examples of this type of cooling water supply and removal are presented in US-PS 423,207 and DE-OS 198 42 389.

The object of the invention is from the outset to provide the flow of cooling medium in the device with a path which allows a uniform flow largely free from turbulence.

The object of the invention is achieved in that the blade carrier is disposed with the blade carrier shaft in a substantially round housing extending as far as the orifice plate, a coolant inlet joining into the housing in the tangential direction for producing an annular flow, the blade carrier rotating in the housing, the cooling medium rotating in the housing substantially with a velocity and direction of rotation corresponding to the rotational velocity and direction of rotation of flow openings in the blade carrier, through which flow openings the cooling medium reaches the blades.

With this design, the cooling medium is supplied through the tangential alignment of the cooling medium inlet in such a manner that there results, in the substantially round housing, an annular flow from which, via flow openings in the blade carrier which rotates in the housing, the cooling medium is then able to be supplied to the blades, the rotational velocity of the annular flow readily permitting said velocity to be adapted to the rotational velocity and direction of rotation of

the flow openings in the blade carrier. The cooling medium is thus diverted from the annular flow in the housing through openings in the blade carrier, said openings rotating with the same velocity, and can thereafter, on emerging from the flow openings, be supplied to the blades in a new annular flow, the blades likewise rotating, the overall result being a flow which is everywhere in rotation and which, consequently, owing to the resultant uniformity, permits the reliable turbulence-free conveying-away of the granulate.

Advantageously, after flowing through the region of the rotating blades, the cooling medium is removed from the housing via a likewise tangential coolant outlet leading away from the blades, the granulate also being conveyed away.

The housing is advantageously provided in the region of the blades with a wall surrounding the blades, said wall in spiral manner widening the space between the blades and the wall in the flow direction of the cooling medium such that, in said space, the flow velocity of the cooling medium remains virtually constant. This design results in a space between the blade-carrying region of the blade carrier and the wall, said space becoming uniformly wider in the direction of rotation of the blade carrier, with the consequence that, in said region, as the diameter of said space increases, the flow velocity of the cooling water remains virtually constant, this being important for the turbulence-free flowing of the cooling water, which consequently conveys away the granulate after cutting with corresponding uniformity via the coolant outlet.

So that the operation of the device can be constantly monitored from outside, the housing may consist at least partially of a transparent material, particularly plexiglass.

The device is made easy to repair if the housing is divided into two housing parts separably joined in the region of the blades.

An advantageous arrangement of the motor serving to drive the blade carriers results if said motor is disposed on the side facing away from the orifice plate. In this case, the motor does not disturb the design of a melt distributor, from which the orifices receive their melt.

Illustrative embodiments of the invention are presented in the drawings, in which:

Fig. 1A	shows the overall device in section;

Fig. IB	shows a section on the line A-A from Fig. 1;

Fig. 2	shows a top plan view of the annular plate penetrated by

slots for holding the strip-like blades for three circular arrangements of blades;

Fig. 3	shows the same annular plate with blades inserted in the

penetrations;

Fig. 4	shows a schematic representation of an annular plate with a

blade as its sweeps the orifice plate;

Fig. 5	shows the arrangement according to Fig. 4 in a top plan

view;

Fig. 6	shows the attachment of the blade in the penetration in the

annular plate;

Fig. 7	shows a detail of the annular plate with a spring-loaded

blade;

Fig. 8	shows a variant of the arrangement according to Fig. 7 in

which the blade is pressed by a hydraulically actuated piston;

Fig. 9	shows the supply of a hydraulic fluid through the blade car-

rier shaft as far as the annular plate;

Fig. 10	shows a top plan view of the orifice plate with a single an-

nular arrangement of orifices;

Fig. 11	shows an enlarged representation of some orifices according

to Fig. 10 showing a blade which just exceeds the diameter of the orifices in the radial direction.

Fig. 1A shows a section through the device according to the invention, wherein those components not belonging to the invention, namely an extruder for supplying a molten plastic material, have been omitted. The device contains the melt distributor 1, which is used in known manner and comprises a plurality of melt channels, here the two channels 2 and 3. Flanged onto the melt distributor 1 by means of attachment means (not shown here) is the orifice plate 4 into which the melt channels 2 and 3 join, becoming the orifices 5 and 6. During operation, the thermoplastic material to be granulated issues in molten form from the orifices 5 and 6. The orifice plate 4 comprises further orifices, the circular arrangement of which is apparent from Fig. 10. Disposed opposite the orifice plate 4 is the annular plate 7 from which the blades 8 and 9 (and further blades not shown) project and in known manner sweep the surface of the orifice plate 4 facing the annular plate 7, chopping the thermoplastic extrudate issuing from the orifices 5 and 6. With regard to the arrangement and support of the blades 8 and 9 in the annular plate 7, reference is made to the explanatory remarks in respect of Fig. 4 to 6. The annular plate 7 is attached to the bell-shaped blade carrier 10 which is situated at the end of the blade carrier shaft 11, said blade carrier shaft 11 joining into the drive motor 12 (shown only in outline). Through the intermediary of the blade carrier shaft 11, the drive motor 12 sets the blade carrier 10 and thus the annular plate 7 with the blades 8 and 9 in rotation, the supplied thermoplastic extrudate being granulated, as described above.

The internal parts of the said device are enclosed by the housing 13, which continues into the cover 14 extending over the region of the orifices 5 and 6 and of the blades 8 and 9. The two associated regions of plastic supply and granulation are held together by the flange-like shoulders 15 of the housing 13 and 16 of the melt distributor 1, this being accomplished by means of screws 17 which, when

tightened, provide firm enclosing of the cover 14, whereby the entirety of the device, through the housing consisting of the parts 13 and 14, extends into the region of the melt distributor 1. As shown in Fig. 2, which will be discussed in greater detail below, the device according to Fig. 1 is substantially rotationally symmetrical; that is, the housing 13 with the cover 14 substantially has a circular surface on the outside. The mounting 39 provides the orifice plate 4 with the requisite centering.

The cover 14 belonging to the housing 13 is here formed of plexiglass, which, because of its transparency, makes it possible to observe what is happening in the region in which granulation takes place.

For the cooling of the granulate cut by the blades 8 and 9, the housing 13 and the region in which granulation takes place are supplied with a cooling medium, which, in this case, is cooling water, the cooling water being supplied through the coolant inlet 18. The coolant inlet 18 joins virtually tangentially into the interior 19 of the housing 13, this resulting in the housing 13 in a rotational flow, the rotational velocity of which can be adjusted by the volume of water supplied. The cooling water passes from the interior 19 via the flow openings 20, 21 and 22 into the hollow space 24 of the bell-shaped blade carrier 10. The blade carrier 10 rotates at the rotational velocity imparted to it by the drive motor 12. In order to supply the cooling water via the flow openings 20, 21 and 22 to the hollow space 24 in the blade carrier 10 in such a manner that the cooling water rotating in the interior 19 is able to flow out in largely turbulence-free manner into the flow opening 20, 21 and 22, the rate of supply of the cooling water and thus the rotational velocity of the cooling water in the interior 19 is regulated in such a manner that the cooling water in the interior 19 in the region of the flow openings 20, 21 and 22 circulates at the same rotational velocity as the flow openings 20, 21 and 22 rotate. This avoids losses of energy at this point as a result of different rotational velocities. This manner of adaptation of the rotational velocities is made possible by the tangential supply of the cooling water via the coolant inlet 18.

As can be seen, the hollow space 24 of the blade carrier 10 is in direct communication with the blades 8 and 9 as well as with the region of the orifice plate 4, because the bell-shaped blade carrier 10 is open towards the orifice plate 4, with the result that the cooling water entering the hollow space 24 of the blade carrier 10 is able to flow out past the blades 8 and 9 and over the surface of the orifice plate 4 to the outside. Such outflow is facilitated by the likewise tangentially disposed coolant outlet 25, which leads out of the intermediate space 26 between the orifice plate 4 and the annular plate 7. In the said intermediate space, the cooling water circulates owing to the rotation of the blade carrier 10 and of the blades 8 and 9, this circulation being in a direction which transitions directly into the tangential direction according to the coolant outlet 25. This, therefore, creates for the entire throughflow of the cooling water a direction and a transition from region to region which opposes the least possible resistance to the coolant throughflow and consequently has a correspondingly energy-reducing effect with regard to the drive motor 12.

Fig. IB shows a section on the line A-A from Fig. 1A. This section, therefore, extends along the side of the orifice plate 4 facing the blades. This results in Fig. IB in a top plan view of the annular plate 7 with the blades 8 and 9. The annular plate 7 is held by the blade carrier 10, in which the flow openings 20, 21 and 22 are provided (the fourth flow opening is not visible in Fig. 1). Fig. IB additionally shows the cover 14, which extends from the point of the coolant outlet 25 in the form of a spiral around the annular plate 7, the space between the annular plate 7 containing the blades 8 and 9 and the outer wall of the cover 14 steadily becoming smaller and, conversely, steadily becoming wider in the flow direction (see arrow), with the result that, in this region, with increasing diameter of the said space, the flow velocity of the cooling water remains virtually constant, this being important for the turbulence-free flowing of the cooling water, which consequently conveys away the granulate after cutting with corresponding uniformity via the coolant outlet.

Fig. 2 shows the annular plate 7, attached to the blade carrier, alone without blades; more specifically, it shows a top plan view of the side on which the blades emerge. Thus, Fig. 2 shows the openings of the individual penetrations 27 into which the individual blades are inserted, as will be more fully explained below. Fig. 2 shows an annular plate with three circular arrangements 28, 29, 30.

Fig. 3 shows the same annular plate 7; this time, however, a blade 8 is inserted into each of the penetrations 27. As can be seen, said blades 8 project from the penetrations 27 obliquely with respect to the surface of the annular plate 7 and at an angle with respect to the direction of rotation. The blades 8 are obliquely positioned with regard to the direction of rotation, said oblique position being so selected that, owing to the oblique position, as the annular plate rotates there is only a low flow resistance with respect to the resulting flow of the cooling water. Namely, the cooling water flows from inside to outside (see explanation with regard to Fig. 1A), the flow of the cooling water not extending directly radially outwards, but in the form of a spiral. The oblique position of each of the blades 8 is adapted to the respective angle of said spiral, with the result that the blades 8 oppose only a low flow resistance to the cooling water as it passes. The direction of rotation of the annular plate 7 is indicated by the arrow.

Fig. 4 is a schematic representation of the arrangement of a blade 8 with regard to the orifice plate 4 with the orifice 5. The blade 8 is inserted in a penetration 27 in the annular plate 7 and is attached therein, as will be explained hereinbelow. The orifice plate becomes the bell-shaped blade carrier 10, which is attached to the blade carrier shaft 11 indicated by the dash-dotted line.

Fig. 5 shows a top plan view of the region of the annular plate 7 shown with the blade 8 in Fig. 4, the blade 8 projecting from the annular plate 7. The blade 8 is inserted in the penetration 27 indicated by the dash-dotted lines. The blade 8 is attached to the annular plate 7 by the screw 31.

Fig. 6 shows the representation from Fig. 5 in a side view, this making it apparent how the blade is inserted into the blade carrier 7, i.e. into the penetration 27 provided for this purpose. The screw 31 then clamps the blade 8 in the penetration.

Similarly to Fig. 6, Fig. 7 shows a portion of the annular plate 7 with the penetration 27 into which the blade 8 has been inserted. Here, the blade 8 terminates in the central region of the annular plate 7, where the rear side of the blade 8 contacts the helical spring 32, said helical spring 32 being supported against an abutment 33. The helical spring 32 presses against the blades 8, said blades 8 being dis-placeably and therefore adjustably held in the annular plate 7 and consequently being in constant contact with the orifice plate 4 with a corresponding pressure. As the blade 8 wears and thereby becomes shorter, the helical spring 32 automatically presses the blade further in the direction of the orifice plate 4, this fully compensating for the wear which has taken place.

Fig. 8 shows a variant of the arrangement from Fig. 7 in which the rear side of the blade 8 is held in a piston 34 which is guided in a corresponding bore 35. The bore 35 is, as it were, a continuation of the penetration 27 towards the rear side of the orifice plate 4. The piston 34 is subjected to a pressure exerted either by a fluid or by a gas, said pressure being supplied through a special channel 36 of the bore 35. In this case, therefore, the wear on the blade 8 is compensated in the same manner as described above in connection with Fig. 7.

Fig. 9 is a schematic representation of the supply of a pressure medium of the kind required in the arrangement shown in Fig. 8. In this case, the pressure medium passes via the blade carrier shaft 10 into a central distributor 37, from where, via a bore 38, the pressure medium passes via the blade carrier 10 into the annular plate 7.

Fig. 10 shows the orifice plate 4, said orifice plate 4 in this case being provided with only one circular arrangement of orifices 4, 5. The orifices 4, 5 are formed by bores with circular cross-sections of identical diameter and are swept by the blade 8, as will be explained with reference to Fig. 11.

Fig. 11 shows a portion of the orifice plate 4 with three orifices 5 as well as the blade 8, which is disposed obliquely with respect to the radial direction. The radial extent R of the blade 8 is shown in Fig. 11. As can be seen, the radial extent R is slightly greater than the diameter D of the orifices 5. The consequence of this is that the blades 8 are just sufficient to cut through the plastic melt supplied via the orifices 5, the granules being cut individually and independently from each other because the radial extent R of the blades is only slightly greater than the diameter D, with the consequence that, as the blades 8 rotate, they encounter only a minimal resistance with respect to the flow of the cooling water.

We Claim:

1.	A process for obtaining a hydrogen product from a feed gas, wherein the feed

gas is an acid gas comprised of hydrogen sulfide and carbon dioxide, comprising the following

steps:

(a)	first separating the feed gas by separating the hydrogen sulfide from the carbon dioxide comprising the feed gas to obtain a first purified hydrogen sulfide fraction from the feed gas, wherein the first purified hydrogen sulfide fraction is comprised of at least about 90 percent hydrogen sulfide by volume;

(b)	dissociating hydrogen sulfide present in the first purified hydrogen sulfide fraction into elemental hydrogen and elemental sulfur to convert the first purified hydrogen sulfide fraction into a dissociated first purified hydrogen sulfide fraction, wherein the dissociated first purified hydrogen sulfide fraction is comprised of elemental hydrogen and elemental sulfur;

(c)	second separating the dissociated first purified hydrogen sulfide fraction to obtain a hydrogen rich fraction from the dissociated first purified hydrogen sulfide fraction, wherein the hydrogen rich fraction is comprised of elemental hydrogen; and

(d)	obtaining the hydrogen product from the hydrogen rich fraction, wherein the hydrogen product is comprised of elemental hydrogen.

2.	The process as claimed in claim 1 wherein the dissociating step is comprised of dissociating hydrogen sulfide present in the first purified hydrogen sulfide fraction by thermal decomposition.

3.	The process as claimed in claim 2 wherein the dissociating step is performed at a temperature of between about 1500 degrees Celsius and about 2000 degrees Celsius.

4.	The process as claimed in claim 3 wherein the dissociating step is performed at a gauge pressure of between about 200 kilopascals and about 500 kilopascals.

5.	The process as claimed in claim 1 wherein the dissociating step is comprised of dissociating hydrogen sulfide present in the first purified hydrogen sulfide fraction by thermal decomposition under plasma conditions.

6.	The process as claimed in claim 5 wherein the dissociating step is performed at a temperature of between about 1500 degrees Celsius and about 2000 degrees Celsius.

7.	The process as claimed in claim 6 wherein the dissociating step is performed at a gauge pressure of between about 200 kilopascals and about 500 kilopascals.

8.	The process as claimed in claim 1 wherein the dissociating step is performed in a plasma reactor.

9.	The process as claimed in claim 8 wherein the plasma reactor is driven by electromagnetic energy.

10.	The process as claimed in claim 9 wherein the electromagnetic energy is comprised of microwave energy.

11.	The process as claimed in claim 10 wherein the dissociating step is performed at a temperature of between about 1500 degrees Celsius and about 2000 degrees Celsius.

12.	The process as claimed in claim 11 wherein the dissociating step is performed at a gauge pressure of between about 200 kilopascals and about 500 kilopascals.

13.	The process as claimed in claim 1 wherein the first separating step is comprised of the step of passing the feed gas through an amine based reagent which is capable of selectively absorbing hydrogen sulfide so that the first purified hydrogen sulfide fraction is absorbed by the amine based reagent.

14.	The process as claimed in claim 13 wherein the amine based reagent is comprised of a Flexsorb ™ amine based reagent.

15.	The process as claimed in claim 13 wherein the first separating step is further comprised of the step of regenerating the amine based reagent from the first purified hydrogen sulfide fraction to recover the amine based reagent from the first purified hydrogen sulfide fraction.

16.	The process as claimed in claim 1 wherein the hydrogen rich fraction is further comprised of hydrogen sulfide and wherein the hydrogen product obtaining step is comprised of the step of third separating the hydrogen rich fraction to obtain the hydrogen product from the hydrogen rich fraction.

17.	The process as claimed in claim 16 wherein the third separating step is comprised of the step of passing the hydrogen rich fraction through an amine based reagent which is capable of selectively absorbing hydrogen sulfide to obtain a third purified hydrogen sulfide fraction, wherein the third purified hydrogen sulfide fraction is comprised of hydrogen sulfide and wherein the third purified hydrogen sulfide fraction is absorbed by the amine based reagent.

18.	The process as claimed in claim 17 wherein the amine based reagent is comprised of a Flexsorb ™ amine based reagent.

19.	The process as claimed in claim 17 wherein the third separating step is further comprised of the step of regenerating the amine based reagent from the third purified hydrogen sulfide fraction to recover the amine based reagent from the third purified hydrogen sulfide fraction.

20.	The process as claimed in claim 19, further comprising the step of combining the third purified hydrogen sulfide fraction with the first purified hydrogen sulfide fraction.

21.	The process as claimed in claim 17 wherein the first separating step is comprised of the step of passing the feed gas through an amine based reagent which is capable of

selectively absorbing hydrogen sulfide so that the first purified hydrogen sulfide fraction is absorbed by the amine based reagent.

22.	The process as claimed in claim 21 wherein the amine based reagent is comprised of a Flexsorb ™ amine based reagent.

23.	The process as claimed in claim 21, further comprising the step of combining the third purified hydrogen sulfide fraction with the first purified hydrogen sulfide fraction.

24.	The process as claimed in claim 23, further comprising the step of regenerating the amine based reagent from the first purified hydrogen sulfide fraction and the third purified hydrogen sulfide fraction to recover the amine based reagent from the first purified hydrogen sulfide fraction and the third purified hydrogen sulfide fraction.

25.	The process as claimed in claim 1 wherein the dissociated first purified hydrogen sulfide fraction is further comprised of hydrogen sulfide and wherein the second separating step is further comprised of obtaining a second purified hydrogen sulfide fraction from the dissociated first purified hydrogen sulfide fraction, wherein the second purified hydrogen sulfide fraction is comprised of hydrogen sulfide.

26.	The process as claimed in claim 25 wherein the second purified hydrogen sulfide fraction is obtained by centrifugally separating the dissociated first purified hydrogen sulfide fraction.

27.	The process as claimed in claim 25 wherein the second purified hydrogen sulfide fraction is obtained by gravitationally separating the dissociated first purified hydrogen sulfide fraction.

28.	The process as claimed in claim 25, further comprising the step of combining the second purified hydrogen sulfide fraction with the first purified hydrogen sulfide fraction.

29.	The process as claimed in claim 1, further comprising the step of cooling the dissociated first purified hydrogen sulfide fraction following the dissociating step in order to inhibit recombination of the elemental hydrogen and the elemental sulfur.

30.	The process as claimed in claim 29 wherein the cooling step is performed immediately following the dissociating step.

31.	The process as claimed in claim 29 wherein the cooling step is comprised of cooling the dissociated first purified hydrogen sulfide fraction to a temperature of less than about the boiling point of the elemental sulfur.

32.	The process as claimed in claim 31 wherein the cooling step is performed immediately following the dissociating step.

33.	The process as claimed in claim 29, further comprising the step of obtaining a sulfur product from the dissociated first purified hydrogen sulfide fraction, wherein the sulfur product is comprised of elemental sulfur.

34.	The process as claimed in claim 1, further comprising the step of delivering the hydrogen product to a fuel cell in order to produce electrical energy from the hydrogen product.

35.	The process as claimed in claim 34, further comprising the step of using in the dissociating step the electrical energy produced by the fuel cell.

36.	The process as claimed in any one of claims 1 to 35, wherein the first purified hydrogen sulfide fraction is comprised of at least about 94 percent hydrogen sulfide by volume.

37.	An apparatus for obtaining a hydrogen product from a feed gas, wherein the feed gas is an acid gas comprised of hydrogen sulfide and carbon dioxide, the apparatus comprising:

(a)  a first separating apparatus for first separating the feed gas by separating the hydrogen sulfide from the carbon dioxide comprising the feed gas to obtain a

first purified hydrogen sulfide fraction from the feed gas such that the first purified hydrogen sulfide fraction is comprised of at least about 90 percent hydrogen sulfide by volume;

(b)	a dissociating apparatus for dissociating hydrogen sulfide present in the first purified hydrogen sulfide fraction into elemental hydrogen and elemental sulfur to convert the first purified hydrogen sulfide fraction into a dissociated first purified hydrogen sulfide fraction, wherein the dissociated first purified hydrogen sulfide fraction is comprised of elemental hydrogen and elemental sulfur;

(c)	a second separating apparatus for second separating the dissociated first purified hydrogen sulfide fraction to obtain a hydrogen rich fraction from the dissociated first purified hydrogen sulfide fraction, wherein the hydrogen rich fraction is comprised of elemental hydrogen; and

(d)	a third separating apparatus for third separating the hydrogen rich fraction to obtain the hydrogen product from the hydrogen rich fraction, wherein the hydrogen product is comprised of elemental hydrogen.

38.	The apparatus as claimed in claim 37 wherein the dissociating apparatus is comprised of a plasma reactor.

39.	The apparatus as claimed in claim 38 wherein the plasma reactor is driven by electromagnetic energy.

40.	The apparatus as claimed in claim 39 wherein the electromagnetic energy is comprised of microwave energy.

41.	The apparatus as claimed in claim 40 wherein the plasma reactor is capable of providing an operating temperature of between about 1500 degrees Celsius and about 2000 degrees Celsius.

42.	The apparatus as claimed in claim 37 wherein the first separating apparatus is comprised of at least one absorber vessel.

43.	The apparatus as claimed in claim 42 wherein the first separating apparatus is further comprised of an amine based reagent which is capable of selectively absorbing hydrogen sulfide so that the first purified hydrogen sulfide fraction is absorbed by the amine based reagent.

44.	The apparatus as claimed in claim 43 wherein the amine based reagent is comprised of a Flexsorb ™ amine based reagent.

45.	The apparatus as claimed in claim 43 wherein the first separating apparatus is further comprised of a regenerator for recovering the amine based reagent from the first purified hydrogen sulfide fraction.

46.	The apparatus as claimed in claim 45 wherein the regenerator is in communication with both of the absorber vessel and the dissociating apparatus so that the first purified hydrogen sulfide fraction passes from the absorber vessel to the regenerator and from the regenerator to the dissociating apparatus.

47.	The apparatus as claimed in claim 37 wherein the second separating apparatus is comprised of a second separating apparatus heat exchanger for cooling the dissociated first purified hydrogen sulfide fraction in order to inhibit recombination of the elemental hydrogen and the elemental sulfur.

48.	The apparatus as claimed in claim 47 wherein the second separating apparatus is further comprised of a sulfur collector for collecting a sulfur product.

49.	The apparatus as claimed in claim 48 wherein the sulfur collector is comprised of a sulfur outlet.

50.	The apparatus as claimed in claim 48 wherein the second separating apparatus is further comprised of an outlet for the hydrogen rich fraction.

51.	The apparatus as claimed in claim 50 wherein the second separating apparatus is further comprised of a separator for obtaining a second purified hydrogen sulfide fraction from the dissociated first purified hydrogen sulfide fraction.

52.	The apparatus as claimed in claim 51 wherein the second separating apparatus is further comprised of an outlet for the second purified hydrogen sulfide fraction.

53.	The apparatus as claimed in claim 52 wherein the outlet for the second purified hydrogen sulfide fraction is in communication with the dissociating apparatus so that the second purified hydrogen sulfide fraction is dissociated by the dissociating apparatus.

54.	The apparatus as claimed in claim 37 wherein the third separating apparatus is comprised of at least one absorber vessel.

55.	The apparatus as claimed in claim 54 wherein the third separating apparatus is further comprised of an amine based reagent which is capable of selectively absorbing hydrogen sulfide so that a third purified hydrogen sulfide fraction is absorbed by the amine based reagent.

56.	The apparatus as claimed in claim 55 wherein the amine based reagent is comprised of a Flexsorb ™ amine based reagent.

57.	The apparatus as claimed in claim 55 wherein the third separating apparatus is further comprised of a regenerator for recovering the amine based reagent from the third purified hydrogen sulfide fraction.

58.	The apparatus as claimed in claim 57 wherein the regenerator is in communication with both of the absorber vessel and the dissociating apparatus so that the third purified hydrogen sulfide fraction passes from the absorber vessel to the regenerator and from the regenerator to the dissociating apparatus.

59.	The apparatus as claimed in claim 55 wherein the first separating apparatus is comprised of at least one absorber vessel.

60.	The apparatus as claimed in claim 59 wherein the first separating apparatus is further comprised of an amine based reagent which is capable of selectively absorbing hydrogen sulfide so that the first purified hydrogen sulfide fraction is absorbed by the amine based reagent.

61.	The apparatus as claimed in claim 60 wherein the amine based reagent is comprised of a Flexsorb ™ amine based reagent.

62.	The apparatus as claimed in claim 60, further comprising a regenerator for recovering the amine based reagent from the first purified hydrogen sulfide fraction and the third purified hydrogen sulfide fraction.

63.	The apparatus as claimed in claim 62 wherein the regenerator is in communication with each of the first separating apparatus, the third separating apparatus and the dissociating apparatus so that the first purified hydrogen sulfide fraction and the third purified hydrogen sulfide fraction pass from the first separating apparatus and the third separating apparatus to the regenerator and from the regenerator to the dissociating apparatus.

64.	The apparatus as claimed in claim 63 wherein the regenerator is comprised of a regenerator heat exchanger for heating the first purified hydrogen sulfide fraction and the third purified hydrogen sulfide fraction.

65.	The apparatus as claimed in claim 64 wherein the second separating apparatus is comprised of a second separating apparatus heat exchanger for cooling the dissociated first purified hydrogen sulfide fraction in order to inhibit recombination of the elemental hydrogen and the elemental sulfur.

66.	The apparatus as claimed in claim 65 wherein the regenerator heat exchanger and the second separating apparatus heat exchanger are associated such that heat from the second separating apparatus is transferred to the regenerator.

67.	The apparatus as claimed in claim 37, further comprising a fuel cell for producing electrical energy from the hydrogen product.

68.	The apparatus as claimed in claim 67 wherein the fuel cell is electrically connected with the dissociating apparatus so that the electrical energy is used to power the dissociating apparatus.

69.	The apparatus as claimed in any one of claims 37 to 68, wherein the first purified hydrogen sulfide fraction is comprised of at least about 94 percent hydrogen sulfide by volume.	

Documents:

				5678-DELNP-2006-Abstract-(19-11-2008).pdf

				5678-delnp-2006-abstract.pdf

				5678-delnp-2006-assignment.pdf

				5678-DELNP-2006-Claims-(10-02-2012).pdf

				5678-DELNP-2006-Claims-(19-11-2008).pdf

				5678-DELNP-2006-Claims-(21-01-2013).pdf

				5678-delnp-2006-claims.pdf

				5678-DELNP-2006-Correpondence Others-(21-01-2013).pdf

				5678-DELNP-2006-Correspondence Others-(10-02-2012).pdf

				5678-DELNP-2006-Correspondence Others-(27-04-2012).pdf

				5678-DELNP-2006-Correspondence Others-(31-05-2011).pdf

				5678-DELNP-2006-Correspondence-Others-(16-12-2011).pdf

				5678-DELNP-2006-Correspondence-Others-(19-11-2008).pdf

				5678-delnp-2006-correspondence-others.pdf

				5678-DELNP-2006-Description (Complete)-(19-11-2008).pdf

				5678-delnp-2006-description(complete).pdf

				5678-DELNP-2006-Drawings-(10-02-2012).pdf

				5678-delnp-2006-drawings.pdf

				5678-DELNP-2006-Form-1-(22-09-2008).pdf

				5678-DELNP-2006-Form-1-(22-11-2008).pdf

				5678-delnp-2006-form-1.pdf

				5678-DELNP-2006-Form-2-(10-02-2012).pdf

				5678-DELNP-2006-Form-2-(19-11-2008).pdf

				5678-delnp-2006-form-2.pdf

				5678-DELNP-2006-Form-3-(16-12-2011).pdf

				5678-DELNP-2006-Form-3-(19-11-2008).pdf

				5678-DELNP-2006-Form-3-(27-04-2012).pdf

				5678-DELNP-2006-Form-3-(31-05-2011).pdf

				5678-delnp-2006-form-3.pdf

				5678-delnp-2006-form-5.pdf

				5678-DELNP-2006-GPA-(21-01-2013).pdf

				5678-delnp-2006-gpa.pdf

				5678-DELNP-2006-Others-Document-(19-11-2008).pdf

				5678-delnp-2006-pct- search report.pdf

				5678-delnp-2006-pct-304.pdf

				5678-DELNP-2006-Petition-137-(19-11-2008).pdf

« Previous Patent

Next Patent »

Patent Number	256006	

Indian Patent Application Number	5678/DELNP/2006	

PG Journal Number	16/2013	

Publication Date	19-Apr-2013	

Grant Date	18-Apr-2013	

Date of Filing	28-Sep-2006	

Name of Patentee	H2S TECHNOLOGIES INC	

Applicant Address	4725 -68 AVENUE, EDMONTON, ALBERTA T6B 2N2 CANADA	

Inventors:

#	Inventor's Name	Inventor's Address	

1	SELINGER RICHARD R.	6711-92 A AVENUE, EDMONTON, ALBERTA T6B 0T5 CANADA.	

2	THICKE BRIAN R.	45 LINDBERGH CRESCENT, ST ALBERT ALBERTA T8N 2S8 CANADA	

PCT International Classification Number	C01B 3/50	

PCT International Application Number	PCT/CA2005/000234	

PCT International Filing date	2005-02-22	

PCT Conventions:

#	PCT Application Number	Date of Convention	Priority Country	

1	10/790,530	2004-03-01	U.S.A.	

© All Indian Patents, 2013-2021.

  Patent data available in the public domain from Indian Patents Office, Department of Industrial Policy and Promotions, Ministry of Commerce and Industry, Government of India.
