Repository: anandvc/allindianpatents

File: patents/256007-a-catalyst-system-for-polymerising-olefins-and-method-of-preparing-the-same.html (part 1 of 2)
Indian Patents. 256007:A CATALYST SYSTEM FOR POLYMERISING OLEFINS AND METHOD OF PREPARING THE SAME

Indian Patents

Recently Granted Patents

  Recently Published Patents

Title of Invention	A CATALYST SYSTEM FOR POLYMERISING OLEFINS AND METHOD OF PREPARING THE SAME

Abstract	Catalyst systems for polymerizing olefins include a catalyst comprising chromium and a cocatalyst comprising a substituted or unsubstituted non-transition metal cyclopentadienyl (Cp) compound. The catalyst also comprises an inorganic oxide support. Methods of preparing a catalyst comprise contacting a support with chromium and with a non-transition metal Cp compound. The support can be contacted with a solution comprising the non-transition metal Cp compound prior to entry into a reaction zone. Methods of polymerizing at least one olefin include contacting the olefin with a catalyst comprising chromium and with a cocatalyst comprising a non-transition metal Cp. The polymerization can be performed in the presence of hydrogen. Using the cocatalyst in conjunction with the catalyst increases several properties of the polymers produced by this method. Polymer compositions produced by such methods have various unique properties, including a PDI greater than 30.	

Full Text	CROSS-REFERENCE TO RELATED APPLICATIONS

This application claims priority to U.S. Patent Application Serial No. 10/829,550 entitled "Catalyst Systems Comprising a Chrcaniam Catalyst and a Non-Transition Metal Cyclopentadienyl Cocatalyst" and U.S. Patent Application Serial No. 10/829,842 entitled "Polymers Having Broad Molecular Weight Distributions and Methods of Making the Same", both of which were filed on April 22,2004 and are both incorporated by reference herein in their entirety.

FIELD OF THE INVENTION

The present invention generally relates to a catalysts system for polymerizing olefins, and more particularly to catalyst systems comprising a chromium-based catalyst and a non-transition metal cyclopentadienyl cocatalyst. The present invention generally further relates to polymers, and more particularly to polymers having relatively broad molecular weight distributions and methods of making the same using a chromium-based catalyst and a non-transition metal cyclopentadienyl cocatalyst.

BACKGROUND OF THE INVENTION

The production of polyolefins using chromium-based catalysts is well known in the art. Various supports have been employed for such chromium-based catalysts. Silica supports have primarily been used due to their ability to form highly active polymerization catalysts. Other examples of supports that have been used for such chromium-based catalysts include alumina and aluminophosphates. Supported chromium-based catalysts were initially employed in solution polymerization processes. However, slurry polymerization soon became known as die more economical route to many commercial grades of polyolefins using such catalysts.

A polyolefin exhibits various physical and, in particular, mechanical properties that are highly affected by its molecular weight distribution (MWD). The molecular weight distribution can be determined by means of a curve obtained by gel permeation chromatography (OPC). It can be described by a parameter known as the polydispersity 

index (PDI), which indicates the breadth of the molecular weight distribution and is equivalent to the weight-average molecular weight of a polymer divided by the number-average molecular weight of the polymer (i.e., MW/MN). A broadening in the molecular weight distribution of a polyolefin tends to improve the flow of the polyolefin when it is being processed at high rates of shear.

The polymerization of olefins using chromium-based catalysts is often performed in the presence of hydrogen to produce polyolefins having relatively low molecular weights. Although hydrogen can be used to regulate the molecular weight, the breadth of the molecular weight distribution of a polyolefin tends to be limited by the choice of catalyst A need therefore exists to develop a catalyst system that could be used to produce polyolefins having broader molecular weight distributions. A need also exists to broaden the molecular weight distributions of polyolefins produced using chromium-based catalysts.

DESCRIPTION OF THE INVENTION

As embodiments of the present invention, catalyst systems including a catalyst comprising chromium and a cocatalyst are advantageously provided. The cocatalyst includes a substituted or unsubstituted non-transition metal cyclopentadienyl compound (Cp). The non-transition metal Cp compound comprises a Group I metal Cp compound, a Group II metal Cp compound, a Group III metal Cp compound, or combinations thereof. The Cp group of the cocatalyst comprises a cyclopentadienyl group, a fluorenyl group, an indenyl group, or combinations thereof. The catalyst also comprises a support for the chromium such as an inorganic oxide support.

Methods of preparing a catalyst for the polymerization of at least one olefin are advantageously provided as embodiments of the present invention. The methods of preparing the catalyst include contacting a support with chromium and with a non-transition metal Cp compound. In particular, a catalyst containing chromium and a support is activated by calcining it in an oxidizing atmosphere and then optionally at least partially reducing it in a reducing atmosphere. The catalyst is then contacted with a non-transition metal Cp compound. In one embodiment, the support can be contacted with a solution comprising the non-transition metal Cp compound prior to entry into a reaction zone. In another

embodiment, the activated catalyst and non-transition metal Cp compound can be added separately to the reaction zone.

Methods of polymerizing at least one olefin are advantageously provided as embodiments of the present invention. The methods of polymerizing at least one olefin include contacting the olefin with a catalyst comprising chromium and with a cocatalyst comprising a non-transition metal cyclopentadienyl (Cp) compound The polymerization can be performed in the presence of hydrogen. Using the cocatalyst in conjunction with the catalyst increases several properties, such as the high load melt index (HLMI), the MW, and the MN of the polymers produced by this polymerization method.

As additional embodiments of the present invention, polymer compositions are advantageously provided. The polymer compositions produced by such methods described herein have various unique properties. In one embodiment, the polymer compositions have a Mw greater than 600,000 g/mol and a HLMI in a range of from 0.01 g/10 min to 10 g/10 min. In another embodiment, the polymer compositions have a Mw greater than 400,000 g/mol and a zero shear viscosity (B0) less than 10s Pa-s. In yet another embodiment, the polymer compositions have a rhcological breadth parameter greater than 0.15 and a PDI greater than 30. Additional embodiments include polymer compositions having other properties, and articles of manufacture or end use articles formed from the foregoing polymer compositions.

BRIEF DESCRIPTION OF THE DRAWINGS

Fig. 1 depicts a graph illustrating the molecular weight distributions of polyethylene resins formed using a chromium-based catalyst and different non-transition metal cyclopentadienyl cocatalysts and of a polyethylene resin formed using a chromium-based catalyst but no cocatalyst

Fig. 2 depicts a graph illustrating the molecular weight distributions of polyethylene resins formed using a chromium-based catalyst and different concentrations of a dicyclopentadienyl magnesium cocatalyst and of a polyethylene resin formed using a chromium-based catalyst and a triethylaluminum cocatalyst.

Fig. 3 depicts a graph illustrating the molecular weight distributions of two polyethylene resins formed using a chromium-based catalyst, wherein one is formed with a cyclopentadienyl lithium cocatalyst and one is formed without a cocatalyst.

A catalyst system suitable for use in polymerizing olefins is advantageously provided as an embodiment of the present invention. The catalyst system includes at least one chromium-based catalyst and at least one non-transition metal cyclopentadienyl (Cp) compound as a cocatalyst. A mole ratio of the non-transition metal Cp compound to the chromium hi the catalyst system can range from 0.001 to 20; alternatively, from 0.001 to 10; alternatively, from 0.003 to 20; alternatively, from 0.01 to 3; or alternatively, from 0.02 to 2. The non-transition metal Cp compound typically constitutes from 0.01 to 50 ppm by weight of the reaction zone contents; alternatively, from 0.1 to 20 ppm; or alternatively, from 0.1 to 10 ppm by weight of the contents of a reaction zone in which the catalyst system is used for polymerization.

The non-transition metal Cp cocatalyst contains a non-transition metal bonded to a Cp group. Examples of suitable non-transition metals include a Group I metal such as lithium (Li) and sodium (Na), a Group II metal such as magnesium (Mg), and a Group III metal such as aluminum. Examples of suitable Cp groups include a cyclopentadienyl group, a fluorenyl group, or an indenyl group. The Cp group can be substituted or unsubstituted. For example, the Cp group can be substituted with an alkyl group, an aryl group, an alkylaryl group, an alkoxy group, an aryloxy group, an alkylsilyl group, or combinations thereof. In an embodiment, the metal Cp cocatalyst is cyclopentadienyl lithium (CpLi), dicyclopentadienyl magnesium (Cp2Mg), a lithium aluminum cyclopentadienyl trialkyl, or combinations thereof If the metal is a divalent or bivalent metal,' other anions can accompany the Cp group, such as halides, alkoxides, or organic radicals. For example, the metal Cp cocatalyst can also be cyclopentadienyl magnesium ethoxide (CpMgOC2H5), indenyl aluminum dfoutyl (IndAl(C4H9)2) or fluorenyl ethyl boron chloride (FluBClC2H5). The metal Cp cocatalyst can also be a complex salt of two metals such as h'thium aluminum cyclopentadienyl triethyl (LiAlCp(C2H5)3).

The chromium-based catalyst includes chromium on a support that serves as a carrier for the chromium. The support can primarily include an inorganic oxide such as silica, alumina, aluminophosphates, and mixtures thereof La an embodiment, the support contains greater than 50 percent (%) silica, alternatively greater than 80%,silica, by weight of the

support The support can further include additional components that do not adversely affect the catalyst system, such as titania, zirconia, alumina, boria, thoria, magnesia, and mixtures thereof The support has a specific surface area and a specific pore volume effective to provide for an active catalyst A Quantachrome Autosorb-6 Nitrogen Pore Size Distribution Instrument, which is commercially available from the Quantachrome Corporation of Syosset, New York, can be used to determine the specific surface area (hereinafter "surface area") and specific pore volume (hereinafter "pore volume") of the support The surface area of the support can range from 100 square meters per gram (m2/g) to 1,000 m2/g; alternatively, from 200 m2/g to 800 m2/g; or alternatively, from 250 m2/g to 700 m2/g. Further, the pore volume of the support, ie., an indicator of the amount of liquid it can absorb, can range from 0.5 cubic centimeters per gram (cc/g) to 3.5 cc/g; or alternatively, from 0.8 cc/g to 3 cc/g.

The chromium can be loaded on the support using any method known in the art In one embodiment, a coprecipitated cogel of chromium and of one or more -support components is made. As used herein, cogel refers to the product resulting from the gelation of two or more components. In another embodiment, the support is impregnated with an aqueous solution containing a water-soluble chromium compound. Examples of water-soluble chromium compounds include chromium oxide, chromium trioxide, chromium acetate, chromium nitrate, or combinations thereof hi yet another embodiment, the support is impregnated with a hydrocarbon solution in which a chromium compound is dissolved after removing water from the support by, e.g, spray dying or azeotropically drying it Examples of hydrocarbon soluble chromium compounds include tertiary butyl chromate, a diarene chromium compound, biscyclopentadienyl chromium(II), chromium acetylacetonate, or combinations thereof. The amount of chromium present in the ensuing catalyst can range from 0.01% to 10% by weight of the catalyst; alternatively, from 0.2% to 5%; or alternatively, from 0.5% to 2%.

In an embodiment, chromium-based catalyst grades 963, 964, 969, or combinations thereof can be obtained from any commercial source such as the Grace Davison division of W.R. Grace & Company of Columbia, Maryland. Especially suitable are those catalysts comprising chromium oxide supported by a high porosity silica-titania as are described in U.S. Patent Nos. 3,887,494 and 3,119,569, both of which are incorporated by reference herein in their entirety. By way of example, the support can be produced by simultaneous gellation of silica, titania, and chromia Such gellation can be performed by contacting an

alkali metal silicate such as sodium silicate with an acid solution containing a titanium salt such as a sulfuric acid titanyl sulfate solution containing chromium, thereby forming a cogel, also known as a hydrogel. After gellation, the cogel can be aged at a pH of from 7 to 8 for several hours at 80°C. It can then be azeotropically dried in an organic solvent such as hexanol to form a xerogei The titanium content of this support can range from 1% to 10% by weight of the catalyst. The surface area of this support is typically 550 m2/g, and the pore volume of the support is typically in the range of from 2.2 cc/g to 2.5 cc/g.

Additional disclosure regarding chromium-based catalysts supported by silica/titania can be found in the following patents: U.S. Patent Nos. 4,405,501 and 4,436,886, which relate to the aging process; U.S. Patent Nos. 4,436,883 and 4,392,990, which relate to N2 calcination; U.S. Patent Nos. 4,081,407 and 4,152,503, which relate to azeotropic drying using hexanol; U.S. Patent No. 4,981,831; U.S. Patent Nos. 4,294,724,4,382,022,4,402,864, and 4,405,768, and 4,424,320, which relate to titanation; and U.S. Patent Nos. 2,825,721, 4,382,022, 4,402,864, 4,405,768, 3,622,521, 3,625,864, which relate to silica-titania, all of the foregoing patents being incorporated by reference herein in their entirety. Aluminophosphate supported catalysts are described in U.S. Patent Nos. 4,364,842, 4,444,965, 4,364,855, 4,504,638, 4,364,854, 4,444,964, 4,444,962, each of which is incorporated by reference herein in its entirety. Phosphated alumina supported catalysts are described in U.S. Patent Nos. 4,444,966, 4,397,765, and 4,900,704, each of which is incorporated by reference herein in its entirety.

The chromium-based catalyst can be activated using any known technique after introducing the chromium to the support In one embodiment, the catalyst is activated via calcination by heating it in an oxidizing environment For example, the support can be heated in the presence of air at a temperature in the range of from 400°C to 1,000°C, alternatively from 600°C to 900°C. Optionally, the calcination can te followed by a reduction step. The reduction step can be performed by, for example, heating the support in the presence of carbon monoxide (CO) at a temperature in the range of from 200°C to 800°C. In another embodiment, the catalyst is activated via a reduction' and reoxidation process. Suitable reduction and reoxidation processes are disclosed in U.S. Patent Nos. 4,151,122, 4,177,162, 4,247,421, 4,248,735, 4,297,460, 4,397,769, 4,460,756, 4,182,815, 4,277,587, each of which is incorporated by reference herein in its entirely.

In an embodiment, the non-transition metal Cp cocatalyst is co-supported with the chromium-based catalyst The metal Cp cocatalyst is loaded onto the support after activating it. The Cp cocatalyst can be combined with the support by, for example, impregnating the already activated chromium-based catalyst with an organic (preferably hydrocarbon) solution comprising the metal Cp cocatalyst. The resulting Cr/metal Cp catalyst can then be fed to a polymerization reactor. In another embodiment, the activated chromium-based catalyst and the non-transition metal Cp are separately fed to a polymerization zone. In yet another embodiment, the Cr catalyst and Cp compound can both be continuously fed into a contacting vessel where they react for a period of from 1 minute to 10 hours, and from there the contacted ingredients are fed into the polymerization zone. The two feeds can thus be accurately and continuously controlled during the polymerization to determine the correct molar Cp/Cr ratio, which in turn controls polymer properties. In this way adjustments to the catalyst-cocatalyst recipe can be made as the polymers are produced

Polymer compositions can be formed by polymerizing at least one monomer in the presence of the foregoing catalyst system comprising a chromium-based catalyst and a non-transition metal Cp cocatalyst. Examples of suitable monomers include unsaturated hydrocarbons having from 2 to 20 carbon atoms such as ethyiene, propylene, 1-butene, 1-pentene, 1-hexene, 3-methyl-1-butene, 4-methyl-l-pentene, 1-heptene, 1-octene, 1-nonene, 1-decene, and mixtures thereof The chromium-based catalyst is particularly suitable for producing polyethylene homopolymers, and copolymers of ethyiene monomer and 1-hexene comonomer. The polymer density of such copolymers can be controlled by varying the comonomer to monomer ratio in the reactor.

Any suitable polymerization methods known in the art can be used, such as solution polymerization, slurry polymerization, and gas phase polymerization Any polymerization reactor known in the art that is capable of polymerizing olefin monomers to produce the homopolymers or copolymers described herein also can be used. Such reactors can comprise slurry reactors, gas-phase reactors, solution reactors or any combination thereof Gas phase reactors can comprise fluidized bed reactors or tubular reactors. Slurry reactors can comprise vertical loops or horizontal loops. Solution reactors can comprise stirred tank or autoclave reactors. Such reactors can be combined into multiple reactor systems operated in parallel or in series.

Any manner known in the art can be employed to contact the monomer with the catalyst in the reaction zone. As mentioned previously, the cocatalyst can be co-supported with the catalyst, or it can alternatively be separately introduced to a reaction zone. Suitable contact methods include fluidized bed, gravitating bed, and fixed bed methods. In one embodiment, the catalyst and the cocatalyst streams are both continuously fed into a pre-contacting reaction zone prior to adding the mixture into the polymerization reactor. In this pre-contacting reaction zone, the two components react with each other at temperatures ranging from -10°C to 100°C during residence times typically ranging from 1 minute to 2 hours. After the two components have contacted each other for the specified duration, the combination is then fed continuously into the polymerization reactor.

In one embodiment, the polymerization is carried out using a plurality of stirred tank reactors either in series, parallel, or combinations thereof Different reaction conditions can be used in the different reactors. In another embodiment, the polymerization is conducted in a loop reactor using slurry polymerization. Suitable loop reactors are disclosed in U.S. Patent Nos. 3,248,179,5,565,175 and 6,239,235, which are incorporated by reference herein in their entirety. Within the loop reactor, the catalyst and the cocatalyst are suspended in an inert diluent and agitated to maintain them in suspension throughout the polymerization process. The diluent is a medium in which the polymer being formed does not readily dissolve. In an embodiment, the diluent is isobutane in which the polymer tends to swell less than in other diluents. It is understood that other diluents can be utilized as deemed appropriate by one skilled in the art In an embodiment in which ethylene is polymerized in the loop reactor, the amount of ethylene present is in the range of from 1% to 20% by the weight of the diluent, or alternatively from 3% to 8%. When a comonomer such as 1-butene or 1-hexene is used, it is added to the reactor in an amount sufficient to yield a polymer having a desired density, which is usually in the range of from 0.92 to 0.96 g/cc. In a loop reactor this amount is typically in the range of from 0.1% to 20% by weight of the diluent

The slurry polymerization conditions are selected to ensure that the polymer being produced has certain desirable properties and is in the form of solid particles. The polymerization is desirably carried out below a temperature at which the polymer swells or goes into solution. For example, the polymerization temperature can be less than 110°C, alternatively in the range of from 50°C to 110°C. The catalyst system is contacted with the at least one monomer at a pressure sufficient to maintain the diluent and at least a portion of

the monomer in the liquid phase. That is, the pressure within the loop reactor can be maintained in the range of from 110 psi (758 kPa) to 700 psi (4826 kPa) or higher. Suitable slurry polymerization processes are disclosed in U.S. Patent Nos. 4,424,341,4,501,855, and 4,613,484,4,589,957,4,737,280,5,597,892, and 5,575,979, each of which is incorporated by reference herein in its entirety. The activity and the productivity of the catalyst system are relatively high. As used herein, the activity refers to the grams of polymer produced per gram of solid catalyst charged per hour, and the productivity refers to the grams of polymer produced per gram of solid catalyst charged.

Additional details regarding chromium-based catalysts and/or slurry polymerization processes can be found in U.S. Patent Nos. 3,887,494, 3,900,457, 3,947,433, 4,053,436, 4,081,407, 4,151,122, 4,294,724, 4,296,001, 4,345,055, 4,364,839, 4,364,841, 4,364,842, 4,364,854, 4,364,855, 4,392,990, 4,397,765, 4,402,864, and 4,405,501, each of which is incorporated by reference herein in its entirety.

According to an embodiment, hydrogen (Hz) can be introduced to the polymerization reaction zone to control molecular weight. The Hj can be employed at concentrations of equal to or less than 3 mole % based on the total number of moles of the diluent in a loop reactor, alternatively from 0.1 mole % to 2 mole %. Polymerizing the olefin in the presence of the cocatalyst and the hydrogen broadens the molecular weight distribution of the polymer and generally improves the properties of the polymer. For example, the use of the cocatalyst in conjunction with the hydrogen results in an increase in the melt index (MI) and the high-load melt index (HLMI) of the polymer produced, whereas the MI and the HLMI of the polymer drop when the cocatalyst is used without any hydrogen present. Without intending to be limited by theory, it is believed that the presence of the cocatalyst causes the sites on the catalyst that usually produce low molecular weight polymer to convert to chromocenyl

sites that reject the comonomer, e.g., hexene, and are more sensitive to H^.

i

When the metal Cp cocatalyst is included in the catalyst system added to the reactor in the presence of hydrogen, the weight average molecular weight (Mw) of the polymer formed therein increases while the number average molecular weight (MN) decreases substantially, as compared to using the same catalyst system run under the same reactor conditions in the presence of the same amount of hydrogen, but without the metal Cp cocatalyst. Typically, the Mw can increase by equal to or greater than 25%; alternatively, by

equal to or greater than 50%; or alternatively, by equal to or greater than 80%. Increases of equal to or greater than 100% also can result, depending on the catalyst type and the amount of hydrogen and metal Cp catalyst used Further, the MM can decrease by equal to or greater than 20%; alternatively, by equal to or greater than 40%; alternatively, by equal to or greater than 50%; or alternatively, on occasion by equal to or greater than 60%.

Likewise, the MI and HLMI of the polymer produced increase when the metal Cp cocatalyst is added to the reactor to which hydrogen is also added, as compared to the same polymer made with the same catalyst under the same reactor conditions but in the absence of the metal Cp cocatalyst The MI or HLMI typically increases by equal to or greater than 50%; alternatively, by equal to or greater than 100%; or alternatively, by equal to or greater than 500%. They can even increase by equal to or greater than ten fold, depending on the catalyst type, the amount of metal Cp cocatalyst used, and the amount of hydrogen used.

As embodiments of the present invention, polymer compositions or resins produced using the chromium-based catalyst in conjunction with the non-transition metal Cp cocatalyst that have unique properties are advantageously provided. Examples of the polymer compositions include polyethylene homopolymers and copolymers of ethylene monomer and 1-hexene comonomer. For example, the polymer compositions have a weight-average molecular weight greater than 100,000 g/mol. Alternatively, the Mw can be greater than 250,000 g/mol; alternatively, greater than 400,000 g/mol; alternatively, greater than 500,000 g/mol; or alternatively, greater than 600,000 g/mol. Also, the polymer compositions have broad MWD's as indicated by polydispersity index (PDI) values greater than 20. In some embodiments, the polymer compositions have PDI values, greater than 30; alternatively, greater than 40; alternatively, greater than 50; alternatively, greater than 70; or alternatively, greater than 90.

The molecular weights and the molecular weight distributions of the polymer compositions are obtained using a Waters 150 CV gel permeation chromatograph with trichlorobenzene (TCB) as the solvent using a flow rate of 1 mL/min at a temperature of 140°C. The TCB is stabilized using 2,6-Di-f-butyl-4-methylphenol (BHT) at a concentration of 1.0 g/L. An injection volume of 220 microliters is used with a nominal polymer concentration of 0.3 g/L at room temperature. The polymer sample is dissolved in stabilized TCB by heating it at 160 to 170 °C for 20 hours while performing occasional gentle

agitation. The gel permeation chromatograph includes two Waters HT-6E columns (7.8! mmx300 mm). The columns are calibrated with a broad linear polyethylene standard (Chevron Phillips Chemical Company Marlex* BHB 5003 resin) for which the molecular weight has been determined.

Rheological breadth refers to the breadth of the transition region between Newtonian arid power-law type shear rate for a polymer or the frequency dependence of the viscosity of the polymer. The theological breadth is a function of the relaxation time distribution of a polymer resin, which in turn is a function of the resin molecular structure or architecture. Assuming the Cox-Merz rule, the rheo logical breadth can be calculated by fitting flow curves generated in linear-viscoelastic dynamic oscillatory frequency sweep experiments with a modified Carreau-Yasuda (CY) model, which is represented by the following equation:

where

E = viscosity (Pa-s)

f = shear rate (1/s)

"a" = Theological breadth parameter

TS = relaxation time (s) [describes the location in time of the transition region]

Eo = zero shear viscosity (Pa-s) [defines the Newtonian plateau]

n = power law constant [defines the final slope of the high shear rate region]

To facilitate model fitting, the power law constant is held at a constant value. Details of the significance and interpretation of the CY model and derived parameters can be found in: C. A. Hieber and H. H. Chiang, Rheol. Acta, 28, 321 (1989); C.A. Hieber and H.H. Chiang, Polym. Eng. Sci., 32, 931 (1992); and R. B. Bird, R. C. Armstrong and 0. Hasseger, Dynamics of Polymeric Liquids, Volume 1, Fluid Mechanics, 2nd Edition, John Wiley & Sons (1 987), each of which is incorporated by reference herein in its entirety. The polymer compositions have Theological breadth parameters, ie., "a" parameters, greater than 0. 15, as

determined at a temperature of 190°C. Alternatively, the "a" parameters are greater than 0.18; alternatively, greater than 0.19; or alternatively, greater than 0.20.

In addition, the zero shear viscosity (Bo) values, of the polymer compositions are less than 108 Pa-s. In one embodiment, the Bo values are greater than 105 Pa-s and less than 108 Pa-s. In yet another embodiment, the Bo values greater than 105 Pas and less than 5x 107 Pa-s. In still another embodiment, the Eo values are greater than 105 Pa-s and less than 107 Pa-s. In another embodiment, the Bo values are greater than 105 Pa-s and less than 5x106 Pa-s.

Polymer compositions having the previously described properties can be formed into articles of manufacture or end use articles using techniques known in the art such as extrusion, blow molding, injection molding, fiber spinning, thermoforming, casting, or combinations thereof. For example, a polymer resin can be extruded into a sheet, which is then thermoformed into an end use article such as a container, a cup, a tray, a pallet, a toy, or a component of another product. Examples of other end use articles into which the polymer resins can be formed include pipes, drums, films, bottles, fibers, and so forth. Additional end use articles would be apparent to those skilled in the art

In an embodiment, pipes are formed from the foregoing polymer compositions using, for example, extrusion. The densities of the polymer pipes range from 0.92 g/cc to 0.97 g/cc. Alternatively, the densities range from 0.93 g/cc to 0.965 g/cc; alternatively, from 0.94 g/cc to 0.96 g/cc; or alternatively, from 0.945 g/cc to 0,955 g/cc. Polymer density is determined in grams per cubic centimeter (g/cc) on a compression molded sample that is cooled at 15°C per hour and conditioned for 40 hours at room temperature in accordance with ASTM Dl 505 and ASTM Dl 928, procedure C.

The melt index of a polymer resin represents the rate of flow of a molten resin through an orifice of 0.0825 inch diameter when subjected to a force of 2,160 grams at 190°C. Further, the high load melt index of a polymer resin represents the rate of flow of a molten resin through an orifice of 0.0825 inch diameter when subjected to a force of 21,600 grams at 190°C. The MI values of the polymer pipes are in a range of from 0.01 g/10 min to 10 g/10 min, or alternatively from 0.1 to 10 g/10 min. Alternatively, the polymer pipes can have MI values in the range of from 0.05 g/10 min to 5 g/10 min; alternatively, from 0.1 g/10 min to 1.0 g/10 min; or alternatively, from 0.2 g/10 min to 0.5 g/10 min. The MI values are

determined in accordance with ASTM D1238. The polymer pipes have HLMI values in the range of from 0.1 to 100 g/10 min; alternatively, from 1 to 10 g/10 min; alternatively, from 1 to 50 g/10 min; alternatively, from 2 to 20 g/10 min; or alternatively, from 4 to 15 g/10 min. The HLMI values are determined hi accordance with ASTM D1238 condition E. In addition, the shear ratio (HLMI/M1) values of the polymer pipes are greater than 80; alternatively, greater than 100; alternatively, greater than 150; or alternatively, greater than 200.

Charpy impact testing is one method of predicting the pipe's resistance to rapid crack growth at low temperatures. In this test, compression molded plastic bars are cooled to various temperatures, and subjected to an impact test. The temperature at which a crack in a bar transitions from ductile to brittle failure is recorded, as well as the total energy at each temperature required to break the bar. Details of the test can be found in ASTM F2231. Results are usually reported as 1) the ductile to brittle transition temperature Tab (ie., the Charpy critical temperature), and 2) the specific energy of breakage at a certain reference temperature, usually 0°C (ie., the Charpy impact energy). The lower the T^ and the higher the impact energy, the better the resin's resistance to rapid crack growth. The polymer pipes described herein have a low Tab less than 0°C and a Charpy impact energy greater than 50 J/m. Alternatively, the Tab is less than -5°C; alternatively, less than -10°C; or alternatively, less than -20°C. Alternatively, the Charpy impact energy is greater than 75 J/m; alternatively, greater than 100 J/m; or alternatively, greater than 125 J/m.

The resistance of a pipe to slow crack growth is measured by pressurizing a section of a notched pipe (ASTM F1474; ISO 13479). The resistance of a pipe material to slow crack growth is well studied and documented. Typically, the resistance to stow crack growth of pipe products improves with increasing molecular weight, decreasing crystallinity (or density) of the starting resin, and proper placement of short chain branching in the molecular weight distribution. The inherent resistance of a pipe to slow crack growth is measured in tests such as the Pennsylvania notched-tensile test (PENT; ASTM F1473) using compression-molded specimens. Sample bars are subjected to a constant load at 80°C until they finally break. The polymer pipes described herein display high Pent values of greater than 500 hours; alternatively, greater than 700 hours; or alternatively, greater than 1,000 hours.

In another embodiment, the previously described polymer compositions are blow molded into bottles. The MI values of theblow molded bottles are in the range of from 0.01 to 10 g/10 mm; or alternatively, from 0.1 to 10 g/10 min. Alternatively, the blow molded bottles can have MI values in the range of from 0.1 g/10 min to 1 g/10 min; alternatively, from 0.15 g/10 min to 0.5 g/10 min; or alternatively, from 0.18 g/10 min to 0.4 g/10 mm. The blow molded bottles also have HLMI values in the range of from 1 to 1,000 g/10 min; alternatively, from 1 to 10 g/10 min; alternatively, from 5 to 100 g/10 min; alternatively, from 10 to 80 g/10 min; alternatively, from 15 to 50 g/10 min; or alternatively, from 18 to 35 g/10 min.

Environmental Stress Crack Resistance (ESCR) measures a polymer's resistance to chemical attack and can be determined using ASTM D 1693, condition A and condition B. For blow molded bottles having HLMI values ranging from 15 to 30 g/10 min and densities greater than or equal to 0.952, both their ESCR-A values and their ESCR-B values are greater than 250; alternatively, greater than 500; alternatively, greater than 800; or alternatively, greater than 1,000.

A polymer often tends to swell during blow molding extrusion. Percent weight swell measures the amount the molten resin expands immediately as it exits the die. It is a measure of the "memory" of the polymer chains as they seek to relax and thus reform the polymer shape. Weight swell is an important parameter as it determines how tight the die gap must be adjusted to provide a constant bottle weight If a resin has high weight swell, the die gap required will be tighter to make the proper part weight. In so doing, it will require higher stress to push the resin through the die than a lower weight swell resin. Weight swell is defined as the ratio of the die gap to the final bottle wall thickness. The weight swell values of the polymer compositions described herein are usually less than 700; alternatively, less than 500; alternatively, less than 450; or alternatively, less than 400.

As a polymer is subjected to increasing shear rates during extrusion, it eventually slips or experiences a so-called melt fracture. In an embodiment, the shear rates at the onset of melt fracture for the blow molded polymers are greater than 22,000/sec. Alternatively, the shear rates are greater than 24,000/sec; alternatively, greater than 26,000/sec; or alternatively, greater than 28,000/sec.

EXAMPLES

The invention having been generally described, the following examples are given as particular embodiments of the invention and to demonstrate the practice and advantages thereof It is understood that the examples are given by way of illustration and are not intended to limit the specification or the claims to follow in any manner.

EXAMPLE 1

A grade 963 chromium oxide/silica-titania catalyst obtained from W.R. Grace Company was activated in air at 800°C. To activate the catalyst, 10 grams were placed in a 1.75 inch quartz tube fitted with a sintered quartz disk at the bottom. While the catalyst was supported on the disk, dry air was blown up through the disk at the linear rate of from 1.6 to 1.8 standard cubic feet (0.045 to 0.051 cubic meters) per hour. An electric furnace around the quartz tube was then turned on and the temperature was raised at the rate of 400°C per hour to the indicated temperature, i.e., 800°C. At that temperature the catalyst was allowed to fluidize for three hours in the dry air. The temperature was then lowered to 350°C where the air was flushed out with dry nitrogen, and then the catalyst was reduced in the presence of carbon monoxide (CO) for 30 minutes. After a final flushing out of the CO with nitrogen, the catalyst was collected and stored under dry nitrogen, where it was protected from the atmosphere until ready for testing. It was never allowed to experience any exppsure to the atmosphere.

The catalyst was then employed in four different runs to polymerize ethylene. The polymerization runs were made in a 2.2 liter steel reactor equipped with a marine stirrer running at 400 rpm. The reactor was surrounded by a steel jacket containing boiling methanol and connected to a steel condenser. The boiling point of the methanol was controlled by varying nitrogen pressure applied to the condenser and jacket, which permitted precise temperature control to within half a degree centigrade, with the help of electronic control instruments.

Unless otherwise stated, a small amount (normally 0.01 to 0.10 grams) of the catalyst was first charged under nitrogen to the dry reactor. Next 0.6 liter of isobutane liquid was added to the reactor, followed by a solution containing the non-transition metal Cp cocatalyst, and finally by another 0.6 liter of isobutane liquid. Then the reactor was heated

up to 95°C, followed by the addition of 30 psig" (207 kPa) of hydrogen gas (H2). Finally ethylene was added to the reactor to equal a fixed pressure of 550 psig (3792 kPa). The reaction mixture was stirred for one hour. As ethylene was consumed, more ethylene flowed into the reactor to maintain the pressure. The activity was noted by recording the flow of ethylene into the reactor to maintain the set pressure.

After the allotted time, the ethylene flow was stopped and the reactor was slowly depressurized and opened to recover a granular polymer powder. In all cases, the reactor was clean with no indication of any wall scale, coating, or other forms of fouling. The polymer powder was then removed and weighed. The activity was specified as grams of polymer produced per gram of solid oxide component charged per hour.
