Repository: anandvc/allindianpatents

File: patents/256038-process-for-forming-a-well-visible-non-chromate-conversion-coating-for-magnesium-and-magnesium-alloys.html (part 1 of 2)
Indian Patents. 256038:PROCESS FOR FORMING A WELL VISIBLE NON-CHROMATE CONVERSION COATING FOR MAGNESIUM AND MAGNESIUM ALLOYS

Indian Patents

Recently Granted Patents

  Recently Published Patents

Title of Invention	PROCESS FOR FORMING A WELL VISIBLE NON-CHROMATE CONVERSION COATING FOR MAGNESIUM AND MAGNESIUM ALLOYS

Abstract	The present invention is directed to a process for forming a well visible non-chromate conversion coating on surfaces of magnesium and magnesium alloys, to a composition therefor and to a method of use for such coated articles having surfaces of magnesium or any magnesium alloy. The composition is a solution or dispersion comprising a fluorosilicon acid. The composition is preferably an aqueous solution having a pH in the range from 0.5 to 5 and includes often at least one pH adjustment agent. The thereof formed coating is usefiil to increase the corrosion resistance and the adhesion of magnesium and magnesium alloys to a paint coating, powder coating, e-coat, fluoropolymer coating, self-lubricant layer and adhesive bonding layer. The conversion coating may favourably be coated with a fluoropolymer coating, coated with a silane based sealing or both. The such formed coating is typically of grey mat non-metallic appearance.	

Full Text	Process for forming a well visible non-chromate conversion coating for nnagnesium and magnesium alloys

Description

FIELD OF THE INVENTION

[0001] The present invention is directed to a process for forming a well visible non-chromate conversion coating on surfaces of magnesium and magnesium alloys, to a composition therefore and to a method of use for such coated articles having surfaces of magnesium or of any magnesium alloy. It is more generally directed to the field of metal surface protection and particularly to surface treatments that increase corrosion resistance and paint adhesion of surfaces of magnesium and magnesium alloys,

BACKGROUND OF THE INVENTION

[0002] Magnesium and magnesium alloys are specifically useful for the manufacturing of many light weight components and of many critical components for severe applications, for example for the manufacturing of secondary structural elements for alrcrafts as well as of components for vehicles and electronic devices, because of their light weight and strength.

[0003] One of the significant disadvantages of magnesium and magnesium alloys is their sensitivity for corrosion. Exposure to hazardous chemical conditions causes magnesium rich surfaces to corrode quickly. Corrosion is unaesthetic and reduces strength.

[0004] A method that is often used to improve the corrosion resistance of metallic surfaces is painting. When the metallic surface is protected by a thick paint layer from the contact with corrosive agents, corrosion is prevented. However, many types of paint do not bind well to magnesium and magnesium alloy surfaces.

[0005] Methods based on chemical conversion of an outer metallic surface using chromate solutions are well known in the art as being useful for treating magnesium and magnesium alloy surfaces to increase corrosion resistance and paint adhesion, see for example

U.S. Pat. No. 2.035,380 or U.S. Pat. No. 3.457,124. Chromate containing coatings are mostly colored and excellent visible. However, the corrosion resistance of treated magnesium rich surfaces is typically very low - quite different from other metallic substrates coated with a chromate coating - and the environmental unfriendliness as well as the dangers for living beings of chromate solutions are definite disadvantages of these methods.

[0006] Several methods of metal surface treatment using non-chromate conversion coatings have been disclosed, for example in U.S. Pat. No. 5,292,549, U.S. Pat. No. 5,750,197, U.S. Pat. No. 5.759,629 and U.S. Pat. No. 6,106,901, Silane solutions are environmentally friendly and lend excellent corrosion resistance to treated metal surfaces. Silane from the solution binds to a treated metallic surface forming a layer to which commonly used polymers such as paint or adhesive may be further applied, see U.S. Pat. No. 5,750,197.

[0007] U.S. Pat. No. 6,777,094 teaches to provide a silane pretreatment on magnesium and magnesium alloys. Although the disclosed treatment offers excellent paint adhesion and corrosion protection, the coating is transparent and requires special on-line control methods.

[0008] Many of the present non-chromate treatment technologies are based on Group IV metals of the Periodical Table of Chemical Elements such as titanium, zirconium or hafnium, a source of fluoride ion and a mineral acid for a pH adjustment. For example. U.S. Pat. No. 3,964,936 discloses the use of zirconium, fluoride, nitric acid and boron to produce a uniform, colorless and clear conversion coating for aluminum. U.S. Pat. No. 4,148.670 teaches a clear conversion coating comprising zirconium, fluoride and phosphate. U.S. Pat. No. 4,273,592 concerns a coating comprising zirconium, fluoride and a C1-7 polyhydroxy compound, wherein the composition is essentially free of phosphate and boron. U.S. Pat. No. 6,083,309 refers to a coating comprising Group IV metals such as zirconium in combination with one or more non-fluoro anions while fluorides are specifically excluded from the processes and compositions above certain levels. The main lack of these conversion coatings is again the lack of a color and visibility, as the coatings are all clear and colorless or mostly colorless.

[0009] Recently disclosed well visible non-chromate conversion coatings include additionally to the metals of Group IV of the Periodic Table of Chemical Elements and to fluorides also any a special color providing component, such as an alizarine dye in U.S. Pat. No. 6.464.800 and such as permanganic acid and its water soluble salts in U.S. Pat. No. 6,485,580.

[0010] Permanganic acid is not preferred as its coloring effect is too strong and as its impurities are difficult to avoid and to remove. But the main lack of compositions containing permanganic acid or any of its salts is a low stability in contact with a magnesium rich surface so that it requires an addition of at least one sequestering agent and an extended use of chemicals.

[0011] The addition of organic dyes to process solutions usually leads to higher coating costs, to complicate compositions and to difficulties to control the process solution by optical methods like photometry.

[0012] Additionally, one critical disadvantage of non-chromate conversion coatings based on Group IV metals of the Periodic Table of Chemical Elements is the very low adhesion of the formed conversion coating to fluoropolymer coatings. Anodizing coatings or phosphate coatings are usually used as pretreatment coatings for magnesium rich surfaces, often prior to a PTFE coating.

[0013] Anodizing coatings or phosphate coatings are also used like pretreatment coatings prior to applying self-lubricant coatings like M0S2 or graphite containing coatings on metal sliding components and in forming technologies like deep-drawing or forging,

[0014] Anodizing coatings as well as most of the phosphate coatings are well visible on magnesium rich surfaces. However, as it is well known for one skilled in the art, thick crystalline phosphate conversion coatings often fail to form layers on magnesium surfaces showing sufficient corrosion resistance and paint adhesion. Providing an anodizing technology for magnesium rich surfaces requires a complicate and expensive equipment.

[0015] It would be highly advantageous to have a method for treating magnesium and magnesium alloys with a non-complicate and stable composition which allows to form a

well visible coating layer which has at least the same corrosion resistance and at least the sanne adhesion of the conversion coating to paint coatings, powder coatings, e-coats, fluoropolymer containing coatings, self-lubricant layers like coatings containing M0S2 or graphite like conversion coatings and adheslves layers typically used in the art for nnagnesium rich surfaces.

[0016] It has now been found that aqueous compositions containing a fluorosilicon acid and optionally a pH adjustment agent form either invisible clear and mostly even colortess coatings or no coatings on surfaces on aluminum, aluminum alloys, steel and zinc, but the same compositions or modified compositions form well visible grey or black crack-free coatings with a mat non-metallic appearance on surfaces of magnesium or magnesium alloys.

SUMMARY OF THE INVENTION

[0017] The present invention concerns a process for forming a well visible non-chromate conversion coating on surfaces of magnesium or magnesium alloys comprising the steps of:

a)	providing clean surfaces of magnesium or magnesium alloys.

b)	contacting said surfaces with a process solution,

c)	whereby said process solution is an aqueous solution or an aqueous dispersion heaving a pH in the range from 0.5 to 5 and comprising:

i.  at least one fluorosilicon acid,

ii.  optionally, at least one water-soluble pH adjustment agent, iii.  optionally, at least one surfactant and

Iv.  optionally, aluminum as cations or as at least one compound or any combination of these,

d)	whereby a well visible coating is formed with the aid of the process solution and

whereby optionally in a step e) or in the steps e), f) and optionally any further step(s) at

least one further coating each may be applied.

[0018] Further on, there may be even applied any further coating(s) g), h) or even i) or any combination of these if wanted, especially if there is applied a paint system of 2 to 5 paint

layers, mostly of 3 or 4 paint layers.

[0019] The present invention concerns further on a well visible non-chromate conversion coating produced by a process according to the invention.

[0020] The present invention concerns finally a method of use of an article having at least on a part of its metallic surface a surface of magnesium or of any magnesium alloy which is coated with at least one coating according to the invention for aircrafts, aerospace, missiles, vehicles, trains, electronic devices, apparatuses, construction, military equipment or sport equipment. Such process is excellent for covering especially the internal metallic surfaces of tubes and frames like bicycle frames whereby it is easy to protect the external metallic surfaces by a paint system. A thick coating according to the invention is much easier to apply than by an anodizing process.

[0021] The at least one pH adjustment agent is more preferred at least one substance selected from the group consisting of metal hydroxides, ammonium hydroxide and alkaline siianes/siianols/siloxanes/polysiloxanes. The composition may optionally include an aluminum source like aluminum fluoride or at least one surfactant having at least one chain of medium or long length or any combination thereof.

[0022] According to the teachings of the present invention there is provided a composition useful for increasing the corrosion resistance and the adhesion of magnesium and magnesium alloys to a paint coating, a powder coating, an e-coat with an electroconductive paint layer (= electrocoating), a fluoropolymer coating, a self-lubricant containing layer and an adhesive bonding layer.

DETAILED DESCRIPTION OF THE INVENTION

[0023] The surfaces to be coated are at least partially surfaces of magnesium, of any magnesium alloy or of any combination thereof. It is preferred that these magnesium rich surfaces are not anodized as such surfaces do typically not release sufficient magnesium cations in an etchant,

[0024] According to the teachings of the present invention there is provided an aqueous composition, especially an aqueous solution, useful for the non-chromate conversion

coating of magnesium and magnesium alloys with this composition. The composition provides the formation of a well visible coating. The aqueous composition may be a solution or dispersion, but often being a solution. The aqueous composition comprises a fluorosilicon acid like tetrafluorosilicon acid or hexafluorosilicon acid or both and has a pH in the range from 0.5 to 5. It often includes at least one pH adjustment agent. Preferably, the acid added to or contained in the process solution is or Is predominantly a hexafluorosilicon acid. But alternatively, the process solution may contain a minor or seldom a major content of tetrafluorosilicon acid, too, or only this compound as mentioned under i.. A content of any fluorosilicon acid is a necessary ingredient for the process solution according to the invention, preferably added as an acid and not or only in a minor content as a salt like ammonium silicon fluoride, sodium silicon fluoride, potassium silicon fluoride, magnesium silicon fluoride or any combination of these, as these salts may easily raise the pH to relative high values.

[0025] The concentration of the at least one fluorosilicon acid in the process solution is preferably in the range from 1 to 100 g/l, more preferred in the range from 2 to 84 g/l or from 4 to 72 g/l, most preferred in the range from 6 to 62 g/l or from 10 to 51 g/l, often in the range from 15 to 45 g/l or from 18 to 40 g/l, especially at least 1.2 g/L, at least 2 g/L, at least 3 g/L, at least 5 g/L, at least 8 g/L, at least 12 g/L, at least 16 g/L, at least or up to 20 g/L, at least or up to 25 g/L, up to 30 g/L, up to 40 g/L, up to 50 g/L, up to 60 g/L, up to 70 g/L, up to 80 g/L, up to 85 g/L, up to 90 g/L or up to 95 g/L or any combination thereof.

[0026] Nevertheless, there may be further on a content of any fluoro acid of boron, aluminum, titanium, hafnium, zirconium or any combination of these. It has been found that such a content If it is a significantly smaller amount than the amount of the fluorosilicon acid does mostly not influence the stability of the process solution and does often not significantly influence the properties of the thereof formed coating. The said aqueous solution is in many embodiments preferably essentially free of Group IV metals. The Group IV metals of the Periodical Table of Chemical Elements like titanium, hafnium and zirconium may be present for example as any complex fluoride. They may be generated in the process solution by the reaction of the process solution with alloying elements of the magnesium alloy surfaces or they may be added to the process solution preferably only in a small amount or both.

[0027] It is not necessary to add any pH adjustment agent to the process solution as it is possible to generate a well visible coating with it. In many embodiments, there may be added to or contained in the process solution an amount of cations or of at least one compound selected from the group consisting of boron, titanium, hafnium and zirconium. In other embodiments, there may be essentially no or no content of such cations and compounds. Preferably, the said aqueous solution is essentially free or free of cations and compounds of Group IV metals of the Periodical Table of Chemical Elements.

[0028] According to a feature of the present invention, the said pH adjustment agent is added in an amount needed to adjust the solution in the pH range from 0.5 to 5, more preferable in the range from 0.8 to 4 and even more preferable in the range from 1 to 3, much more preferred to a value in the range from 1.2 to 2.8. most preferred to a value in the range from 1.5 to 2.5. Preferably, the pH of the process solution Is in the range from 0.8 to 4. even more preferred it is in the range from 1 to 3. Most preferred, the pH of the process solution is adjusted to a pH in the range from 1 to 2 or to 1.5 to 2.5. At a pH significantly above 4 it may sometimes happen that there does not develop a thick coating or does develop only an inhomogeneous coating or only a non-closed coating showing some isles of the coating or even that there does not form any well visible coating. The pH may be measured with a standard pH electrode, although this electrode may be not very accurate in these low pH ranges or a high fluoride content in the tested solution or both.

[0029] According to a feature of the present invention, at least one pH adjustment agent is added. The pH adjustment agent may preferably be selected from the group consisting of NH4OH, LiOH, NaOH. KOH, Ca(OH)2, at least one compound on the base of any amine, at least one compound on the base of any imine, at least one compound on the base of any amide, at least one compound on the base of any imide and at least one alkaline silane/silanol/siloxane/polysiloxane. Without any addition of a pH adjustment agent, the process solution will often show a pH of about 0,8 to about 1.2, but the pH adjustment agent shall help to increase the pH to values preferably in the range from 1.3 to 3, often to a pH in the range from 1.5 to 2.5.

[0030] For many embodiments of the present invention, there is no need to add any acidic pH adjustment agent with a strong acidic effect to the process solution so as to lower the

pH. For several embodiments, there is no need to add any non-alkaline pH adjustment agent to the process solution, but it is often preferred to add a certain amount of an alkaline pH adjustment agent. The pH adjustment agent may more preferred comprise a content of NH4OH. NaOH, KOH. Ca(0H)2, an alkaline silane/silanol/siloxane/polysiloxane or any mixture of them.

[0031] If the pH is too low, there is a high etching rate and a low coating rate, if the pH is too high, there is a low etching rate and a high coating rate. Therefore, often a medium pH is preferred. In many embodiments, it is preferred to have a coating rate that is higher than the etching rate.

[0032] In many embodiments, it is preferred to have either at least one compound from the first group mentioned here (hydroxides, amines etc.) or at least one compound from the second group mentioned here (silanes etc.), but often no combination with essential amounts of additions of both groups.

[0033] If there is added at least one compound selected from the group consisting of NH4OH, LiOH, NaOH, KOH, Ca(OH)2. on the base of any amine, any imine, any amide and any imide ("the first group"), the concentration of all such compounds may preferably be in the range from 0.05 to 50 g/l, more preferred in the range from 0.1 to 32 g/l or in the range from 0.15 to 20 g/l, most preferred in the range from 0.2 to 12 g/l, from 0.35 to 6.5 g/l or from 0.5 to 5.5 g/l, especially at least 0.6 g/l, at least 0.8 g/l, at least 1,0 g/L, at least 1,2 g/L, at least 1.4 g/L, at least 1.6 g/L, at least 1.8 g/L, at least 2 g/L. at least 2.2 or up to g/L, at least or up to 2.4 g/L, at least or up to 2.6 g/L. at least or up to 2.8 g/L, at least or up to 3 g/L, at least or up to 3.2 g/L, at least or up to 3.4 g/L, at least or up to 3.6 g/L, at least or up to 3.8 g/L, at least or up to 4 g/L. up to 4.5 g/L, at least or up to 5 g/L, up to 7 g/L, up to 9 g/L or up to 14 g/L or any combination thereof.

[0034] But if there is added at least one compound selected from the group of alkaline silanes/silanols/siloxanes/polysiloxanes ("the second group"), the concentration of all these compounds may preferably be in the range from 0.05 to 50 g/l, more preferred in the range from 0.2 to 45 g/l or in the range from 0.5 to 40 g/l, most preferred in the range from 0.8 to 35 g/l, in the range from 1 to 30 g/l or in the range from 1.2 to 25 g/l, often even in the

range from 1.5 to 20 g/l. from 1.8 to 12 g/l or from 2 to 10 g/l, especially at least 0.6 g/l, at least 0.9 g/l, at least 1.3 g/L, at least 1.6 g/L, at least 2.1 g/L. at least or up to 2.5 g/L, at least or up to 3 g/L, at least or up to 3.5 g/L, at least or up to 4 g/L, at least or up to 4.5 g/L, at least or up to 5 g/L, at least or up to 6 g/L, at least or up to 7 g/L, at least or up to 8 g/L, at least or up to 9 g/L. up to 11 g/L, up to 13 g/L, up to 15 g/L, up to 18 g/L, up to 22 g/L, up to 24 g/L, up to 28 g/L or up to 32 g/L or any combination thereof.

[0035] if the process solution contains at least one compound selected from the group consisting of NH4OH, LiOH, NaOH, KOH, Ca{0H)2, on the base of any amine, of any imine, of any amide and of any imide, the process solution may be cheaper than by adding at least one compound from the second group, but the behavior of the process solution may mostly be the same as If only pH adjustment agents would be added selected from the second group.

[0036] The coating formed with a process solution containing at least one pH adjustment agent from this first group may often show a lot of fine particles on the top of the coating generating a microroughness. The coating is often hydrophilic. There seem to be mostly irregularly formed particles and some rounded particles on top of the conversion coating to be seen on the surface of an AZ31 magnesium alloy surface coated with the process solution 2 according to Table 1 (see Fig. 1, photograph taken by a scanning electron microscope). This coating has a very high microroughness. In comparison thereto. Figure 2 shows a siiane sealing which is at least partially covering the conversion coating formed with the process solution 2 according to Table 1 on the surface of the magnesium alloy AZ91. This figure seems to show many particles of which singular particles seem to have a size of more than 20 µm, and it discloses a high microroughness of the surface. The bare corrosion of coatings formed from process solutions containing at least one pH adjustment agent from this first group is often sufficiently good, this means for example that for a salt-spray test according DIN 50021 and for a coating thickness of 15 to 20 pm the first corrosion pits occurred already after 7 hours of testing. After a testing time of 24 hours, only 60 to 80 % of the surface area of the coated and tested surface was corroded. If then for this type of coating a siiane sealing was formed above the conversion coating in a further process step with the siiane containing product OXSILAN® MG 0611 of Chemetali GmbH, the panels showed after 24 hours of a salt-spray test for thin coatings of about 0.6

µm thickness applied with a diluted silane sealing solution a corroded surface to only 1 to 20 % of the surface area, whereas such panels having a thick coating of about 1 |jm thickness applied with a concentrated silane sealing showed a corroded surface even less than 1 % of the surface area. These are excellent bare corrosion data for magnesium rich surfaces.

[0037] The coating formed with a process solution containing at least one pH adjustment agent from this second group may often reveal the same microstructural appearance or even less micropores probably sealed by a coating of silanes/silanols/siloxanes/poly-siloxanes. This conversion coating may be hydrophilic or hydrophobic or very hydrophobic depending on the types and amounts of silanes/silanols/siloxanes/polysiioxanes present in the process solution.

[0038] The silane/silanol/siloxane/polysiloxane is often here called "silane" to have an easier wording. Preferably, a water-soluble silane may be added that must not be significantly hydrolyzed, but may have been prehydrolyzed prior to its addition to the process solution. There may be added an essentially unhydrolyzed, partially hydrolyzed, mostly hydroiyzed or nearly completely or totally hydrolyzed silane. Nevertheless, this silane may already contain even any content of any silanol or any corresponding silanol or of any siloxane or any corresponding siloxane or any combination of these. On the other hand, there may be primarily added a siloxane or a polysiloxane or any combination of these or any combination of these with at least one silane or with any silanol or any mixture of these. Preferably, such siloxanes or polysiloxanes or any combination of these are relatively short-chained to be able to condens further. The silane used may be a sol-gel-process system and may optionally be cured after application for example at a temperature of at least 180 °C. Silica may be generated especially from a sol-gel-process system.

[0039] Said at least one alkaline silane is preferably selected from the group consisting of silanes, silanols, siloxanes and polysiloxanes corresponding to silanes having at least one amino group, at least one imino group, at least one ureido group or any combination of these. The silanes will mostly be hydrolyzed to silanols and will form siloxanes or polysiloxanes or both, especially during the drying of the conversion coating.

[0040]  More  preferred,  said  hydrolyzed  alkaline  silane  is  selected  from  the group consisting of:

aminoalkyltrialkoxysilanes,

aminoalkylaminoalkyltrialkoxysilanes,

triaminofunctional silanes,

bis-trialkoxysilylalkylannines.

(gamma-trialkoxysilylalkyl)dialkyienetriamines,

N-(aminoalkyl)-aminoalkylalkyldialkoxysilanes,

N-phenyl-aminoalkyltrialkoxysilanes.

N-alkyl-anninoisoalkyltrialkoxysilanes.

4-amino-dialkylalkyltrlalkoxysilanes.

4-annino-dialkylalkylalkyidialkoxysilanes,

poiyaminoalkylalkyldialkoxysilanes,

ureidoalkyitrialkoxysilanes as well as

their corresponding silanols, siloxanes and polysiloxanes.

[0041] Much more preferred, said alkaline silane is selected from the group consisting of:

Aminopropyltrlethoxysilanes. aminopropyltrimethoxysilanes. triaminofunctional silanes, bis-triethoxysilylpropylamines, bis-trimethoxysilylpropylamines,

N-beta-(aminoethyl)-gamma-aminopropylethyldimethoxysilanes, N-beta-{aminoethyl)-gamma-aminopropylmethyldimethoxysilanes, N-phenyl-aminopropyltriethoxysilanes, N-phenyl-aminopropyltrimethoxysilanes, N-ethyl-gamma-aminoisobutyltriethoxysilanes, N-ethyl-gamma-aminoisobutyltrimethoxysilanes, 4-amino-3,3-dimethylbutyltriethoxysilanes, 4-amino-3,3-dimethylbutyltrimethoxysilanes. 4-amino-3,3-dimethylbutylmethyldiethoxysilanes, 4-amino-3,3-dimethylbutylmethyldimethoxysilanes,

4-amino-3,3-dimethylbutylethyldiethoxysilanes,

4-amino-3,3-dimethylbutylethyidimethoxysilanes,

ureidopropyltriethoxysilanes,

ureidopropyltrimethoxysilanes as well as

their corresponding silanols. siloxanes and polysiloxanes.

[0042] Most preferred, the at least one alkaline hydrolyzed silane is selected from the group consisting of:

aminopropyltriethoxysilanes,

aminopropyltrimethoxysilanes.

ureidopropyltriethoxysilanes,

ureidopropyltrimethoxysilanes.

bis-triethoxysilylpropylamines.

bis-trimethoxysilylpropylamines as well as

their corresponding silanols, siloxanes and polysiloxanes.

[0043] An addition of aluminum as cations or as at least one compound or as any combination of these, preferably as aluminum fluoride, is necessary for starting the coating process with a fresh process solution as to form a coating of at least one MgAI fluoride or a coating that is a mixture of different compounds containing at least one MgAI fluoride. Probably, such at least one MgAI fluoride is well visible. Probably, the content of magnesium of at least one MgAI fluoride is higher than the content of aluminum. An addition of aluminum seems to be needed if there is no other aluminum source like magnesium alloys having a certain aluminum content to gain aluminum by etching the acidic process solution. According to a further feature of the present invention, aluminum fluoride may optionally be added to the composition. The addition of an aluminum fluoride is recommended when aluminum-free magnesium alloys such as ZK60 or MA-14 are treated.

[0044] The concentration of the cations of aluminum or of aluminum compounds or any combination thereof in the process solution calculated as aluminum fluoride AIF3 is preferably in the range from 0.1 to 50 g/l, more preferred in the range from 0.3 to 40 g/l or from 0.5 to 30 g/l, most preferred in the range from 0,7 to 20 g/l, from 0.8 to 10 g/l or from

1	to 8 g/l, especially at least 0.6 g/l, at least 0.9 g/l. at least 1,2 g/L, at least 1.6 g/L, at least

2	g/L, at least or up to 2.5 g/L, at least or up to 3 g/L. at least or up to 3.5 g/L. at least or up to 4 g/L. at least or up to 4.5 g/L, at least or up to 5 g/L. up to 7 g/L, up to 10 g/L, up to 12 g/L. up to 15 g/L. up to 18 g/L, up to 24 g/L, up to 28 g/L. up to 32 g/L or up to 36 g/L or any combination thereof.

[0045] The content of magnesium as magnesium cations or as magnesium compounds or any combination. of these in the process solution is in many embodiments not added intentionally, even not partially. Typically, the magnesium content of the process solution is mostly or nearly totally or totally derived from etching the magnesium rich metallic surfaces with the acidic process solution. Therefore, the fresh process solution will often contain no magnesium content or only traces of magnesium dependent from the type of water added. The used process solution ("the bath") may further contain a small magnesium content by drag in from the circulation of water having impurities or of used process solutions. The magnesium content may typically be in the range from 0.001 to 50 g/l.

[0046] According to a feature of the present invention at least one surfactant may be optionally added to the composition. "Surfactant" shall mean any organic substance that may be used In detergents and that is added for example due to their surface-active properties and which comprises one or more hydrophilic and one or more hydrophobic groups. The said surfactant is preferably selected from the group consisting of amphoteric surfactants, anionic surfactants, cationic surfactants and non-ionic surfactants. The surfactant(s) may more preferred be at least one oligomeric or polymeric compound. In some embodiments, the at least one surfactant added has a molecule of at least one chain of medium length or of long length or even both, that shall mean a chain with 8 to 18 carbon atoms respectively a chain with 20 to 30 carbon atoms. Such medium or long chain surfactants may have a similar effect as the addition of an organic polymer added and may Influence the conversion coating to be more homogeneous, to form a thicker coating, to have a better corrosion resistance and paint adhesion as well as to have smaller particles than without such surfactant(s).

[0047] In some embodiments, the surfactant(s) added may be surfactant(s) as they are typically used in cleaning in general or in the surface treatment of metallic surfaces. In

some other embodiments, additionally or in alternative to such surfactant(s), surfactant(s) is/are added that show(s) at least one chain of a medium or long length In the molecule. Preferably, it will be taken care that by the addition of the at least one surfactant and its content in the process solution, for the selected process conditions, there will not be generated any foam or only a limited amount of foam that is tolerable. If needed there may be further added at least one defoaming agent, especially If there is a high gas development in the process solution.

[0048] The process solution may preferably contain the at least one surfactant in a concentration in the range from 0.005 to 3 g/L, more preferred in the range from 0.008 to 2.5 g/L or in the range from 0.01 to 2 g/L. most preferred in the range from 0.012 to 1.5 g/L or in the range from 0.015 to 1 g/L, especially at least 0.018 g/L, at least 0.02 g/L, at least 0.025 g/L, at least 0.03 g/L, at least 0.05 g/L, at least 0.075 g/L. at least 0.1 g/L. at least 0.15 g/L, at least 0.2 g/L, up to 0.5 g/L, up to 0.8 g/L, up to 1.2 g/L or up to 1.8 g/L or in any combination thereof.

[0049] The at least one surfactant is preferably selected from the group consisting of amphoteric surfactants, anionic surfactants, non-ionic surfactants and cationic surfactants. The surfactant may be an oligomeric or polymeric compound. "Surfactants" shall mean any organic substance or preparation that may be used in detergents and that are added e.g. due to their surface-active properties and which comprise one or more hydrophilic and one or more hydrophobic groups of such a nature and size that they are capable of forming micelles.

[0050] The at least one non-ionic surfactant may be selected from ethoxylated alkylalcohols, ethoxylated-propoxylated alkylalcohols, ethoxylated alkylalcohols with end group locking and ethoxylated-propoxylated alkylalcohols with end group locking, ethoxylated alkylphenols, ethoxylated-propoxylated alkylphenols, ethoxylated alkylphenols with end group locking and ethoxylated-propoxylated alkylphenols with end group locking, ethoxylated alkylamines. ethoxylated alkanic acids and ethoxylated-propoxylated alkanic acids and blockcopolymers as well as alkylpolyglucosides comprising at least one polyethylene oxide block and at least one polypropylene oxide block. According to one feature of the present invention the surfactant(s) may be at least one non-ionic surfactant

having 3 to 100 monomeric groups selected from ethylene oxide, propylene oxide monomeric groups or their mixtures, especially with up to 300 carbon atoms or with up to 200 carbon atoms, whereby the long chain may be one chain, a double chain, a multiple of chains, a regular or an irregular arrangement of ethylene oxide monomeric groups, propylene oxide monomeric groups, a block copolymer or their combinations, whereby the chains may be straight chains without or with smaller or bigger side groups, whereby the surfactant may optionally have an alkyl group with 6 to 24 carbon atoms, most preferred polyoxyalkylene ethers,

[0051] According to a further feature of the present invention the surfactant(s) may be at least one non-ionic surfactant selected from alkylpolyglucosides having an alkyl group -saturated or unsaturated - with an average number of carbon atoms in the range from 4 to 18 in each chain and having at least one chain which may be independent one from the other a linear or a branched chain and having an average number of 1 to 5 units of at least one glucoslde whereby the units of the at least one glucoside may be bound glucosidically to the alkyl group.

[0052] Preferably, said surfactant is a non-ionic surfactant having 3 to 100 monomeric groups selected from the group consisting of ethylene oxide monomeric groups and propylene oxide monomeric groups, especially with up to 300 carbon atoms, whereby the long chain may be one chain, a double chain, a multiple of chains, a regular or irregular arrangement of ethylene oxide monomeric groups, propylene oxide monomeric groups, a block copolymer or their combinations, whereby the chains may be straight chains without or with bigger side groups, whereby the surfactant may optionally have an alkyl group with 6 to 24 carbon atoms, especially with 8 to 20 carbon atoms. More preferred, said surfactant is a polyoxyalkylene ether, most preferred a polyoxyethylene ether selected from the group consisting of polyoxyethylene oleyl ethers, polyoxyethylene cetyl ethers, polyoxyethylene stearyl ethers, polyoxyethylene dodecyl ethers, such as polyoxy-ethylene(10)oleyl ether - commercially sold as BriJ® 97.

[0053] Preferably, the process solution contains at least one non-ionic surfactant having 3 to 100 monomeric groups selected from ethylene oxide and propylene oxide monomeric groups with up to 15.000 carbon atoms, whereby the surfactant contains at least one long

chain that may be a single chain, a double chain, a multiple of chains, a regular or irregular arrangement of ethylene oxide monomeric groups, propylene oxide monomeric groups, a blockcopolymer or any of their combinations, whereby the at least one chain may be a straight chain without or with bigger side groups and whereby the surfactant may optionally have an alkyl group with 6 to 24 carbon atoms.

[0054] According to one feature of the present invention the surfactant(s) may be at least one anionic surfactant

a)	having an alkyl group - saturated or unsaturated - with an average number of carbon atoms in the range from 6 to 24 in each chain and having at least one chain which may be independent one from the other a linear or a branched chain and having optionally an alkyl part of the molecule with one or more aromatic groups and having at least one sulfate group per molecule, at least one sulfonate group per molecule or at least one sulfate group as well as at least one sulfonate group per molecule or

b)	(ether sulfates) which ethoxylated alkylalcohols resp, ethoxylated-propoxylated alkylalcohols having a sulfate group whereby the alkyl group of the alkylalcohols -saturated or unsaturated - with an average number of carbon atoms in the range from 6 to 24 in each chain and having at least one chain which may be independent one from the other a linear or a branched chain and whereby each ethylene oxide chain may have an average number of 2 to 30 ethylene oxide units, whereby there may be at least one propylene oxide chain having an average number of 1 to 25 propylene oxide units, whereby the alkyl part of the molecule may optionally show one or more aromatic groups, one or more phenolic groups or a mixture of at least one aromatic group and at least one phenolic group or

c)	(ether phosphates) which ethoxylated alkylalcohols resp. ethoxylated-propoxylated alkylalcohols having a phosphate group whereby the alkyl group of the alkylalcohols - saturated or unsaturated - with an average number of carbon atoms in the range from 6 to 24 in each chain and having at least one chain which may be independent one from the other a linear or a branched chain and whereby each ethylene oxide chain may have an average number of 2 to 30 ethylene oxide units, whereby there may be at least one propylene oxide chain having an average number of 1 to 25

propylene oxide units, whereby the alkyl part of the molecule may optionally show one or more aromatic groups, one or more phenolic groups or a mixture of at least one aromatic group and at least one phenolic group or d) (phosphate esters) which one or two alkyl groups each independent one from the other - saturated or unsaturated - having an average number of carbon atoms in the range from 4 to 18 in each chain and having at least one chain which may be independent one from the other a linear or a branched chain and whereby the alkyl part of the molecule may optionally show one or more aromatic groups, one or more phenolic groups or a mixture of at least one aromatic group and at least one phenolic group, whereby there is one phosphate group in each molecule.

[0055] According to another feature of the present invention the surfactant(s) may be at least one amphoteric surfactant which may be selected from the group consisting of amine oxides, betaines and protein hydrolyzates.

[0056] More preferred, the at least one surfactant shows at least one alkyl group with an average number of carbon atoms of at least 8, of at least 10 or of at least 12, much more preferred with an average number of carbon atoms of at least 14, of at least 16 or of at least 18, especially in some cases with an average number of carbon atoms of at least 20, of at least 22 or even of at least 24. Further on it is preferred to select a surfactant which shows more polymer-like properties, for example in high concentration a high viscosity.

[0057] Preferably, the process solution contains at least one non-ionic surfactant which is selected from alkylpolyglucosides having an alkyl group - saturated or unsaturated - with an average number of carbon atoms in the range from 4 to 18 in each chain and having at least one chain which may be independent one from the other, which may be a linear or a branched chain and whereby the surfactant has an average number of 1 to 5 units of at least one glucoside, whereby the units of the at least one glucoside may be bound glucosidlcally to the alkyl group.
