Repository: anandvc/allindianpatents

File: patents/256040-nonaqueous-electrolyte-solution-and-lithium-secondary-battery-using-same.html (part 1 of 2)
Indian Patents. 256040:NONAQUEOUS ELECTROLYTE SOLUTION AND LITHIUM SECONDARY BATTERY USING SAME

Indian Patents

Recently Granted Patents

  Recently Published Patents

Title of Invention	NONAQUEOUS ELECTROLYTE SOLUTION AND LITHIUM SECONDARY BATTERY USING SAME

Abstract	The present invention provides a lithium secondary battery having excellent battery characteristics such as battery cycling property, electrical capacity and storage property. The present invention relates to a nonaqueous electrolytic solution for lithium secondary batteries in which an electrolyte salt is dissolved in a nonaqueous solvent, the nonaqueous electrolytic solution comprising a formic ester compound having a specific structure in an amount of 0.01 to 10% by weight of the nonaqueous electrolytic solution, and a lithium secondary battery using the same.	

Full Text	 

NONAQUEOUS ELECTROLYTE SOLUTION AND LITHIUM

SECONDARY BATTERY USING SAME Technical Field [0001]

The present invention relates to a nonaqueous electrolytic solution and a lithium secondary battery using the same, more specifically to a nonaqueous electrolytic solution which can provide a lithium secondary battery having excellent battery characteristics such as battery cycling property, electrical capacity and storage property, and to a lithium secondary battery using the same. Background Art [0002]

In recent years, lithium secondary batteries are widely used as driving power supplies for small electronic devices and the like. Such lithium secondary batteries are mainly constituted of a positive electrode, a nonaqueous electrolytic solution and a negative electrode, and in particular, in which a lithium compound oxide such as LiCoO2 is used as the positive electrode and a carbon material or lithium metal as the negative electrode. The nonaqueous electrolytic solution for use in such lithium secondary battery includes carbonates such as ethylene carbonate (EC) and propylene carbonate (PC).

However, secondary batteries having better characteristics, i.e., the battery cycling property and electrical capacity are needed. [0003]

In a lithium secondary battery in which LiCoO2, LiMn2O4, LiNiO2 or the like is used as the positive electrode, part of a solvent in a nonaqueous electrolytic solution locally decomposes oxidatively during charging, and the decomposition products inhibit a desirable

electrochemical reaction of the battery, thereby lowering the battery performance. This is thought to result from the electrochemical oxidation of the solvent at the interface between the positive electrode material and the nonaqueous electrolytic solution.

Moreover, in another lithium secondary battery using, highly crystallized carbon materials such as natural graphite and artificial graphite as the negative electrode, a solvent in a nonaqueous electrolytic solution reductively decomposes on the surface of the negative electrode during charging. Therefore, part of ethylene carbonate (EC) which is generally and widely used as a nonaqueous electrolytic solution solvent is also reductively decomposed through repeated charging and discharging, thereby lowering the battery performance. [0004]

As substances which improve the battery characteristics of this lithium secondary battery, patent document 1 discloses ethyleneglycol diacetate; patent document 2 discloses acetates such as butyl acetate and diacetates such as ethylene diacetateJ patent document 3 discloses vinyl acetate; and patent document 4 discloses allyl acetate. These documents suggest improved cycle life. Moreover, patent document 5 discloses a secondary battery with increased oxidation resistance and improved charge/discharge capacity by optimizing the concentration of a lithium salt by using aliphatic esters such as methyl formate. However, in order to increase the capacities of lithium secondary batteries, nonaqueous electrolytic solutions and lithium secondary batteries having even better cycling properties and electrical capacities are needed. [0005]

Patent document l: Japanese Unexamined Patent Publication No. H07-272756

Patent document 2: Japanese Unexamined Patent Publication No. H09-97626

Patent document 3: Japanese Unexamined Patent Publication No. Hll-273724

Patent document 4: Japanese Unexamined Patent Publication No. Hll-273725

Patent document 5: Japanese Unexamined Patent Publication No. H09-306538 Disclosure of Invention [0006]

An object of the present invention is to solve the above-mentioned problems relating to nonaqueous electrolytic solutions for lithium secondary batteries, and to provide a nonaqueous electrolytic solution which can constitute a lithium secondary battery having excellent battery cycling property, and further excellent battery characteristics such as electrical capacity and storage property during charging, and to provide a lithium secondary battery using the same.

Specifically, the present invention provides a nonaqueous electrolytic solution for lithium secondary batteries including an electrolyte salt dissolved in a nonaqueous solvent, the nonaqueous electrolytic solution comprising any one of the formic ester compounds represented by general formulae (I) to (IV) shown below in the nonaqueous electrolytic solution in an amount of 0.01 to 10% by weight of the nonaqueous electrolytic solution: [0007] [Chemical formula l]

(where X1 to X5 independently represents a hydrogen atom, a halogen atom,

a C1 to C6 linear or branched alkyl group, a cyclohexyl group or a phenyl

group.)

[0008]

[Chemical formula 2]

(where R1 represents a hydrogen atom, a C1 to C12 linear or branched alkyl

group, a C3 to C8 cycloalkyl group or a C6 to C12 aryl group; and Z

represents a C2 to C12 saturated or unsaturated hydrocarbon group.)

[0009]

[Chemical formula 3]

(where m represents an integer of 1 to 4; n represents an integer of 0 to 3;

W represents a C3 to Cs (m+n)-valent linking group constituted of carbon

atoms and hydrogen atoms; (m+n) is 3 or 4; and R1 is the same as above.)

[0010]

[Chemical formula 4]

(Y represents a C4 to C20 linear or branched alkyl group, a C2 to C20 linear or branched alkenyl group or a C2 to C20 linear or branched alkynyl group.)

[0011]

Moreover, the present invention provides a lithium secondary battery comprising a positive electrode, a negative electrode and a nonaqueous electrolytic solution which includes an electrolyte salt dissolved in a nonaqueous solvent, the positive electrode including a lithium compound oxide-containing material, the negative electrode including a material which can occlude and release lithium, and the nonaqueous electrolytic solution including a formic ester compound represented by general formulae (I) to (IV) shown above in an amount of 0.01 to 10% by weight of the nonaqueous electrolytic solution.

A lithium secondary battery having excellent battery charactristics such as excellent battery cycling property, electrical capacity and storage property can be obtained using the nonaqueous electrolytic solution of the present invention.

Best Mode For Carrying Out The Invention [0012]

The inventors of the present invention found that using a nonaqueous electrolytic solution for a lithium secondary battery with a high capacity prepared by adding a specific amount of a formic ester compound having a specific structure thereto can improve the cycling property, which has been a problem to be solved. Although its working effect is unknown, it is thought that a strong coating film is formed on the negative electrode by using the formic ester compound having the specific structure.

Specific embodiments of the present invention will be described below: [0013]

[Chemical formula 5]

[0014]

In the above general formula (I), X1 to X5, are independently a hydrogen atom, a halogen atom, a C1 to C6 linear or branched alkyl group, cyclohexyl group or phenyl group. Examples of the halogen atom include fluorine, chlorine, bromine and iodine, among which fluorine or chlorine atoms are preferable, and a fluorine atom is more preferable. A preferred alkyl group is a C1 to C3 linear or branched alkyl group.

Specific examples of compounds represented by the above general formula (I) include phenyl formate, o-fluorophenyl formate, m-fluorophenyl formate, p-fluorophenyl formate, p-chlorophenyl formate, p-bromophenyl formate, p-iodophenyl formate, pentafluorophenyl formate, pentachlorophenyl formate, pentabromophenyl formate, o-tolyl formate, nrtolyl formate, p-tolyl formate, o-cumenyl formate, nrcumenyl formate, p-cumenyl formate, 4-cyclohexylphenyl formate, biphenyl formate, etc. Among these, phenyl formate, o-fluorophenyl formate, nrfluorophenyl formate, p-fluorophenyl formate, pentafluorophenyl formate, pentachlorophenyl formate, 4-cyclohexylphenyl formate and biphenyl formate are more preferable. [0015] [Chemical formula 6]

[0016]

In the above general formula (II), R1 represents a hydrogen atom, a C1 to C12 linear or branched alkyl group, a C3 to C8 cycloalkyl group or a C6 to C12 aryl group, and Z is a C2 to C12 saturated or unsaturated hydrocarbon group.

Examples of the above C1 to C12 alkyl group of R1 include a methyl group, an ethyl group, a propyl group, an isopropyl group, various butyl groups, various pentyl groups, various hexyl groups, various heptyl groups, various octyl groups, etc. Moreover, examples of the C3 to C8 cycloalkyl group include a cyclopropyl group, a cyclopentyl group and a cyclohexyl group, etc. Examples of the C6 to C12 aryl group include a phenyl group, a tolyl group, a xylyl group, a naphthyl group, etc. [0017]

Z is preferably a linear saturated hydrocarbon group having 2 to 6 methylene chains in the main chain, a saturated hydrocarbon group having 2 to 6 methylene chains in the main chain and at least one C1 to C4 alkyl group as a side chain, an unsaturated hydrocarbon group having a carbon-carbon double bond, or an unsaturated hydrocarbon group having a carbon-carbon triple bond.

Preferable examples of the linear saturated hydrocarbon group having 2 to 6 methylene chains in the main chain include ethylene group, trimethylene group, tetramethylene group, pentamethylene group, hexamethylene group, etc. The saturated hydrocarbon group having 2 to 6 methylene chains in the main chain and at least one C1 to C4 alkyl group as a side chain is preferably that which has a C1 to C4 alkyl group having a linear chain or a branched chain such as isopropyl group and isobutyl group. Examples include methyl ethylene group, ethyl ethylene group, propyl ethylene group, butyl ethylene group, 1-methyl trimethylene group, 2-methyl trimethylene group, 1, 1, 3-trimethyl trimethylene group,

l-propyl-2-ethyltrimethylene group, 1-methyltetramethylene group, 2-methyltetramethylene group, 1-methyl pentamethylene group, 2-methyl pentamethylene group, 3-methyl pentamethylene group, 1-methyl hexamethylene group, 2-methyl hexamethylene group, 3-methyl hexamethylene group, etc.

Moreover, examples of the unsaturated hydrocarbon group having

a carbon-carbon double bond include 2-butenylene group,

l,4-dimethyl-2-butenylene group, etc. Examples of the unsaturated

hydrocarbon group having a carbon-carbon triple bond include

2-butynylene	group,	2,5-dimethyl-3-hexynylene	group,

l,l,4,4-tetramethyl-2-butynylene group, 2,4-hexadiynylene group, l,l,6,6-tetramethyl-2,4-hexadiynylene group, etc. [0018]

Among the compound represented by the above general formula (II), specific examples of the compound in which R1 is a hydrogen atom and Z is a saturated hydrocarbon group compound include ethylene glycol diformate (Z=ethylene group), 1,3-propanediol diformate (Z=trimethylene group), 1,4-butanediol diformate (Z=tetramethylene group), 1,5-pentanediol diformate (Z=pentamethylene group), 1,6-hexanediol diformate (Z=hexamethylene group), 1,2-propanediol diformate (Z^methyl ethylene group), 1,2-butanediol diformate (Z=ethylethylene group), 1,2-pentanediol diformate (Z=propylethylene group), 1,2-hexanediol diformate (Z=butyl ethylene group), 1,3-butanediol diformate (Z=l-methyl trimethylene group), 2-methyl-1,3-propanediol diformate (Z=2-methyl trimethylene group), l,l,3-trimethyM,3-propanediol diformate (Z=l,l,3-trimethyl trimethylene group), 2-ethyM-propyl- 1,3-propanediol diformate (Z=l-propyl-2-ethyltrimethylene group), 1,4-pentanediol diformate (Z=l-methyltetramethylene group), 2-methyl- 1,4-butanediol

diformate (Z=2-methyltetramethylene group), l,3-dimethyM,4-butanediol diformate (Z= 1,3 -dimethyl tetramethylene group), 1,5-hexanediol diformate (Z=l-methylpentamethylene group), 2-methyl-1,4-pentanediol diformate (Z=2-methylpentamethylene group), 2-methyl-1,5pentanediol diformate (Z=2-methylpentamethylene group), 3-methyl-1,5-pentanediol diformate (Z=3-methylpentamethylene group), 1,6-heptanediol diformate (Z=l-methylhexamethylene group), 2-methyl-1,6-hexanediol diformate (Z=2-methylhexamethylene group), 3-methyl-1,6-hexanediol diformate (Z=3-methylhexamethylene group), etc.

Among these, ethylene glycol diformate, 1,3-propanediol diformate,

1,4-butanediol diformate, 1,2-propanediol diformate, 1,3-butanediol

diformate,	2-methyl-1,3-propanediol	diformate,	and

l,l,3-trimethyM,3-propanediol diformate are especially preferred. [0019]

Among the compounds represented by the above general formula (II), specific examples of the compound in which R1 is a hydrogen atom and Z is an unsaturated hydrocarbon group having a carbon-carbon double bond include 2-butene-l,4-diol diformate (Z=butenylene group), 2-butene-l,4-diol diformate (Z=l,4-dimethyl-2-butenylene group), etc.

Moreover, specific examples of the compound in which R1 is a

hydrogen atom and Z is an unsaturated hydrocarbon group having a

carbon-carbon triple bond include 2-butynel,4-diol diformate

(Z=2-butynylene	group),	3-hexyne-2,5-diol	diformate

(Z=l,4-dimethyl-2-butynylene group), 2,5-dimethyl-3-hexyne-2,5-diol

diformate	(Z-l,l,4,4-tetramethyl-2-butynylene	group),

2,4-hexadiyne-l,6"diol diformate (Z=2,4-hexadiynylene group),

1,1,6,6-tetramethyl-2,4-hexadiyne-1,6-diol	diformate

(Z=l,l,6,6"tetramethyl-2,4-hexadiynylene group), etc.

Among these, 2-butene-l,4-diol diformate, 2-butyne-l,4-diol

diformate, 3-hexyne-2,5'diol diformate, 2,5-dimethyl-3-hexyne-2,5-diol

diformate,	2,4-hexadiyne-l,6-diol	diformate,	and

l,l,6,6-tetramethyl-2,4"hexadiyne-l,6-diol diformate are especially preferred. [0020]

Among the compounds represented by the above general formula

(II), specific examples of the compound in which R1 is an alkyl group and Z

is a saturated hydrocarbon group include ethylene glycol formate acetate

(Z=ethylene group), 1,3-propanediol formate acetate (Z=trimethylene

group), 1,4-butanediol formate acetate (Z=tetramethylene group),

1,5-pentanediol formate acetate (Z=pentamethylene group), 1,6-hexanediol

formate acetate (Z=hexamethylene group), 1,2-propanediol formate acetate

(Z=methyl ethylene group), 1,2-butanediol formate acetate

(Z=ethylethylene group), 1,2-pentanediol formate acetate

(Z=propylethylene group), l,2-hexanediol formate acetate (Z=butyl

ethylene group), 1,3-butanediol formate acetate (Z=l-methyl trimethylene

group), 2-methyl- 1,3-propanediol formate acetate (Z-2-methyl

trimethylene group), l,l,3-trimethyM,3-propanediol formate acetate

(Z=l,l,3-trimethyl trimethylene group), 2-ethyl-l-propyl-l,3-propanediol

formate acetate (Z=l-propyl-2-ethyltrimethylene group), 1,4-pentanediol

formate	acetate	(Z=l-methyltetramethylene	group),

2-methyl-l,4-butanediol formate acetate (Z=2-methyltetramethylene group), l,3-dimethyl-l,4-butanediol formate acetate (Z=l,3-dimethyl tetramethylene group), 1,5-hexanediol formate acetate (Z=l-methyl pentamethylene group), 2-methyl- 1,4-pentanediol formate acetate (Z=2-methyl pentamethylene group), 2-methyl-1,5-pentanediol formate acetate (Z=2-methyl pentamethylene group), 3-methyl-1,5-pentanediol

formate acetate (Z=3-methyl pentamethylene group), 1,6-heptane diol

formate	acetate	(Z=l-methyl	hexamethylene	group),

2-methyl-1,6-hexanediol formate acetate (Z=2-methyl hexamethylene group), 3-methyM,6-hexanediol formate acetate (Z=3-methyl hexamethylene group), etc.

Among these, ethylene glycol formate acetate, 1,3-propanediol formate acetate, 1,4-butanediol formate acetate, 1,2-propanediol formate acetate, 1,2-butanediol formate acetate, 1,3-butanediol formate acetate, 2-methyl- 1,3-propanediol formate acetate, l,3-dimethyM,4"butanediol formate acetate are especially preferred. [0021]

Among the compounds represented by the above general formula (II), specific examples of the compound in which R1 is an alkyl group and Z is an unsaturated hydrocarbon group having a carbon-carbon double bond include 2-butene-l,4-diol formate acetate (Z=butenylene group), 2-butene-l,4-diol formate acetate (Z=l,4-dimethyl-2-butenylene group), etc.

Moreover, specific examples of the compound in which R1 is an

alkyl group and Z is an unsaturated hydrocarbon group having a

carbon-carbon triple bond include 2-butyne- 1,4-diol formate acetate

(Z=2-butynylene group), 3-hexyne-2,5-diol formate acetate

(Z=l,4-dimethyl-2-butynylene group), 2,4-hexadiyne-l,6-diol formate

acetate (Z=2,4-hexadiynylene group), 2,5-dimethyl-3-hexyne-2,5-diol

formate	acetate	(Z=l,l,4,4-tetramethyl-2-butynylene	group),

l,l,6,6-tetramethyl-2,4-hexadiyne-l,6-diol	formate	acetate

(Z=l,l,6,6-tetramethyl-2,4-hexadiynylene group), etc.

Among these, 2-butyne-l,4-diol formate acetate, 3-hexyne-2,5-diol formate acetate, 2,4-hexadiyne-l,6-diol formate acetate,

2,5-dimethyl-3-hexyne-2,5-diol	formate	acetate	and

l,l,6,6-tetramethyl-2,4-hexadiyne-l,6-diol formate acetate are especially preferred. [0022]

Among the compounds represented by the above general formula (II), specific examples of the compound in which R1 is a cycloalkyl group and Z is an unsaturated hydrocarbon group having a carbon-carbon double bond include 2-butene-l,4-diol formate cyclopropanecarboxylate (Z=butenylene group), 2-butene-l,4-diol formate cyclopropanecarboxylate (Z=l,4-dimethyl-2-butenylene group), etc.

Moreover, specific examples of the compound in which R1 is a

cycloalkyl group and Z is an unsaturated hydrocarbon group having a

carbon-carbon triple bond include 2-butyne-l,4-diol formate

cyclopropanecarboxylate (Z=2-butynylene group), 2-butyne-l,4-diol

formate cyclobutanecarboxylate (Z=2-butynylene group), 3-hexyne-2,5-diol

formate cyclopropanecarboxylate (Z=l,4-dimethyl-2-butynylene group),

2,4-hexadiyne-l,6-diol	formate	cyclopropanecarboxylate

(Z=2,4-hexadiynylene group), 2,5-dimethyl-3-hexyne-2,5-diol formate

cyclopropanecarboxylate (Z=l,l,4,4-tetramethyl-2-butynylene group),

l,l,6,6-tetramethyl-2,4-hexadiyne-l,6-diol	formate

cyclopropanecarboxylate (Z=l,l,6,6-tetramethyl-2,4-hexadiynylene group), etc.

Among these, 2-butyne-l,4-diol formate cyclopropanecarboxylate, 2-butynel,4"diol formate cyclobutanecarboxylate and 3-hexyne-2,5-diol formate cyclopropanecarboxylate are especially preferred. [0023]

Among the compounds represented by the above general formula (II), specific examples of the compound in which R1 is an aryl group and Z

is an unsaturated hydrocarbon group having a carbon-carbon double bond include 2-butene-l,4-diol formate benzoate (Z=butenylene group), 2-butene-l,4-diol formate benzoate (Z=l,4-dimethyl-2-butenylene group), etc.

Moreover, specific examples of the compound in which R1 is an aryl

group and Z is an unsaturated hydrocarbon group having a carbon-carbon

triple bond include 2-butynel,4-diol formate benzoate (Z=2-butynylene

group), 3-hexyne-2,5-diol formate benzoate (Z=l,4-dimethyl-2-butynylene

group), 2,4-hexadiyne-l,6-diol formate benzoate (Z=2,4-hexadiynylene

group),	2,5"dimethyl"3-hexyne-2,5-diol	formate	benzoate

(Z=l,l,4,40tetramethyl-20butynylene	group),

l,l,6,6-tetramethyl-2,4-hexadiyne-l,6-diol	formate	benzoate

(Z=l,l,6,6-tetramethyl-2,4-hexadiynylene group), etc.

Among these, 2-butyne-l,4-diol formate benzoate and 3-hexyne-2,5-diol formate benzoate are especially preferred. [0024] [Chemical formula 7]

[0025]

Among the compounds represented by the above general formula

(III), specific examples of the compound in which m=3 and n=0 include

trime thy lole thane triformate, trimethylolpropane triformate,

1,2,3-propanetriol	triformate,	1,2,3-butanetriol	triformate,

1,2,4-butanetriol triformate, 1,2,3,4-butanetetrol tetraformate,

1,2,3-pentanetriol	triformate,	1,2,3'hexanetriol	triformate,

1,2,3-heptanetriol	triformate,	1,2,3-octanetriol	triformate,

1,2,5-pentanetriol	triformate,	1,2,6-hexanetriol	triformate,

1,2,7-heptanetriol	triformate,	1,2,8-octanetriol	triformate,

1,3,5-pentanetriol triformate, 3-methylpentane-l,3,5-triol triformate, 3-ethylpentane-l,3,5-triol triformate, 1,2,3-benzenetriol triformate, 1,2,4-benzenetriol triformate, 1,3,5-benzenetriol triformate and like compounds.

Among these, trimethylolethane triformate, 1,2,3-propanetriol triformate, 1,2,4-butanetriol triformate and 1,2,3,4-butanetetrol tetraformate are especially preferred. [0026]

Among the compounds represented by the above general formula

(III), specific examples of the compound in which m=2 and n=l include

trimethylolethane diformate acetate, trimethylolpropane diformate acetate,

1,3,5-benzenetriol diformate acetate, trimethylolethane diformate

propionate, trimethylolpropane diformate propionate, 1,3,5-benzenetriol

diformate	propionate,	trimethylolethane	diformate

cyclop ropanecarboxylate,	trimethylolpropane	diformate

cyclop ropanecarboxylate,	1,3,5-benzenetriol	diformate

cyclop ropanecarboxylate,	trimethylolethane	diformate

cyclobutanecarboxylate,	trimethylolpropane	diformate

cyclobutanecarboxylate,	1,3,5-benzenetriol	diformate

cyclobutanecarboxylate,	trimethylolethane	diformate

cyclopentanecarboxylate,	trimethylolpropane	diformate

cyclopentanecarboxylate,	1,3,5-benzenetriol	diformate

cyclopentanecarboxylate,	trimethylolethane	diformate

cyclohexanecarboxylate,	trimethylolpropane	diformate

cyclohexanecarboxylate,	1,3,5-benzenetriol	diformate

cyclohexanecarboxylate, trimethylolethane diformate benzoate,

trimethylolpropane diformate benzoate, 1,3,5-benzenetriol diformate

benzoate and like compounds.

[0027]

Among the compounds represented by the above general formula

(III), specific examples of the compound in which m=l and n=2 include

trimethylolethane formate diacetate, trimethylolpropane formate diacetate,

1 , 3 , 5-benzenetriol formate diacetate, trimethylolethane formate

dipropionate, trimethylolpropane formate dipropionate, 1, 3, 5"benzenetriol

formate	dipropionate,	trimethylolethane	formate

di(cyclopropanecarboxylate),	trimethylolpropane	formate

di(cyclopropanecarboxylate)5 1	3 , 5-benzenetriol formate

di(cyclopropanecarboxylate),	trimethylolethane	formate

di(cyclobutanecarboxylate),	trimethylolpropane	formate

di(cyclobutanecarboxylate), 1	3 , 5-benzenetriol formate

di(cyclobutanecarboxylate),	trimethylolethane	formate

di(cyclopentanecarboxylate),	trimethylolpropane	formate

di(cyclopentanecarboxylate), 1 , 3 , 5-benzenetriol formate

di(cyclopentanecarboxylate),	trimethylolethane	formate

di(cyclohexanecarboxylate),	trimethylolpropane	formate

di(cyclohexanecarboxylate), 1 , 3 , 5-benzenetriol formate di(cyclohexanecarboxylate), trimethylolethane formate dibenzoate, trimethylolpropane formate dibenzoate, 1, 3, 5-benzenetriol formate dibenzoate and like compounds. [0028]

Among the compounds represented by the above general formula (III), specific examples of the compound in which m=4 and n=0 include 1, 2, 3, 4-butanetetrol tetraformate, 1, 2, 3, 4-pentaerythritol tetraformate, 1, 2, 3, 4-benzenetetraol tetraformate, 1, 2, 3, 5-benzenetetraol tetraformate,

1,	2, 4, 5-benzenetetraol tetraformate and like compounds.

[0029]

Among the compounds represented by the above general formula (III), specific examples of the compound in which m=3 and n=l include 1, 2, 3, 4-butanetetrol triformate acetate, 1, 2, 3, 4-pentaerythritol triformate acetate, 1, 2 , 3 , 4-benzenetetraol triformate acetate, 1 , 2 , 3 , 5-benzenetetraol triformate acetate, 1, 2, 4, 5-benzenetetraol triformate acetate, 1, 2, 3, 4-butanetetrol triformate propionate, 1, 2, 3, 4-pentaerythritol triformate propionate, 1 , 2 , 3 , 4-benzenetetraol triformate propionate, 1, 2, 3, 5-benzenetetraol triformate propionate, 1,

2,	4, 5-benzenetetraol triformate propionate, 1, 2, 3, 4-butanetetrol

triformate cyclopropanecarboxylate, 1, 2, 3, 4-pentaerythritol triformate

cyclopropanecarboxylate, 1 , 2 , 3 , 4-benzenetetraol triformate

cyclopropanecarboxylate, 1 , 2 , 3 , 5-benzenetetraol triformate

cyclopropanecarboxylate, 1 , 2 , 4 , 5-benzenetetraol triformate

cyclopropanecarboxylate, 1 , 2 , 3 , 4-butanetetrol triformate

cyclobutanecarboxylate, 1 , 2 , 3 , 4-pentaerythritol triformate

cyclobutanecarboxylate, 1 , 2 , 3 , 4-benzenetetraol triformate

cyclobutanecarboxylate, 1 , 2 , 3 , 5-benzenetetraol triformate

cyclobutanecarboxylate, 1 , 2 , 4 , 5-benzenetetraol triformate

cyclobutanecarboxylate, 1 , 2 , 3 , 4-butanetetrol triformate

cyclopentanecarboxylate, 1 , 2 , 3 , 4-pentaerythritol triformate

cyclopentanecarboxylate, 1 , 2 , 3 , 4-benzenetetraol triformate

cyclopentanecarboxylate, 1 , 2 , 3 , 5-benzenetetraol triformate

cyclopentanecarboxylate, 1 , 2 , 4 , 5-benzenetetraol triformate

cyclopentanecarboxylate, 1 , 2 , 3 , 4-butanetetrol triformate

cyclohexanecarboxylate, 1 , 2 , 3 , 4-pentaerythritol triformate

cyclohexanecarboxylate, 1 , 2 , 3 , 4-benzenetetraol triformate

cyclohexanecarboxylate, 1 , 2 , 3 , 5-benzenetetraol triformate cyclohexanecarboxylate, 1 , 2 , 4 , 5-benzenetetraol triformate cyclohexanecarboxylate, 1, 2, 3, 4-butanetetrol triformate benzoate, 1, 2, 3, 4-pentaerythritol triformate benzoate, 1, 2, 3 , 4-benzenetetraol triformate cyclohexanecarboxybenzoate, 1 , 2 , 3 , 5-benzenetetraol triformate benzoate, 1, 2, 4, 5-benzenetetraol triformate benzoate and like compounds. [0030]

Among the compounds represented by the above

general formula (III), specific examples of the compound in which m=2 and n=2 include 1, 2, 3, 4-butanetetrol diformate diacetate, 1, 2, 3, 4-pentaerythritol diformate diacetate, 1, 2, 3, 4'benzenetetraol diformate diacetate, 1, 2, 3, 5-benzenetetraol diformate diacetate, 1, 2, 4, 5-benzenetetraol diformate diacetate, 1, 2, 3, 4-butanetetrol diformate dipropionate, 1, 2, 3, 4-pentaerythritol diformate dipropionate, 1, 2, 3, 4-benzenetetraol diformate dipropionate, 1 , 2, 3 , 5-benzenetetraol diformate dipropionate, 1, 2, 4, 5-benzenetetraol diformate dipropionate, 1, 2, 3, 4-butanetetrol diformate di(cyclopropanecarboxylate), 1, 2, 3, 4-pentaerythritol diformate di(cyclopropanecarboxylate), 1 , 2 , 3 , 4-benzenetetraol diformate di(cyclopropanecarboxylate), 1 , 2 , 3 , 5-benzenetetraol diformate di(cyclopropanecarboxylate), 1 , 2 , 4 , 5-benzenetetraol diformate di(cyclopropanecarboxylate), 1 , 2 , 3 , 4-butanetetrol diformate di(cyclobutanecarhoxylate), 1 , 2 , 3 , 4-pentaerythritol diformate di(cyclobutanecarboxylate), 1 , 2 , 3 , 4-benzenetetraol diformate di(cyclobutanecarboxylate), 1 , 2 , 3 , 5-benzenetetraol diformate di(cyclobutanecarboxylate), 1 , 2 , 4 , 5-benzenetetraol diformate di(cyclobutanecarboxylate), 1 , 2 , 3 , 4-butanetetrol diformate di(cyclopentanecarboxylate), 1 , 2 , 3 ,

4-pentaerythritol diformate di(cyclopentanecarboxylate), 1 , 2 , 3 , 4-benzenetetraol diformate di(cyclopentanecarboxylate), 1 , 2 , 3 , 5-benzenetetraol diformate di(cyclopentanecarboxylate), 1 , 2 , 4 , 5-benzenetetraol diformate di(cyclopentanecarboxylate), 1 , 2, 3 , 4-butanetetrol diformate di(cyclohexanecarboxylate), 1 , 2 , 3 , 4-pentaerythritol diformate di(cyclohexanecarboxylate), 1 , 2 , 3 , 4-benzenetetraol diformate di(cyclohexanecarboxylate), 1 , 2 , 3 , 5-benzenetetraol diformate di(cyclohexanecarboxylate), 1 , 2 , 4 , 5-benzenetetraol diformate di(cyclohexanecarboxylate), 1 , 2 , 3 , 4-butanetetrol diformate dibenzoate, 1, 2, 3, 4-pentaerythritol diformate dibenzoate, 1, 2, 3, 4-benzenetetraol diformate dibenzoate, 1, 2, 3, 5-benzenetetraol diformate dibenzoate, 1, 2, 4, 5-benzenetetraol diformate dibenzoate and like compounds. [0031]

Among the compounds represented by the above general formula (III), specific examples of the compound in which m=l and n=3 include 1, 2, 3, 4-butanetetrol formate triacetate, 1, 2, 3, 4-pentaerythritol formate triacetate, 1, 2, 3, 4-benzenetetraol formate triacetate, 1, 2, 3, 5-benzenetetraol formate triacetate, 1, 2, 4, 5-benzenetetraol formate triacetate, 1, 2, 3, 4-butanetetrol formate tripropionate, 1, 2, 3, 4-pentaerythritol formate tripropionate, 1, 2, 3, 4-benzenetetraol formate tripropionate, 1, 2, 3, 5'benzenetetraol formate tripropionate, 1, 2, 4, 5-benzenetetraol formate tripropionate, 1, 2, 3, 4-butanetetrol formate tri(cyclopropanecarboxylate), 1 , 2 , 3 , 4-pentaerythritol formate tri(cyclopropanecarboxylate), 1 , 2 , 3 , 4-benzenetetraol formate tri(cyclopropanecarboxylate), 1 , 2 , 3 , 5-benzenetetraol formate tri(cyclopropanecarboxylate), 1 , 2 , 4 , 5-benzenetetraol formate tri(cyclopropanecarboxylate), 1 , 2 , 3 , 4-butanetetrol formate

tri(cyclobutanecarboxylate), 1 , 2 , 3 , 4-pentaerythritol	formate

tri(cyclobutanecarboxylate), 1 , 2 , 3 , 4-benzenetetraol	formate

tri(cyclobutanecarboxylate), 1 , 2 , 3 , 5-benzenetetraol	formate

tri(cyclobutanecarboxylate), 1 , 2 , 4 , 5-benzenetetraol	formate

tri(cyclobutanecarboxylate), 1 , 2 , 3 , 4-butanetetrol	formate

tri(cyclopentanecarboxylate), 1 , 2 , 3 , 4-pentaerythritol	formate

tri(cyclopentanecarboxylate), 1 , 2 , 3 , 4-benzenetetraol	formate

tri(cyclopentanecarboxylate), 1 , 2 , 3 , 5-benzenetetraol	formate

tri(cyclopentanecarboxylate), 1 , 2 , 4 , 5-benzenetetraol	formate

tri(cyclopentanecarboxylate), 1 , 2 , 3 , 4-butanetetrol	formate

tri(cyclohexanecarboxylate), 1 , 2 , 3 , 4-pentaerythritol	formate

tri(cyclohexanecarboxylate), 1 , 2 , 3 , 4-benzenetetraol	formate

tri(cyclohexanecarboxylate), 1 , 2 , 3 , 5 -benzenetetraol	formate

tri(cyclohexanecarboxylate), 1 , 2 , 4 , 5-benzenetetraol	formate

tri(cyclohexanecarboxylate), 1, 2, 3, 4-butanetetrol formate tribenzoate, 1,

2, 3, 4-pentaerythritol formate tribenzoate, 1, 2, 3, 4-benzenetetraol

formate tribenzoate, 1, 2, 3, 5-benzenetetraol formate tribenzoate, 1, 2,

4, 5-benzenetetraol formate tribenzoate and like compounds.

[0032]

[Chemical formula 8]

(Y represents a C4 to C20 linear or branched alkyl group, a C2 to C20 linear or branched alkenyl group or a C2 to C20 linear or branched alkynyl group.) [0033]

Specific examples of the formic ester compound represented by the above general formula (IV) include compounds represented by the general formulae (V) to (VIII) shown below.

[0034]

[Chemical formula 9]

[0035]

(where R2 represents a C4 to C20 linear or branched alkyl group; R3 to R5 independently represents a hydrogen atom or a C1 to Cs alkyl group, R7 to R9 independently represents a C1 to C20 linear or branched alkyl group, a C1 to C20 linear t or branched alkenyl group or a C1 to C20 linear or branched alkynyl group; m represents an integer of 0 to 10; and n represents an integer of 1 to 10.) [0036]

Examples of the linear alkyl group of R2 mentioned above include a C4 to C20, preferably C5 to C15, more preferably C6 to C12 hexyl group, heptyl group, octyl group, etc. Examples of the branched alkyl group include those having C5 to C12 methylene chains in the main chain and at least one C1 to C4 linear or branched alkyl group such as isopropyl group and isobutyl group as a side chain. Specific examples include 1-methyl pentyl group, 1-methyl hexyl group, 1-methyl heptyl group, 1-ethyl hexyl group, l-methyl-4-butyl group, 4-methyl pentyl group, 1,1 -dimethyl pentyl group, etc.

[0037]

The alkyl groups of R3 to R5 mentioned above are C1 to Cs alkyl groups. Examples include methyl group, ethyl group, propyl group, and the C4 to Cs groups of the specific examples of R2 mentioned above.

The alkyl groups of R7 to R9 mentioned above are C1 to C20, preferably C4 to C15 alkyl groups. Examples include methyl group, ethyl group, propyl group, and the C4 to C20 groups of the specific examples of R2 mentioned above.

The alkenyl groups of R7 to R9 mentioned above are C1 to C20, preferably C2 to C12 alkenyl groups. Examples include vinyl group, allyl group, crotyl group, etc.

The alkynyl groups of R7 to R9 mentioned above are C1 to C20, preferably C2 to C12 alkynyl groups. Examples include ethynyl group, 2-propynyl group, 3-butynyl group, 1-methyl-2-propynyl group, etc. [0038]

Specific examples of the compound represented by the above general formula (V) include butyl formate, pentyl formate, hexyl formate, heptyl formate, octyl formate, decyl formate, isobutyl formate, 1-methylpentyl formate, 1-methylhexyl formate, 1-methylheptyl formate, 1-ethylhexyl formate, l-methyl-4-butyl formate, 4-methylpentyl formate, 1,1-dimethylpentyl formate, etc.

Among these, pentyl formate, hexyl formate, heptyl formate, octyl formate and decyl formate are especially preferable. [0039] [Chemical formula 10]

Specific examples of the compound represented by the above general formula (VI) include vinyl formate, isopropenyl formate, etc. [0040] [Chemical formula ll]

Specific examples of the compound represented by the above general formula (VII) include allyl formate, 1-propenyl formate, 2-methyl-1-propenyl formate, 2-methylallyl formate etc. [0041] [Chemical formula 12]

[0042]

Specific examples of the compound represented by the above formula (VIII) include ethynyl formate, 1-propynyl formate, 2-propynyl formate, 1-butynyl formate, 2-butynyl formate, 3-butynyl formate, 2-pentynyl formate, l-methyl-2-propynyl formate, l-methyl-2-butynyl formate, 1, l-dimethyl-2-propynyl formate, 1, l-diethyl-2-propynyl formate, l-ethyl-1-methyl-2-propynyl formate, 1-isobutyl-l-methyl-2-propynyl formate, l-dimethyl-2-butynyl formate, 1-ethynylcyclohexyl formate, 1-methyl-l-phenyl-2-propynyl formate, 1, l-diphenyl-2-propynyl formate,

etc.

Among the formic ester compounds represented by the above formulae (VI) to (VIII), vinyl formate, allyl formate, propynyl formate, butynyl formate, 2-pentynyl formate, l-methyl-2-propynyl formate,

l-methyl-2-butynyl formate, 1 , l-dimethyl-2-propynyl formate, 1 , l-diethyl-2-propynyl formate and l-ethy-1-methyl-2-propynyl formate are especially preferred. [0043]

In the above formic ester compounds, if the contained amount of a formic ester compound represented by formulae (I) to (IV) shown above is too high, the conductivity of the electrolytic solution may change and the battery performance may be thus lowered. Therefore, the amount is not more than 10%, particularly preferably not more than 5%, and most preferably not more than 3% by weight of the nonaqueous electrolytic solution. On the other hand, if the amount is too low, a sufficient coating film is not formed and expected battery characteristics maynot be obtained. Therefore, the amount is not less than 0.01%, particularly preferably not less than 0.05%, and most preferably not less than 0.1% by weight of the nonaqueous electrolytic solution. [0044]

Examples of the nonaqueous solvent for use in the present

invention include ethylene carbonate (EC), propylene carbonate (PC),

butylene carbonate, fluoroethylene carbonate (FEC), vinylene carbonate

(VC), dimethylvinylene carbonate, vinylethylene carbonate and like cyclic

carbonates, γ-butyrolactone (GBL), yvalerolactone, orangelicalactone and

like lactones, dimethyl carbonate (DMC), methyl ethyl carbonate (MEC),

diethyl carbonate (DEC), methyl propyl carbonate, dipropyl carbonate,

methyl butyl carbonate, dibutyl carbonate and like linear carbonates,

tetrahydrofuran,	2-methyltetrahydrofuran,	1,4-dioxane,

l,2"dimethoxyethane, 1,2'diethoxyethane, 1,2-dibutoxyethane and like ethers, acetonitrile, adiponitrile and like nitriles, trimethyl phosphate, trioctyl phosphate and like phosphoric acid esters, methyl propionate,

methyl pivalate, butyl pivalate, hexyl pivalate, octyl pivalate, dimethyl oxalate, ethyl methyl oxalate, diethyl oxalate and like linear esters, dimethyl formamide and like amides, 1,3-propanesultone, 1,4-propanesultone, divinyl sulfone, 1,4-butanediol dimethane sulfonate, glycol sulfite, propylene sulfite, glycol sulfate, propylene sulfate and like S=O containing compounds. [0045]

These nonaqueous solvents are normally used in combination to achieve appropriate properties. Examples of the combination include combinations of a cyclic carbonate and a linear carbonate, combinations of a cyclic carbonate and a lactone, combinations of a lactone and a linear ester, combinations of a cyclic carbonate and a lactone and a linear ester, combinations of a cyclic carbonate and a linear carbonate and a lactone, combinations of a cyclic carbonate and an ether, combinations of a cyclic carbonate and a linear carbonate and an ether, combinations of a cyclic carbonate and a linear carbonate and a linear ester and various other combinations. Their combination ratio is not particularly limited. [0046]

Among these, the volumetric ratio of a cyclic carbonate to a chain carbonate is preferably 20:80 to 40-60, and particularly preferably 25:75 to 35:65.

Among the cyclic carbonates mentioned above, it is preferable to use at least two members selected from ethylene carbonate (EC), propylene carbonate (PC), fluoroethylene carbonate (FEC), vinylene carbonate (VC) and vinylethylene carbonate. In particular, it is most preferable that at least two members selected from ethylene carbonate (EC), propylene carbonate (PC), fluoroethylene carbonate (FEC) and vinylene carbonate (VC) are contained. Moreover, when two or more cyclic carbonates are

used, the total amount of the cyclic carbonates, excluding the volume of the cyclic carbonate contained in the highest amount, is preferably 0.05 to 15 %, and more preferably 0.1 to 10% by volume of the nonaqueous solvent.

Moreover, among the above-mentioned linear carbonates, it is preferable to use asymmetrical carbonates such as methyl ethyl carbonate (MEC), methyl propyl carbonate, methyl butyl carbonate and like. In particular, it is preferable to use methyl ethyl carbonate (MEC) which is liquid at low temperatures and has low evaporation due to its relatively high boiling point.

Moreover, among the linear carbonates, the volumetric ratio by volume of methyl ethyl carbonate (MEC) which is an asymmetrical chain carbonate to dimethyl carbonate (DMC) and/or diethyl carbonate (DEC) which is/are a symmetrical linear carbonate is preferably 100/0 to 51/49, and more preferably 100/0 to 70/30. [0047]

Moreover, the combinations using lactones among said combinations preferably have such ratios that the volumetric ratios of the lactones become the highest.

For example, the volumetric ratio of a carbonate and a lactone is preferably 10:90 to 40:60, and particularly preferably 20:80 to 35:65. [0048]

Examples of electrolyte salts for use in the present invention include lithium salts such as LiPFe, LiBF4 and LiC104, lithium salts containing a alkyl group, such as LiN(SO2CF3)2, LiN(SO2C2Fs)2, LiC(SO2CF3)3, LiPF4(CF3)2, LiPF3(C2F5)3, LiPF3(CF3)3, LiPF3(iso-C3F7)3, and LiPF5(iso-C3F7), and lithium salts containing a cyclic alkylene group such as (CF2)2(SO2)2NLi and (CF2)3(SO2)2NLi.

Among these, especially preferable electrolyte salts are LiPF6,

LiBF4, LiN(SO2CF3)2, and the most preferable electrolyte salt is LiPF6. These electrolyte salts may be used singly or in combination of two or more kinds.

Examples of preferable combinations of these electrolyte salts include the combination of LiPFe and LiBF4, the combination of LiPF6 and LiN(SO2CF3)2, the combination of LiBF4 and LiNCSC^CFs) 2 and other combinations. The combination of LiPF6 and LiBF4 is particularly preferable.
