Repository: anandvc/allindianpatents

File: patents/256056-a-process-for-the-preparation-of-special-grade-light-aluminium-hydroxide-powder.html
Indian Patents. 256056:A PROCESS FOR THE PREPARATION OF SPECIAL GRADE LIGHT ALUMINIUM HYDROXIDE POWDER.

Indian Patents

Recently Granted Patents

  Recently Published Patents

Title of Invention	A PROCESS FOR THE PREPARATION OF SPECIAL GRADE LIGHT ALUMINIUM HYDROXIDE POWDER.

Abstract	The present invention relates to a process for the preparation of light hydrated alumina powder. More particularly the present invention relates to a process for the preparation of light hydrated alumina (light hydrate) powder, having a packed bulk density in the range 0.25 - 0.3g/ c.c. through gel precipitation. The process steps comprises characterized in that pouring an aqueous solution of aluminum sulfate into the reactor, agitating and stirring the said aqueous solution for a period ranging from 2 to 3 hrs, adding an aqueous solution of hydrazine in a mole ratio of hydrazine to aluminum sulfate ranging from 1:3-12 to 1:5-5 to the above said solution from a burette at a flow rate ranging from 1 - 2 ml/min, filtering and washing the precipitated slurry by standard method followed by drying in an air oven at a temperature ranging between 100 - 120°C for about 24h or till a constant weight of the aluminum hydroxide is obtained.	

Full Text	The present invention relates to a process for the preparation of light hydrated alumina powder. More particularly the present invention relates to a process for the preparation of light hydrated alumina (light hydrate) powder, having a packed bulk density in the range 0.25 - 0.3 g/ c.c. through gel precipitation.

Aluminium hydroxides and oxides in their normal and specialty forms have a wide variety of applications in many contemporary technological domains. The Bayer process produces aluminium trihydroxides as agglomerated particles having a packed bulk density of not less than 0.7g/cc. In recent years the market of normal hydroxides is quite competitive, there being a tremendous drop in the international price. However, special grade non-metallurgical hydroxides (light hydrated alumina), or its progenitor alumina, have a constant market, the demand being on an ever increasing trend year by year because of the advanced technological use of such materials in modern days. The major consumption of special grade light hydrate and derived materials are mostly in printing inks, boot polishes, wax polishes, paints, pigments, cosmetic products, extenders, filler in paper/pulp industries and in the preparation of high-tech ceramics/refractories/ composites, electroceramic and dielectric materials etc. Due to its non-toxic, high-temperature-resistant and easy-to-handle character, new areas of applications of such materials are also being explored regularly.

The production of special grade aluminium hydroxide powder requires carefully controlled operations. Depending on its use in the production of the end material, aluminium hydroxide powder needfully requires high brightness, purity, fineness, and more particularly low bulk density. Though properties of such product can vary considerably, optimization of desired product is to be essentially achieved by suitable control of various precipitation parameters. In our country only about 1% of the total aluminium hydroxides/alumina is used for non-metallurgical purposes. Though India has a strong market base for special grade alumina hydrate powder, no easy and viable commercial production is available, and the requirements are met generally through imports. The earlier commercial/laboratory processes available so far for the production of hydroxide gels may be classified into two broad classes, (i) A sol-gel method in which an aluminium hydroxide precipitate is produced by aqueous hydrolysis of an Al- salt solution by sodium carbonate, (ii) Controlled reaction of aluminium sulfate with sodium aluminate liquor to produce hydroxides gels. The major disadvantages of the two above mentioned methods are :

(a)	Soda is present as a significant impurity impairing the quality of the product.

(b)	The hydrated alumina powder obtained in most of the commercially viable processes reported so far, are stubborn gels, hindering the successful use of such materials in later high-tech applications.

 (iii) No earlier worker has so far reported hydrated alumina powder having a loose and packed bulk density of 0.09 g/cc and 0.25 g/cc respectively. The present patent work utilizes hydrazine hydrate for precipitating light powder of aluminium hydroxide gel by reacting it with an aqueous solution of aluminium sulfate at room temperature under carefully controlled conditions. Control of various parameters such as concentrations of aluminium sulfate and hydrazine hydrate, the [N2H4]0 / [Al3+]0 ratio, final pH, and mode of addition of reactants, etc. determined the quality of the product powder. The major advantage of the present work is the production of a low bulk density material under ordinary laboratory conditions.

The main object of the present invention is to provide a process for the preparation of special grade hydrated alumina powder

Yet another object is to provide a process for the preparation of special grade hydrated alumina powder under ordinary laboratory conditions.

Accordingly the present invention provides a process for the preparation of special grade light hydrated alumina powder which comprises characterized in that pouring an aqueous solution of aluminum sulfate into the reactor, agitating and stirring the said aqueous solution for a period ranging from 2 to 3 hrs, adding an aqueous solution of hydrazine in a mole ratio of hydrazine to aluminum sulfate ranging from 1:3-12 to 1:5-5 to the above said  solution  from  a burette  at a flow  rate ranging from 1 - 2 ml/min, filtering and

washing the precipitated slurry by standard method followed by drying in an air oven at a temperature ranging between 100 - 120°C for about 24h or till a constant weight of the desired aluminum hydroxide is obtained.

In an embodiment of the present invention the density of the aluminium hydroxide obtained is in the range of 0.25 to 0.30 g/cm3.

Analytical grade reagents and deionised water were used throughout the process. Hydrated aluminium sulfate [A12(SO4)3 .18 H2O, E.Merck, India Ltd.] and hydrazine hydrate[NH2.NH2.aq., Glaxo, India Ltd. ] were the main chemicals used for the study. The precipitation apparatus consists of a 500 ml capacity glass vessel having a fitting lid. The lid had provision for accommodating a stirrer rod and an opening for reactant addition. A Remi make laboratory stirrer having a variable speed controller was used for agitating the solution . The stirrer speed was maintained between 275 + 25 rpm. A Julabo make thermostatic waterbath was used to maintain the temperature whenever required. Ice was used to maintain a temperature of around 6°C. In a typical experiment, an aqueous solution of aluminium sulfate of the desired concentration { e.g., 0.25 M, 0.5 M, and 0,75 M [Al3+ aq.]0} were poured into the reactor and agitated. A hydrazine hydrate solution of the required concentration {[N2H4.aq]0 = 0.78 to 3.51M} was added to

it dropwise from a burette during the course of almost 2 hours at a hydrazine-hydrate-addition rate of about 1 ml/min. The product so obtained was washed thoroughly to free it off sulfate ion and other soluble impurities. Finally the product was washed with a little amount of acetone and dried in an air oven at about 110°C for overnight or until a constant weight was obtained . Table-1 shows a list of results obtained with varying experimental conditions at room temperature. It has been observed (Sl.No.8 entry) that a mole ratio {[N2H4.aq]0/[Al3+]0} of ~ 4:l,with[N2H4.aq]0 ~ 3.01 M and [Al3+.aq]0 ~ 0.75 M, resulted in the powder of the lowest measured packed bulk density ; the weight-loss on ignition at 1100°C(for lh) for the same product was found to be 49.5%. Furthermore, the same mole ratio (4:1) with different initial concentration of the reactants (Expt.Sl.No.5) produced a product of slightly higher packed bulk density, suggesting that the initial concentration(s) of reactant(s) and their mole ratio might be significant parameters for getting a product of low packed bulk density. Table-2 shows the effect of temperature on the loose and packed bulk density of the product. The concentration and mole ratio taken in these experiments are similar to those in SI. No.8 of Table-1. The temperature effect shows that up to about 50°C the packed bulk density remained almost the same, but it increased with increasing temperature, suggesting higher temperature may not be advantageous for getting the product of low bulk density.

The novelty of the present invention lies in the preparation of light hydrated alumina powder of packed bulk density lying in the range of 0.25 - 0.3 g/cc starting from aqueous solutions of aluminium sulfate and hydrazine hydrate at normal pressure and temperature .

The following examples are given by the way of illustration and should not be construed to limit % scope of the present invention.

Example 1

Aluminium sulfate obtained from E.Merck, India Ltd., was dissolved in demineralised water to form a 0.75M Al aq. solution. Similarly, hydrazine hydrate (~ 3.0 M) was prepared. 125 ml of ~ 0.75M Al aqueous solution was poured into the reactor and agitated with a Remi make laboratory stirrer. Hydrazine hydrate solution (125ml) was taken in a burette and poured into the reactor dropwise at a rate of about 1ml/ min. The experiment was continued till the total hydrazine hydrate was added during the course of around 2hrs. The final pH was found to be around 7.35. After completion of the experiment the precipitated slurry was filtered in a Buchner funnel using Whatman filter paper no-1. The residue was repulped with 500 ml demineralized water and filtered again . This process was repeated several times to get the product free off sulfate ion and other

soluble impurities. After this operation the product was washed with a few ml of acetone and was dried in an air-oven at 110°C for overnight or until a constant weight was obtained. The loose bulk density at room temperature was measured by introducing the product into a 25 ml-polycarbonate measuring cylinder without any tapping. Similarly, the packed bulk density was measured with sufficient tapping till no further reduction of volume was observed . Experiments on weight-loss on ignition were performed by taking each sample in a platinum crucible and introducing into a Muffle Furnace, (makdeal S.a.india amalgame Ltd.), maintained at the desired temperature/ duration (e.g., 1100°C,lh); the weights were measured by means of an electronic digital microbalance of Sartorius make with an accuracy limit within + 0.1 mg .

TABLE - 1  Measured loose and packed bulk densities of products obtained under representative reaction conditions at room temperature(28 °C).

(Table Removed) 

Weight loss on Ignition(LOI) at 1100°C for 1 hour = 55.0 % ( * ), 49.5% (#)

TABLE - 2 Measured loose and packed bulk densities of products prepared at different temperatures {[N2H4.aq]0/[Al3+.aq]0 = 3.0/0.75 = 4:1}

(Table Removed) 

We Claim:

1.	A process for the preparation of special grade light hydrated alumina powder which comprises characterized in that pouring an aqueous solution of aluminum sulfate into the reactor, agitating and stirring the said aqueous solution for a period ranging from 2 to 3 hrs, adding an aqueous solution of hydrazine in a mole ratio of hydrazine to aluminum sulfate ranging from 1:3-12 to 1:5.5 to the above said solution from a burette at a flow rate ranging from 1 - 2 ml/min, filtering and washing the precipitated slurry by standard method followed by drying in an air oven at a temperature ranging between 100 - 120°C for about 24h or till a constant weight of the aluminum hydroxide is obtained.

2.	A process as claimed in claim 1, wherein the density of the aluminum hydroxide obtained is in the range of 0.25 to 0.30 g/cm3.

3.	A process for the preparation of a special grade light hydrated alumina powder substantially as herein described with reference to the examples.

Documents:

				1000-del-2001-abstract.pdf

				1000-del-2001-claims.pdf

				1000-del-2001-complete specification (granted).pdf

				1000-del-2001-correspondence-others.pdf

				1000-del-2001-correspondence-po.pdf

				1000-del-2001-description (complete).pdf

				1000-del-2001-form-1.pdf

				1000-del-2001-form-18.pdf

				1000-del-2001-form-2.pdf

				1000-del-2001-form-3.pdf

« Previous Patent

Next Patent »

Patent Number	256056	

Indian Patent Application Number	1000/DEL/2001	

PG Journal Number	18/2013	

Publication Date	03-May-2013	

Grant Date	27-Apr-2013	

Date of Filing	27-Sep-2001	

Name of Patentee	COUNCIL OF SCIENTIFIC AND INDUSTRIAL RESEARCH	

Applicant Address	RAFI MARG, NEW DELHI-110001, INDIA.	

Inventors:

#	Inventor's Name	Inventor's Address	

1	JITENDRA KUMAR PRADHAN	REGIONAL RESEARCH LABORATORY, BHUBANESHWAR, ORISSA.	

2	INDRA NARAYAN BHATTACHARYA	REGIONAL RESEARCH LABORATORY, BHUBANESHWAR, ORISSA.	

3	RAMA KRUSHNA PANDA	DEPARTMENT OF CHEMISTRY, BERHAMPUR UNIVERSITY BERHAMPUR-760007, ORRISA, INDIA.	

4	SARAT CHANDRA DAS	REGIONAL RESEARCH LABORATORY, BHUBANESHWAR, ORISSA.	

5	RADHANATH PRASAD DAS	REGIONAL RESEARCH LABORATORY, BHUBANESHWAR, ORISSA.	

PCT International Classification Number	C01F 007/00	

PCT International Application Number	N/A	

PCT International Filing date		

PCT Conventions:

#	PCT Application Number	Date of Convention	Priority Country	

1			NA	

© All Indian Patents, 2013-2021.

  Patent data available in the public domain from Indian Patents Office, Department of Industrial Policy and Promotions, Ministry of Commerce and Industry, Government of India.

File: patents/256096-method-for-improving-overall-battery-life-of-a-mobile-terminal-in-a-wireless-communication-system.html (part 1 of 3)
Indian Patents. 256096:METHOD FOR IMPROVING OVERALL BATTERY LIFE OF A MOBILE TERMINAL IN A WIRELESS COMMUNICATION SYSTEM

Indian Patents

Recently Granted Patents

  Recently Published Patents

Title of Invention	METHOD FOR IMPROVING OVERALL BATTERY LIFE OF A MOBILE TERMINAL IN A WIRELESS COMMUNICATION SYSTEM

Abstract	The invention relates to the enhancements and optimizations adopted to improve overall battery life of a GSM handset using intelligent monitoring and improved cell re-selection criteria, by employing an invented "scan suspension criterion". The inventor attempts to improve the overall battery of a GSM UE by optimizing three areas where considerable draining of battery occurs: 1) Idle mode neighbor cell monitoring of signal level to determine best six cells. 2) Idle mode neighbor cell identity re-confirmation at periodic interval. 3) Idle mode re-selection criteria, with focus on optimizing RF transmission power should the UE attempt to get involved in an active call. These three techniques are presented in order and they would be triggered at the failure of the preceding technique, thereby providing a three-tier optimization mechanism.	

Full Text	This invention relates to the field of wireless communication, in general, and to mobile handset units based on the GSM (Global System for Mobile Communication) Radio Access Technology, in particular. More accurately, the invention relates to enhancements and optimizations adopted to improve the overall battery life of a GSM handset using intelligent monitoring, by making use of a claimed scan suspension criterion, and improved cell re-selection criteria

DESCRIPTION OF RELATED ART

The use of a wireless cellular phone in the present day is no longer a luxury meant for the exuberant rich, but an absolute necessity; without which billions of people all around the world cannot even visualize performing their daily chores and manage their personal / official life. Thanks to GSM, the radio access technology that has changed the way people communicate and remain connected in their otherwise hectic daily schedule. GSM is governed by a set of protocols, which are mutually understood by each UE (User Equipment) and the NW (Network/Operator which provides the service) with which it communicates.

GSM is built upon the concept of cellular technology, which divides a given region into a number of "cells". Fig. 1 indicates the overall GSM system, in its entirety. From Fig.1, it is understood that we can see the various network elements which together comprise the GSM communication system. The NSS domain represents the Network Sub System and is responsible for all network control decisions. The BSS domain represents the Base Station Subsystem and is responsible for controlling the connectivity with the end-user terminals. In our present discussion, we are more concerned with the BSS and shall ignore the intricacies of the NSS. Inside the BSS, we find several "cells" and a BSC. Each of these cells caters to a group of end-user terminals. All these cells are connected with the BSC, the base station controller. This entity manages a plurality of cells in one BSS and controls reselections and handovers between cells. Fig. 2 illustrates the architecture of a cell, in detail. These cells are service areas; each equipped with an RF transmitter and an RF receiver. They are commonly known as BTS (Base Transceiver Station). Each of these cells is designed to support a fixed set of UEs and has a region over which it can provide acceptable service. These cells are designed to overlap their service areas so that there is

'No Service" region remaining, as indicated in Fig. 3, where an ideal cell and a fictitious cell has been illustrated. A fictitious cell, used for purpose of mathematical computations, has pure hexagonal shape and has well-defined boundaries, without any overlap. In reality, this is not the case and the ideal cells do have overlapped coverage areas.

Cell-Reselection Process:

At any point of time, the mobile unit is catered to by one unique 'cell BTS' As the mobile unit wanders in the region, the quality of service provided by the currently serving cell might deteriorate, arising out of the reason that UE moves to the boundary of the current cell or if there is an obstruction in the reception of signal due to an un-even terrain. Under such circumstances, the UE might "camp" on the adjacent cell where it is able to receive better signal and thus can decode downlink information at a more acceptable success rate. This process is called "Cell Reselection". At any point of time, the UE can have a maximum of 32 neighboring cells, as dictated by the protocol specifications. This process is indicated in Fig.4. The process of re-selection can be visualized in this representation. As the cell draws close to the boundary of the Rockville cell, the signal strength and/or signal to noise ratio will decrease and might result in some deterioration of the received message. That is when the mobile unit re-selects to Bethesda cell. Rockville cell, as part of its system information parameters, sends the list of all the neighbor cells which any UE, present in its area, must monitor.

To achieve the above, the UE, during its time in the current serving cell, must monitor and determine which the neighboring cells are. Furthermore, it also needs to know which one, among all the neighboring cells, has the best 'received signal level' strength. This process is called "Neighbor Cell Monitoring".

Standby Time of Battery and RF reception in idle mode:

A large amount of battery is used in the process of monitoring the neighboring cells and keeping the database of neighboring cells updated. In fact, the process of RF reception to monitor the neighbor cells, in idle mode, is probably the most severe contributing cause for high average current drain. This directly impacts the average standby time of the UE as evident from the formula below:

Standby Time = [(Battery Capacity in milliampere hours)/ (Average Current in milliampere)]

Even a minor reduction from 0.5 to 1.0 milliampere can produce an improvement of standby life by ~20 to ~40 hours, using an 800mA-hour battery.

The idle mode RF reception can be attributed as follows:

RF reception in idle mode = RF reception of serving cell paging channel + RF reception of neighbor cell

broadcast channels

Discontinuous Reception, DRX:

One aspect of the prior art has attempted to mitigate the problem of battery drain by mandating an optimized approach called "DRX", whereby the UE is no longer expected to monitor all the continuous occurrences of paging channel in the serving cell. It introduced the concept of a paging group, whereby every UE is part of a particular group. The UE is able to autonomously decide its own Paging Group based on some well-known parameters. With this, segmentation in place, the NW is able to send Paging Messages for an entire group at specific intervals. The interval period is informed to all UE in a given cell as part of the cell information. Now the UE no longer needs to monitor all the Paging Channels; but only when it knows that its own paging group is scheduled. For the remaining period, the UE shuts down the RF reception unit.

Neighbor Cell Scanning with DRX:

To ensure that the performance of the UE is not degraded and "cell reselection" process is not adversely affected, the UE, at each wake-up, also schedules the monitoring of the neighboring cells and updates its neighboring cell information database. Due to processor speed and timing constraints, the UE schedules the monitoring of 6 to 8 neighbor cells every time it wakes up. Typically 7, as suggested by the protocol standards. After all the neighboring cells have been monitored, up to a maximum of 32, the UE maintains a sorted list of six best cells. The sorting is done in terms of received signal level only. This updated

list enables the UE to make quick shifts to a neighbor cell whenever the service quality of the current cell falls below an acceptable limit.

Mechanism to reduce neighbor cell scanning in idle mode:

Certain aspects of the prior art have attempted to cut down the scanning of neighbor cells, thereby RF reception, based on received signal level and received signal quality of serving cell; their fluctuations and the rate of fluctuations; vehicular speed estimation of the UE by making use of sensors and finally decides whether the UE can avoid the scanning of the neighbor cells. Prior art schemes base their decision to scan neighbor cells based on the speed of the UE and what the UE perceives at its antenna. An UE with lower speeds need less scanning of neighbor cells. An UE with high fluctuation in the raw signal parameters will resort back to the normal behavior and will not attempt to reduce the neighbor cell scanning.

Work illustrated by the US patent 6,526,286 seems to indicate the said method where variations of the raw signal parameters (RSSI, SNR) are monitored; vehicular speed has been estimated to decide if the frequency of neighbor cell scanning could be reduced. In yet another instance of prior art, as identified by the US patent 6,292,660, a method has been outlined whereby an adaptive site scanning has been suggested based on the fading rate of the received signal level. The frequency of site scanning has been suggested to be proportional to the fading rate. Higher the fading rate, higher the rate of site scanning. Yet again, this patent attempts to conserve battery by monitoring the fluctuations of raw signal parameters and vehicular speed estimation.

Drawbacks of the above two patents have been identified in this present invention and a remedy has been suggested, which has been claimed thereby, as an embodiment of the invention.

In yet another instance of prior art, as identified by the US patent 20050096053, a method has been outlined whereby the uEc/lo" or the SNR of the serving cell is being monitored and checked if it is above a certain pre-defined range, its variations have been monitored to finally decide if the frequency of neighbor cell scanning could be reduced. As with the previous ones, this patent too suffers from similar drawbacks thereby providing sub-optimal results. As an example, all the above patents would stop the battery conservation procedure if the signal level or quality fluctuates heavily or if the SNR falls below the threshold range.

The present invention defines a comprehensive "scan suspension criterion" which is not dependent on the fluctuations of the above raw signal parameters, speed estimation techniques. Instead, this invented criterion is dependent on a network sent parameter, BS_PA_MFRMS, and thereby defines a new measurement yardstick in the decision-making process.

Reuse and Co-Channel Interference:

As an introduction, it is also worth mentioning here that due to limited number of ARFCNs (Absolute Radio Frequency Channel Numbering) granted to a NW operator, the NW operator uses a set of unique frequencies in a group of cells after which the same set of frequencies is re-used at a certain distance. This concept is shown in Fig. 5 with a cluster size of 7. Fig.5 illustrates a network configuration where a set of 7 frequencies, numbered 1 through7, are re-used to form a meshed network. This set of cells where a unique set of ARFCNs is used is called "Cluster Size - K" and the distance at which the re-use occurs is called "Reuse Distance - D". This re-use distance is kept such that the signal interference caused by like-frequencies is below tolerant limits. Given the cell radius (R), and the cluster size (K), the re-use distance can be ideally calculated using the following equation: D = SQR.ROOT (3*K*R), as is known in prior art. Fig.6 helps illustrate the concept fairly. Co-channel interference is the scenario which occurs when signal corresponding to one of the neighboring cells of the UE interferes with the signal of the same frequency that is being re-used in the adjacent cluster as a different cell. There are standard equations, in prior art, to determine the cluster size also. If the NW operator desires to maintain a distance of 3 cells between two re-used frequencies, where i + j = 3 as shown in Fig. 6, then the cluster size can be calculated from the equation K = i2 + j2 + i*j. This distance of 3 cells is derived at by deciding upon the tolerant limits of interference that would be caused.

BSIC verification every 30 seconds:

It also needs to be told, at this juncture, that each cell, as part of its cell identity, broadcasts a unique id called BSIC, the base station identity code. This "identity" uniquely identifies a given cell in the entire network. Out of the plurality of neighbor cells that the UE is continuously monitoring, the UE maintains a list of the six best neighboring cells based on their received signal strength. One aspect of the prior art mandates that UE re-confirm the

BSIC of these six best cells at least every 30 seconds to ascertain that it's not a new cell, of same re-used frequency, which has come in. This need for this is substantiated by the discussion in the previous paragraph where the concept of "frequency-reuse" has been illustrated. Even if the UE is in the same cell for considerable time, prior art mandates that the UE perform identity re-verification. In certain cases of prior art, it can be seen that the UE re-confirms the BSIC of the top 3 cells almost every 10 seconds and of the remainder 3 cells almost every 30 seconds. The RF energy used every 10-30 seconds for each of the six frequencies, computed over a period of time contributes significantly to the overall current drain. For example, every 10 minutes, 20 re-confirmations are done per frequency and 120 re-confirmations for all the six cells, at the least!

RF Transmission

The overall battery life of a UE is not just a function of standby-mode power consumption. Battery consumption in idle mode is indeed a function RF reception. But the more severe factor is RF the more transmission occurs when the UE is in the process of making/receiving a call or during a call. The higher the RF transmission power, the higher the battery drains.

Cell Reselection Decision:

Once the UE realizes that it cannot continue in the current serving cells, it makes a decision to alternate to a different cell. The decision for reselection as indicated by C1 and C2 criterion defined in the glossary and already known in the prior art is chiefly based on the measure of overall received signal levels from the plurality of neighbor cells, which the UE monitors. Out of the plurality of cells, the one providing higher overall received signal level is the best candidate for reselection, ignoring the fact that the reselected cell might command the UE to transmit at a much higher RF power when it attempts to initiate an active call connection.

The reselection decision, as prevalent in the existing art, computes C1/C2 values for each of the top six neighbor cells and checks if there is any neighbor cell whose C1/C2 values are greater than that of the serving cell, subject to certain timing constraints. The top six cells that are considered for re-selection have been computed and sorted based on their "received signal strengths" only.

Maintaining of a DSC counter:

In the idle mode of all GSM UEs, periodic monitoring of the Paging Channel is done. This provides the UE with a measure of RXLEV, the received signal level, and SNR, the received signal to noise ratio, of the serving cell. More importantly, the UE maintains a count of success / failure in decoding the received data correctly. This data is the paging data, which the UE uses to determine if there is an incoming call for itself. This counter is called the "Downlink Signaling Counter or DSC", as apparent from the existing art. Certain aspects of prior art mandates the usage of this parameter, typically its initial value, its increments and decrements. As per conventional schemes, this counter needs to be incremented by 1 every time the UE decodes the paging message successfully; however, never beyond the initial value. Furthermore, this counter would be decremented by 4 every time the UE fails to decode the paging message. A fall of this counter below 0 is an indication that the UE can no longer continue in the current cell and needs to re-select to a better cell immediately. The typical initial value of this counter is given by (90/BS_PA_MFRMS).

This DSC counter value is an indication of how well the GSM UE is able to keep up with the process goal of reading NW messages successfully at every paging interval. This counter will serve to be the "new measurement yardstick" in the current invention, as will be seen in the following discourse. Every time the UE fails to meet the process goal of reading the paging data NW message, this counter is decremented by 4 and incremented by 1.

The GSM process goal:

The actual GSM process goal needs to be mentioned now. As per GSM process goal, it is required for a UE, camped on any cell, which considers it to be the serving cell,

1.	to be able to read the system information from the cell;

2.	to be able to receive paging messages so that the UE can respond to MT calls;

3.	to be able to setup a call connection with the network at any point of time.

All other specifications finally boil down to empowering the UE to achieve the above three main goals. The concept of "reselection", C1/C2 criteria etc., are all a few of the plurality of means to achieve the above. The current invention makes no compromise with the above

goals; yet suggest means to remove the redundancies in the existing process by defining techniques that keep the above three goals as the measurement yardsticks. The current invention capitalizes on these process goals to suggest a comprehensive "scan suspension criterion" which would provide much better results in terms of battery saving than the techniques known in prior art, which are based on raw signal parameters only.

LIMITATIONS

It has been observed that a large amount of battery power is used in the process of monitoring the neighboring cells and keeping the database of neighboring cells updated. In fact, the process of RF reception to monitor the neighbor cells, in idle mode, is probably the most severe contributing cause for high average current drain. Even though the prior art methods are effective to some extent in harnessing the cause of battery drainage, it suffers from many drawbacks as detailed below.

Raw signal parametric decisions:

It is about reducing power consumption in idle mode of the UE by monitoring of raw signal parameters and their fluctuations. This need not be correct all the time as the UE can still achieve its goal i.e. the GSM process goal, of decoding paging data, the only thing it is supposed to do in idle mode, even if there is significant fluctuation. Fluctuation of raw signal level and raw signal quality, received at the UE's antenna, is inevitable due to a plethora of reasons. Due to uneven terrain and other natural factors affecting RF reception, a UE, even in static conditions as determined by a speed estimator, may encounter significant variations in signal level and quality. Often, it is observed in the related field, that different UEs having different RF antenna sensitivities receive the signal differently with non-trivial variation. Schemes in prior art do not attempt to absorb the unprecedented spikes/shocks of raw signal parameters and thus can resort to hasty, unwanted decisions.

Above mechanism would yield sub-optimal result as far as battery conservation is concerned, since the objective of UE, in Idle mode, is to decode paging data successfully. The decisions to be made on raw parameters might lead to pre-mature re-selection or a pre-mature termination of the battery-saving process. It is possible that the overall process goal of GSM, to receive paging information, is not having any fluctuations at all even though there is significant fluctuation of signal level and SNR. It is in fact contrary to the objective of

UE to decode paging data successfully. The techniques of prior art are dependent on the inevitably fluctuating raw parameters only and not on a comprehensive criterion, which, this patent has addressed.

Speed Estimation / Speed Sensors / Heavy Signal Processing:

Attempts to reduce power consumption in idle mode of the UE by complex digital signal processing for speed estimation have been employed. But in certain flavors, speed sensors are employed. Current drain occurs while performing either technique, as the DSP chip requires additional power to complete the requests. Moreover, speed estimation will not yield optimal results, as there are considerable times when the UE is absolutely static or moving with relatively low speed in an uneven terrain when it encounters tremendous interference resulting in failure to meet the process goal of decoding NW paging messages.

The general drawback of the above two prior art techniques is that a decision being made on raw values, which are received at the antenna of the UE. For plethora of reasons, these parameters always keep fluctuating and their rate of change is non-trivial most of the time. Certain UEs with better RF sensitivity will be able to buffer these variations and still provide successful decoding of NW messages and thereby meeting the process goal. Decision-making process in the prior art will have to be customized for each and every UE of different make and model. A UE with very good RF receiver/antenna will be able to withstand signal fluctuations to a greater extent and provide correctly the decoded data to the UE, whereas, under the same given conditions, an UE with slightly lower RF receiver standards will fail to make any sense of the data. Instead of making these raw parameters as the yardsticks of measurement, we should opt 'successful meeting of the process goal' as the yardstick.

Greedy UE behavior:

Prior art UEs always tries to take shelter from the best possible cell, all the time. Continuous monitoring is done to check if the UE can re-select to a better cell even if the neighbor cell is "slightly better'. The UE might not be facing any difficulties in meeting the process goal of decoding NW paging messages at all, although, it could be facing non-trivial signal fluctuations and SNR fluctuations. Yet, it will attempt re-selection at the earliest possible opportunity. To felicitate the above behavior, the UE resorts to continuous update of the

neighbor cell database. Furthermore, the UE resorts to continuous re-confirmation of the BSIC of top 6 cells. In a span of 10 minutes, the UE makes close to 120 attempts of reconfirming BSIC. The UE never tries to maximize its stay in a given cell resulting in frequent reselections thereby wasting battery.

Signal level based neighbor cell sorting:

In the prior art, the UE was measuring the neighbor cells constantly and, after each measurement, was sorting the neighbor cells in the descending order of "received signal strength" only to determine the top 6 neighbor cells, surrounding the UE. Based on the list of these top 6 cells, the UE was evaluating the C1/C2 conditions, as already known in prior art. Given other conditions similar across the neighbor cells, the best cell in the top 6 list was the automatic choice all the time, regardless of the fact that the best cell might command the UE to make RF transmissions at a higher power than the other neighbor cells. The cell-reselection is based chiefly on the "received signal strength only". A cell requiring the UE to transmit at a higher power, compared to other cells, is an indication of the cell's lower tolerance to received signal level. A UE, in that cell, will end up wasting more battery due to higher levels of RF transmissions.

With due consideration to the flaws in the prior art and with a view to exploit a mechanism autonomous to the UE, to strike a balanced trade-off between reselection performance and battery drain that would result in highly improved standby time of the UE with absolutely minimal reselection effects, the present invention describes a scheme, or a comprehensive criterion, which achieves the final goal of "reduction of battery consumption", as already attempted in several instants of prior art, by applying a method different from the prior art. It also focuses on an enhanced wireless communication system to improve the overall battery life of the UE, not just the standby battery life, but with minimal changes in the UE-NW interface. The invention describes a method to achieve the final goal, of reduced neighbor cell monitoring, by making use of a novel decision-making yardstick, not seen in the prior art. Furthermore, the UE exploits this new measuring yardstick to maximize the stay of an UE in a given cell for a longer time thereby reducing its frequencies of cell-reselections and thereby saving battery. This invention strives to rid the UE of its otherwise "greedy behavior" as long as it can without affecting the UE's process goal.

SUMMARY OF THE INVENTION

The primary object of this invention is, therefore, to provide a system, which ensures that the battery drain is reduced by allowing the UE to make intelligent monitoring of neighboring cells on an "as-needed" basis, with minimal impact to the UE reselection performance.

It is another object of the invention to reduce the frequency of cell reselections and save battery indirectly.

It is yet another object of the invention to provide a system, which mitigate the power drain by avoiding un-necessary re-confirmation of the BSIC for the six best cells every 30 seconds during the time the UE is present in the same cell.

It is yet another object of the invention to provide a system wherein the UE will make cell re-selection decision which strives to take the UE to a cell, out of a plurality of neighbor cells, which is not only better than the current cell from the perspective of received signal level but also allows the UE to make RF transmissions at a lower power level.

It is again an object of the invention to have a mechanism to strike a balanced trade-off between reselection performance and battery drain that would result in improved standby time of the UE with absolutely minimal reselection effects.

It is also an object of the invention to enhance wireless communication system by improving the overall battery life of the UE, not just the standby battery life, but with minimal changes in the UE-NW interface

Accordingly, the invention provides a wireless communication system, powered by GSM standards, which attempts to maximize battery lifetime of its mobile devices by proposing a novel "scan suspension criterion" for suspending neighbor-cells scanning wherein the system absorbs/buffers all spikes, both upward and downward, of received signal level and signal quality and make the decisions based on certain parameters which are more germane to the context and in line with the overall process-goal of GSM, resulting in better results; the system having the wireless device comprising of:

(a) a central processing unit, (CPU,) which executes software programs, intended to comply with the existing GSM protocol specifications, among other things;

(b)	an RF transmission unit and an RF reception unit functioning either independently or as a single unit;

(c)	a specialized Digital Signal Processor which is able to process received signal at its receiving antenna and which offers estimates of the received signal level and quality;

(d)	a logic by which the mobile unit shuts down its RF module for a definite period of time and wakes up at pre-determined interval to listen to paging messages meant for itself, and

(e)	a firmware/software which is compliant with the existing protocol specifications, mandated by the GSM standards, and that performs neighbor cell monitoring as dictated by the specifications.

The decision controlling the "as needed" factor referred in the primary object comprises of the novel yardstick, the ability of the UE to decode NW paging messages and the "scan suspension criterion" thereof.

The other objects, features and advantages of the present invention will be apparent from the ensuing detailed description of the invention taken in conjunction with the accompanying drawings.

BRIEF DESCRIPTION OF ACCOMPANYING DRAWINGS

Figure 1 illustrates the overall architecture of a GSM network with multiple cells and the network infrastructure components.

Figure 2 illustrates the cellular architecture, which encompasses an entire region with plurality of cells.

Figure 3 illustrates ideal cells, in a network, which have an overlap area.

Figure 4 illustrates a typical GSM network with a moving mobile unit being served by the best cell, at any point of time. This figure indicates the process of cell reselection.

Figure 5 illustrates a typical GSM network shown with a cluster size of 7.

Figure 6 shows the re-use distance D based on the acceptable limit for the cluster size of 7 (Due to limited frequencies granted, each NW operator has to come with a re-use scheme for its set of frequencies to increase the system capacity)

Figure 7 illustrates the time division multiplexing nature of the GSM system. Also it illustrates the concept of TDMA frames, multi-frames and beacon frequencies.

Figure 8 illustrates the implementation process of the current invention. It shows the new modules that need to be implemented and the state machine control flow that will occur.

DETAILED DESCRIPTION OF THE INVENTION

The preferred embodiments of the present invention will now be explained with reference to the accompanying drawings. It should be understood however that the disclosed embodiments are merely exemplary of the invention, which may be embodied in various forms. The following description and drawings are not to be construed as limiting the invention and numerous specific details are described to provide a thorough understanding of the present invention, as the basis for the claims and as a basis for teaching one skilled in the art how to make and/or use the invention. However in certain instances, well-known or conventional details are not described in order not to unnecessarily obscure the present invention in detail.

This invention attempts to improve the overall battery of a GSM UE by optimizing three areas where considerable draining of battery occurs:

1.	Idle mode neighbor cell monitoring and frequency of cell-reselections.

2.	Idle mode neighbor cell identity re-confirmation at periodic interval.

3.	Idle mode re-selection criteria, with focus on optimizing RF transmission

power should the UE attempt to get involved in an active call.

These three techniques are presented in order and they would be triggered at the failure of the preceding technique, thereby providing a three-tier optimization mechanism.

Rational of the first-level optimization:

The technique used for the intelligent scanning is based on real-time data received by the UE at any point of time and is intrinsically linked to the "success of the UE in making sense of the received data". Received signal level and quality are just raw measuring yardsticks inevitably fluctuating with time. The important point is for the UE to decipher and make sense of the information and not bias its decision with how strong or stable the signal level or quality was. Furthermore, the technique ensures that UE predicts an imminent degradation of service quality and prepares itself for a change of service area.

For the sake of argument, it can be stated that with varying RF antenna sensitivity, different UEs of different make and manufacturer, will behave differently to a given variation of the raw signal parameters. One make of the UE might result in failure of decoding the NW message at a given signal level/quality variation while another UE of different make and better RF sensitivity can still, with considerable ease, decode the NW message and meet all the GSM process goals. The practices in the prior art will result in customization of the fluctuation and rate of change thresholds from one UE handset to another for the same manufacturer itself, not to mention the trouble of customization across manufacturers. This will not be considered a generic solution to reduction of power consumption.

Hence the decision-making yardstick prevalent in the prior art, signal level and signal quality and speed, is replaced in this invention with the new yardstick: "success of decoding NW messages" or "the running DSC counter". Fluctuation of this new yardstick, falling of this new yardstick below comfort level etc will now be used to decide how the UE is doing in the serving cell. Now that the new measuring yardstick has been defined, we can present a series of clauses, which can be regarded as preferred embodiments, for the effective use of this new yardstick and a final declaration of a "criterion" which we can term as the "Scan Suspension Criterion". This high-level criterion, to be implemented in the layer ONE of the GSM layered protocol architecture will provide a solution, generic across all UE manufactures and across antenna-sensitivities.

One embodiment of the invention relates to the UE making use of a "running DSC counter" as the new measuring yardstick for making decisions as to whether to suspend neighbor cell scanning, and the associated behavior implied implicitly, or not. The running DSC counter is a good measure of the UE's ability to meet process goals.

One embodiment of the invention is to allow the UE to select the decrement/increment interval of this running DSC counter flexibly during the course of optimization, i.e., when the UE has started the scan suspension procedure by satisfying the scan suspension criterion. The UE will resort to the default intervals on termination of the process.

One embodiment of the invention relates to defining a threshold parameter DSC_MIN_DROP for the drop of running DSC counter. The choice of the same will be based on the paging periodicity, BS^PAJVIFRMS, and is left to the implementer. The generic process of determining the same can be figured out from the detailed description that will follow.

One embodiment of the invention defines two threshold parameters RXLEV_MIN and SNRJVIIN which represent the optimization floor value for the last received signal level and the signal to noise ratio. The invention expects the optimization process to continue as long as the most latest received signal level and SNR is at least above the floor values. These two parameters act as predictors and serve to indicate the UE about the degradation in service and an imminent loss of service. No attempt has been made in the scan suspension criterion to monitor the fluctuation of the received signal level or SNR, thereby protecting the patent rights of the prior art.

One embodiment of the invention defines a threshold parameter MAX_WAIT which represents the number of attempts/instances the UE is going to tolerate the above embodiment to be un-favorable.

One embodiment of the invention defines a threshold parameter MAX_SUCCESSIVE_FAILURE_COUNT, which represents the maximum attempts of failure of the UE to meet the process goal... i.e., read the paging message successfully. The choice of this threshold is based on the paging periodicity, BS_PA_MFRMS, and is left to the skilled implementer. The generic process of determining the same can be figured out from the detailed description that follows.

One embodiment of the invention defines a threshold parameter MAX_FLUCTUATION_COUNT, which represents the maximum attempts of fluctuation; not of the raw signal level or SNR as exemplified in prior art, but of the UE's ability to meet the process goal. In other words, the fluctuation of UE's ability to read the paging data at the

periodic intervals is monitored now. This embodiment serves to absorb the spies and shocks of raw parameters experienced at the UE's antenna and thereby pave way for a generic solution for all UE's of variant makes, irrespective of RF antenna sensitivity etc., which varies from UE to UE and from one manufacturer to another.

One embodiment of the invention defines a threshold parameter MAX_STALE_NCELL_DATA_TIMER, which represents the maximum time the UE is allowed to keep the database of neighbor cells un-updated. The selection of this value can be made adaptive based on the desired amount of optimization as can be seen from the judgment in the detailed description section that follows. A forced update will ensue on exceeding this maximum time. This embodiment opens up a reselection window to the higher layers of the GSM protocol standards and enables the higher layers to make reselections during this time. For all other times, when the scan suspension criterion is satisfied, the reselection window is kept closed. This embodiment helps to balance the battery optimization with the reselection performance.

Finally, the prime embodiment of this invention relates to making use of the above embodiments cleverly to define a new criterion of scan suspension, which can be called as "scan suspension criterion". The criterion, described in the following paragraph, ensures that the running values of all the afore-mentioned embodiments provide favorable conditions and only if all of them vote in favor of suspension will the UE resort to suspending the scan of the neighbor cells. However, before invoking the criterion, the UE must meet the pre-conditions of having performed a minimum of 1 to a maximum of 5 (as given in protocol specifications) updates of the entire "neighbor cell" list and has decoded the BSIC of the top six neighbor cells. This ensures that the UE has a list of top six neighbor cells ready should any emergency arise.

A loose description of the invented criterion is, which can be considered a preferred embodiment of the invention: if the running DSC counter is more than DSC_MIN_DROP; and if the running successive failure count is less than MAX_SUCCESSIVE_FAILURE_COUNT; and if the running fluctuation count is less than MAX_FLUCTUAT!ON_COUNT; and if the time since last update is less than MAX_STALEJ\ICELL_DATA_TIMER; and finally, if the UE has been doing well in terms of meeting the process goal by satisfying the above checks, we make an additional check to predict any imminent degradation of service by checking if the running received signal level

vand SNR is more than floor values, RXLEV_MIN and SNRJMIN, for at least a minimum of MAX_WAIT times. If all these checks are favorable, the UE can be considered to have satisfied the "scan suspension criterion".

One embodiment of the invention relates to allowing the UE to temporarily suspend the procedure of BSIC re-confirmation of the top six cells every 30 seconds, as known in prior art, during the time when the scan suspension is in progress. The UE shall resort to normal BSIC re-confirmation procedure once the afore-mentioned criterion is dissatisfied. This embodiment results in additional power saving by preventing un-necessary BSIC re-confirmations during the battery-save duration.
