Repository: anandvc/allindianpatents

File: patents/256116-polyethylene-method-of-preparing-ethylene-copolymers-and-a-catalyst-composition-for-its-preparation.html (part 1 of 5)
Indian Patents. 256116:POLYETHYLENE, METHOD OF PREPARING ETHYLENE COPOLYMERS AND A CATALYST COMPOSITION FOR ITS PREPARATION

Indian Patents

Recently Granted Patents

  Recently Published Patents

Title of Invention	POLYETHYLENE, METHOD OF PREPARING ETHYLENE COPOLYMERS AND A CATALYST COMPOSITION FOR ITS PREPARATION

Abstract	Polyethylene which comprises ethylene homopolymers and copolymers of ethylene with a-olefins and has a molar mass distribution width MW/M" of from 6 to 100, a density of from 0.89 to 0.97 g/cm<3>, a weight average molar mass MM, of from 5000 g/mol to 700 000 g/mol and has from 0.01 to 20 branches/1000 carbon atoms and at least 0.5 vinyl groups/I 000 carbon atoms, wherein the 5-50% by weight of the polyethylene having the lowest molar masses have a degree of branching of less than 10 branches/1000 carbon atoms and the 5-50% by weight of the polyethylene having the highest molar masses have a degree of branching of more than 2 branches/1000 carbon atoms, a process for its preparation, catalysts suitable for its preparation and also fibers, moldings, films or polymer blends in which this polyethylene is present.	

Full Text	 

Polyethylene and catalyst composition for its preparation Description

The present invention relates to novel polyethylenes, a catalyst composition and a process for their preparation, and also to fibers, moldings, films or polymer mixtures in which the polyethylenes are present.

Ever higher demands are made of the mechanical strength of moldings comprising polyethylene. In particular, products having a high stress cracking resistance, impact toughness and stiffness which are particularly suitable for the production of hollow bodies and pressure pipes, are required. The requirement of simultaneously good stress cracking resistance and strffhess is not easy to meet, since these properties run counter to one another. While the stiffness increases with increasing density of the polyethylene, the stress cracking resistance decreases with increasing density.

Stress crack formation in plastics is a physicochemical process which does not change the polymer molecules. It is caused, inter alia, by gradual yielding or untangling of the connecting molecular chains. Stress crack formation occurs less readily the higher the mean molecular weight, the broader the molecular weight distribution and the higher the degree of molecular branching, i.e. the lower the densities. It occurs less readily the longer the side chains themselves. Surface-active substances, in particular soaps, and thermal stress accelerate stress crack formation.

The properties of bimodal polyethylenes depend, firstly, on the properties of the components present. Secondly, the quality of mixing of the high molecular weight component and the low moiecuiar weight component is of particular importance for the mechanical properties of the polyethylene. A poor mixing quality results, inter alia, in a low stress cracking resistance and adversely affects the creep behavior of pressure pipes made of polyethylene blends.

It has been found to be advantageous to use blends of a high moiecuiar weight, low-density ethylene copoiymer and a low molecular weight, high-density ethyiene homopolyrner, which have good stress cracking resistances, for hollow bodies and pressure pipes, as described, for example, by L. L. Bohm et al., Adv. Mater. 4, 234 - 238 (1992). Similar polyethylene blends are disclosed in EP-A-100 843, EP-A 533 154, EP-A533 155, EP-A 533 156, EP-A 533 160 and US 5,350,807.

Such bimodal polyethylene blends are often produced using reactor cascades, i.e. two or more polymerization reactors are connected In series, and the polymerization of the low molecular weight component occurs In one reactor and that of the high moiecuiar weight component occurs

in the next (cf. for example, M. Ratzsch, W. NeiSI "Bimodale Pofymerwerkstoffe auf der Basis von PP und PE" in "Aufbereiten von Polymeren mit neuartigen Eigenschaften", pp. 3-25, VDI-Vertag, Dusseldorf 1995). A disadvantage of this process is that relatively large amounts of hydrogen have to be added to produce the low molecular weight component The polymers obtained in this way therefore have a low content of vinyl end groups, especially in the low molecular weight component- In addition, it is technically complex to prevent comonomers added in one reactor or hydrogen added as regulator from getting into the next reactor.

The use of catalyst compositions comprising two or more different olefin polymerization catalysts of the Ziegler type or the metailocene type is known. For example, it is possible to use a combination of two catalysts of which one produces a polyethylene having a mean molar mass which is different from that produced by the other for preparing reactor blends having broad molecular weight distributions (WO 95/11264). The copolymers of ethylene with higher a-olefins such as propene, 1-butene, 1-pentene, 1-hexene or 1-octene, known as LLDPE (linear low density polyethylene) which are formed using classical Ziegler-Natta catalysts based on titanium are different from an LLDPE which is prepared using a metailocene. The number of side chains formed by incorporation of the comonomer and their distribution, known as the SCBD (short chain branching distribution) is very different when using the various catalyst systems. The number and distribution of the side chains has a critical influence on the crystallization behavior of the ethylene copolymers. While the flow properties and thus the processability of these ethylene copolymers depends mainly on their molar mass and molar mass distribution, the mechanical properties are therefore particularly dependent on the short chain branching distribution- However, the short chain branching distribution also plays a role in particular processing methods, e.g. in film extrusion in which the crystallization behavior of the ethylene copolymers during cooling of the film extrudate is an important factor in determining how quickly and in what quality a film can be extruded. The correct combination of catalysts for a balanced combination of catalysts for a balanced combination of good mechanical properties and good processability is difficult to find in view of the large number of possible combinations.

The addition of metal components, including late transition metals, to olefin polymerization catalysts based on early transition metals to increase the activity or stability of the latter catalysts has been described many times (Hemnann, C; Streck, R.; Angew. Makromol. Chem. 94 (1981) 91-104).

The synthesis of branched polymers from ethylene without use of a comonomer using bimetallic catalysts in which one catalyst oligomerizes part of the ethylene and the other copolymerizes the oligomers formed in this way with ethylene has been described (Beach, David L.; Kissin, Yury V.; J. Polym. Sci., Polym. Chem. Ed. (1984), 22, 3027 -42. Ostoja-Stanzewski, K. A.; Witie, J.; Reichert, K. H., Vasiliou, G, in Transition Metais and Organometallics as Catalysts for Olefin Polymerization. Kaminsky, W.; Sinn, H. (editors); Springer-Verlag; Heidelberg; 1988; pp. 349 -

360). The latter reference describes, for example, the use of a nickel-containing oligomerization catalyst in combination with a chromium-containing polymerization catalyst

WO 99/46302 describes a cataiyst composition based on (a) an iron-pyridinebisimine component and (b) a further catalyst such as a zirconocene or Ziegler catalyst and their use for the polymerization of ethylene and olefins.

The known ethylene copolymer blends still leave something to be desired in terms of the combination of good mechanical properties and good processability and often have too few vinyl end groups to be suitable, for example, for applications such as crosslinked pipes.

It was an object of the present invention to provide a suitable polyethylene having good mechanical properties, good processability and a high proportion of vinyl groups.

It has surprisingly been found that this object can be achieved using a specific catalyst composition by means of which a polyethylene having good mechanical properties, good processability and a high proportion of vinyl groups can be prepared

We have accordingly found a polyethylene which comprises ethyiene homopolymers and copolymers of ethylene with a-olefins and has a molar mass distribution width Mw/Mn of from 6 to 100, a density of from 0.89 to 0.97 g/cm3, a weight average molar mass Mw of from 5000 g/moi to 700 000 g/mol and has from 0.01 to 20 branches/1000 carbon atoms and at least 0.5 vinyl groups/1000 carbon atoms, wherein the 5-50% by weight of the polyethylene having the lowest molar masses have a degree of branching of less than 10 branches/1000 carbon atoms and the 5-50% by weight of the polyethylene having the highest molar masses have a degree of branching of more than 2 branches/1000 carbon atoms.

We have also found a polyethylene which comprises ethylene homopolymers and copolymers of ethylene with a-olefins and has a molar mass distribution width Mw/Mn of from 6 to 100, a density of from 0.89 to 0.97 g/cm3, a weight average molar mass Mw of from 5000 g/mol to 700 000 g/mol and has from 0.01 to 20 branches/1000 carbon atoms and at least 0.5 vinyl groups/1000 carbon atoms, wherein the part of the polyethylene having a molar mass of less than 10 000 g/mol has a degree of branching of from 0 to 1.5 branches of side chains larger than CH3/1000 carbon atoms.

We have also found polymer blends in which at least one polyethylene according to the invention is present, and also fibers, films and moldings in which the polyethylene of the invention is present as a significant component.

Furthermore, we have found the use of the polyethylenes of the invention for producing fibers, films and moldings.

We have also found a catalyst system for preparing the polyethylenes of the invention, the use of the catalyst system for the polymerization of ethylene or copoiymerization of ethylene with olefins and a process for preparing the polyethylene of the invention by polymerization of ethylene or copoiymerization of ethylene with olefins in the presence of the catalyst system.

The polyethylene of the invention has a molar mass distribution width Mw/Mn in the range from 6 to 100, preferably from 11 to 60 and particularly preferably from 20 to 40. The density of the polyethylene of the invention is in the range from 0.89 to 0.97 g/cm3, preferably from 0.92 to 0.965 g/cm3 and particularly preferably in the range from 0.941 to 0.96 g/cm3. The weight average molar mass Mw of the polyethylene of the invention is in the range from 5000 g/mol to 700 000 g/mol, preferably from 30 000 g/mol to 550 000 g/mol and particularly preferably from 70 000 g/mol to 450 000 g/mol.

The molar mass distribution of the polyethylene of the invention can be monomodal, bimodal or multimodal In the present patent application, a monomodal molar mass distribution means that the molar mass distribution has a single maximum. A bimodal molar mass distribution means, for the purposes of the present patent application, that the molar mass distribution has at least two points of inflection on one flank starting from a maximum. The molar mass distribution is preferably monomodal or bimodai, in particular bimodal.

The polyethylene of the invention has from 0.01 to 20 branches/1000 carbon atoms, preferably from 1 to 15 branches/1000 carbon atoms and particularly preferably from 3 to 10 branches/1000 carbon atoms. The branches/1000 carbon atoms are determined by means of 13C-NMR, as described by James. C. Randall, JMS-REV. Macromol. Chem. Phys.f C29 (2&3)f 201-317 (1989), and refer to the total content of CH3 groups/1000 carbon atoms.

The polyethylene of the invention has at least 0.2 vinyl groups/1000 carbon atoms, preferably from 0.7 to 5 vinyl groups/1000 carbon atoms and particularly preferably from 0.9 to 3 vinyl groups/1000 carbon atoms. The content of vinyl groups/1000 carbon atoms is determined by means of IR, ASTM D 6248-98. For the present purposes, the expression vinyl groups refers to -CH=CH2 groups; vinylidene groups and internal olefinic groups are not encompassed by this expression. Vinyi groups are usually attributed to a polymer termination reaction after an ethylene insertion, while vinylidene end groups are usually formed after a poymer termination reaction after a comonomer insertion. Vinylidene and vinyl groups can subsequently be functionalized or crosslinked, with vinyi groups usually being more suitable for these subsequent reactions. The polyethylene of the invention is therefore particularly useful in applications which require subsequent functionaiization or crosslinking, for example pipes or for producing adhesives. Preference is given to at least 0.2 vinyl groups/1000 carbon atoms, preferably from 0.5 to 10 vinyl groups/1000 carbon atoms and particularly preferably from 0.7 to 5 vinyl groups/1000 carbon

atoms being present in the 20% by weight of the polyethylene having the lowest molar masses. Preferably the amount of vinyl groups/1000 carbon atoms in the 20% by weight of the polyethylene having the lowest molar masses is higher than the amount of vinyl groups/1000 carbon atoms in the polyethylene (not fractionated). This can be determined by Holtrup fractionation as described in W. Holtrup, Makromol. Chem. 178, 2335 (1977) coupled with IR measurement of the different fractions, with the vinyl groups being measured in accordance with ASTM D 6248-98. Xylene and ethylene glycol diethyl ether at 130°C were used as solvents for the fractionation. 5 g of polyethylene were used and were divided into 8 fractions.

The polyethylene of the invention preferably has at least 0.05 vinylidene groups/1000 carbon atoms, in particuiarfrom 0.1 to 1 vinylidene groups/1000 carbon atoms and particularly preferably from 0.15 to 0.5 vinyliden groups/1000 carbon atoms. The determination is carried out in accordance with ASTM D 6248-98.

The 5-50% by weight in one of the polyethylene of the invention having the lowest molar masses, preferably 10-40% by weight and particularly preferably 15-30% by weight have a degree of branching of less than 10 branches/1000 carbon atoms. This degree of branching in the part of the polyethylene having the lowest molar masses is preferably from 0.01 to 8 branches/1000 carbon atoms and particularly preferably from 0.1 to 4 branches/1000 carbon atoms. The 5-50% by weight of the polyethylene of the invention having the highest molar masses, preferably 10-40% by weight and particularly preferably 15-30% by weight, have a degree of branching of more than 2 branches/1000 carbon atoms. This degree of branching in the part of the polyethylene having the highest molar masses is preferably from 2 to 40 branches/1000 carbon atoms and particularly preferably from 5 to 20 branches/1000 carbon atoms. The part of the polyethylene having the lowest or highest molar mass can be determined by sovent-nonsolvent fractionation, later called Holtrup fractionation as described in W. Holtrup, Makromol. Chem. 178, 2335 (1977) coupled with IR or NMR measurement of the different fractions. Xylene and ethylene glycol diethyl ether at 130X were used as solvents for the fractionation. 5 g of polyethylene were used and were divided into 8 fractions. The degree of branching in the various polymer fractions can be determined by means of 13C-NMR as described by James. C. Randall, JMS-REV. Macromol. Chem. Phys., C29 (2&3), 201-317 (1989). The degree of branching is the total CH3 content/1000 carbon atoms in the low or high molecular weight fractions (including end groups).

The polyethylene of the invention preferably has from 0.01 to 20 branches of side chains larger than CH3/IOOO carbon atoms, prefereably side chains from C2-C6/1000 carbon atoms, preferably from 1 to 15 branches of side chains larger than CH3/1000 carbon atoms, prefereably side chains from C2-C6/1000 carbon atoms and particularly preferably from 2 to 8 branches of side chains larger than CH3/1000 carbon atoms, prefereably side chains from C2-C6/1000 carbon atoms. The branches of side chains larger than CH3/1000 carbon atoms are determined by means of 13C-NMR, as determined by James. C. Randall, JMS-REV. Macromol. Chem. Phys., C29 (2&3),

201-317 (1989), and refer to the total content of side chains larger than CH3 groups/1000 carbon atoms (without end groups). It is particularly preferred in polyethylene with 1-butene, 1-hexene or 1-octene as the a-olefin to have 0.01 to 20 ethyl, butyl or hexyl side branches/1000 carbon atoms, preferably from 1 to 15 ethyl, butyl or hexyl side branches/1000 carbon atoms and particularly preferably from 2 to 8 ethyl, butyl or hexyl side branches/1000 carbon atoms. This refers to the content of ethyl, butyl or hexyl side chains/1000 carbon atoms without the end groups.

In the polyethylene of the invention, the part of the polyethylene having a molar mass of less than 10 000 g/mol, preferably less than 20 000, preferably has a degree of branching of from 0 to 1.5 branches of side chains larger than CH3/1000 carbon atoms, prefereably side chains from C2-c6/1000 carbon atoms. Particular preference is given to the part of the polyethylene having a molar mass of less than 10 000 g/mol, preferably less than 20 000, having a degree of branching of from 0.1 to 0.9 branches of side chains larger than CH3/1000 carbon atoms, prefereably side chains from Cz-Ce/IOOO carbon atoms. Preferably the polyethylene of the invention with 1-butene, 1-hexene or 1-octene as the a-olefin, the part of the polyethylene having a molar mass of less than 10 000 g/mol, preferably less than 20 000, preferably has a degree of from 0 to 1.5 ethyl, butyl or hexyl branches of side chains/1000 carbon atoms. Particular preference is given to the part of the polyethylene having a molar mass of less than 10 000 g/mol, preferably less than 20 000, having a degree of branching of from 0.1 to 0.9 ethyl, butyl or hexyl branches of side chains/1000 carbon atoms. This too, can be determined by means of the Holtrup/13C-NMR method described (without end groups).

Furthermore, it is preferred that at least 70% of the branches of side chains larger than CH3 in the polyethylene of the invention are present in the 50% by weight of the polyethylene having the highest molar masses. This too can be determined by means of the Holtrup/13C-NMR method described.

The molar mass distribution of the polyethylene of the invention can formally be calculated as an overlap of two monomodal molar mass distributions. The maxima of the molar mass of the low molecular weight component are preferably in the range from 3000 to 50 000 g/mol, in particular from 5000 to 30 000 g/mol. The maxima of the molar mass of the high molecular weight component are preferably in the range from 40 000 to 500 000 g/mol, in particular from 50 000 to 200 000 g/mol. The difference between the individual peaks of the molar mass distribution of the polyethylene of the invention is preferably in the range from 30 000 to 400 000 g/mol, particularly preferably from 50 000 to 200 000 g/mol.

The HLMI of the polyethylene of the invention is preferably in the range from 0 to 200 g/10 min, preferably from 5 to 50 g/10 min. For the purposes of this invention, the expression "HLMI" refers as known to the "high load melt index" and is determined at 190°C under a load of 21.6 kg (190°C/21.6 kg) in accordance with ISO 1133.

The polyethylene of the invention preferably has a mixing quality measured in accordance with ISO 13949 of less than 3, in particular from 0 to 2.5. This value is based on the polyethylene taken directly from the reactor, i.e. the polyethylene powder without prior melting in an extruder. This polyethylene powder is preferably obtainable by polymerization in a single reactor.

The polyethylene of the invention preferably has a degree of long chain branching λ(lambda) of from 0 to 2 long chain branches/10 000 carbon atoms and particularly preferably from 0.1 to 1.5 long chain branches/10 000 carbon atoms. The degree of long chain branching λ (lambda) was measured by light scattering as described, for example, in ACS Series 521,1993, Chromato-graphy of Polymers, Ed. Theodore Provder; Simon Pang and Alfred Rudin: Size-Exclusion Chromatographic Assessment of Long-Chain Branch Frequency in Polyethylenes, page 254-269.

The polyethylene of the invention preferably has a CDBI of less than 50%, in particular from 10 to 45%. The method of determining the CDBI is described, for example in WO 93/03093. The TREF method is described, for example, in Wild, Advances in Polymer Science, 98, p.1-47, 57 p. 153, 1992. The CDBI is defined as the percentage by weight of the copolymer molecules having a comonomer content of ±25% of the mean total molar comonomer content

The stress cracking resistance of the polyethylene of the invention is preferably at least 50 h, more preferably at least 160 h. The stress cracking resistance is measured at 50°C on round, disk-shaped test specimens (diameter 38 mm, thickness (height): 1 mm, scored on one side with a notch having a length of 20 mm and a depth of 0,2 mm) which are dipped into a 5% Lutensol solution and loaded with a pressure of 3 bar. The time to occurrence of stress cracks is measured (reported in h).

As aolefins, which are the comonomers which can be present, either individually or in a mixture with one another, in addition to ethylene in the ethylene copolymer part of the polyethylene of the invention, it is possible to use all ot-olefins having from 3 to 12 carbon atoms, e.g. propene, 1-butene, 1-pentene, 1-hexene, 4-methyl-pentene, 1-heptene, 1-octene and 1-decene. The ethylene copolymer preferably comprises a-olefins having from 4 to 8 carbon atoms, e.g. 1-butene, 1-pentene, 1-hexene, 4~methylpentene or 1-octene, in copolymerized form as comonomer unit. Particular preference is given to using a-olefins selected from the group consisting of 1-butene, 1-hexene and 1-octene.

The polyethylene of the invention can also be a constituent of a polymer blend. Thus, for example, two or three different ethylene copolymers which may differ, for example, in their density and/or molar mass distribution and/or short chain branching distribution can be mixed with one another.

Further suitable polymer blends comprise

(P1)from 20 to 99% by weight of one or more of the polyethylenes according to the invention and (P2) from 1 to 80% by weight of a polymer which is different from (P1), with the percentages by weight being based on the total mass of the polymer blend.

Particularly useful polymer blends are ones comprising

(E)	from 30 to 95% by weight of one of the polyethylenes according to the invention, particularly

preferably from 50 to 85% by weight, and

(F)	from 5 to 70% by weight of a poiyolefin which is different from (Pi), particularly preferably from

15 to 50% by weight, where the percentages by weight are based on the total mass of the

polymer blend.

The type of further polymer components (P2) in the blend depends on the future use of the blend. The blend can be obtained, for example, by blending one or more additional LLDPEs or HDPEs or LDPEs or PPs or polyamides or polyesters. The polymer blend can also be obtained by simultaneous polymerization using a further catalyst system which is likewise active in the polymerization of olefins. Catalysts suitable for the preparation of the polymers for blending or for carrying out simultaneous polymerization are, in particular, classical Ziegler-Natta catalysts based on titanium, classical Phillips catalysts based on chromium oxides, metallocenes, viz., in particular, metal complexes of groups 3 to 6 of the Periodic Table of the Elements containing one, two or three cyclopentadienyl, indenyl and/or fluorenyl systems, constrained geometry complexes (cf., for example, EP A 0 416 815 or EP A 0 420 436), nickel and palladium bisimine systems (for the preparation of these, see WO 9803559 A1) or iron and cobalt pyridinebisimine compounds (for the preparation of these, see WO 9827124 A1). The further polymerization catalysts can likewise be supported on one the same support or different supports.

The blends comprising the polyethylenes of the invention can further comprise two or three other olefin polymers or copolymers. These can be, for example, LDPEs (blends thereof are described, for example, DE-A1-19745047) or polyethylene homopolymers (blends thereof are described, for example, in EP-B-100843) or LLDPEs (as described, for example, in EP-B-728160 or WO-A-90/03414) or LLDPE/LDPE mixtures (WO 95/27005 or EP-B1-662989).

The ethylene copolymers, polymer mixtures and blends can farther comprise auxiliaries and/or additives known per se, e.g. processing stabilizers, stabilizers against the effects of light and heat, customary additives such as lubricants, antioxidants, antiblocking agents and antistatics, and also, if appropriate, dyes. A person skilled in the art will be familiar with the type and amount of these additives.

Furthermore, it has been found that the processing properties of the polyethylenes of the invention can be improved further by incorporation of small amounts of fluoroelastomers or thermoplastic polyesters. Such fluoroelastomers are known as such as processing aids and are

commercially available, for example, under the trade names Viton® and Dynamar® (cf. also, for example, US-A-3125547). They are preferably added in amounts of from 10 to 1000 ppm, particularly preferably from 20 to 200 ppm, based on the total mass of the polymer blend according to the invention.

The polyethylenes of the invention can also be modified subsequently by grafting, crosslinking, hydrogenation, functionalization or other functionalization reactions known to those skilled in the art

The preparation of the polymer blends by mixing can be carried out by all known methods. It can be done, for example, by introducing the powder components into a granulation apparatus, e.g. a twin-screw kneader (ZSK), Farrel kneader or Kobe kneader. The granulated mixture can also be processed directly on a film production plant.

The polyethylenes and polymer blends of the invention are, for example, very suitable for producing films on blown film and cast film plants at high outputs. The films made of the polymer blends display very good mechanical properties, high shock resistance and high ultimate tensile strength together with very good optical properties, in particular transparency and gloss. They are suitable, in particular, for the packing sector, for example as heat sealing films, both for heavy duty sacks and also for the food sector. Furthermore, the films display only a low blocking tendency and can therefore be handled by machine with only small additions, if any, of lubricants and antiblocking agents.

Owing to their good mechanical properties, the polyethylenes of the invention are likewise suitable for producing fibers and moldings, in particular for pipes and crosslinkable pipes. They are likewise suitable for blow molding, rotomolding or injection molding. They are also suitable as compounding components, bonding agents and as rubber components in polypropylene, in particular in polypropylene compounds having high impact toughnesses.

Fibers, films and moldings in which the polyethylene of the invention is present as a significant component are ones which contain from 50 to 100% by weight, preferably from 60 to 90% by weight, of the polyethylene of the invention, based on the total polymer material used for manufacture. In particular, films and moldings in which one of the layers contains from 50 to 100% by wealth of the polyethylene of the invention are also included.

Preference is given to fibers comprising a polyethylene according to the invention in the density range from 0.94 to 0.96 g/crn3. These fibers preferably have an Ml5 of 0.5-5 g/10 cm. Preference is given to films comprising a polyethylene according to the invention in the density range from 0.91 to 0.95 g/cm3 and in particular from 0.92 to 0.94 g/cm3. These films preferably have an Ml5 of 0-10 g/10 cm. Preference is given to moldings comprising a polyethylene according to the invent-

tion in the density range from 0.93 to 0.965 g/cm3. These moldings preferably have an Ml5 of 0 to 5 g/10 cm. Among these moldings, particular preference is given to pipes, large hollow bodies having a volume of more than 101 and bottles. Particular preference is given to pipes comprising the polyethylene according to the invention in a density range from 0.93 to 0.955 g/cm3. These pipes preferably have an Ml5 of 0-1 g/10 cm. Particular preference is given to large hollow bodies comprising the polyethylene according to the invention in a density range from 0.94 to 0.955 g/cm3. These large hollow bodies preferably have an Ml5 of 0-1 g/10 cm. Particular preference is given to bottles comprising the polyethylene according to the invention in a density range from 0.945 to 0.955 g/cm3. These bottles preferably have an Ml5 of 0.5-5 g/10 cm. Preference is also given to injection-molded products comprising a polyethylene according to the invention in the density range from 0.95 to 0.965 g/cm3. These products preferably have an Ml5 of 2-60 g/10 cm.

The polyethylene of the invention is obtainable using the catalyst system of the invention and in particular its preferred embodiments.

The present invention further provides a catalyst composition comprising at least two different polymerization catalysts of which A) is at least one polymerization catalyst based on a monocydopentadienyl complex of a metal of groups 4-6 of the Periodic Table of the Elements whose cyclopentadienyl system is substituted by an uncharged donor (A1) or a hafnocene (A2) and B) is at least one polymerization catalyst based on an iron component having a tridentate figand bearing at least two ortho, ortho-disubstituted aryl radicals (B).

The invention further provides a process for the polymerization of oleflns in the presence of the catalyst composition of the invention.

For the purposes of the present invention, an uncharged donor is an uncharged functional group containing an element of group 15 or 16 of the Periodic Table.

Hafnocene catalyst components are, for example, cyclopentadienyl complexes. The cyclopentadienyl complexes can be, for example, bridged or unbridged biscyclopentadienyl complexes as described, for example, in EP129 368, EP 561 479, EP 545 304 and EP 576 970, monocydopentadienyl complexes such as bridged amidocyclopentadienyl complexes described, for example, in EP 416 815, multinuclear cyclopentadienyl complexes as described in EP 632 063, pi-Iigand-substituted tetrahydropentalenes as described in EP 659 758 or pi-ligand-substituted tetrahydroindenes as described in EP 661 300.

Preference is given to monocydopentadienyl complexes (A1) containing the following structural feature of the general formula Cp-YmMA (I), where the variables have the following meanings:

Cp  is a cyclopentadienyl system,

Y	is a substituent which is bound to Cp and contains at least one uncharged donor

containing at least one atom of group 15 or 16 of the Periodic Table,

MA  is titanium, zirconium, hafnium, vanadium, niobium, tantalum, chromium, molybdenum or tungsten, in particular chromium, and

m  is 1, 2 or 3.

Suitable monocyclopentadienyl complexes (A1) contain the structural element of the general formula Cp-YmMA (I), where the variables are as defined above. Further Jigands can therefore be bound to the metal atom MA. The number of further iigands depends, for example, on the oxidation state of the metal atom. These ligands are not further cyclopentadienyl systems. Suitable ligands include monoanionic and dianionlc iigands as have been described, for example, for X. In addition, Lewis bases such as amines, ethers, ketones, aldehydes, esters, sulfides or phosphines can also be bound to the metal center M. The monocyclopentadienyl complexes can be in monomeric, dimeric or oligomeric form. The monocyclopentadienyl complexes are preferably in monomeric form.

MA is a metal selected from the group consisting of titanium, zirconium, hafnium, vanadium, niobium, tantalum, chromium, molybdenum and tungsten. The oxidation state of the transition metals MA in catalytically active complexes is usually known to those skilled in the art. Chromium, molybdenum and tungsten are very probably present in the oxidation state +3, zirconium and hafnium in the oxidation state +4 and titanium in the oxidation state +3 or +4. However, it is also possible to use complexes whose oxidation state does not correspond to that of the active catalyst. Such complexes can then be appropriately reduced or oxidized by means of suitable activators. MA is preferably titanium in the oxidation state 3, vanadium, chromium, molybdenum or tungsten. Particular preference is given to chromium in the oxidation states 2,3 and 4, in particular 3.

m can be 1, 2 or 3, i.e. 1, 2 or 3 donor groups Y may be bound to Cp, with these being able to be identical or different when 2 or 3 groups Y are present. Preference is given to only one donor group Y being bound to Cp (m = 1).

The uncharged donor Y is an uncharged functional group containing an element of group 15 or 16 of the Periodic Table, e.g. an amine, imine, carboxamide, carboxylic ester, ketone (oxo), ether, thioketone, phosphine, phosphite, phosphine oxide, sulfonyl, suifonamide or unsubstituted, substituted or fused, partially unsaturated heterocyclic or heteroaromatic ring systems. The donor Y can be bound intermoiecularly or intramolecuiariy to the transition metal MA or not be bound to it. The donor Y is preferably bound intramolecuiariy to the metal center MA. Particular preference

is given to monocyclopentadienyl complexes containing the structural element of the general formula Cp-Y-MA.

Cp is a cyclopentadienyl system which may be substituted in any way and/or be fused with one or more aromatic, aliphatic, heterocyclic or heteroaromatic rings, with 1,2 or 3 substituents, preferably 1 substrtuent, being formed by the group Y and/or 1, 2 or 3 substituents, preferably 1 substituent being substituted by the group Y and/or the aromatic, aliphatic, heterocyclic or heteroaromatic fused-on ring bearing 1, 2 or 3 substrtuents, preferably 1 substituent. The cyclopentadienyl skeleton itself is a C5 ring system having 6 n electrons, in which one of the carbon atoms may also be replaced by nitrogen or phosphorus, preferably phosphorus. Preference is given to using C5 ring systems without replacement by a heteroatom. This cyclopentadienyl skeleton can be, for example, fused with a heteroaromatic containing at least one atom from the group consisting of N, P, O and S or with an aromatic. In this context, fused means that the heterocycle and the cyclopentadienyl skeleton share two atoms, preferably carbon atoms. The cyclopentadienyl system is bound to MA.

Particularly well-suited monocyclopentadienyl complexes (A1) are ones in which Y is formed by the group -2VA- and together with the cyclopentadienyl system Cp and MA forms a monocyclopentadienyl complex containing the structural element of the general formula Cp-ZicA-MA (II), where the variables have the following meanings:

Cp-ZirA is 

where the variables have the following meanings:

E1a-E5a are each carbon or not more than one E1A to E5A phosphorus,

R1A-R4Aare each, independently of one another, hydrogen, C1-C22-alkyl, C2-C22alkenyl, C6-C2r

aryl, alkylaryl having from 1 to 10 carbon atoms in the alky! radical and 6-20 carbon atoms in the aryl radical, NR5a N(SiR5A3)2, OR5a, OSiR5A3, SIR5a BR5A2, where the organic radicals R1A-R4A may also be substituted by halogens and two vicinal radicals R1A-R4A may also be joined to form a five-, six- or seven-membered ring, and/or two vicinal radicals R1A-R4A are joined to form a five-, six- or seven-membered heterocycle containing at least one atom from the group consisting of N, P,O and S,

the radicals R5A are each, independently of one another, hydrogen, C2-C20-alkyl, C2-C20-alkenyl, C6-C20-aryl, alkylaryl having from 1 to 10 carbon atoms in the alkyl part and 6-20 carbon atoms in the aryl part and two geminal radicals R5a may also be joined to form a five- or six-membered ring,

Z	is a divalent bridge between A and Cp which is selected from the following group

L1A-L3A are each, independently of one another, silicon or germanium,

R6A-R11A are each, independently of one another, hydrogen, C1-C20-alkyl, C2-C20-aIkenyl, C6-C20 aryl, alkylaryl having from 1 to 10 carbon atoms in the alkyl part and 6-20 carbon atoms in the aryl part or SiR12A3, where the organic radicals R6A-R11A may also be substituted by halogens and two geminal or vicinal radicals R6A-R11A may also be joined to form a five- or six-membered ring and

the radicals R12A are each, independently of one another, hydrogen, C1-C20-alkyl, C2-C20-alkenyl, C6-C20-aryl or alkylaryl having from 1 to 10 carbon atoms in the alkyl part and 6-20 carbon atoms in the aryl part, C2C20-alkGxy or C6-C10-arytoxy and two radicals R12A may also be joined to form a five- or six-membered ring, and

A	is an uncharged donor group containing one or more atoms of group 15 and/or 16 of the

Periodic Table of the Elements, preferably an unsubst'tuted, substituted or fused, heteroaromatic ring system,

MA  is a metal selected from the group consisting of titanium in the oxidation state 3,

vanadium, chromium, molybdenum and tungsten, in particular chromium, and

k	isOori.

In preferred cyclopentadienyl systems Cp, all E1A to E5A are carbon.
