Repository: anandvc/allindianpatents

File: patents/256180-elastomer-nanocomposites-comprising-isobutylene-and-multifunctional-oligomers.html (part 1 of 2)
Indian Patents. 256180:"ELASTOMER NANOCOMPOSITES COMPRISING ISOBUTYLENE AND MULTIFUNCTIONAL OLIGOMERS"

Indian Patents

Recently Granted Patents

  Recently Published Patents

Title of Invention	"ELASTOMER NANOCOMPOSITES COMPRISING ISOBUTYLENE AND MULTIFUNCTIONAL OLIGOMERS"

Abstract	A nanocomposite comprising at least three components: i) an elastomer, wherein the elastomer has a number average molecular weight between 25000 and 500000; ii) a polymer or oligomer functionalized with a polar group, wherein the polymer or oligomer functionalized with a polar group has a number average molecular weight in the range of 500 to 2200; and iii) a clay; wherein the weight ratio of the functionalized polymer or oligomer to the elastomer is between 0.01:1 and 1:1 and the amount of clay ranges from 0.5 wt% to 10 wt% of the nanocomposite	

Full Text	ELASTOMER NANOCOMPOSITES COMPRISING

ISOBUTYLENE AND MULTIFUNCTIONAL OLIGOMERS

FIELD OF THE INVENTION

[0001] This invention relates to low-permeability nanocomposites useful for

air barriers, processes to produce the same, and their use in articles of

manufacture.

BACKGROUND OF THE INVENTION

[0002] Nanocomposites are polymer systems containing inorganic particles

with at least one dimension in the nanometer range. Some examples of these are

disclosed in US 6,060,549, 6,103,817, 6,034,164, 5,973,053, 5,936,023,

5,883,173, 5,807,629, 5,665,183, 5,576,373, and 5,576,372. Common types of

inorganic particles used in nanocomposites are phyllosilicates, an inorganic

substance from the general class of so called "nano-clays" or "clays." Ideally,

intercalation should take place in the nanocomposite, wherein the polymer inserts

into the space or gallery between the clay surfaces. Ultimately, it is desirable to

have exfoliation, wherein the polymer is fully dispersed with the individual

nanometer-size clay platelets. Due to the general enhancement in air barrier

qualities of various polymer blends when clays are present, there is a desire for a

nanocomposite with low air permeability; especially a dynamically vulcanized

elastomer nanocomposite such as used in the manufacture of tires.

[0003] The preparation of nanocomposites uses a number of methods to

generate exfoliated clays. One of the most common methods relies upon the use

of organically modified montmorillonite clays. Organoclays are typically

produced through solution based ion-exchange reactions that replace sodium ions

that exist on the surface of sodium montmorillonite with organic molecules such

as alkyl or aryl ammonium compounds and typically known in the industry as

swelling or exfoliating agents. See, e.g., US 5,807,629, WO 02/100935, and WO

02/100936. Other background references include US 5,576,373, 5,665,183,

5,807,629, 5,936,023, 6,121,361, WO 94/22680, WO 01/85831, and WO

04/058874.

 [0004] One method to improve the organoclay performance is to use

functionalized polymers to treat the clay. This approach uses materials that are

soluble in water or materials that can be incorporated into the polymerization

reaction. This approach has been used to prepare nylon nanocomposites, using for

example, oligomeric and monomeric caprolactam as the modifier. Polyolefin

nanocomposites, such as polypropylene nanocomposites, have utilized maleic

anhydride grafted polypropylenes to achieve some success in the formation of

nanocomposites.

[0005] For example, it is known to utilize exfoliated-clay filled nylon as a

high impact plastic matrix, such as disclosed in US 6,060,549 to Li et al. In

particular, Li et al. disclose a blend of a thermoplastic resin such as nylon; a

copolymer of a C4 to C7 isoolefin, a para-methylstyrene and a para-

(halomethylstyrene); and exfoliated clays that are used as a high impact material.

Further, Japanese Unexamined Application P2000-160024 to Yuichi et al.

discloses a thermoplastic elastomer composition which can be used as an air

barrier, including a blend similar to that disclosed in Li et al.

[0006] Elastomeric nanocomposite innerliners and innertubes have also been

formed using a complexing agent and a rubber, where the agent is a reactive

rubber having positively charged groups and a layered silicate uniformly dispersed

therein. See, for example, Kresge et al. US 5,665,183 and 5,576,373. This

approach uses pre-formed positively charged reactive rubber components.

[0007] Nanocomposites have also been formed using non-ionic, brominated

copolymers of isobutylene and para-methylstyrene, and blends of these

copolymers with other polymers. See, for example, Elspass et al., US 5,807,629,

and US 6,034,164.

[0008]	As described above, these nanocomposites are made by mixing of

elastomers and organoclays either at melt state or in solution; and, due to the

hydrophobic nature of the polymer, the organoclays are typically modified to

provide better interaction between the clays and the polymers. The modification

process typically involves exchange of Na+ cations in the inorganic clay with

organic modifiers such as tetra alkyl ammonium salts. The process is expensive

and most modified clays are not exfoliated in polymers or in organic solvent.

SUMMARY OF THE INVENTION

[0009] The present invention provides a less costly, more efficient method to

manufacture polymer-clay nanocomposites. The invention also provides a

polymer-clay nanocomposite that can include an elastomer; a polymer or oligomer

functionalized with a polar group; and a clay. By blending the functionalized

polymer/oligomer with the elastomer and/or clay, the dispersion of the clay in the

elastomer can be enhanced without specific functionalization of the elastomer for

clay dispersion, and barrier properties of the resulting blend are similar to

blending the clay with polar functionalized elastomer.

[00101 The elastomer can be a halogenated elastomer, such as a halogenated

polyisobutylene for example, or a halogenated copolymer of isobutylene and para-

methylstyrene as another example. The elastomer can be halogenated with

bromine or chlorine. The halogenated elastomer can have functional groups, such

as halides, ethers, amines, amides, esters, acids, and hydroxyls. In one

embodiment, the elastomer is essentially free of polar functionalization, or in

another embodiment, the halogenated elastomer is essentially free of polar

functionalization other than the halogenation. In another embodiment, the

elastomer or halogenated elastomer is less functionalized than the functionalized

polymer or oligomer.

[0011] The elastomer can include a polymer chain E comprising an

ammonium-functionalized group. The ammonium functionalized group can be

described by the following group pendant to the polymer chain E:

(Formula-Removed)

wherein R and R1 are the same or different and are one of a hydrogen, C1

to C7 alkyls, and primary or secondary alkyl halides; and wherein R2, R3 and R4

are the same or different and are selected from hydrogen, C1 to C20 alkyls, alkenes

or aryls, substituted C1 to C20 alkyls, alkenes or aryls, C1 to C20 aliphatic alcohols

or ethers, C1 to C20 carboxylic acids, nitriles, ethoxylated amines, acrylates, esters

and ammonium ions.

[0012] The polymer or oligomer can be functionalized with between 0.01 and

10 weight percent of a polar group in one embodiment; 0.01 weight percent to 10

weight percent of the polymer in one embodiment, and from 0.1 weight percent to

8 weight percent in another embodiment, from 0.2 to 7 weight percent in yet

another embodiment, from 0.2 - 5.0 weight percent in another embodiment, from

0.3 - 3.0 weight percent in another embodiment, and from 0.5 to 2.0 weight

percent in another embodiment, wherein a desirable range may be any

combination of any upper weight percent limit with any lower weight percent

limit. The polymer or oligomer functionalized with a polar group can be a

polymer or oligomer of a C4 - C8 isoolefin. The isoolefin can be isobutylene. The

polymer or oligomer can be an interpolymer of a C4 - C7 isoolefin and an

alkylstyrene. The polymer or oligomer can be halogenated with bromine or

chlorine.

[0013] The polar group can be selected from alcohols, ethers, acids,

anhydrides, nitriles, amines including ethoxylated amines, acrylates, esters,

ammonium ions, and combinations thereof.

[0014] The polar group can be derived from an acid anhydride, such as a

cyclic anhydride, a symmetric anhydride, a mixed anhydride, or combinations

thereof. The acid anhydride can be a carboxylic anhydride, a thioanhydride, a

phosphoric anhydride, or mixtures thereof.

[0015] In one embodiment, the acid anhydride is a carboxylic acid anhydride.

In certain embodiments, the carboxylic acid anhydride is maleic anhydride,

succinic anhydride, or a combination thereof.

[0016]	In one embodiment, the polar group is derived from an acid. The acid

can be a carboxylic acid, a dicarboxylic acid, a tricarboxylic acid, an oxo

carboxylic acid, a peroxy acid, a thiocarboxylic acid, a sulfonic acid, a sulfinic

acid, a xanthic acid, sulfenic acid, sulfamic acid, a phosphonic acid, an amic acid,

an azinic acid, an azonic acid, a hydroxamic acid, an imidic acid, an imino acid, a

nitrosolic acid, a nitrolic acid, a hydrazonic acid, or mixtures thereof.

[0017] In certain embodiments, the elastomer can have a number average

molecular weight between 25000 and 500000; between 50000 and 250000 in

other embodiments; greater than 50000 in yet other embodiments. In certain

embodiments, the polar polymer or oligomer can have a number average

molecular weight between 500 and 100000; less than 25000 in other

embodiments; greater than 50000 in other embodiments. In certain embodiments,

the elastomer has a number average molecular weight of at least 100000 and the

polar polymer has a molecular weight less than 100000; in other embodiments, the

elastomer and polar polymer can have any combination of number average

molecular weights, the same or different.

[0018] In certain embodiments, the elastomer can be halogenated and the

polar group can be derived from an acid or an acid anhydride. In other

embodiments, the elastomer can be halogenated and partially functionalized with

an amine and the polar group can be derived from alcohols, ethers, acids,

anhydrides, nitriles, acrylates, esters, or combinations thereof.

[0019] In certain embodiments of the nanocomposite, the weight ratio of polar

functionalized polymer/oligomer to elastomer can be between 0.01:1 and 1:1. In

other embodiments, the weight ratio of polar functionalized polymer/oligomer to

elastomer can be between 0.05:1 and 0.5:1; between 0.1:1 and 0.25:1; or between

any combination of ratios in other embodiments.

[0020] The nanocomposite includes clay, which can be an inorganic clay, an

organoclay, or mixtures thereof. The clay can be a silicate. The clay can be a

smectite clay, such as montmorillonite, nontronite, beidellite, bentonite,

volkonskoite, laponite, hectorite, saponite, sauconite, magadite, kenyaite,

stevensite, vermiculite, halloysite, hydrotalcite, or a combination thereof.

[0021] The nanocomposite can include fillers such as calcium carbonate,

mica, silica, silicates (for purposes of use as a filler, not clay), talc, titanium

dioxide, carbon black, or mixtures thereof. The nanocomposite can incorporate

additives including dye, pigment, antioxidant, heat and light stabilizer, plasticizer,

oil, or mixtures thereof. The nanocomposite can also incorporate curatives

including organic peroxide, zinc oxide, zinc stearate, stearic acid, an accelerator, a

vulcanizing agent, or mixtures thereof.

[0022]  The present invention also provides a method to form a nanocomposite

comprising combining a halogenated elastomer, a clay, and a polymer or oligomer

functionalized with a polar group, each as described above.

[0023]  The present invention also provides for the improvement of a process

to  manufacture  a  nanocomposite  comprising  elastomer  and  a  clay,  the

improvement comprising introducing a polymer or oligomer functionalized with a

polar group to the elastomer-clay mixture.

DETAILED DESCRIPTION

{0024]  This  invention  describes  a process  for making polymer /  clay

nanocomposites.  The process can produce a nanocomposite of a halogenated

elastomer and a clay, desirably an exfoliated clay, suitable for use as an air barrier.

The nanocomposite formed by the process of this invention has improved air

barrier properties and is suitable for use as an innerliner or innertube.

Definitions

[0025]  As used herein, the new numbering scheme for the Periodic Table

Groups is used as set forth in CHEMICAL AND ENGINEERING NEWS, 63(5), 27

(1985).

[0026]  As used herein, "polymer" may be used to refer to homopolymers,

copolymers, interpolymers, terpolymers, etc. Likewise, a copolymer may refer to

a polymer comprising at least two monomers, optionally with other monomers.

[0027]  As used herein, when a polymer is referred to as comprising a

monomer, the monomer is present in the polymer in the polymerized form of the

monomer or in the derivative form the monomer.  Likewise, when catalyst

components are described as comprising neutral stable forms of the components, it

is well understood by one skilled in the art, that the ionic form of the component is

the form that reacts with the monomers to produce polymers.

[0028]  As used herein, "elastomer" or "elastomeric composition" refers to any

polymer or composition of polymers (such as blends of polymers) consistent with

the ASTM D1566 definition. Elastomer includes mixed blends of polymers such

as melt mixing and/or reactor blends of polymers.  The terms may be used

interchangeably with the term "rubber."

[0029]  As used herein, "phr" is 'parts per hundred rubber' and is a measure

common in the art wherein components of a composition are measured relative to

a major elastomer component, based upon 100 parts by weight of the elastomer(s)

or rubber(s).

[0030]  As used herein, "isobutylene based elastomer" or "isobutylene based

polymer" refers to elastomers or polymers comprising at least 70 mole percent

repeat units from isobutylene.

[0031]  As used herein, "isoolefin" refers to any olefin monomer having at

least one carbon having two substitutions on that carbon.

[0032]  As used herein, "multiolefin" refers to any monomer having two or

more double bonds, for example, a multiolefin may be any monomer comprising

two conjugated double bonds such as a conjugated diene such as isoprene.

[0033]  As used herein, "nanocomposite" or "nanocomposite composition"

refers to polymer systems containing inorganic particles with at least one

dimension in the nanometer range within a polymer matrix.

[0034]  As used herein, "intercalation" refers to the state of a composition in

which a polymer is present between each layer of a platelet filler.  As is

recognized in the industry and by academia, some indicia of intercalation can be

the shifting and/or weakening of detection of X-ray lines as compared to that of

original platelet fillers, indicating a larger spacing between vermiculite layers than

in the original mineral.

[0035]  As used herein, "exfoliation" refers to the separation of individual

layers of the original inorganic particle, so that polymer can surround or surrounds

each particle.  In an embodiment, sufficient polymer is present between each

platelet such that the platelets are randomly spaced. For example, some indication

of exfoliation or intercalation may be a plot showing no X-ray lines or larger d-

spacing because of the random spacing or increased separation of layered

platelets. However, as recognized in the industry and by academia, other indicia

may be useful to indicate the results of exfoliation such as permeability testing,

electron microscopy, atomic force microscopy, etc.

[0036]  As used herein, "solvent" refers to any substance capable of dissolving

another substance.  When the term solvent is used it may refer to at least one

solvent or two or more solvents unless specified. In certain embodiments, the

solvent is polar; in other embodiments, the solvent is non-polar.

(0037] As used herein, "solution" refers to a uniformly dispersed mixture at

the molecular level or ionic level, of one or more substances (solute) in one or

more substances (solvent). For example, solution process refers to a mixing

process that both the elastomer and the modified layered filler remain in the same

organic solvent or solvent mixtures.

[0038]  As used herein, "suspension" refers to a system consisting of a solid

dispersed in a solid, liquid, or gas usually in particles of larger than colloidal size.

[0039]  As used herein, "emulsion" refers to a system consisting of a liquid or

liquid suspension dispersed with or without an emulsifier in an immiscible liquid

usually in droplets of larger than colloidal size.

[0040] As used herein, "hydrocarbon" refers to molecules or segments of

molecules containing primarily hydrogen and carbon atoms. In some

embodiments, hydrocarbon also includes halogenated versions of hydrocarbons

and versions containing heteroatoms as discussed in more detail below.

[0041] As used herein, "polar group" refers to a group of atoms with

asymmetrically arranged polar bonds in which the difference in electronegativity

of bonding atoms, using the Linus Pauling scale of electronegativities, is greater

than 0.3 and less than 1.7. In contrast to ionic groups in which there is charge

separation to facilitate cation exchange with the cations between clay layers, there

is generally no charge separation in polar groups. Polar groups can interact with

clay surfaces, but serve as dispersion aids and not generally as intercalates.

Elastomer

[0042] The nanocomposite of the present invention includes at least one

elastomer comprising C4 to C7 isoolefin derived units. The elastomer can be

halogenated. The isoolefin may be a C4 to C7 compound, in one embodiment

selected from isobutylene, isobutene, 2-methyl-l-butene, 3 -methyl- 1-butene, 2-

methyl-2-butene, and 4-methyl-l-pentene. The elastomer may also include other

monomer derived units. In one embodiment, the elastomer includes at least one

styrenic monomer, which may be any substituted styrene monomer unit, and

desirably is selected from styrene, a-methylstyrene or an alkylstyrene (ortho,

meta, or para), the alkyl selected from any C1 to C5 alkyl or branched chain alkyl.

In a desirable embodiment, the styrenic monomer is p-methylstyrene. In another

embodiment, the elastomer includes at least one multiolefin, which may be a C4 to

C14 diene, conjugated or not, in one embodiment selected from isoprene,

butadiene, 2,3-dimethyl-l,3-butadiene, myrcene, 6,6-dimethyl-fulvene, hexadiene,

cyclopentadiene, methylcyclopentadiene, piperylene and combinations thereof.

[0043] In one embodiment, the elastomer includes an isoolefin derived unit, a

multiolefin derived unit, and a styrenic derived unit. In another embodiment, the

elastomer includes an isoolefin derived unit and a styrenic derived unit, and in yet

another embodiment the elastomer includes an isoolefin derived unit and a

multiolefin derived unit.

[0044] The elastomers in one embodiment of the invention are random

elastomeric copolymers of a C4 to C7 isoolefin, such as isobutylene and a para-

alkylstyrene comonomer, preferably para-methylstyrene containing at least 80%,

more preferably at least 90% by weight of the para-isomer and also include

functionalized interpolymers wherein at least some of the alkyl substituents

groups present in the styrene monomer units contain benzylic halogen or some

other functional group. In another embodiment of the invention, the interpolymer

is a random elastomeric copolymer of ethylene or a C3 to C6 α-olefin and a para-

alkylstyrene comonomer, preferably para-methylstyrene containing at least 80%,

more preferably at least 90% by weight of the para-isomer and also include

functionalized interpolymers wherein at least some of the alkyl substituents

groups present in the styrene monomer units contain benzylic halogen or some

other functional group. Preferred materials may be characterized as interpolymers

containing the following monomer units randomly spaced along the polymer

chain:

(Formula-Removed)

wherein R10 and R11 are independently hydrogen, lower alkyl, preferably C1 to C7

alkyl and primary or secondary alkyl halides and X is a functional group such as

halogen. Preferably R10 and R11 are hydrogen. Up to 60 mole percent of the para-

substituted styrene present in the interpolymer structure may be the functionalized

structure above in one embodiment, and in another embodiment from 0.1 to 5

mole percent. In yet another embodiment, the amount of functionalized structure

is from 0.4 to 1 mole percent.

[0045] The functional group X may be halogen or a combination of a halogen

and some other functional group such which may be incorporated by nucleophilic

substitution of benzylic halogen with other groups such as carboxylic acids;

carboxy salts; carboxy esters, amides and imides; hydroxy; alkoxide; phenoxide;

thiolate; thioether; xanthate; cyanide; nitrile; amino and mixtures thereof. These

functionalized isoolefin copolymers, their method of preparation, methods of

functionalization, and cure are more particularly disclosed in US 5,162,445, and in

particular, the functionalized amines as described below.

[0046] Most useful of such functionalized materials are elastomeric random

interpolymers of isobutylene and para-methylstyrene containing from 0.5 to 20

mole percent para-methylstyrene, wherein up to 60 mole percent of the methyl

substituent groups present on the benzyl ring contain a bromine or chlorine atom,

preferably a bromine atom (para(bromomethylstyrene)), as well as a combination

of para(bromomethylstyrene) and other functional groups such as ester and ether.

These halogenated elastomers are commercially available as EXXPRO™

Elastomers (ExxonMobil Chemical Company, Houston TX), and abbreviated as

"BIMS".

[0047] In a preferred embodiment, the functionality is selected such that it can

react or form polar bonds with functional groups present in the matrix polymer,

for example, acid, amino or hydroxyl functional groups, when the polymer

components are mixed at high temperatures.

[0048] These functionalized interpolymers have a substantially homogeneous

compositional distribution such that at least 95% by weight of the polymer has a

para-alkylstyrene content within 10% of the average para-alkylstyrene content of

the polymer. Desirable interpolymers are also characterized by a narrow

molecular weight distribution (Mw/Mn) of less than 5, more preferably less than

2.5, a preferred viscosity average molecular weight in the range of from 200,000

up to 2,000,000 and a preferred number average molecular weight in the range of

from 25,000 to 750,000 as determined by gel permeation chromatography.

[0049] The BIMS polymers may be prepared by a slurry polymerization of the

monomer mixture using a Lewis acid catalyst, followed by halogenation,

preferably bromination, in solution in the presence of halogen and a radical

initiator such as heat and/or light and/or a chemical initiator and, optionally,

followed by electrophilic substitution of bromine with a different functional

moiety.

[0050] Preferred BIMS polymers are brominated polymers that generally

contain from 0.1 to 5 mole percent of bromomethylstyrene groups relative to the

total amount of monomer derived units in the polymer. In another embodiment,

the amount of bromomethyl groups is from 0.2 to 3.0 mole percent, and from 0.3

to 2.8 mole percent in yet another embodiment, and from 0.4 to 2.5 mole percent

in yet another embodiment, and from 0.3 to 2.0 in yet another embodiment,

wherein a desirable range may be any combination of any upper limit with any

lower limit. Expressed another way, preferred copolymers contain from 0.2 to 10

weight percent of bromine, based on the weight of the polymer, from 0.4 to 6

weight percent bromine in another embodiment, and from 0.6 to 5.6 weight

percent in another embodiment, are substantially free of ring halogen or halogen

in the polymer backbone chain. In one embodiment of the invention, the

interpolymer is a copolymer of C4 to C7 isoolefin derived units (or

isomonoolefm), para-methylstyrene derived units and para-(halomethylstyrene)

derived units, wherein the para-(halomethylstyrene) units are present in the

interpolymer from 0.4 to 3.0 mole percent based on the total number of para-

methylstyrene, and wherein the para-methylstyrene derived units are present from

3 weight percent to 15 weight percent based on the total weight of the polymer in

one embodiment, and from 4 weight percent to 10 weight percent in another

embodiment. In another embodiment, the para-(halomethylstyrene) is para-

(bromomethylstyrene).

[0051] The halogenated elastomer useful in the present invention may also

include a halogenated butyl rubber component. As used herein, "halogenated butyl

rubber" refers to both butyl rubber and so-called "star-branched" butyl rubber,

described below. In one embodiment of the invention, the halogenated rubber

component is a halogenated copolymer of a C4 to C7 isoolefin and a multiolefin.

In another embodiment, the halogenated rubber component is a blend of a

polydiene or block copolymer, and a copolymer of a C4 to C7 isoolefin and a

conjugated, or a "star-branched" butyl polymer. The halogenated butyl polymer

useful in the present invention can thus be described as a halogenated elastomer

comprising C4 to C7 isoolefin derived units, multiolefin derived units, and

halogenated multiolefin derived units, and includes both "halogenated butyl

rubber" and so called "halogenated star-branched" butyl rubber.

[0052] In one embodiment, the halogenated butyl rubber is brominated butyl

rubber, and in another embodiment is chlorinated butyl rubber. General properties

and processing of halogenated butyl rubbers is described in THE VANDERBILT

RUBBER HANDBOOK 105-122 (Robert F. Ohm ed., R.T. Vanderbilt Co., Inc.

1990), and in RUBBER TECHNOLOGY 311-321 (Maurice Morton ed., Chapman &

Hall 1995). Butyl rubbers, halogenated butyl rubbers, and star-branched butyl

rubbers are described by Edward Kresge and H.C. Wang in 8 KIRK-OTHMER

ENCYCLOPEDIA OF CHEMICAL TECHNOLOGY 934-955 (John Wiley & Sons, Inc.

4th ed. 1993).

[0053] The halogenated rubber component of the present invention includes,

but is not limited to, brominated butyl rubber, chlorinated butyl rubber, star-

branched polyisobutylene rubber, star-branched brominated butyl

(polyisobutylene/isoprene copolymer) rubber; isobutylene-bromomethylstyrene

copolymers such as isobutylene/meta-bromomethylstyrene, isobutylene/para-

bromomethylstyrene, isobutylene/chloromethylstyrene, halogenated isobutylene

cyclopentadiene, and isobutylene/para-chloromethylstyrene, and the like

halomethylated aromatic interpolymers as in US 4,074,035 and US 4,395,506;

isoprene and halogenated isobutylene copolymers, polychloroprene, and the like,

and mixtures of any of the above. Some embodiments of the halogenated rubber

component are also described in US 4,703,091 and US 4,632,963.

[0054] More particularly, in one embodiment of the brominated rubber

component of the invention, a halogenated butyl rubber is used. The halogenated

butyl rubber is produced from the halogenation of butyl rubber. Preferably, the

olefin polymerization feeds employed in producing the halogenated butyl rubber

of the invention are those olefinic compounds conventionally used in the

preparation of butyl-type rubber polymers. The butyl polymers are prepared by

reacting a comonomer mixture, the mixture having at least (1) a C4 to C7 isoolefin

monomer component such as isobutylene with (2) a multiolefin, or conjugated

diene, monomer component. The isoolefin is in a range from 70 to 99.5 weight

percent by weight of the total comonomer mixture in one embodiment, and 85 to

99.5 weight percent in another embodiment. The conjugated diene component in

one embodiment is present in the comonomer mixture from 30 to 0.5 weight

percent in one embodiment, and from 15 to 0.5 weight percent in another

embodiment. In yet another embodiment, from 8 to 0.5 weight percent of the

comonomer mixture is conjugated diene.

[0055] The isoolefin is a C4 to C7 compound such as isobutylene, isobutene 2-

methyl-1-butene, 3-methyl-1-butene, 2-methyl-2-butene, and 4-methyl-l-pentene.

The multiolefin is a C4 to C14 conjugated diene such as isoprene, butadiene, 2,3-

dimethyl-l,3-butadiene, myrcene, 6,6-dimethyl-fulvene, cyclopentadiene,

hexadiene and piperylene. One embodiment of the butyl rubber polymer of the

invention is obtained by reacting 92 to 99.5 weight percent of isobutylene with 0.5

to 8 weight percent isoprene, or reacting 95 to 99.5 weight percent isobutylene

with from 0.5 to 5.0 weight percent isoprene in yet another embodiment.

[0056] Halogenated butyl rubber is produced by the halogenation of the butyl

rubber product described above. Halogenation can be carried out by any means,

and the invention is not herein limited by the halogenation process. Methods of

halogenating polymers such as butyl polymers are disclosed in US 2,631,984,

3,099,644, 4,554,326, 4,681,921, 4,650,831, 4,384,072, 4,513,116 and 5,681,901.

In one embodiment, the halogen is in the so called II and III structures as

discussed in, for example, RUBBER TECHNOLOGY at 298-299 (1995). In one

embodiment, the butyl rubber is halogenated in hexane diluent at from 40 to 60°C

using bromine (Br2) or chlorine (C12) as the halogenation agent. The halogenated

butyl rubber has a Mooney Viscosity of from 20 to 70 (ML 1+8 at 125°C) in one

embodiment, and from 25 to 55 in another embodiment. The halogen content is

from 0.1 to 10 weight percent based in on the weight of the halogenated butyl

rubber in one embodiment, and from 0.5 to 5 weight percent in another

embodiment. In yet another embodiment, the halogen weight percent of the

halogenated butyl rubber is from 1 to 2.2 weight percent.

[0057] In another embodiment, the halogenated butyl or star-branched butyl

rubber may be halogenated such that the halogenation is primarily allylic in

nature. This is typically achieved by such means as free radical bromination or

free radical chlorination, or by such methods as secondary treatment of

electrophilically halogenated rubbers, such as by heating the rubber, to form the

allylic halogenated butyl and star-branched butyl rubber. Common methods of

forming the allylic halogenated polymer are disclosed by Gardner et al. in US

4,632,963; US 4,649,178; US 4,703,091. Thus, in one embodiment of the

invention, the halogenated butyl rubber is such that the halogenated multiolefin

units are primary allylic halogenated units, and wherein the primary allylic

configuration is present to at least 20 mole percent (relative to the total amount of

halogenated multiolefin) in one embodiment, and at least 30 mole percent in

another embodiment. This arrangement can be described by the structure:

(Formula-Removed)

wherein X is a halogen, desirably chlorine or bromine, and q is at least 20 mole

percent based on the total moles of halogen in one embodiment, and at least 30

mole percent in another embodiment, and from 25 mole percent to 90 mole

percent in yet another embodiment.

[0058] A commercial embodiment of the halogenated butyl rubber of the present

invention is Bromobutyl 2222 (ExxonMobil Chemical Company). Its Mooney

Viscosity is from 27 to 37 (ML 1+8 at 125°C, ASTM 1646, modified), and the

bromine content is from 1.8 to 2.2 weight percent. Another commercial

embodiment of the halogenated butyl rubber is Bromobutyl 2255 (ExxonMobil

Chemical Company). Its Mooney Viscosity is from 41 to 51 (ML 1+8 at 125°C,

ASTM 1646, modified), and the bromine content is from 1.8 to 2.2 weight

percent. The invention is not limited to the commercial source of any of the

halogenated rubber components.

[0059] In another embodiment of the brominated rubber component of the

invention, a branched or "star-branched" halogenated butyl rubber is used. In one

embodiment, the star-branched halogenated butyl rubber ("SBHR") is a

composition of a butyl rubber, either halogenated or not, and a polydiene or block

copolymer, either halogenated or not. The halogenation process is described in

detail in US 4,074,035, 5,071,913, 5,286,804, 5,182,333 and 6,228,978. The

invention is not limited by the method of forming the SBHR. The

polydienes/block copolymer, or branching agents (hereinafter "polydienes"), are

typically cationically reactive and are present during the polymerization of the

butyl or halogenated butyl rubber, or can be blended with the butyl or halogenated

butyl rubber to form the SBHR. The branching agent or polydiene can be any

suitable branching agent, and the invention is not limited to the type of polydiene

used to make the SBHR.

[0060] In one embodiment, the SBHR is typically a composition of the butyl or

halogenated butyl rubber as described above and a copolymer of a polydiene and a

partially hydrogenated polydiene selected from the group including styrene,

polybutadiene, polyisoprene, polypiperylene, natural rubber, styrene-butadiene

rubber, ethylene-propylene diene rubber, styrene-butadiene-styrene and styrene-

isoprene-styrene block copolymers. These polydienes are present, based on the

monomer weight percent, greater than 0.3 weight percent in one embodiment, and

from 0.3 to 3 weight percent in another embodiment, and from 0.4 to 2.7 weight

percent in yet another embodiment.

[0061] A commercial embodiment of the SBHR of the present invention is

Bromobutyl 6222 (ExxonMobil Chemical Company), having a Mooney Viscosity

(ML 1+8 at 125°C, ASTM 1646, modified) of from 27 to 37, and a bromine

content of from 2.2 to 2.6 weight percent.

[0062] The halogenated rubber component is present in the blend of the

invention from 10 to 90 phr in one embodiment, from 20 to 80 phr in another

embodiment, and from 30 to 70 phr in yet another embodiment, wherein a

desirable range may be any combination of any upper phr limit with any lower phr

limit.

Functionalized Halogenated Elastomers

[0063] The halogen in the above described halogenated polymer can react or

form polar bonds with functional groups present in the matrix polymer, for

example, acid, amino or hydroxyl functional groups, when the components are

mixed at high temperatures. One embodiment of the present invention is a

nanocomposite comprising a clay and a halogenated elastomer comprising C4 to

C7 isoolefin derived units; wherein a portion of the halogen in the elastomer is

electrophilically substituted with an amine-functionalized group such that the

halogenated elastomer also comprises an amine-functionalized monomer unit

described by the following group pendant to the elastomer E:

(Formula-Removed)

wherein R and R1 are the same or different and are selected from hydrogen, C1 to

C7 alkyls, and primary or secondary alkyl halides; and wherein R2, R3 and R4 are

the same or different and are selected from hydrogen, C1 to C20 alkyls, alkenes or

aryls, substituted C1 to C20 alkyls, alkenes or aryls, C1 to C20 aliphatic alcohols or

ethers, C1 to C20 carboxylic acids, nitriles, ethoxylated amines, acrylates, esters

and ammonium ions. In a desirable embodiment, at least one ofR2,R3andR4 are

selected from C1 to C20 alkenes, C1 to C20 aliphatic alcohols, C1 to C20 ahphatic

ethers, C1 to C20 carboxylic acids, nitriles, ethoxylated amines, acrylates, esters

and ammonium ions.

10064] In one embodiment, the halogenated elastomer E comprises C4 to C7

isoolefin derived units, para-methylstyrene derived units and para-

(halomethylstyrene) derived units.

[0065] In another embodiment, the halogenated elastomer E comprises C4 to

C7 isoolefin derived units, multiolefin derived units, and halogenated multiolefin

derived units.

[0066] The functional group pendant to the elastomer E can be further

described as functionalized amine, wherein at least one of R2, R3 and R4 is

selected from C1 to C20 aliphatic alcohols or ethers, C1 to C20 carboxylic acids,

nitriles, esters, ammonium ions, or acrylate groups; wherein the acrylate is

described by the following formula:

(Formula-Removed)

wherein R , R and R are the same or different and are selected from hydrogen

and C1 to C7 alkyl or alkenyl.

[0067]  In another embodiment, the amine-functionalized group is selected

from ethoxylated amines having the following structure:

(Formula-Removed)

wherein R8 is a C1 to C20 alkyl; and wherein x + y is 2, 5, 10, 15, or 50.

[0068]  In another embodiment, the amine-functionalized group is selected

from dimethylaminoethylacrylate, dimethylaminomethylacrylate, N-methylamino-

bis-2-propanol,  N-ethylamino-bis-2-propanol,  dimethylaminoethylmethacrylate,

diethylaminopropanol,	diethylethanolamine,	dimethylamino-1-propanol,

tripropanolamine, triethanolamine, aminolauric acid, betaine, and combinations

thereof.

[0069] The amine-functionalized derived unit may be present on the

halogenated elastomer from 0.01 weight percent to 10 weight percent of the

elastomer in one embodiment, and from 0.1 weight percent to 8 weight percent in

another embodiment, and from 0.2 to 6 weight percent in yet another embodiment,

wherein a desirable range may be any combination of any upper weight percent

limit with any lower weight percent limit.

Polar Modified Polymer or Oligomer

[0070] A polar oligomer or polymer can be present in compositions and end

use articles of the present invention. The polar polymer can increase the

interaction between the polymer matrix and the clay, facilitating separation,

dispersion or exfoliation of clay aggregates during nanocomposite processing, and

thus can provide a composite with improved barrier properties. The polar

component can also minimize clay re-aggregation during compounding when

forming end-use products. In certain embodiments, the polar polymer can have a

chemical (chain backbone) composition similar to the halogenated or

functionalized halogenated elastomers described above to promote polymer

compatibility. The polar group can be selected from alcohols, ethers, acids,

anhydrides, nitriles, amines including ethoxylated amines, acrylates, esters,

ammonium ions, and combinations thereof.

(0071] In one embodiment, the polar polymer can be a reaction product

formed by reaction of a polymer with an acid or an acid anhydride. In other

embodiments, the polar polymer can be formed by reaction of a polymer with an

acid anhydride and an initiator. Although acids and acid anhydrides are referred

to generally, one skilled in the art recognizes that incorporation of the acid or acid

anhydride into the polymer can include derivatives and salts of the acid or acid

anhydride.

[0072] In one embodiment, the polar polymer can comprise C4 to C8 isoolefin

derived units. The isoolefin may be a C4 to C8 compound, in one embodiment

selected from isobutylene, isobutene, 2-methyl-l-butene, 3-methyl-1-butene, 2-

methyl-2-butene, and 4-methyl-l-pentene. The polar polymer may also include

other monomer derived units. In one embodiment, the polar polymer includes at

least one styrenic monomer, which may be any substituted styrene monomer unit,

and desirably is selected from styrene, a-methylstyrene or an alkylstyrene (ortho,

meta, or para), the alkyl selected from any C1 to C5 alkyl or branched chain alkyl.

In a desirable embodiment, the styrenic monomer is P-methylstyrene. In another

embodiment, the polar polymer includes at least one multiolefin, which may be a
