Repository: anandvc/allindianpatents

File: patents/256216-a-cold-cathode-fluorescent-lamp-driving-apparatus.html (part 1 of 5)
Indian Patents. 256216:"A COLD CATHODE FLUORESCENT LAMP DRIVING APPARATUS"

Indian Patents

Recently Granted Patents

  Recently Published Patents

Title of Invention	"A COLD CATHODE FLUORESCENT LAMP DRIVING APPARATUS"

Abstract	A cold cathode fluorescent lamp driving apparatus for driving a cold cathode fluorescent lamp which has an optically transparent sealed vessel in which gas which emits light when electrons collide therewith is enclosed and which has a fluorescent material, which reacts with the light emitted from the gas, disposed on an inner face thereof which contacts with the gas, first and second internal electrodes disposed in the inside of said sealed vessel and formed at least part thereof from an electron emitting material, and first and second external electrodes disposed in a spaced relationship from each other on an outer face side of said sealed vessel, comprising: a dc driving circuit operable to apply a dc voltage between said first and second internal electrodes; an ac driving circuit operable to apply an ac voltage between said first and second external electrodes; and a changeover circuit operable to control said dc driving circuit and said ac driving circuit such that the ac voltage is applied for a predetermined period of time to cause the electrons and the gas to collide with each other and the dc voltage is applied while the collision between the electrons and the gas continues. FIG. 1	

Full Text	The present invention relates to a cold cathode fluorescent lamp driving apparatus.

This invention relates to a cold cathode fluorescent lamp, a cold cathode fluorescent lamp driving apparatus, a cold cathode fluorescent lamp apparatus, a liquid crystal display apparatus, a control method for a cold cathode fluorescent lamp, and a control method for a liquid crystal display apparatus. 2. Description of the Related Art

Known fluorescent lamps are roughly classified into those which are driven by ac current and those which are driven by dc current.  Further, fluorescent lamps can be classified also into those of the hot cathode type and those of the cold cathode type. Also those fluorescent lamps are known which light up, at an initial stage of lighting, as those of the hot cathode type and thereafter operate as those of the cold cathode type, as disclosed, for example, in Japanese Patent Laid-Open No. 2000-294391 (hereinafter referred to as Patent Document 1).

While such fluorescent lamps as mentioned above are industrially used widely, attention is paid in recent years to applications of a fluorescent lamp to a cold cathode fluorescent lamp apparatus (backlight apparatus) for irradiating light from the back of a panel of a liquid crystal display apparatus. As a light source for use with a backlight apparatus of a liquid crystal display apparatus, attention is paid particularly to a cold cathode fluorescent lamp (CCFL) which uses a cold cathode which need not be heated and has a comparatively long service life.

A cold cathode fluorescent lamp for use with a backlight apparatus is normally driven by a high voltage of a high oscillation frequency of approximately 30 to 50 kHz in order to suppress flickering caused by use of ac current.  Further, as a circuit for driving a cold cathode

fluorescent lamp, an inverter circuit is widely used which converts commercial dc power supply into ac high frequency power supply, which is supplied to the cold cathode fluorescent lamp.

Further, together with increase of the display area of a liquid crystal display apparatus in recent years, also a cold cathode fluorescent lamp for use with a backlight apparatus which irradiates light from the rear face of a liquid crystal panel is progressively inclined to be provided with an increased length conforming to the expansion of the display area of the liquid crystal panel Further, together with the increase of the display area of the liquid crystal display apparatus, it is common to adopt a direct backlight apparatus wherein a plurality of cold cathode fluorescent lamps are juxtaposed in parallel to each other to form a planar light source and disposed on the rear face of the liquid crystal panel to irradiate light upon the liquid crystal panel.  In a backlight apparatus of the type described, a reflecting member is provided on the rear face of the cold cathode fluorescent lamps to raise the utilization efficiency of light or an optical sheet such as a diffusing sheet or a prism sheet is interposed between the backlight apparatus and the liquid crystal panel to enhance the luminance.  In this

manner, various optical structures have been devised for the backlight apparatus, and a structure which surrounds a cold cathode fluorescent lamp as a light source is adopted.

Further, as a driving circuit for a cold cathode fluorescent lamp, also such an improved collector resonance circuit as shown in FIGS. 42 and 43 is used, as disclosed, for example, in Japanese Patent No. 3,230,540 (hereinafter referred to as Patent Document 2).

SUMMARY OF THE INVENTION

Such liquid crystal display apparatus as described above have a problem in that driving power of a high frequency applied to a cold cathode fluorescent lamp flows as leak current through a floating capacitance formed between the cold cathode fluorescent lamp and various optical members provided around the cold cathode fluorescent lamp such as a reflector and a diffusing plate.  The magnitude of the floating capacitance increases from increase of the length of the cold cathode fluorescent lamp by expansion of the display area, adoption of a plurality of cold cathode fluorescent lamps juxtaposed in parallel to each other and frequent use of various optical members.  The increase of the magnitude of

the floating capacitance progressively increases the magnitude of the leak current and makes it difficult to effectively utilize the driving power.

Further, in a cold cathode fluorescent lamp having an increased length, leak current appears intermediately in the longitudinal direction and gives rise to variation of the light emission amount at different portions in the longitudinal direction.  In particular, the current flowing through the inside of the cold cathode fluorescent lamp increases toward the electrodes but decreases away from the electrodes.  Therefore, the cold cathode fluorescent lamp exhibits such difference in brightness that the brightness increases toward the electrodes but decreases away from the electrodes.  This phenomenon becomes notable as the elongation of the cold cathode fluorescent lamp increases.

Therefore, in order to decrease high frequency leak current where ac driving wherein a high voltage of a high frequency is applied to a cold cathode fluorescent lamp is adopted, it is a possible countermeasure to increase the spatial distance between the cold cathode fluorescent lamp arid surrounding structures to decrease the floating capacitance  However, this countermeasure involves increase: in thickness of the structure of the backlight

apparatus and makes it difficult to reduce the thickness of the liquid crystal display apparatus.

Thus, it is desirable to provide a liquid crystal display apparatus which solves the above-described problems involved in ac driving and a cold cathode fluorescent lamp, a cold cathode fluorescent lamp driving apparatus, a cold cathode fluorescent lamp apparatus, a control method for a cold cathode fluorescent lamp, and a control method for a liquid crystal display apparatus, which are suitable for use with the liquid crystal display apparatus.

According to an embodiment of the present invention, there is provided a cold cathode fluorescent lamp having an optically transparent sealed vessel in which gas which emits light when electrons collide therewith is enclosed and which has a fluorescent material, which reacts with the light emitted from the gas, disposed on an inner face thereof which contacts with the gas, first and second internal electrodes disposed in the inside of the sealed vessel and formed at least part thereof from an electron emitting material, and first and second external electrodes disposed in a spaced relationship from each other on an outer face side of the sealed vessel.

The cold cathode fluorescent lamp includes the

first and second internal electrodes disposed in the inside of the sealed vessel and formed at least part thereof from an electron emitting material and the first and second external electrodes disposed in a spaced relationship from each other on an outer face side of the sealed vessel.  In the cold cathode fluorescent lamp, the waveform of a voltage to be applied between the first and second internal electrodes and the timing of the voltage application as well as the waveform of a voltage to be applied between the first and second external electrodes and the timing of the voltage application can be controlled freely independently of each other.

With the cold cathode fluorescent lamp, enhancement of the lighting performance can be anticipated.  In particular, an ac voltage can be applied between the first arid second external electrodes to start lighting readily.  Further, by applying a dc voltage between the first and second internal electrodes and setting the application period of the ac voltage shorter than the application period of the dc voltage, leak current can be reduced. As a result, the variation in luminance in the longitudinal direction of the cold cathode fluorescent lamp can be prevented.

According to another embodiment of the present

invention, there is provided a cold cathode fluorescent lamp driving apparatus for driving a cold cathode fluorescent lamp which includes an optically transparent sealed vessel in which gas which emits light when electrons collide therewith is enclosed and which has a fluorescent material, which reacts with the light emitted from the gas, disposed on an inner face thereof which contacts with the gas, first and second internal electrodes disposed in the inside of the sealed vessel and formed at least part thereof from an electron emitting material, and first and second external electrodes disposed in a spaced relationship from each other on an outer face side of the sealed vessel, including a dc driving circuit operable to apply a dc voltage between the first and second internal electrodes, an ac driving circuit operable to apply an ac voltage between the first: and second external electrodes, and a changeover circuit operable to control the dc driving circuit, and the ac driving circuit such that the ac voltage is applied for a predetermined period of time to cause the electrons and the gas to collide with each other and the dc voltage is applied while the collision between the electrons and the gas continues.

The cold cathode fluorescent lamp driving apparatus

includes the dc driving circuit and the ac driving circuit, and a dc voltage is applied between the first and second internal electrodes.  Further, an ac voltage is applied between the first and second external electrodes. The cold cathode fluorescent lamp driving apparatus further includes the changeover circuit, which controls the dc driving circuit and the ac driving circuit such that the ac voltage is applied for a predetermined period of time to cause the electrons and the gas to collide with each other and the dc voltage is applied between the first and second internal electrodes while the collision between the electrons and the gas continues.  Then, lighting of the cold cathode fluorescent lamp occurs within the predetermined period of time within which the ac voltage is applied, and also after the predetermined period of time elapses, lighting of the cold cathode fluorescent lamp is continued by application of the dc voltage.  Here, the dc voltage includes also a voltage whose polarity reverses in a cycle period which is longer than that of the ac voltage.

With the cold cathode fluorescent lamp driving apparatus, when the cold cathode fluorescent lamp which includes the first and second internal electrodes and the first and second external electrodes is driven,

discharging can be started readily by performing the control of applying an ac voltage.  Then, the lighting of the cold cathode fluorescent lamp can be continued by applying a dc voltage between the first and second internal electrodes.  Further, after the application of the ac voltage stops, since no leak current appears, otherwise possible loss of the power and otherwise possible variation in luminance in the longitudinal direction of the cold cathode fluorescent lamp can be prevented.

According to a further embodiment of the present invention, there is provided a cold cathode fluorescent lamp apparatus including one or a plurality of cold cathode fluorescent lamps each including an optically transparent sealed vessel in which gas which emits light when electrons collide therewith is enclosed and which has a fluorescent material, which reacts with the light emitted from the gas, disposed on an inner face thereof which contacts with the gas, first and second internal electrodes disposed in the inside of the sealed vessel and formed at least part thereof from an electron emitting rnaterial, and first and second external electrodes disposed in a spaced relationship from each other on an outer face side of the sealed vessel, one or

a plurality of dc driving circuits each operable to apply a dc voltage between the first and second internal electrodes of a corresponding one of the cold cathode fluorescent lamps, one or a plurality of constant current circuits each operable to control the magnitude of dc current to flow between the first and second internal electrodes of a corresponding one of the cold cathode fluorescent lamps to a predetermined value, one or a plurality of ac driving circuits each operable to apply an ac voltage between the first and second external electrodes of a corresponding one of the cold cathode fluorescent lamps, and a changeover circuit operable to control the dc driving circuit or circuits and the ac driving circuit or circuits such that the ac voltage is applied for a predetermined period of time to cause the electrons and the gas to collide with each other and the dc voltage is applied while the collision between the electrons and the gas continues.

The cold cathode fluorescent lamp apparatus includes the one or plural cold cathode fluorescent lamps each including the first and second internal electrodes disposed in the inside of the sealed vessel and formed at least part thereof from an electron emitting material and the first and second external electrodes disposed in a

spaced relationship from each other on an outer face side of the sealed vessel.  The cold cathode fluorescent lamp apparatus further includes the one or plural dc driving circuits and the one or plural constant current circuits operable to drive the cold cathode fluorescent lamps. A dc voltage is applied between the first and second internal electrodes to supply fixed current, and an ac voltage is applied between the first and second external electrodes.  The cold cathode fluorescent lamp apparatus further includes the changeover circuit, which controls the dc driving circuit and the ac driving circuit such that the ac voltage is applied between the first and second external electrodes for a predetermined period of time to cause the electrons and the gas to collide with each other and the dc voltage is applied between the first and second internal electrodes while the collision between the electrons and the gas continues.  Then, lighting of the cold cathode fluorescent lamp occurs within the predetermined period of time within which the ac voltage is applied, and also after the predetermined period of time elapses, lighting of the cold cathode fluorescent lamp is continued by application of the dc voltage.  Here, the dc voltage includes also a voltage whose polarity reverses in a cycle period which is longer

than that; of the ac voltage.

With the cold cathode fluorescent lamp apparatus, discharging can be started readily, and, after the application of an ac voltage is stopped, leak current does not. appear.  Therefore, otherwise possible loss of the power and otherwise possible variation in luminance in the longitudinal direction of the cold cathode fluorescent lamp can be prevented.  In addition, since the changeover circuit controls the polarity direction of the dc current to flow through the cold cathode fluorescent lamp, the service life of the cold cathode fluorescent lamp can be extended.  Furthermore, where a plurality of cold ceithode fluorescent lamps are provided, some of the cold cathode fluorescent lamps can be selectively lit or turned off by controlling the passage and blocking of the current, for each of the cold cathode fluorescent lamps.

According to a still further embodiment of the present invention, there is provided a liquid crystal display apparatus including a liquid crystal display panel operable to display an image according to an image signal at a position thereof according to a synchronizing signal, and a cold cathode fluorescent lamp apparatus disposed on a rear face side of the liquid crystal display panel, the cold cathode fluorescent lamp

apparatus including one or a plurality of cold cathode fluorescent lamps each including an optically transparent sealed vessel in which gas which emits light when electrons collide therewith is enclosed and which has a fluorescent material, which reacts with the light emitted from the gas, disposed on an inner face thereof which contacts with the gas, first and second internal electrodes disposed in the inside of the sealed vessel and formed from an electron emitting material, and first and second external electrodes disposed in a spaced relationship from each other on an outer face side of the sealed vessel, one or a plurality of dc driving circuits each operable to apply a dc voltage between the first and second internal electrodes of a corresponding one of the cold cathode fluorescent lamps, one or a plurality of constant current circuits each operable to control the magnitude of dc current to flow between the first and second internal electrodes of a corresponding one of the cold cathode fluorescent lamps to a predetermined value, one or a plurality of ac driving circuits each operable to apply an ac voltage between the first and second external electrodes of a corresponding one of the cold cathode fluorescent lamps, and a changeover circuit operable to control the dc driving circuit or circuits

and the ac driving circuit or circuits such that the ac voltage is applied for a predetermined period of time synchronized with the synchronizing signal to cause the electrons and the gas to collide with each other and the dc voltage is applied while the collision between the electrons and the gas continues to control the polarity direction and the passage and blocking of the dc current to flow in the cold cathode fluorescent lamp or each of the cold cathode fluorescent lamps.

The liquid crystal display apparatus includes the liquid crystal display panel operable to display an image according to an image signal at a position thereof according to a synchronizing signal, and a cold cathode fluorescent lamp apparatus disposed on a rear face side of the liquid crystal display panel.  The cold cathode fluorescent lamp apparatus includes the one or plural cold cathode fluorescent lamps each including the first and second internal electrodes disposed in the inside of the sealed vessel and the first and second external electrodes disposed in a spaced relationship from each other on an outer face side of the sealed vessel.  The cold cathode fluorescent apparatus controls lighting of the cold cathode fluorescent lamps.  The cold cathode fluorescent lamp apparatus further includes the one or

plural dc driving circuits operable to drive the cold cathode fluorescent lamps.  Thus, it is possible to apply a dc voltage between the first and second internal electrodes of each cold cathode fluorescent lamp and apply an ac voltage between the first and second external electrodes of each cold cathode fluorescent lamp.  The cold cathode fluorescent lamp apparatus further includes the changeover circuit, which controls the dc driving circuit and the ac driving circuit such that the ac voltage is applied between the first and second external electrodes of each cold cathode fluorescent lamp for a predetermined period of time synchronized with the synchronizing signal to cause the electrons and the gas to collide with each other and the dc voltage is applied between the first; and second internal electrodes while the collision between the electrons and the gas continues Then, lighting of the cold cathode fluorescent lamp occurs within the predetermined period of time within which the ac voltage is applied, and also after the predetermined period of time elapses, lighting of the cold cathode fluorescent lamp is continued by application of the dc voltage.  Here, the dc current includes also

current, whose polarity reverses in a cycle period which

is longer than that of the ac voltage.

With the liquid crystal display apparatus, discharging can be started readily, and, after the application of an ac voltage is stopped, leak current does not appear.  Therefore, otherwise possible loss of the power and otherwise possible variation in luminance in the longitudinal direction of the cold cathode fluorescent lamp can be prevented.  Further, the service life of the cold cathode fluorescent lamp can be extended by changing over the polarity direction of the dc current Furthermore, lighting and turning off of the cold cathode fluorescent lamp can be performed in response to the synchronizing signal. Where a plurality of cold cathode fluorescent lamps are provided, some of the cold cathode fluorescent lamps can be selectively lit or turned off by controlling the passage and blocking of the dc current to flow through each of the cold cathode fluorescent lamps thereby to achieve enhancement of the picture quality of an image to be displayed on the liquid crystal display apparatus.

According to a yet further embodiment of the present invention, there is provided a control method for a cold cathode fluorescent lamp which includes an optically transparent sealed vessel in which gas which emits light when electrons collide therewith is enclosed

and which has a fluorescent material, which reacts with the light emitted from the gas, disposed on an inner face thereof which contacts with the gas, first and second internal electrodes disposed in the inside of the sealed vessel and formed at least part thereof from an electron emitting material, and first and second external electrodes disposed in a spaced relationship from each other on an outer face side of the sealed vessel, the control method including the steps of applying an ac voltage between the first and second external electrodes for a predetermined period of time to cause the electrons and the gas to collide with each other, and applying a dc voltage between the first and second internal electrodes while the collision between the electrons and the gas continues.

The control method for a cold cathode fluorescent lamp is for controlling a cold cathode fluorescent lamp which includes first and second internal electrodes formed at least part thereof from an electron emitting material, and first and second external electrodes disposed in a spaced relationship from each other on an outer face side of the sealed vessel.  In the control method, control is performed in the following manner.  In particular, an ac: voltage is applied between the first

and second external electrodes for a predetermined period of time to cause the electrons and the gas to collide with each other thereby to light the cold cathode fluorescent lamp.  Then, a dc voltage is applies between the first; and second internal electrodes while the collision between the electrons and the gas continues. Consequently, also after the predetermined period of time elapses, the lighting of the cold cathode fluorescent lamp is continued by the application of the dc voltage. Here, the dc current includes also current whose polarity reverses in a cycle period which is longer than that of the ac voltage.

With the control method for a cold cathode

fluorescent lamp, discharging can be started readily, and, after the application of an ac voltage is stopped, leak current does not appear.  Therefore, the loss of the power can be reduced, and otherwise possible variation in luminance in the longitudinal direction of the cold cathode fluorescent lamp can be prevented.

According to a yet further embodiment of the present: invention, there is provided a control method for a liquid crystal display apparatus which includes a liquid crystal display panel operable to display an image according to an image signal at a position thereof

according to a synchronizing signal, and a cold cathode fluorescent lamp apparatus disposed on a rear face side of the liquid crystal display panel and including one or a plurality of cold cathode fluorescent lamps each including an optically transparent sealed vessel in which gas which emits light when electrons collide therewith is enclosed and which has a fluorescent material, which reacts with the light emitted from the gas, disposed on an inner face thereof which contacts with the gas, first and second internal electrodes disposed in the inside of the sealed vessel and formed from an electron emitting material, and first and second external electrodes disposed in a spaced relationship from each other on an outer face side of the sealed vessel, the control method including the steps of applying an ac voltage between the first and second external electrodes for a predetermined period of time according to the synchronizing signal to cause the electrons and the gas to collide with each other, and controlling the polarity direction and the passage and. blocking of dc current to flow in the cold cathode fluorescent lamp while the collision between the electrons and the gas continues.

The control method for a liquid crystal display apparatus is for controlling a liquid crystal display

apparatus which includes a liquid crystal display panel and a cold cathode fluorescent lamp apparatus.  In the control method, control is performed in the following manner.  In particular, an ac voltage is applied between the first and second external electrodes for a predetermined period of time according to the synchronizing signal to cause the electrons and the gas to collide with each other to light the cold cathode fluorescent lamp.  Then, the polarity direction and the passage and blocking of dc current to flow in the cold cathode fluorescent lamp are controlled while the collision between the electrons and the gas continues. Where the dc current to flow through the cold cathode fluorescent lamp is supplied, the cold cathode fluorescent lamp keeps its lighting, but where the dc current: to flow through the cold cathode fluorescent lamp, the cold cathode fluorescent lamp stops the lighting. Here, the dc current includes also current whose polarity reverses in a cycle period which is longer than that of the ac voltage.

With the control method for a liquid crystal display apparatus, discharging can be started readily, and, after the application of an ac voltage is stopped, leak current does not appear.  Therefore, otherwise

possible loss of the power and otherwise possible variation an luminance in the longitudinal direction of the cold cathode fluorescent lamp can be prevented. Further, the service life of the cold cathode fluorescent lamp can be extended by changing over the polarity direction of the dc current.  Furthermore, lighting and turning off of the cold cathode fluorescent lamp can be performed in response to the synchronizing signal.  Where a plurality of cold cathode fluorescent lamps are provided, some of the cold cathode fluorescent lamps can be selectively lit or turned off by controlling the passage and blocking of the dc current to flow through each of the cold cathode fluorescent lamps thereby to achieve enhancement of the picture quality of an image to be displayed on the liquid crystal display apparatus.

According to an additional embodiment of the present, invention, there is provided a cold cathode fluorescent lamp apparatus including one or a plurality of cold cathode fluorescent lamps each including an optically transparent sealed vessel in which gas which emits light when electrons collide therewith is enclosed and which has a fluorescent material, which reacts with the light emitted from the gas, disposed on an inner face thereof which contacts with the gas, and first and second

internal electrodes disposed in the inside of the sealed vessel and formed from an electron emitting material, one or a plurality of dc driving circuits each operable to apply a dc voltage between the first and second internal electrodes of a corresponding one of the cold cathode fluorescent lamps, one or a plurality of ac driving circuits each operable to apply an ac voltage between the first and second internal electrodes of a corresponding one of the cold cathode fluorescent lamps, one or a plurality of current direction control and constant current circuits each operable to control the magnitude of current to flow between the first and second internal electrodes of a corresponding one of the cold cathode fluorescent lamps to a predetermined magnitude, and a changeover circuit operable to control the dc driving circuit: or circuits and the ac driving circuit or circuits such that the ac voltage is applied for a predetermined period of time to cause the electrons and the gas to collide with each other and the dc voltage is applied while the collision between the electrons and the gas continues to control the polarity direction and the passage and blocking of the dc current to flow in the cold cathode fluorescent lamp or each of the cold cathode fluorescent lamps,

The cold cathode fluorescent lamp apparatus includes the one or plural cold cathode fluorescent lamps each including first and second internal electrodes disposed in the inside of the sealed vessel.  The cold cathode fluorescent lamp apparatus further includes a dc driving circuits, an ac driving circuits and a current direction control and constant current circuit for driving each of the cold cathode fluorescent lamp.  In the cold cathode fluorescent lamp, a dc voltage/ac voltage can be applied between the first and second internal electrodes, and the magnitude of the current can be controlled.  The cold cathode fluorescent lamp apparatus further includes the changeover circuit which controls the ac voltage to be applied for a predetermined period of time to cause the electrons and the gas to collide with each other and controls the polarity direction and the passage and blocking of the dc current to flow in the cold cathode fluorescent lamp or each of the cold cathode fluorescent lamps.  Then, lighting of the cold cathode fluorescent lamp occurs within a predetermined period within which the ac voltage is applied, and also after the predetermined period of time elapses, the lighting of the cold cathode fluorescent lamp is continued by the application of the dc voltage.  Here, the dc current

includes also current whose polarity reverses in a cycle period which is longer than that of the ac voltage.

With the cold cathode fluorescent lamp apparatus, also where the cold cathode fluorescent lamp used includes only the internal electrodes, discharging can be started readily.  Further, after the application of an ac voltage is stopped, leak current does not appear. Therefore, the loss of the power can be reduced, and otherwise possible variation in luminance in the longitudinal direction of the cold cathode fluorescent lamp can be prevented.  Further, the changeover circuit can control the polarity direction of the current to flow through the cold cathode fluorescent lamp, and can extend the service life of the cold cathode fluorescent lamp by changing over the polarity direction of the dc current. Furthermore, where a plurality of cold cathode fluorescent lamps are provided, some of the cold cathode fluorescent lamps can be selectively lit or turned off.

According to another additional embodiment of the present: invention, there is provided a control method for a cold cathode fluorescent lamp which includes an optically transparent sealed vessel in which gas which emits light when electrons collide therewith is enclosed and which has a fluorescent material, which reacts with

the light emitted from the gas, disposed on an inner face thereof which contacts with the gas, and first and second internal electrodes disposed in the inside of the sealed vessel and formed at least part thereof from an electron emitting material, the control method including the steps of applying an ac voltage between the first and second external electrodes for a predetermined period of time to cause the electrons and the gas to collide with each other, and applying a dc voltage between the first and second internal electrodes while the collision between the electrons and the gas continues.

The control method for a cold cathode fluorescent lamp is for controlling a cold cathode fluorescent lamp which includes first and second internal electrodes disposed formed from an electron emitting material.  In the control method, control is performed in the following manner.  In particular, an ac voltage is applied between the first and second internal electrodes for a predetermined period of time to cause the electrons and the gas to collide with each other to light the cold cathode fluorescent lamp.  Then, a dc voltage is applied between the first, and second internal electrodes while the collision between the electrons and the gas continues so that, also after the predetermined period of time

elapses, the lighting of the cold cathode fluorescent lamp is continued by the application of the dc voltage. Here, the dc current includes also current whose polarity reverses in a cycle period which is longer than that of the ac voltage.

With the control method for a cold cathode fluorescent lamp, also where the cold cathode fluorescent lamp used includes only the internal electrodes, discharging can be started readily, and, after the application of an ac voltage is stopped, leak current does not appear.  Therefore, otherwise possible loss of the power and otherwise possible variation in luminance in the longitudinal direction of the cold cathode fluorescent lamp can be prevented.

The above and other features and advantages of the present: invention will become apparent from the following description and the appended claims, taken in conjunction with the accompanying drawings in which like parts or elements denoted by like reference symbols.

BRIEF DESCRIPTION OF THE DRAWINGS

FIGS, 1A and 1B are schematic views showing a cold cathode fluorescent lamp to which the present invention is applied;

FIG. 2 is a block diagram showing a cold cathode fluorescent lamp apparatus according to a first embodiment of the present invention;

FIG. 3 is circuit diagram showing a dc driving circuit shown in FIG. 2 ;

FIG. 4 is a circuit diagram showing an ac driving circuit: shown in FIG. 2 ;

FIG. 5 is a circuit diagram showing a constant current: circuit shown in FIG. 2 ;

FIGS. 6A to 6E are timing charts of the cold cathode fluorescent lamp apparatus of FIG. 2;

FIG. 7 is a circuit diagram showing a cold cathode fluorescent; lamp apparatus according to a second embodiment of the present invention;

FIGS, 8A to 8C are timing charts of the cold cathode fluorescent lamp apparatus of FIG. 7;

FIG. 9 is a block diagram showing a liquid crystal display apparatus according to the first embodiment of the present invention;

FIG. 10 is a circuit diagram showing a cold cathode fluorescent lamp apparatus used in the liquid crystal display apparatus of FIG. 9;

FIGS. 1 LA to 11C are timing charges of the cold cathode fluorescent lamp apparatus of FIG. 10;

FIGS. 12A to 12C are timing charts of the liquid crystal display apparatus of FIG. 9;

FIG. 13 is a circuit diagram showing a cold cathode fluorescent lamp apparatus used in a liquid crystal display apparatus according to the second embodiment of the present invention;

FIG. 14 is a circuit diagram showing another cold cathode fluorescent lamp apparatus used in the liquid crystal display apparatus according to the second embodiment;

FIGS. 15A to 15C are timing charts of the cold cathode fluorescent lamp apparatus of FIG. 14;

FIGS. 16 to 20 are circuit diagrams illustrating operation of the cold cathode fluorescent lamp apparatus of FIG. 14;

FIG. 21 is a circuit diagram showing a cold cathode fluorescent lamp apparatus according to a third embodiment of the present invention;

FIG. 22 is a circuit diagram of a current direction controlling constant current circuit shown in FIG. 21;

FIGS. 23A to 23F are timing charts of the cold cathode fluorescent lamp apparatus of FIG. 21;

FIG. 24 is a circuit diagram illustrating an operation principle of the dc driving circuit of the cold

cathode fluorescent lamp apparatus of FIG. 2;

FIG. 25 is a circuit diagram showing part of a cold cathode:- fluorescent lamp apparatus according to a fourth embodiment of the present invention;

FIG. 26 is a modification to the cold cathode fluorescent lamp apparatus of FIG. 25;

FIG. 27 is a circuit diagram showing a cold cathode fluorescent lamp apparatus according to a fifth embodiment of the present invention;

FIG. 28 is a circuit diagram showing a current direction control circuit shown in FIG. 27;

FIG. 29 is a circuit diagram showing a modification to the cold cathode fluorescent lamp of FIG. 27;

FIG. 30 is a circuit diagram showing a cold cathode fluorescent lamp apparatus according to a sixth embodiment of the present invention;

FIG. 31 is a circuit diagram showing a driving waveform control circuit shown in FIG. 30;

FIGS. 32 and 33 are circuit diagrams showing modifications to the cold cathode fluorescent lamp apparatus of FIG. 30;

FIG. 34 is a circuit diagram showing a cold cathode fluorescent lamp apparatus according to a seventh embodiment of the present invention;

FIG. 35 is a circuit diagram showing a modification to the cold cathode fluorescent lamp apparatus of FIG. 34 ;

FIG. 36 is a timing chart illustrating a relationship of a resonance frequency to a band-pass filter and a low-pass filter of the cold cathode fluorescent lamp of FIG. 34;

FIG. 37 is a timing chart illustrating a

relationship among the low-pass filter shown in FIG. 34, a signal and a resonance frequency;

FIG. 38 is a waveform diagram illustrating a waveform of the signal shown in FIG. 37; and

FIGS. 39 to 43 are circuit diagrams showing various modifications to the cold cathode fluorescent lamp apparatus of the embodiments.

DETAILED DESCRIPTION OF THE PREFERRED EMBODIMENTS

First, a cold cathode fluorescent lamp 10 to which an embodiment of the present invention is applied is described with reference to FIGS. 1A and 1B.  FIG. 1A shows a longitudinal section of the cold cathode fluorescent lamp 10, and FIG. 1B shows a longitudinal section of part of the cold cathode fluorescent lamp 10 in an enlarged scale.

The cold cathode fluorescent lamp 10 includes a sealed vessel 11, conductive materials 17a and 17b, internal electrodes 17c and 17d, and external electrodes 18a and 18b.  The sealed vessel 11 has a generally cylindrical shape and is made of glass which is a material having optical transparency and an electric insulating property.  At least one of the internal electrodes 17c and 17d is formed from an electron emitting material.
