Repository: anandvc/allindianpatents

File: patents/256228-uv-absorbing-gray-glass-composition.html
Indian Patents. 256228:"UV ABSORBING GRAY GLASS COMPOSITION"

Indian Patents

Recently Granted Patents

  Recently Published Patents

Title of Invention	"UV ABSORBING GRAY GLASS COMPOSITION"

Abstract	A novel glass composition is disclosed. The glass composition includes a base glass composition made up of SiO2 from 65 to 75 weight percent, Na2O from 10 to 20 weight percent, CaO from 5 to 15 weight percent, MgO from 0 to 5 weight percent, AI2O3 from 0 to 5 weight percent, K2O from 0 to 5 weight percent, B2O3 0 to 5%, and MnO2 0 to 0.5%, and a colorant and property modifying material portion made up of total iron up to 0.65 weight percent, Se ranging from 2 PPM to 10 PPM , at least one UV absorber selected from CeO2, V2O5, TiO2 and MoO3, CoO up to 20 PPM, and Cr2O3 up to 75 PPM, wherein the glass composition has a redox ratio ranging from 0.2 to 0.6.	

Full Text	UV ABSORBING GRAY GLASS COMPOSITION

FIELD OF THE INVENTION

The present invention relates to glass compositions, particularly to gray glass compositions with good ultraviolet ("UV") absorbance properties.

BACKGROUND OF THE INVENTION

Glass substrates are used in a variety of applications such as automotive applications, architectural applications, aerospace applications, etc. Depending on the end use of the glass substrate, it will be desirable for the glass substrate to exhibit certain (a) aesthetic properties, such as, but not limited to, color and (b) solar control properties, such as, but not limited to, total solar energy transmittance ("TSET"), infrared transmittance and ultraviolet transmittance.

For example, glass substrates are used in automotive applications as automotive vision panels (i.e., front windows, sidelights, etc.). Automotive vision panels need to exhibit a desirable color. At present, desirable colors for automotive vision panels include blue, green and gray. Further, if the automotive vision panel is used as a front windshield in a vehicle driven in the United States, it will have to exhibit a visible light transmittance ("Lta") of equal to or greater than 70%. Countries other than the United States have different Lta requirements for front windshields.

One of the ways the aesthetic properties and solar control properties of a glass substrate can be modified involves changing the chemical composition (i.e., the type of materials that make up the glass composition and/or the weight percentages of the various

materials in the glass composition) of the glass substrate. Oftentimes, colorants and/or other materials capable of modifying the solar properties of a glass composition are added to a well known base glass composition such as a soda-lime-silica base glass composition to provide a glass substrate capable of exhibiting unique performance properties. Although the effect of one colorant or one material capable of modifying the solar properties of a glass composition may be known (for example, it is known that adding FeO to a base glass composition increases the infrared (IR) absorption of the glass composition), it is the essence of invention to use various colorants and/or materials capable of modifying the solar properties of a glass composition, each colorant or material capable of producing a unique effect individually, to collectively achieve a combination of performance properties.

According to the present invention, novel materials are added in novel amounts to a soda-lime-silica base glass composition to provide glass substrates capable of exhibiting the desired aesthetic and solar control properties. The combination of desired aesthetic and solar control properties realized by the glass composition in a substrate at a thickness of 3.9 mm (0.1535 inches) of the present invention are as follows:

1.	a neutral gray color characterized by a dominant wavelength in the range

of 480 to 580 nanometers and an excitation purity of equal to or less than 8%;

2.	a visible light transmittance (Lta) of 60% or greater;

3.	a total solar infrared transmittance (TSIR) equal to or less than 40%;

4.	a total solar energy transmittance (TSET) equal to or less than 60%; and

5.	a total solar ultraviolet transmittance (ISOUV) of equal to or less than

30%.

SUMMARY OF THE INVENTION

In a non-limiting embodiment, the invention is a glass composition comprising a base glass composition comprising Si02 65 to 75 weight percent, Na2O 10 to 20 weight percent, CaO 5 to 15 weight percent, MgO 0 to 5 weight percent, A12O3 0 to 5 weight percent, K20 0 to 5 weight percent, B2O3 0 to 5% and MnO2 0 to 0.5%, and a colorant and property modifying material portion comprising total iron up to 0.65 weight percent, Se ranging from 2 PPM to 10 PPM, at least one UV absorber selected from Ce02, V2O5, TiO2 and Mo03, CoO up to 20 PPM, and Cr203 up to 75 PPM, wherein the glass composition has a redox ratio ranging from 0.2 to 0.6.

In another embodiment, the invention is a glass sheet formed from a glass composition comprising a base glass composition comprising SiO2 65 to 75 weight percent, Na20 10 to 20 weight percent, CaO 5 to 15 weight percent, MgO 0 to 5 weight percent, A12O3 0 to 5 weight percent, K2O 0 to 5 weight percent, B2O3 0 to 5% and MnO2 0 to 0.5%, and a colorant and property modifying material portion comprising total iron up to 0.65 weight percent, Se ranging from 2 PPM to 10 PPM, at least one UV absorber selected from Ce02, V2O5, TiO2 and MoO3, CoO up to 20 PPM, and Cr2O3 up to 75 PPM, wherein the glass composition has a redox ratio ranging from 0.2 to 0.6 and wherein the glass sheet exhibits one or more of the following properties at a thickness of 3.9 mm (0.1535"): (a) a gray color characterized by a dominant wavelength in the range of 480 to 580 nanometers and an excitation purity of equal to or less than 8%; (b) an Lta of equal to or greater than 65%; (c) a total solar infrared transmittance (TSIR) equal to or less than 35%; (d) a total solar energy transmittance (TSET) equal to or less man 55%; and (e) a total solar ultraviolet transmittance (ISOUV) of equal to or less than 30%.

DESCRIPTION OF THE INVENTION

As used herein, all numbers expressing dimensions, physical characteristics, processing parameters, quantities of ingredients, reaction conditions, and the like, used in the specification and claims are to be understood as being modified in all instances by the term "about". Accordingly, unless indicated to the contrary, the numerical values set forth in the following specification and claims may vary depending upon the desired properties sought to be obtained by the present invention. At the very least, and not as an attempt to limit the application of the doctrine of equivalents to the scope of the claims,

each numerical value should at least be construed in light of the number of reported significant digits and by applying ordinary rounding techniques. Moreover, all ranges disclosed herein are to be understood to encompass the beginning and ending range values and any and all subranges subsumed therein. For example, a stated range of "1 to 10" should be considered to include any and all subranges between (and inclusive of) the minimum value of 1 and the maximum value of 10; that is, all subranges beginning with a minimum value of 1 or more and ending with a maximum value of 10 or less, e.g., 1.0 to 3.8, 6.6 to 9.7 and 5.5 to 10.

As used herein, the term "weight percent" when used to describe the amount of material in a glass composition means the weight percent based on the total weight of the glass composition.

The glass composition of the present invention comprises (a) a base glass portion and (b) a colorant and solar performance property modifying portion. According to the present invention, the base glass portion includes the components shown in Table 1 below in the specified amounts.

Table 1. Base Glass Portion

(Table Removed)

The described base glass portion is referred in the art as a "soda-lime-silica" glass composition.

According to the present invention, various colorants and materials capable of modifying the solar performance properties of the glass are added to the base glass composition. Both colorants and materials capable of modifying the solar performance properties of the glass are referred to herein as "colorants and property modifying materials". The colorants and property modifying materials of the glass composition of the present invention include: iron oxide ("Fe2O3" and "FeO"), cerium oxide ("CeO2"), selenium ("Se"), titanium oxide ("TiO2"), erbium oxide ("Er2O3"), neodymium oxide ("Nd203"), vanadium oxide ("V2O5"), cobalt oxide ("CoO"), chromium oxide ("Cr2O3") and nickel oxide ("Ni2O3").

According to the present invention, iron can be present in the glass composition as both ferric oxide (Fe2O3) and ferrous oxide (FeO). As is well known in the art, Fe2O3 is a strong absorber of ultraviolet radiation and is a yellow colorant. As is well known in the art, FeO is a strong absorber of infrared radiation and is a blue colorant.

The "total iron" present in the glass composition of the invention is expressed as "Fe2O3 " as is standard practice in the industry. This does not imply that all of the iron present in the glass composition is in the form of Fe2O3 . The total iron in the glass composition of the present invention ranges up to 0.65 weight percent based on the total weight of the glass composition, for example, from 0.28 to 0.6 weight percent, or from 0.3 to 0.35 weight percent.

The amount of iron present in the ferrous state in the glass composition of the present invention is expressed as "FeO" as is standard practice in the industry. Although the amount of iron in the ferrous state is expressed as FeO, the entire amount in the ferrous state may not actually be present in the glass as FeO.

The glass composition of the present invention has a certain "redox ratio". As used herein, the "redox ratio" is the amount of iron in the ferrous state (expressed as "FeO") divided by the amount of total iron (expressed as "Fe2O3 "). Glass compositions according to the present invention have a redox ratio ranging from 0.2 to 0.6, for example, from 0.25 to 0.55, or from 0.45 to 0.55.

According to the present invention, Se is added to the glass composition of the present invention. Se is known in the art as a pink colorant. The amount of Se in the glass composition ranges from 2 PPM to 10 PPM, for example from 3 PPM to 7 PPM.

According to the present invention, well known UV absorbers such as CeO2, V2O5, TiO2 and/or molybdenum oxide ("MoO3") are added to the glass composition. Typically, the higher the redox ratio of the glass, the more UV absorbers are required to make up for the loss of UV absorption provided by Fe2O3 . In a non-limiting embodiment of the invention, CeO2 is added to the glass composition in an amount ranging from 0.2 weight percent to 3.0 weight percent, for example, from 0.5 weight percent to 2.5 weight percent. In an another non-limiting embodiment of the invention, TiO2 is added to the glass composition in an amount ranging from 0.1 weight percent to 1.0 weight percent, for example, from 0.2 weight percent to 0.5 weight percent. In yet another non-limiting embodiment of the invention, MoO3 is added to the glass composition in an amount ranging from 0.005 weight percent to 0.075 weight percent, for example, from 0.015 weight percent to 0.045 weight percent.

According to the present invention, vanadium oxide ("V2O5) can be added to the glass composition. Vanadium is known in the art as an absorber of both UV and IR radiation, depending on its valence state, and as a yellow-green colorant. V2O5 in the +5 valence state is an UV absorber. V2O4 in the +4 valence state is an IR absorber. In a non-limiting embodiment of the invention, the amount of V205 in the glass composition is equal to or less than 0.3 weight percent, for example, equal to or less than 0.2 weight percent, or equal to or less than 0.1 weight percent.

According to the present invention, Er2O3 can be added to the glass composition. Er2O3 is known in the art as a pink colorant. In a non-limiting embodiment of the invention, the amount of Er2O3 in the glass composition is equal to or less than 3 weight

percent, for example, from 0.1 weight percent to 2 weight percent, or from 0.5 weight percent to 1.7 weight percent.

According to the present invention, Nd2O3 can be added to the glass composition. Nd20s is known in the art as a blue colorant. In a non-limiting embodiment of the invention, the amount of Nd2O3 in the glass composition is equal to or less than 3 weight percent, for example, from 0.1 weight percent to 1 weight percent, or from 0.1 weight percent to 0.5 weight percent.

According to the present invention, CoO is added to the glass composition. CoO is known in the art as a blue colorant. In a non-limiting embodiment of the invention, the amount of CoO in the glass composition is equal to or less than 20 PPM, for example, equal to or less than 15 PPM, or equal to or less than 11 PPM.

According to the present invention, Cr2O3 is added to the glass composition. Cr2O3 is known in the art as a green colorant and a UV absorber. In a non-limiting • embodiment of the invention, the amount of Cr2O3 in the glass composition is equal to or less than 75 PPM, for example, equal to or less than 50 PPM.

According to the present invention, Ni2O3 can be added to the glass composition. Ni2O3 is known in the art as a brown colorant. In a non-limiting embodiment of the invention, the amount of Ni2O3 in the glass composition is equal to or less than 50 PPM, for example, equal to or less than 25 PPM, or equal to or less than 10 PPM.

The glass composition of the present invention can be produced by conventional glass making processes. For example, the glass composition can be formed from batch materials via crucible melts, a sheet drawing process, a float glass process, etc. Typically, well known batch materials are mixed with colorants and property modifying

materials and processed into the glass compositions of the present invention. In a non-limiting embodiment, the glass composition of the present invention is formed via a float glass process as is well known in the art.

As a result of the raw materials/equipment used to form the glass compositions, certain impurities, such as SrO and ZrO2, are likely to be present in the final glass composition. Such materials are present in the glass composition in minor amounts and are referred to herein as "tramp materials". The tramp materials have minimal, if any impact on the properties of the glass.

In a non-limiting embodiment of the invention, the glass composition is formed into a glass substrate. Glass substrates having various thicknesses can be formed. For example, glass substrates having a thickness of up to 24 mm can be formed.

In a non-limiting embodiment, the present invention encompasses a glass substrate having a thickness of 3.9 mm (0.1535 inches) that exhibits the following performance properties:

1.	a gray color characterized by a dominant wavelength in the range of 480

to 580 nm, for example, 490-570 nm, or 500-560 nm, and an excitation purity of equal to

or less than 8%, for example, equal to or less than 6%, or equal to or less than 4%;

2.	an Lta of equal to or greater than 60%, for example, equal to or greater

than 65%, or equal to or greater than 70%;

3.	a total solar infrared transmittance (TSIR) equal to or less than 40%, for

example, equal to or less than 35%, or equal to or less than 30%;

4.	a total solar energy transmittance (TSET) equal to or less than 60%, for

example, equal to or less than 55%, or equal to or less than 50%; and

5.  a total solar ultraviolet transmittance (ISOUV) of equal to or less than 30%, for example, equal to or less than 25%, or equal to or less than 20%.

The abovementioned performance properties are measured as described below:

1.	Visible light transmittance (Lta) was measured using C.I.E. 1931 standard

illuminant "A" over the wavelength range 380 to 770 nanometers at 10 nanometer

intervals.

2.	Total solar ultraviolet transmittance (ISOUV) was measured over the

wavelength range 280 to 380 nanometers at 5 nanometer intervals according to ISO 9050.

3.	Total solar infrared transmittance (TSIR) was measured over the

wavelength range 800 to 2100 nanometers at 50 nanometer intervals.

4.	Total solar energy transmittance (TSET) represents a computed value

based on measured transmittances from 300 to 2100 nanometers at 50 nanometer

intervals.

5.	Color was measured in terms of dominant wavelength and excitation

purity using a C.I.E. 1931 standard illuminant "C" with a 2° observer.

All solar transmittance data was calculated using Parry Moon air mass 2.0 solar data. The transmittance values were integrated over the wavelength range using the Rectangular Rule as is well known in the art.

The spectral properties provided herein are reported at normal angles of incidence. If the angle of incidence relative to the surface normal was increased, the magnitude would change of both the reflected light and absorbed light resulting in a change in the magnitude of the transmitted light.

Also, if the angle of incidence relative to the surface normal was increased, more light, proportionally, is lost due to absorption by the article. This is because the effective path of light traveling through a transparent article of a finite thickness increases proportionally to the inverse of the cosine of the angle of incidence.

In summary, the transmitted magnitude of unpolarized light through a transparent article such as glass is generally less at non-normal angles of incidence than at normal incidence. The previous is true at any given wavelength and is valid for integrated spectral properties such as ISOUV, Lta, TSET, etc. As an example, an automotive windshield at installation angle transmits less ultraviolet, visible or infrared energy or light than the same article measured at normal incidence.

m a non-limiting embodiment of the invention, the glass substrate is used as a glass vision panel. In another non-limiting embodiment of the invention, at least one glass substrate is used to form a laminated article such as an automotive windshield.

EXAMPLES

The present invention is illustrated by the following non-limiting examples. Examples 1-10 were prepared in the following manner. The ingredients shown in Table 2 were weighed out and mixed. Half of the batch materials were placed in a 4 inch silica crucible and heated to 2,450°F (1,343°C). The temperature of the crucible was then held at 2,450°F (1,343°C) for 30 minutes. The molten batch material was then heated to 2,500°F (1,371°C) and held at that temperature for 30 minutes. The molten batch material was then heated to a temperature of 2,550°F (1,399°C) and after the other half of the batch materials were added to the crucible, it was held at that temperature for 30

ninutes. The molten batch material was then heated to a temperature of 2,600°F (1,427°C) and held at that temperature for 1 hour. Next, the molten glass was fritted in water, dried and reheated to 2,650°F (1,454°C) in a platinum crucible for two hours. The molten glass was then poured out of the crucible to form a slab and annealed. Samples were cut from the slab and ground and polished for analysis.

Table 2. Raw Materials for the Batch

(Table Removed)

The glass composition for each Example was determined using a RIGAKU 3370 X-ray rescence spectrometer. The results of the analysis are shown in Table 3.

Table 3. Glass Compositions according to the Present Invention

(Table Removed)

The spectral performance properties of the examples were determined using a Perkin-Elmer Lambda 9 UV/VIS/NIR spectrophotometer. The performance properties for a 3.9 mm thick sample are shown in Table 4.

Table 4. Performance Properties for a 3.9 mm Thick Glass Substrates according to the Present Invention

(Table Removed)

Based on Table 4, the glass composition of the present invention can be used to form glass substrates that exhibit the various performance properties. The non-limiting examples show a glass composition having a gray color can be formed having an Lta ranging from 60% to 80%, for example, from 65% to 77%; a ISOUV ranging from 5% to 27%, for example, from 10% to 25%; a TSIR ranging from 25% to 55%, for example, from 30% to 50%; a TSET ranging from 40% to 65%, for example, from 45% to 60%; a DW ranging from 510 nm to 582 nm, for example, from 515 nm to 577 nm; and a Pe up to 6.5%.

It will be readily appreciated by those skilled in the art that modifications may be made to the invention without departing from the concepts disclosed in the foregoing description. Such modifications are to be considered as included within the scope of the invention. Accordingly, the particular embodiments described in detail hereinabove are

illustrative only and are not limiting as to the scope of the invention, which is to be given the full breadth of the appended claims and any and all equivalents thereof.

We claim:

1.	A glass composition comprising a base glass composition, comprising:

SiO2	65 to 75 weight percent,

Na2O	10 to 20 weight percent,

CaO	5 to 15 weight percent,

MgO	0 to 5 weight percent,

Al2O3	0 to 5 weight percent,

K2O	0 to 5 weight percent,

B2O3	0 to 5%, and

MnO2	0 to 0.5%

and a colorant and property modifying material portion comprising: total iron up to 0.65 weight percent, Se ranging from 2 PPM to 10 PPM,

at least one UV absorber selected from CeO2, V2O5, TiO2 and MoO3, CoO up to PPM, and Cr2O3 up to 75 PPM, wherein the glass composition has a redox ratio ranging from 0.2 to 0.6.

2.	The glass composition as claimed in claim 1, wherein the UV absorber is CeO2 present in an amount ranging from 0.2 weight percent to 3.0 weight percent.

3.	The glass composition as claimed in claim 1, wherein the UV absorber is TiO2 present in an amount ranging from 0.1 weight percent to 1.0 weight percent.

4.	The glass composition as claimed in claim 1, wherein the total iron ranges from 0.28 to 0.6 weight percent.

5.	The glass composition as claimed in claim 1, wherein the Se ranges from 3 PPM to 7 PPM.

6.	The glass composition as claimed in claim 1, further comprising Er2Ch ranging from 0.1 weight percent to 2 weight percent.

7.	The glass composition as claimed in claim 1, further comprising Nd2O3 ranging from 0.1 weight percent to 1 weight percent.

8.	The glass composition as claimed in claim 1, wherein the UV absorber is V2O5 present in an amount equal to or less than 0.2 weight percent.

9.	The glass composition as claimed in claim 1, wherein the UV absorber is MoO3 present in an amount ranging from 0.005 to 0.075 weight percent.

10.	The glass composition as claimed in claim 1, wherein the Cr2O3 is equal to or less than 50 PPM.

11.	The glass composition as claimed in claim 1, further comprising Ni2O3 in an amount equal to or less than 50 PPM.

12.	The glass composition as claimed in claim 1, wherein the redox ratio ranges from 0.25 to 0.55.

13.	A glass sheet made from the composition as claimed in claim 1 to 12.

14.	The glass sheet as claimed in claim 13 that exhibits one or more of the following properties at a thickness of 3.9 mm (0.1535"): (a) a gray color characterized by a dominant wavelength in the range of 480 to 580 nanometers and an excitation purity of equal to or less than 8%; (b) an Lta of equal to or greater than 60%; (c) a total solar infrared transmittance (TSIR) equal to or less than 40%; (d) a total solar energy transmittance (TSET) equal to or less than 60%; and (e) a total solar ultraviolet transmittance (ISOUV) of equal to or less than 30%.

15.	The glass sheet as claimed in claim 14 that exhibits one or more of the following properties at a thickness of 3.9 mm (0.1535"): (a) an Lta of equal to or greater

than 65%; (b) an total solar infrared transmittance (TSIR) equal to or less than 35%; (c) a total solar energy transmittance (TSET) equal to or less than 55%; and (d) a total solar ultraviolet transmittance (ISOUV) of equal to or less than 25%.

16.	A laminated article incorporating a glass sheet according to claim 13.

17.	A glass sheet formed from a glass composition comprising a base glass composition comprising:

SiO2  65 to 75 weight percent,

Na2O  10 to 20 weight percent,

CaO  5 to 15 weight percent,

MgO  0 to 5 weight percent,

Al2O3 0 to 5 weight percent, and

K20  0 to 5 weight percent,

B2O3  0 to 5%, and

MnO2 0 to 0,5% and a colorant and property modifying material portion comprising total iron up to 0.65 weight percent, Se ranging from 2 PPM to 10 PPM,

at least one UV absorber selected from CeO2, V2O5, TiO2 and M0O3, CoO up to 11 PPM, and Cr2O3 up to 75 PPM,

wherein the glass composition has a redox ratio ranging from 0.25 to 0.55 and wherein the glass sheet exhibits one or more of the following properties at a thickness of 3.9 mm (0.1535"): (a) a gray color characterized by a dominant wavelength in the range of 480 to 580 nanometers and an excitation purity of equal to or less than 8%; (b) an Lta of equal to or greater than 65%; (c) a total solar infrared transmittance (TSIR) equal to or less than 35%; (d) a total solar

 energy transmittance (TSET) equal to or less than 55%; and (e) a total solar  ultraviolet transmittance (ISOUV) of equal to or less than 25%.	

Documents:

				1669-delnp-2008-abstract.pdf

				1669-DELNP-2008-Claims-(03-09-2012).pdf

				1669-DELNP-2008-Claims-(04-10-2012).pdf

				1669-delnp-2008-claims.pdf

				1669-DELNP-2008-Correspondence Others-(03-09-2012).pdf

				1669-delnp-2008-correspondence others-(15-04-2008).pdf

				1669-DELNP-2008-Correspondence-Others-(04-10-2012).pdf

				1669-delnp-2008-correspondence-others.pdf

				1669-delnp-2008-description (complete).pdf

				1669-delnp-2008-form-1.pdf

				1669-delnp-2008-Form-13-(10-03-2008).pdf

				1669-delnp-2008-form-18-(15-04-2008).pdf

				1669-delnp-2008-form-2.pdf

				1669-delnp-2008-form-3.pdf

				1669-delnp-2008-form-5.pdf

				1669-DELNP-2008-GPA-(04-10-2012).pdf

				1669-DELNP-2008-PCT-210.pdf

				1669-delnp-2008-pct-304.pdf

				1669-delnp-2008-Petition-137-(07-08-2012).pdf

« Previous Patent

Next Patent »

Patent Number	256228	

Indian Patent Application Number	1669/DELNP/2008	

PG Journal Number	21/2013	

Publication Date	24-May-2013	

Grant Date	20-May-2013	

Date of Filing	26-Feb-2008	

Name of Patentee	PPG INDUSTRIES OHIO, INC.	

Applicant Address	3800 WEST 143RD STREET, CLEVELAND, OH 44111, U.S.A.	

Inventors:

#	Inventor's Name	Inventor's Address	

1	SMITH, DENNIS G.	342 HEADLAND ROAD, BUTLER PENNSYLVANIA 16002, U.S.A.	

2	SHELESTAK, LARRY J.	201 SPRUCE STREET, BAIRDFORD, PENNSYLVANIA 15006, U.S.A.	

3	ARBAD, MEHRAN	1520 ASHBURY LANE, PITTSBURGH, PENNSYLVANIA 15237, U.S.A.	

PCT International Classification Number	C03C 3/087	

PCT International Application Number	PCT/US2006/033524	

PCT International Filing date	2006-08-29	

PCT Conventions:

#	PCT Application Number	Date of Convention	Priority Country	

1	11/222,406	2005-09-08	U.S.A.	

© All Indian Patents, 2013-2021.

  Patent data available in the public domain from Indian Patents Office, Department of Industrial Policy and Promotions, Ministry of Commerce and Industry, Government of India.

File: patents/256248-printable-medium-for-the-etching-of-silicon-dioxide-and-silicon-nitride-layers.html (part 1 of 2)
Indian Patents. 256248:PRINTABLE MEDIUM FOR THE ETCHING OF SILICON DIOXIDE AND SILICON NITRIDE LAYERS

Indian Patents

Recently Granted Patents

  Recently Published Patents

Title of Invention	PRINTABLE MEDIUM FOR THE ETCHING OF SILICON DIOXIDE AND SILICON NITRIDE LAYERS

Abstract	A printable etching medium in the form of a paste for etching and optionally doping inorganic glass-like or crystalline layers selected from the group of glasses based on silicon dioxide and the glasses based on silicon nitride, which are located on crystalline or amorphous silicon surfaces, comprising a) an etching component b) solvent c) polymer particles having a relative particle diameter in the range from 10 nm to 50 µm, d) optionally a homogeneously dissolved organic thick-ener e) optionally at least one inorganic and/or organic acid, f) optionally an additive and g) optionally inorganic particles, said medium having a viscosity at 20° C. in the range from 6 to 35 Pa*s at a shear rate of 25 s-1.	

Full Text	 

Printable medium for the etching of silicon dioxide and

silicon nitride layers

The present invention relates to a novel printable etching medium having

non-Newtonian flow behaviour for the etching of surfaces in the produc-

tion of solar cells, and to the use thereof.

The present invention furthermore also relates to etching and doping

media which are suitable both for the etching of inorganic layers and for

the doping of underlying layers.

In particular, these are corresponding particle-containing compositions by

means of which extremely fine structures can be etched very selectively

without damaging or attacking adjacent areas.

The problem of structuring oxide layers on a support material arises, for

example, in the production of solar cells. A crystalline silica solar cell

usually consists of a p-conducting substrate into which a layer of an n-

conducting substance, for example phosphorus, of uniform thickness is

diffused on the front side. A metallically conducting contact is applied to

the front and reverse sides of the wafer for conduction of the current pro-

duced on incidence of light. With regard to an inexpensive production

process which is suitable for mass production, the contact is usually pro-

duced by screen printing.

Besides the oxide layers that have to be structured during solar cell pro-

duction, silicon nitride layers also have to be etched. For the etching of

corresponding nitride layers, the methods used have to be modified and

the etching pastes adapted in a suitable manner.

1. Prior art and object of the invention

The surfaces of crystalline silicon solar cells are coated with thin inorga-

nic layers during the production process, and optionally also after the end

thereof. These layers have thicknesses in the range from 20 to 200 nm,

in most cases in the range from 50 to 150 nm.

Duririg the process for the production of crystalline silica solar cells, it is

therefore advantageous in a number of process steps to etch fine lines

into these inorganic layers of the solar cell;

These openings in the surface of the solar cell can be used, for example,

for the production of a so-called selective emitter, also known as 2-stage

emitter. To this end, a high degree of n-doping, preferably by means of

phosphorus diffusing in, is produced in a subsequent diffusion step in the

partial openings of a diffusion barrier located on the silicon.

In the present description, inorganic surfaces is taken to mean oxidic and

nitride-containing compounds of silicon, in particular silicon oxide and

silicon nitride surfaces. The mode of action of such diffusion barriers is

known to the person skilled in the art and is described in the literature

[A. Goetzberger; B. VoB; J. Knobloch, Sonnenenergie: Photovoltaik

[Solar Energy: Photovoltaics], Teubner Studienbucher Stuttgart 1997,

pp 40; 107]. These diffusion barriers can be produced in a variety of

ways:

Very dense silicon dioxide layers are obtained, for example, by heat

treatment of silicon in an oxygen-containing atmosphere at temperatures

in the region of 900°C (thermal oxide).

Also known to the person skilled in the art is the deposition of silicon di-

oxide by the CVD process. Depending on the way the reaction is carried

out, a distinction is made here between, inter alia, the following proc-

esses:

-	APCVD (atmospheric pressure CVD)

-	PE-CVD (plasma enhanced CVD)

-	LP-CVD (low pressure CVD)

A common feature of these processes is that the desired inorganic com-

pound is obtained from the gas phase of a volatile precursor, for example

silane (SiH4) or TEOS (tetraethyl orthosilicate) in the case of silicon di-

oxide, by deposition of the precursor on the target substrate with decom-

position.

Silicon dioxide layers which form a diffusion barrier can also be obtained

by means of wet-chemical coating with a liquid or dissolved solid precur-

sor in a solvent or solvent mixture. These liquid systems are usually ap-

plied to the substrate to be coated by spin coating. These systems are

known to the person skilled in the art as spin-on-glass (SOG).

In many cases, the SiO2 layer applied also remains as reflection-reducing

passivation layer. This is particularly frequently the case for thermally

grown SiO2.

Silicon nitride layers are used less as diffusion barriers in the art of crys-

talline solar cells, although they are in principle likewise suitable for this

purpose. Silicon nitride layers are mainly used as passivation and anti-

reflection layers.

It is also advantageous in the production of crystalline silicon solar cells

to be able to produce openings in a targeted manner in the silicon nitride

layers. An example which may be mentioned here is the application of

electrically conductive pastes. These metal pastes are usually "fired

through" the silicon nitride layer at temperatures in the region of 600°C,

facilitating an electrical contact to the emitter layer. Due to the high tem-

peratures, polymer-based (epoxy or phenolic resin) metallisation pastes

cannot be used. Crystal defects and metallic contamination in the under-

lying silicon also arise in the "fire-through process". Due to the system,

the passivation layer is additionally completely destroyed by the overlying

printed-on metal paste. A partial, narrower opening of the silicon nitride

layer for electrical contacting would be more advantageous, with

retention of the passivation layer in the edge regions, which are covered

by the overlying metallisation layer.

Besides the pure diffusion barriers consisting of silicon dioxide or silicon

nitride, it is also possible to use thin glass layers in the production of

crystalline silicon solar cells.

Definition of glass:

Glass is taken to mean per se a homogeneous material, for example

quartz, window glass, borosilicate glass, and also thin layers of these

materials produced on other substrates (for example ceramics, metal

sheets, silicon wafers) by various processes known to the person skilled

in the art (CVD, PVD, spin-on, thermal oxidation, inter alia).

Glasses below is taken to mean silicon oxide- and silicon nitride-con-

taining materials which are in the solid amorphous physical state without

crystallisation of the glass components and which have a high degree of

structural disorder in the microstructure owing to the lack of long-range

order.

Besides pure SiO2 glass (quartz), all glasses (for example doped

glasses, such as borosilicate, phosphosilicate, borophosphosilicate

glasses, coloured, milk and crystal glasses, optical glasses) which con-

tain SiO2 and other components, in particular elements such as, for ex-

ample, calcium, sodium, aluminium, lead, lithium, magnesium, barium,

potassium, boron, beryllium, phosphorus, gallium, arsenic, antimony,

lanthanum, zinc, thorium, copper, chromium, manganese, iron, cobalt,

nickel, molybdenum, vanadium, titanium, gold, platinum, palladium, sil-

ver, cerium, caesium, niobium, tantalum, zirconium, neodymium, praseo-

dymium, which occur in the glasses in the form of oxides, carbonates,

nitrates, phosphates, sulfates and/or halides or function as doping ele-

ments in the glasses, are covered. Doped glasses are, for example,

borosilicate, phosphosilicate, borophosphosilicate, coloured, milk, crystal

glasses and optical glasses.

The silicon nitride may likewise comprise other elements, such as boron,

aluminium, gallium, indium, phosphorus, arsenic or antimony.

Definition of silicon oxide- and silicon nitride-based systems:

Silicon oxide-based systems are defined below as all crystalline systems

which do not fall under the definition of amorphous SiO2 glasses given

above and are based on silicon dioxide; these can be, in particular, the

salts and esters of orthosilicic acid and condensation products thereof-

generally known as silicates by the person skilled in the art - as well as

quartz and glass-ceramics.

Furthermore, other silicon oxide- and silicon nitride-based systems, in

particular the salts and esters of orthosilicic acid and condensation prod-

ucts thereof, are encompassed. Besides pure SiO2 (quartz, tridymite,

cristobalite), all SiO2-based systems built up from SiO2 or "discrete"

and/or linked [SiO4] tetrahedra, such as, for example, mesosilicates,

sorosilicates, cyclosilicates, inosilicates, phyllosilicates, tectosilicates,

and other components, in particular elements/components such as, for

example, calcium, sodium, aluminium, lithium, magnesium, barium,

potassium, beryllium, scandium, manganese, iron, titanium, zirconium,

zinc, cerium, yttrium, oxygen, hydroxyl groups, halides, are also encom-

passed.

Silicon nitride-based systems are defined below as all crystalline and

partially crystalline (usually referred to as microcrystalline) systems which

do not fall under the definition given above for the amorphous silicon

nitride glasses/layers. These include Si3N4 in its α-Si3N4 and β-Si3N4

modifications and all crystalline and partially crystalline SiNx and SiNx:H

layers. Crystalline silicon nitride may comprise other elements, such as

boron, aluminium, gallium, indium, phosphorus, arsenic and antimony.

Etching of structures

The use of etchants, i.e. chemically aggressive compounds, results in the

dissolution of the material exposed to the etchant attack. In most cases,

the aim is completely to remove the layer to be etched. The end of the

etching is reached by the encountering of a layer which is substantially

resistant to the etchant. In addition, there is the process known to the

person skilled in the art of partial removal of a layer by etching to a target

thickness which is usually defined.

Etching of structures on silicon oxide- and silicon nitride-based glasses

and other silicon oxide- and silicon nitride-based systems:

According to the current state of the art, any desired structures can be

etched selectively in silicon oxide- and silicon nitride-based glasses and

other silicon oxide- and silicon nitride-based systems or surfaces thereof

and layers thereof of variable thickness directly by laser-supported etch-

ing methods or, after masking, by wet-chemical methods ([1] D.J. Monk,

D.S. Soane, R.T. Howe, Thin Solid Films 232 (1993), 1; [2]J. Buhler, F.-

P. Steiner, H. Baltes, J. Micromech. Microeng. 7 (1997), R1) or by dry-

etching methods ([3] M. Kohier "Atzverfahren fur die Mikrotechnik" [Etch-

ing Methods for Microtechnofogy], Wiley VCH 1983).

In the laser-supported etching methods, the laser beam scans the entire

etching pattern on the glass dot by dot or line by line in the case of vec-

tor-orienting systems, which, besides a high degree of precision, also

requires considerable adjustment effort and time.

The wet-chemical and dry-etching methods include material-intensive,

time-consuming and expensive process steps.

A.	Masking of the areas not to be etched, for example by:

» Photolithography: Production of a negative or positive of the etching

structure (depending on the resist), coating of the substrate surface

(for example by spin-coating with a liquid photoresist), drying of the

photoresist, exposure of the coated substrate surface, development,

rinsing, optionally drying

B.	Etching of the structures by:

•	dip methods (for example wet etching in wet-chemistry benches): dip-

ping of the substrates into the etching bath, etching operation, re-

peated rinsing in H2O cascade sinks, drying

•	spin-on or spray methods: the etching solution is applied to a rotating

substrate, the etching operation can be carried out without/with input of

energy (for example IR or UV irradiation), this is followed by rinsing

and drying

• dry-etching methods, such as, for example, plasma etching, in expen-

sive vacuum units or etching with reactive gases in flow reactors

C. Removal of the photoresist:

in the final process step, the photoresist covering the protecting areas of

the substrate must be removed. This can be carried out by means of sol-

vents, such as, for example, acetone, or dilute aqueous alkaline solu-

tions. The substrates are finely rinsed and dried.

Full-area etching of silicon oxide- and silicon nitride-based glasses and

other silicon oxide- and silicon nitride-based systems:

In order to etch silicon oxide- and silicon nitride-based glasses and other

silicon oxide- and silicon nitride-based systems and layers of variable

thickness thereof over the entire area completely or only to a certain

depth, use is predominantly made of wet-etching methods. The silicon

oxide- and silicon nitride-based glasses and other silicon oxide- and sili-

con nitride-based systems and layers of variable thickness thereof are

dipped into etching baths, which usually contain the toxic and highly

caustic hydrofluoric acid and optionally additives of other mineral acids.

The disadvantages of the etching methods described lie in the time-con-

suming, material-intensive and expensive process steps which are in

some cases complex in technological and safety terms and are frequently

carried out discontinuously.

International Application WO 01/83391 A describes etching media in the

form of printable, homogeneous, particle-free etching pastes having non-

Newtonian flow behaviour for the etching of inorganic, glass-like amor-

phous or crystalline surfaces, in particular of glasses or ceramics, pref-

erably SiO2- or silicon nitride-based systems, and the use of these etch-

ing media. In particular on printing of surfaces, use of these particle-free

media gave rise to problems due to inadequate resilience of the printed

lines, dots or structures (inadequate structure fidelity), meaning that a

significant broadening of the originally printed lines occurs (bleeding of

the etching species on the substrate).

US 5,688,366 A uses particle-containing etching pastes for the etching of

a transparent conductive layer (for example ITO). The etching pastes

used are prepared from molten iron chloride containing water of crystalli-

sation, glycerol and polymer particles. These compositions are suitable

for the etching of lines having a width of about 1 mm. Experiments have

shown that these etching pastes are not suitable for the etching of very

thin lines having a width of less than 1 mm cleanly and without flaws, ir-

respective of whether polymer particles having a diameter of 0.01 µm or

of 30 µm are employed for the preparation of the pastes.

Objective

The object of the present invention is therefore to provide novel, inexpen-

sive etching pastes for the etching of very uniform, thin lines having a

width of less than 100 µm, in particular of less than 80 µm, and of micro-

fine structures on silicon dioxide and/or silicon nitride layers which are lo-

cated on silicon solar cells. A further object of the present invention is to

provide novel etching media which can be removed from the treated sur-

faces after the etching under the action of heat in a simple manner with-

out leaving residues.

2. Description of the invention

More recent experiments have now shown that, in contrast to previous

experience, the printing properties of etching pastes can advantageously

be improved if suitable, selected polymer particles are added. In this con-

nection, polymer particles which form a network in the prepared pastes

through physical interaction and/or chemical reaction with the other con-

stituents of the medium, simultaneously causing an increase in the visco-

sity of the composition, have proven particularly suitable. Entirely unex-

pectedly, the added particles also contribute to an improvement in the

printability of the medium.

Given a suitable choice of the added particulate components, it may even

be possible to omit entirely the addition of a thickener, which is usually

homogeneously distributed in known particle-free pastes.

The object of the present application is therefore achieved by the provi-

sion of a novel printable etching medium having non-Newtonian flow be-

haviour in the form of an etching paste for the etching of inorganic, glass-

like or crystalline surfaces selected from the group of glasses based on

silicon oxide and glasses based on silicon nitride,

which comprises polymer particles consisting of a material selected from

the group of polystyrene, polyacryl, polyamide, polyimide, polymeth-

acrylate, melamine, urethane, benzoguanine, phenolic resin, silicone

resin, fluorinated polymers (PTFE, PVDF, inter alia) and micronised wax,

in the presence of an etching component, solvent, thickener, optionally at

least one inorganic and/or organic acid, and optionally additives, such as

antifoams, thixotropic agents, flow-control agents, deaerators, adhesion

promoters. The etching medium according to the invention is effective

even at temperatures of 15 to 50°C or can optionally be activated by in-

put of energy. Preferred forms of the pastes according to the invention

and use thereof arise from Claims 2-18. The present invention further-

more relates to a process for the etching and optionally for the simulta-

neous doping of inorganic, glass-like, crystalline surfaces according to

Claims 29 and 33. Claim 28 relates to particular embodiments of the use

of the etching pastes according to the invention.

3. Detailed description of the invention

In accordance with the invention, the novel etching pastes having thixo-

tropic, non-Newtonian properties are used to structure silicon dioxide or

nitride layers in a suitable manner during the process for the production

of products for photovoltaics, semiconductor technology, high-perform-

ance electronics, of solar cells or photodiodes. To this end, the paste is

printed in a single process step onto the surface to be etched and re-

moved again after a pre-specified reaction time. In this way, the surface

is etched and structured in the printed areas, while unprinted areas re-

main in the original state.

The surface to be etched here can be a surface or part-surface of silicon

oxide- or silicon nitride-based glass and other silicon oxide- and silicon

nitride-based systems, and/or a surface or part-surface of a porous and

1	>

non-porous layer of glass and other silicon oxide- and silicon nitride-

based systems on a support material.

A suitable process having a high degree of automation and having high

throughput utilises printing technology for the transfer of the etching

paste to the substrate surface to be etched. In particular, the screen, pad,

stamp, ink-jet printing processes are printing processes that are known to

the person skilled in the art. Manual application is likewise possible.

Depending on the screen, plate or stamp design or cartridge addressing,

it is possible to apply the printable, homogeneous, particle-free etching

pastes having non-Newtonian flow behaviour which are described in ac-

cordance with the invention over the entire area or selectively in accor-

dance with the etch structure pattern only in the areas where etching is

desired. All masking and lithography steps which are otherwise neces-

sary are thus superfluous. The etching operation can be carried out with

or without energy input, for example in the form of heat radiation (using

IR lamps).

The actual etching process is subsequently completed by washing the

surfaces with water and/or a suitable solvent. More precisely, the print-

able, polymer particle-containing etching pastes having non-Newtonian

flow behaviour are rinsed off the etched areas using a suitable solvent

after etching is complete.

Use of the etching pastes according to the invention thus enables long

runs to be etched inexpensively on an industrial scale in a suitable,

automated process.

In a preferred embodiment, the etching paste according to the invention

has a viscosity in the range from 10 to 500 Pas, preferably from 50 to

200 Pas. The viscosity is the material-dependent component of the fac-

tional resistance which counters movement when adjacent liquid layers

are displaced. According to Newton, the shear resistance in a liquid layer

between two sliding surfaces arranged parallel and moved relative to one

another is proportional to the velocity or shear gradient G. The propor-

tionality factor is a material constant which is known as the dynamic vis-

cosity and has the dimension m Pa.s. In Newtonian liquids, the propor-

tionality factor is pressure- and temperature-dependent. The degree of

dependence here is determined by the materia! composition. Liquids or

substances having an in homogeneous composition have non-Newtonian

properties. The viscosity of these substances is additionally dependent

on the shear gradient.

For the etching of fine structures, having line widths of 
printed etching media,it has now been found to be particularly advanta-

geous to thicken etching media completely or partially using finely divided

particulate systems instead of particle-free etching pastes comprising a

homogeneously distributed polymer (types see WO 01/83391 A) for

thickening. Particularly suitable for this purpose are polymer particles

which interact with the other components of the composition and form a

network by means of chemical bonds or a purely physical interaction at

the molecular level. The relative particle diameters of these systems can

be in the range from 10 nm to 30 urn. Corresponding polymer particles

having a relative particle diameter in the range from 1 to 10 µm have

proved particularly advantageous. Particles which are particularly suitable

for the purpose according to the invention can consist of the following

materials:

-	polystyrene

-	polyacryl

-	polyamide

-	polyethylene

-	ethylene-vinyl acetate copolymer

-	ethylene-acrylic acid-acrylate terpolymer

-	ethylene-acrylate-maleic anhydride terpolymer

-	polypropylene

-	polyimide

-	polymethacrylate

-	melamine, urethane, benzoguanine, phenolic resin

-	silicone resin

-	fluorinated polymers (PTFE, PVDF), and

-	micronised waxes

The use of a very finely divided polyethylene powder, which is, for exam-

ple, currently marketed by DuPont PolymerPowders Switzerland under

the trade name COATHYLENE HX® 1681, having relative particle dia-

meters d50 value of 10 µm, has proven particularly suitable in the experi-

ments.

These particulate thickeners can be added to the etching medium in

amounts of 1 to 50% by weight, advantageously in the range from 10 to

50% by weight, in particular from 25 to 35% by weight.

Also suitable in principle are particulate polymeric thickeners based on

-	polystyrene

-	polyacryl

-	polyamide

-	polyimide

-	polymethacrylate

-	melamine, urethane, benzoguanine, phenolic resin

-	silicone resin.

Compared with the particle-free etching pastes described in

WO 01/83391 A, the addition of the particulate thickeners according to

the invention has enabled the following improvements to be achieved:

I. Particulate thickening results in improved resilience of the etching

medium. The particles form a skeleton-structure in the etching me-

dium. Similar structures are known to the person skilled in the art

from highly dispersed silicic acid (for example Aerosil®). In particular

in screen printing of the etching pastes, a broadening of the printed

structures due to flow can be substantially prevented or at least

greatly restricted by the present invention. The printed, and thus

paste-covered area therefore corresponds substantially to the area

specified in the screen layout. Many inorganic particles, such as, for

example, silicic acid or modified silicic acid, cannot be employed for

thickening the etching medium owing to their reactivity with the etch-

ing component employed. For example, a chemical reaction of silicic

acid with NH4HF2 takes place if the latter serves as etching compo-

nent.

II.	With the aid of particulate thickening, lines of greater print height with

retained width are, in addition, printed on use of the same screen or

mask than on use of corresponding particle-free pastes, as de-

scribed, for example, in WO 01/83391 A. This simultaneously results

in a greater application rate of etching component per unit area. If

relatively thick silicon dioxide or silicon nitride layers (> 100 nm) are

to be etched, this is a particular advantage for complete etching.

III.	The more pronounced non-Newtonian or thixotropic properties of the

etching paste have a particularly advantageous effect for screen

printing and result in considerably improved results. In particular, this

is evident in a shortened etching time or an increased etching rate for

the same etching time and especially in a greater etching depth in the case of relatively thick layers.

IV.	The thickening associated with the addition of polymer particles ac-

cording to the invention results in a considerably lower binding capa-

city of the etching paste. Given a specific choice of the particles

added, an increased etching rate and thus a considerably increased

etching depth are, surprisingly, achieved for the same amount of

added etching component.

V.	The significantly greater print height achieved under the same

printing conditions, i.e. on use of the same screen and the same

printing parameters, furthermore causes significantly delayed drying

of the printed etching species. This enables the etching species to act

on the substrate for longer. It is particularly important in the case of

accelerated etching under elevated temperatures. In addition, the

material remaining after the etching process can be removed

significantly more easily in the final cleaning process.

Significant improvements in the present compositions arise; in particular,

through a considerably improved screen-printing behaviour, enabling

continuous printing of surfaces to be treated without interruptions.The

use of the etching pastes according to the invention enables considerably

finer etching structures since the pastes have greater viscosities on addi-

tion of the same amounts of thickener in the presence of polymer parti-

cles. This enables the pastes to be applied in printing with a higher paste layer and consequently for the layers to be etched deeper. The improved

rinsing behaviour (wafer cleaning) after etching also shortens the time

required for subsequent cleaning.

Surprisingly, experiments have shown that the addition of corresponding

fine polymer particles also has an advantageous effect in processes for

the selective etching of inorganic surfaces for the production of selective

emitter structures in solar cells, in which, besides etching, specific phos-

phorus doping for the production of n++ regions is also desired. Corre-

sponding etching and doping pastes are described, for example, in WO

03/034504 A1. In contrast to the pure etching pastes, these pastes, after

application to the wafer surfaces to be etched, are heated over the entire

surface or locally depending on the particles present in the paste to tem-

peratures in the range from 250 to 350°C for from 30 to 120 seconds and

optionally, for additional n++ doping, to temperatures >800°C, in particular

to temperatures in the range from 800 to 1050°C, for 20 - 40 minutes.

The selected temperature is of course set in such a way that changes in

the particles present in the paste do not give rise to any disadvantages.

Corresponding etching media may comprise the various forms of phos-

phoric acid or suitable phosphoric acid salts or compounds, which are

decomposed to the corresponding phosphoric acid on heating, as etching

and as doping components.

It has been found that orthophosphoric acid, metaphosphoric acid, pyro-

phosphoric acid and salts thereof and here in particular the ammonium

salts ((NH4)2HPO4, NH4H2PO4, (NH4)3PO4) and other compounds which

form one of these compounds on thermal decomposition are capable of

completely etching away silicon nitride layers having a layer thickness of

70 mm within a few seconds to minutes at temperatures above 250°C. At

300°C, the etching time is about 60 seconds.

For the preparation of the particle-containing media according to the in-

vention, the solvents, etching components, thickeners, particles and ad-

ditives are mixed successively with one another and stirred for a suffi-

cient time until a viscous paste having thixotropic properties has formed.

The stirring can-be carried put with warming to a suitable temperature. The, components are usually stirred with one another at room tempera-

ture.

Preferred uses of the printable etching pastes according to the invention

arise for the described processes for the structuring of oxide layers ap-

plied to a support material, for the production of solar cells having a se-

lective emitter layer on the light incidence side and for the production of

solar cells having a selective emitter layer on the light incidence side and

a back-surface field on the back.

For application of the pastes to the areas to be treated, the etching

pastes can be printed through a fine-mesh screen which contains the

print template (or etched metal screen). In a further step, the pastes can

be baked in the screen-printing process by the thick-layer method

(screen printing of conductive metal pastes), enabling the electrical and

mechanical properties to be fixed. On use of the etching pastes

according to the invention, the baking (firing through the dielectric layers)

can instead also be omitted and the applied etching pastes washed off

with a suitable solvent or solvent mixture after a certain reaction time.

The etching action is terminated by the washing-off.

Particularly suitable printing methods are essentially screen printing with

screen separation or stencil printing without separation. In screen print-

ing, the separation a of a screen is usually several hundred µm with a tilt

angle a between the edge of the squeegee, which pushes the etching

printing paste over the screen, and the screen. The screen is held by a

screen frame, while the squeegee is passed over the screen at a squee-

gee velocity v and a squeegee pressure P. In the process, the etching

paste is pushed over the screen. During this operation, the screen comes

into contact with the substrate in the form of a line over the squeegee

width. The contact between screen and substrate transfers the vast ma-

jority of the screen printing paste located in the free screen meshes onto

the substrate. In the areas covered by the screen meshes, no screen

printing paste is transferred onto the substrate. This enables screen print-

ing paste to be transferred in a targeted manner to certain areas of the

substrate.

After the end of the movement E, the squeegee is raised off the screen. The screen is tensioned uniformly using a screen stretcher with hydrau-

lic/pneumatic tension and clamping device. The screen tension is moni-

tored by defined sag of the screen in a certain area at a certain weight

using a dial gauge. With specific pneumatic/hydraulic printing machines,

the squeegee pressure (P), the printing velocity (V), the off-contact dis-

tance (A) and the squeegee path (horizontal and vertical, squeegee an-

gle) can be set with various degrees of automation of the working steps

for trial and production runs.

Printing screens used here usually consist of plastic or steel-wire cloth. It

is possible for the person skilled in the art to select cloths having different

wire diameters and mesh widths, depending on the desired layer thick-

ness and line width. These cloths are structured directly or indirectly us-

ing photosensitive materials (emulsion layer). For the printing of extreme-

ly fine lines and in the case of requisite high precision of successive

prints, it may be advantageous to use metal stencils, which are likewise

provided directly or indirectly with a hole structure or line structure.

In order to carry out the etching, an etching paste, as described, for ex-

ample, in Example 1, is prepared. Using an etching paste of this type, a

thermal SiO2 having a thickness of approx. 100 nm can be removed se-

lectively within 60 seconds at 50°C after screen printing. The etching is

subsequently terminated by dipping the Si wafer into water and then

rinsing with the aid of a fine water spray.

For the production of solar cells, wafers comprising p-doped Pz silicon

having  orientation, for example, are selected. In these, a short,

basic etching enables a structure to be produced on the surface which

improves the light incidence geometry for reducing reflections. A thin

dopant coating film comprising a boron-containing compound can be

spin-coated onto the back and dried. The wafers prepared in this way are

placed in a tray and introduced into an oven pre-heated to 1000 to

1100°C. An oxygen atmosphere is established in the oven, so that an

oxide layer forms directly on all wafer surfaces that are not covered by

the boron dopant coating film. At the same time, boron is expelled from

the dopant coating film and diffuses into the back of the wafers. p+-doped

regions with a depth of approx. 1 to 5 µm form. This embodiment of a

solar cell is known to the person skilled in the art under the term "back-

surface field". The oxide layers formed on the front can now be structured

using the etching pastes described above.

For example, these oxide layers can be formed as masks for high n+-

phosphorus dopings for the formation of selective emitter layers, while

significantly less n+-doping is aimed at in the masked areas.

After opening of the pn junction, which would result in short circuits in the

solar cell, for example by plasma etching or opening using a LASER

beam, the electrical contacts are applied to the front and back of the cell.

This can be carried out by means of two successive screen-printing steps

using a paste, which may, besides the binders and oxidic additives, com-

prise conductive silver particles and/or aluminium. After the printing, the

printed contacts are baked at about 700 to 800°C.

The present description enables the person skilled in the art to use the

invention comprehensively. If anything is unclear, it goes without saying

that the cited publications and patent literature should be used. Corre-

spondingly, these documents are regarded as part of the disclosure con-

tent of the present description.

4. Examples

For better understanding and in order to illustrate the invention, ex-

amples are given below which are within the scope of protection of

the present invention. These examples also serve to illustrate pos-

sible variants. Owing to the general validity of the inventive principle

described, however, the examples are not suitable for reducing the

scope of protection of the present application to these alone.

The temperatures given in the examples are always in °C. It further-

more goes without saying that the added amounts of the components

in the composition always add up to a total of 100% both in the

description and in the examples.

Example 1	,

Etching paste consisting of homogeneous and particulate thickeners

To a solvent mixture consisting of

15 g of ethylene glycol monobutyl ether

15 g of triethylene glycol monomethyl ether

29 g of polycarbonate

are added successively with stirring

72 g of formic acid (100%) and

46 g of ammonium hydrogen difluoride solution 35%.

Then

46 g of polyvinylpyrrolidone (PVP) K-120

are slowly added in portions to the solution with vigorous stirring, and the

mixture is stirred for a further 30 minutes. The clear paste pre-thickened

with a homogeneous thickener (PVP) is then mixed with

60 g of Vestosint 2070

and the mixture is stirred for a further 2 hours.

The paste, which is now ready to use, can be printed using a 280 mesh

stainless-steel cloth screen. In principle, polyester or similar screen ma-

terials can also be used.

Example 2

Etching paste consisting of a particulate thickener

to a solvent mixture consisting of

15 g of ethylene glycol monobutyl ether

15 g of triethylene glycol monomethyl ether

29 g of polycarbonate

are added successively with stirring

72 g of formic acid (100%) and

46 g of ammonium hydrogen difluoride solution 35%.

The clear homogeneous mixture is then mixed with

100g of Vestosint 2070,

and the mixture is stirred for a further 2 hours.

The paste, which is now ready to use, can be printed using a 280 mesh stainless-steel cloth screen. In principle, polyester or similar screen ma-

terials can also be used.

The etching paste prepared has proven to be stable on storage over a

long time with retention of the advantageous etching properties.

Further examples of compositions according to the invention having ad-

vantageous properties are given in the following tables:

Further examples of compositions according to the invention having ad- vantageous properties for the etching of SiNx are given in the following

tables.

Comparative Example: Etching paste without particulate additives

For a comparative test, the following pressure and etching parameters

were used:

Screen:	steel screen having a mesh count of

280 mesh/inch and a filament diameter of

25 µm and an emulsion thickness of 15 urn.

Layout:	100 µm lines

Screen printing machine: EKRA E1

Wafers:	single-crystal silicon wafers, with 100 nm

thermal SiO2

Etching:	heated at 50°C for 30 s

Result: Line width after etching and rinsing: about 180 µm on average

Comparative Example: Etching paste with particulate additives

For a comparative test, the following pressure and etching parameters

were used:

Screen:	steel screen having a mesh count of

280 mesh/inch and a filament diameter of

25 µm and an emulsion thickness of 15 urn.

Layout:	100 pm lines

Screen printing machine: EKRA E1

Wafers:	single-crystal silicon wafers, with 100 nm

thermal SiO2

Etching:	heated at 50°C for 30 s

Result: The etched line had a width of 105 µm on average.

We Claim:

1.	A printable etching medium in the form of a paste for etching and optionally doping

inorganic glass-like or crystalline layers selected from the group of glasses based on

silicon dioxide and the glasses based on silicon nitride, which are located on crystalline or

amorphous silicon surfaces, comprising

a)	an etching component

b)	solvent

c)	polymer particles having a relative particle diameter in the range from 10 nm to 50 urn,

d)	optionally a homogeneously dissolved organic thick-ener

e)	optionally at least one inorganic and/or organic acid,

f)	optionally an additive

and

g)	optionally inorganic particles,

said medium having a viscosity at 20° C. in the range from 6 to 35 Pa*s at a shear rate of 25 s-1.

2.	A printable etching medium as claimed in claim 1, wherein the polymer particles have a relative

particle diameter in the range from 100 nm to 30 µm.
