Repository: anandvc/allindianpatents

File: patents/256364-hydrophobic-catalyst-layer-for-polymer-electrolyte-fuel-cell-and-method-of-producing-the-same-and-polymer-electrolyte-fuel-cell-and-method-of-producing-the-same.html (part 1 of 2)
Indian Patents. 256364:HYDROPHOBIC CATALYST LAYER FOR POLYMER ELECTROLYTE FUEL CELL AND METHOD OF PRODUCING THE SAME, AND POLYMER ELECTROLYTE FUEL CELL AND METHOD OF PRODUCING THE SAME

Indian Patents

Recently Granted Patents

  Recently Published Patents

Title of Invention	HYDROPHOBIC CATALYST LAYER FOR POLYMER ELECTROLYTE FUEL CELL AND METHOD OF PRODUCING THE SAME, AND POLYMER ELECTROLYTE FUEL CELL AND METHOD OF PRODUCING THE SAME

Abstract	Provided is a hydrophobic catalyst layer for a polymer electrolyte fuel cell to which hydrophobicity is imparted so that the dissipation property of produced water is improved and which simultaneously has an increased effective surface area and an increased utilization ratio of a catalyst, and a method of producing the same. The catalyst layer for a polymer electrolyte fuel cell is formed of: a catalyst obtained by reducing a platinum oxide; a hydrophobic agent; and a proton conductive electrolyte, in which the hydrophobic agent is mainly composed of alkylsiloxane. An Si compound containing a hydrophobic substituent is brought into contact with a platinum oxide. The Si compound is subjected to hydrolysis and a polymerization reaction owing to the catalytic action of the platinum oxide. After that, the platinum oxide is reduced, whereby a hydrophobic catalyst layer carrying an alkylsiloxane polymer is obtained.	

Full Text	DESCRIPTION

HYDROPHOBIC CATALYST LAYER FOR POLYMER ELECTROLYTE FUEL

CELL AND METHOD OF PRODUCING THE SAME, AND POLYMER ELECTROLYTE FUEL CELL AND METHOD OF PRODUCING THE SAME

TECHNICAL FIELD

The present invention relates to a hydrophobic catalyst layer for a polymer electrolyte fuel cell and a method of producing the same, and a polymer electrolyte fuel cell and a method of producing the same.

BACKGROUND ART

A polymer electrolyte fuel cell is expected to be an energy generating device in the future because the cell has high energy conversion efficiency, and is clean and quiet.  Investigation has been recently conducted into the application of the polymer electrolyte fuel cell to not only a power source for an automobile, a domestic generator, or the like but also a power source for, for example, a small-size electrical apparatus such as a portable phone, a notebook personal computer, or a digital camera because the polymer electrolyte fuel' cell has a high energy density and can operate at low temperature.  The polymer electrolyte fuel cell has been attracting

attention because it may be driven for a long time period as compared to a conventional secondary battery.

The polymer electrolyte fuel cell has an advantage in that it can be driven even at an operating temperature of 100oC or lower. On the other hand, the polymer electrolyte fuel cell has a problem in that the voltage of the cell gradually reduces in association with the lapse of an electricity generating hour, and finally the cell stops generating electricity.

Such problem results from a so-called "flooding phenomenon" in which water produced as a result of a reaction resides in gaps of a catalyst layer, and water clogs the gaps in the catalyst layer to inhibit the supply of a fuel gas as a reactant, so an electricity generation reaction is stopped.  Flooding is apt to occur particularly in a catalyst layer on a cathode side where water is produced.

In addition, a reduction in size of the entire system is essential to the practical use of the polymer electrolyte fuel cell for a small-size electrical apparatus.  In particular, in the case where a fuel cell is mounted on a small-size electrical apparatus, not only the size of the entire system but also the size of the cell itself must be reduced. Accordingly, a mode (air breathing) in which the air is supplied from an air hole to an air electrode through natural diffusion without the use of a pump, blower, or the

like is considered to be promising.

In such case, produced water is discharged to the outside of the fuel cell only by natural evaporation, so produced water resides in a catalyst layer to cause flooding in many cases. Accordingly, imparting hydrophobicity to the catalyst layer to improve the dissipation property of produced water is considered to be an important factor on which the stability of the performance of the fuel cell depends.

A conventionally known method of making a catalyst layer hydrophobic involves mixing a fluorine resin-based fine particle powder made of polytetrafluoroethylene (PTFE) or the like as a hydrophobic agent with a solvent or a surfactant upon formation of the catalyst layer.

In addition, there have been proposed a method involving providing hydrophobicity with a concentration distribution in the thickness direction of a catalyst layer to improve the dissipation property of produced water additionally (JP 3245929 B) and a method involving making a part to which hydrophobicity is imparted maldistributed in the surface of a catalyst layer (JP-A-2004-171847) .

In addition, JP-A-2001-7 67 34 discloses a method involving mixing fine particles composed of dimethylpolysiloxane in addition to fluorine-based resin fine particles.. JP-A-2001-76734 describes that

the particle size of each of the hydrophobic fine particles is comparable to that of a carbon carrier particle, and is preferably 10 µm or less.

Meanwhile, JP-A-2006-49278 and JP 2001-51959 A each disclose a method of forming a catalyst layer for a fuel cell by means of a sputtering method or an ion plating method.

As described above, an approach to forming a catalyst layer by means of a vacuum film formation process such as a sputtering method has been recently developed.  A conventional method involves: mixing catalyst particles, an electrolyte, and a solvent to prepare slurry; and mixing the slurry with hydrophobic particles to make the slurry hydrophobic.  On the other hand, such production method as described in each of JP-A-2006-49278 and JP 2001-51959 A does not involve mixing hydrophobic fine particles upon formation of a catalyst layer.  That is, hydrophobicity is not imparted by means of a mixing method.

DISCLOSURE OF THE INVENTION

Hydrophobic fine particles that have been conventionally used such as those described in JP-A-2001-76734 each have neither conductivity nor proton conductivity, and are mixed with and randomly dispersed into catalyst particles, an electrolyte, carrier particles, and the like.

Accordingly, when conventional hydrophobic fine particles are used, the hydrophobicity of a catalyst layer improves, but there arises a problem in that part of the hydrophobic fine particles each enter a gap between two adjacent catalyst particles or between a catalyst and the electrolyte, so a proton adsorption area in the surface of the catalyst, that is, an effective surface area reduces, and hence the utilization ratio of the catalyst reduces.

Furthermore, the diameter of each of fluorine resin-based hydrophobic fine particles that have been conventionally and generally used in a wide variety of applications is about 100 nm to several hundreds of micrometers, and the diameter of a secondary agglomerate particle is additionally large.  Even the diameter of each of the hydrophobic particles described in JP-A-2001-7 67 34 is about 10 µm which is comparable to that of a carbon carrier particle.

Since the conventional hydrophobic particles each have such particle size, it is impossible in principle to make the inside of a gap having a size of less than 100 nm in a catalyst layer (hereinafter referred to as the "micro-gap") hydrophobic.  In this case, the inside of the micro-gap remains hydrophilic. Accordingly, when the outside of the micro-gap is made hydrophobic by a large hydrophobic particle, produced water is trapped in the micro-gap in some cases.  As a result.

there arises a problem in that local flooding occurs in the micro-gap to reduce the utilization ratio of a catalyst.

In addition, a conventional hydrophobic agent is granular. Accordingly, when the size of each of hydrophobic fine particles is comparable to that of each of gaps, the gaps are clogged with the hydrophobic fine particles, and the gas permeability of a reactant gas reduces. Accordingly, a reaction in each of the gaps stops. As a result, there arises a problem in that the utilization ratio of a catalyst reduces.

As described above, the prior art imperfectly imparts hydrophobicity to a catalyst layer, but simultaneously involves the emergence of a problem in that a reduction in utilization ratio of a catalyst occurs.

As a result, conventionally, as compared to the case where no hydrophobicity is imparted, the voltage of a fuel cell in a high-current-density region increases, but the voltage of the fuel cell in a low-current-density region reduces.

Accordingly, a technique for achieving compatibility between the impartment of hydrophobicity to a catalyst layer and an increase in utilization ratio of a catalyst has been requested.

Meanwhile, when a catalyst layer is formed by means of a sputtering method or the like as shown in

each of JP-A-2006-49278 and JP 2001-51959 A, the catalyst layer cannot be formed by mixing hydrophobic fine particles unlike the prior art, so hydrophobicity cannot be imparted by means of a conventional mixing method.  In this case, there arises the following problem: even when conventional fluorine resin-based hydrophobic fine particles are applied after the formation of the catalyst layer, most of the diameters of the pores of the catalyst layer are each about several hundreds of nanometers and smaller than that of each of the hydrophobic fine particles, so the hydrophobic particles are not dispersed into the catalyst layer, and hydrophobicity cannot be effectively imparted to the inside of the catalyst layer.

The present invention has been made in view of such circumstances as described above, and provides a hydrophobic catalyst layer for a polymer electrolyte fuel cell which: has a micro-gap in the catalyst layer to the inside of which hydrophobicity is effectively imparted; and simultaneously has an increased effective surface area and an increased utilization ratio of a catalyst-  In addition, the present invention can provide hydrophobicity and an increase in effective surface area for even a catalyst layer formed by means of a sputtering method.

In addition, the present invention provides, at a

low cost, a polymer electrolyte fuel cell having stable electricity generation property by using the above hydrophobic catalyst layer to which hydrophobicity is imparted.

The present invention has been made with a view to solving the above-mentioned problems.

That is, the present invention is a hydrophobic catalyst layer for a polymer electrolyte fuel cell, including: a catalyst; a hydrophobic agent; and a proton conductive electrolyte,

in which:

the catalyst comprises a dendritic-shaped catalyst obtained by reducing a platinum oxide;

the hydrophobic agent is composed of a compound having an Si atom, an O atom, and a hydrophobic substituent; and

a ratio Si/Pt of a number of Si atoms in the hydrophobic agent to a number of Pt atoms in the catalyst is in a range of 0.15 to 0.25 (both inclusive)

The hydrophobic agent is preferably composed of a siloxane polymer having a hydrophobic substituent.

In addition, the hydrophobic agent is preferably composed of alkylsiloxane.

Further, the present invention is a method of producing a hydrophobic catalyst layer for a polymer electrolyte fuel cell, including the steps of: bringing an Si compound containing a hydrophobic substituent

that causes a hydrolytic reaction owing to a catalytic action of a platinum oxide to produce a polymerizable group into contact with the platinum oxide; subjecting the Si compound to a polymerization reaction in a vicinity of the platinum oxide to produce the hydrophobic agent on a surface of the platinum oxide; and reducing the platinum oxide after production of the hydrophobic agent.

The Si compound is preferably at least one or more compounds selected from the group consisting of 2,4,6,8-tetraalkylcyclotetrasiloxane, 1,1,1,3,3,3-hexaalkyldisilazane, monoalkylsilane, dialkylsilane, and trialkylsilane, or a mixture of them.

Further, the present invention is a polymer electrolyte fuel cell having the hydrophobic catalyst layer.

According to the present invention, the hydrolysis and polymerization reaction of an Si compound containing a hydrophobic substituent are initiated on the surface of a platinum oxide so that a hydrophobic agent is formed in the inside of each pore of a catalyst layer including the inside of a micro-gap After that, the oxide is reduced, whereby the utilization ratio of a catalyst and the dissipation property of produced water can be simultaneously improved.

The hydrophobic agent is produced from an Si

compound molecule smaller than a micro-gap in each pore of the catalyst layer through the polymerization reaction, so the impartment of hydrophobicity to the inside of a micro-gap having a size of 100 nm or less which has been conventionally difficult is attained.

In addition, the present invention provides, at a low cost, a polymer electrolyte fuel cell having stable characteristics by using the above catalyst layer with improved dissipation property of produced water.

A polymer electrolyte fuel cell having additionally stable characteristics can be provided at a low cost.

Furthermore, according to the present invention, a contact area between a catalyst and an electrolyte, that is, an effective surface area that can contribute to a catalytic reaction can be increased, whereby the utilization ratio of the catalyst can be increased.

As a result, the simultaneous achievement of the impartment of hydrophobicity and an increase in utilization ratio of a catalyst which has been conventionally difficult is enabled-  In addition, the increase in utilization ratio of the catalyst can reduce a catalyst carrying amount, so a production cost can be reduced.

In addition, the present invention can provide, at a low cost, a polymer electrolyte fuel cell having stable electricity generation property by using the

above catalyst with improved dissipation property of produced water and an increased utilization ratio of the catalyst (hereinafter referred to as the "hydrophobic catalyst").  Furthermore, a method of producing a catalyst layer of the present invention can realize a catalyst layer for a polymer electrolyte fuel cell at a low cost through an easy, inexpensive, and highly reproducible step.

According to the present invention, there can be provided a hydrophobic catalyst layer for a polymer electrolyte fuel cell which has achieved compatibility between an improvement in dissipation property of produced water and an increase in utilization ratio of a catalyst in the catalyst layer.

In addition, the present invention can provide, at a low cost, a polymer electrolyte fuel cell having stable electricity generation property by using the above hydrophobic catalyst layer to which hydrophobicity is imparted.

BRIEF DESCRIPTION OF THE DRAWINGS

FIG, 1 is a schematic view showing the structure of a single cell of a polymer electrolyte fuel cell using a hydrophobic catalyst layer of the present invention.

FIG. 2 is a schematic view showing an example of a hydrophobic catalyst in the hydrophobic catalyst

layer of the present invention.

FIG. 3 is a schematic view showing a device for evaluating a polymer electrolyte fuel cell.

FIG. 4 is a scanning electron micrograph (at a magnification of 2,500) of the surface of a hydrophobic catalyst layer of Example 1 of the present invention.

FIG. 5 is a scanning electron micrograph (at a magnification of 20,000) of the surface of the hydrophobic catalyst layer of Example 1 of the present invention.

FIG. 6 is a scanning electron micrograph (at a magnification of 100,000) of the surface of the hydrophobic catalyst layer of Example 1 of the present invention.

FIG. 7 is a view showing characteristics of polymer electrolyte fuel cells of Example 1 and Comparative Example 1 of the present invention.

FIG. 8 is a view showing changes with time in voltages of the polymer electrolyte fuel cells of Example 1 and Comparative Example 1 of the present invention at an output current density of 600 mA/cm .

FIG. 9 is a view showing characteristics of polymer electrolyte fuel cells of Example 2 and Comparative Example 1 of the present invention.

FIG, 10 is a view showing changes with time in voltages of the polymer electrolyte fuel cells of Example 2 and Comparative Example 1 of the present

invention at an output current density of 500 mA/cm2.

FIG. 11 is a view showing characteristics of polymer electrolyte fuel cells of Example 3 and Comparative Examples 2 to 5 and 7 and 8 of the present

invention.

BEST MODE FOR CARRYING OUT THE INVENTION

Hereinafter, an embodiment of a hydrophobic catalyst layer for a polymer electrolyte fuel cell of the present invention will be shown and described with reference to the drawings; provided, however, that materials, dimensions, shapes, arrangement, and the like described in this embodiment do not limit the scope of the present invention unless otherwise specifically stated.  The same holds true for a production method to be described later.

FIG. 1 is a schematic view showing an example of the sectional constitution of a single cell of a fuel cell using the hydrophobic catalyst layer for a polymer electrolyte fuel cell of the present invention (hereinafter abbreviated as the "hydrophobic catalyst layer").  In FIG. 1, reference numeral 1 denotes a solid polymeric electrolyte.  A pair of catalyst layers, that is, a catalyst layer 2 on an anode side and a catalyst layer 3 on a cathode side are arranged so that the solid polymeric electrolyte 1 is sandwiched between them.

In this example, an example in which the hydrophobic catalyst layer of the present invention is arranged only on a cathode (air electrode) side is shown. However, the arrangement and constitution of the catalyst layer are not limited to the foregoing. For example, the hydrophobic catalyst layer of the present invention may be arranged on each of both electrodes, or may be arranged only on an anode side. It stands to reason that, in view of the fact that flooding is apt to occur in a catalyst layer on a cathode side where water is produced, the hydrophobic catalyst layer of the present invention is preferably arranged at least on the cathode side.

The catalyst layer 3 on the cathode side is constituted by a hydrophobic catalyst 4 and a catalyst carrier 5 for supporting the hydrophobic catalyst 4, A gas backing layer 7 on the cathode side and an electrode (air electrode) 9 on the cathode side are arranged outside the catalyst layer 3 on the cathode side,

A gas backing layer 6 on the anode side and an electrode (fuel electrode) 8 on the anode side are arranged outside the catalyst layer 2 on the anode side

A perfluorocarbon polymer having a sulfonic group can be suitably used as the solid polymeric electrolyte 1.

An example of a perfluorosulfonic acid polymer is

Nafion (registered trademark, manufactured by DuPont).

When a proton H+ moves in an electrolyte toward a cathode side, a hydrophilic part in the electrolyte is moved by using a water molecule as a medium in many cases. Accordingly, the electrolyte preferably has a function of holding a water molecule.

The solid polymeric electrolyte preferably has a function of preventing unreacted reactant gases (hydrogen and oxygen) from passing while transmitting a proton H"^ produced on the anode side toward the cathode side and a predetermined function of holding water.  An arbitrary material can be selected from materials each having such functions in consideration of various conditions, and can be used in the solid polymeric electrolyte.

The gas backing layers 6 and 7 each preferably have the following functions: a function of uniformly and sufficiently supplying a fuel gas or the air to an electrode reaction region in a catalyst layer of a fuel electrode or an air electrode in a surface in such a manner that an electrode reaction can be efficiently performed, a function of releasing charge generated by the electrode reaction to the outside of the single cell, and a function of efficiently discharging water produced as a result of a reaction and an unreacted gas to the outside of the single cell. A porous body having electron conductivity such as carbon cloth or

carbon paper can be preferably used as each of the gas backing layers.

Examples of a role which the catalyst carrier 5 is expected to play include: a co-catalyst for improving catalytic activity; the maintenance of the form of the hydrophobic catalyst 4; the securement of an electron conduction channel; and an increase in specific surface area.  For example, a carbon black layer or a gold fine particle layer can be preferably used as the catalyst carrier.

Next, FIG. 2 schematically shows the structure of the hydrophobic catalyst 4.  The hydrophobic catalyst 4 is composed of a catalyst 11, a hydrophobic agent 12, and an electrolyte 13.  The hydrophobic agent 12 also enters a micro-gap 14 in the catalyst layer.

In a preferable production method of the present invention, the hydrophobic agent 12 is formed on the catalyst 11 before the electrolyte 13 is formed. Accordingly, the electrolyte 13 covers the hydrophobic agent 12 in some sites as shown in FIG. 2.

Here, the amount of the hydrophobic agent 12 is such that a ratio of the number of Si atoms in the hydrophobic agent 12 to the number of Pt atoms in the catalyst 11 is in the range of preferably 0.15 to 0.25 (both inclusive), or more preferably 0.18 to 0.22 (both inclusive).

When the amount of the hydrophobic agent 12 is

excessively large, the performance of the catalyst layer reduces because (1) most of the pores of the catalyst layer are clogged so that gas diffusion property reduces and (2) the surface of the catalyst is excessively covered with the hydrophobic agent 12 so that a contact area between the electrolyte and the catalyst reduces.

In contrast, when the amount of the hydrophobic agent 12 is excessively small, the catalyst layer cannot obtain sufficient hydrophobicity.

The catalyst 11 is composed of the aggregate of platinum nano-particles obtained by reducing a platinum oxide, and has a dendritic shape.

The term "dendritic" as used herein refers to a structure in which a large number of flaky tissues each constituted as a result of the aggregation of catalyst particles aggregate together while having branch points

One flaky tissue preferably has a length in its shorter-side direction in the range of 5 nm to- 200 nm (both inclusive) .  The term "length in a shorter-side direction" as used herein refers to the minimum dimension in the surface of one flake.  With regard to the aggregate of platinum nano-particles having a "dendritic" shape, the technique disclosed in JP-A-2006-49278 is applicable to the present invention.

The platinum nano-particles each preferably have a diameter of about 3 to 20 nm because of high

catalytic activity, and each particularly preferably have a diameter of 3 to 10 nm because of a large surface area.

When the diameter of each of the platinum nano-particles is 20 nm or more, catalytic activity reduces, so the performance of a fuel cell may reduce.

A method of producing a hydrophobic catalyst layer of the present invention is characterized by including the steps of: bringing an Si compound containing a hydrophobic substituent that causes a hydrolytic reaction owing to the catalytic action of a platinum oxide to produce a polymerizable group into contact with the platinum oxide; subjecting the Si compound to hydrolysis and a polymerization reaction in the vicinity of the platinum oxide to produce the hydrophobic agent on the surface of the platinum oxide; and reducing the platinum oxide after the production of the hydrophobic agent.

It is not preferable to perform the step of bringing the Si compound into contact with the platinum oxide after the step of reducing the platinum oxide. When platinum after reduction and the Si compound are brought into contact with each other, a hydrolytic reaction proceeds at so high a reaction rate that an excessive amount of alkylsiloxane is produced in the catalyst layer to degrade adhesiveness with an electrolyte or to clog pores in the catalyst layer,

In addition, a time period for the step of bringing the Si compound into contact with the platinum oxide is preferably in the range of 3 to 30 minutes. When the time period for which the Si compound is brought into contact with the platinum oxide is excessively short, a sufficient effect of the contact may not be obtained.  In contrast, when the time period for which the Si compound is brought into contact with the platinum oxide is excessively long, an excessive amount of alkylsiloxane is produced to degrade adhesiveness with an electrolyte or to clog pores in the catalyst layer, so the output of a fuel cell reduces in some cases.

Platinum dioxide or a mixture of metal oxides mainly composed of platinum dioxide is more preferably used as the platinum oxide for use in the step because the catalyst 11 is of a dendritic shape and the porosity of the catalyst layer increases.

In addition, the term "platinum dioxide" as used herein includes not only one represented by a chemical formula Pt02 but also one represented by a chemical formula PtOx (X > 2) .  Even when one represented by the chemical formula PtOx (X > 2) is used, an effect of the present invention can be obtained in the production method of the present invention.

Examples of the hydrophobic substituent to be used in the present invention include alkyl groups (the

carbon chain of each of which may be branched or may have a double bond, and a hydrogen atom of each of which may be substituted by a halogen atom).  A methyl group can be particularly preferably used.

In addition, the Si compound containing the hydrophobic substituent is preferably a compound selected from the group consisting of 2,4,6,8-tetraalkylcyclotetrasiloxane, 1,1,1,3,3,3-hexaalkyldisilazane, monoalkylsilane, dialkylsilane, and trialkylsilane, or a mixture of them.

The following is generally known: since the above Si compound contacts with a metal or the like to cause a hydrolytic reaction so that an Si-OH group is produced, a dehydration condensation polymerization reaction between Si-OH groups occurs, whereby a siloxane polymer having an Si atom, an 0 atom, and a hydrophobic substituent is produced-  Here, an alkylsiloxane polymer is produced when the hydrophobic substituent in the Si compound is an alkyl group.

The above hydrolytic reaction is known to occur owing to contact with a metal; provided that hydrolysis and a polymerization reaction proceed even owing to contact with a platinum oxide.

The production method of the present invention utilizes the phenomenon.  Bringing a platinum oxide and the Si compound into contact with each other for an appropriate time period can produce an appropriate

amount of an alkylsiloxane polymer in the catalyst layer, whereby hydrophobicity can be effectively imparted.

When the hydrolytic reaction of the Si compound is caused by contact with platinum, there is a high possibility that a reaction rate becomes so high that an excessive amount of an alkylsiloxane polymer is produced in a short time period to degrade adhesiveness with an electrolyte or to clog pores in the catalyst layer.

Accordingly, it is strongly recommended that the step of bringing the Si compound into contact with the platinum oxide be performed prior to the step of reducing the platinum oxide.

In addition, when 1,1, 1, 3, 3, 3-hexaalkyldisilazane or trialkylsilane is used alone, the number of polymerizable groups in one molecule is small, so part of hydrophobic substituents are preferably hydrolyzed to be substituted by Si-OH groups by means of an approach such as irradiation with UV because a polymerization reaction can be promoted.

A dehydration condensation polymerization reaction between Si-OH groups proceeds even at room temperature; provided that an operation for heating the catalyst layer is more preferably added after the formation of the hydrophobic agent.  In such case, heating can polymerize unpolymerized Si-OH groups in

the hydrophobic agent, whereby hydrophobicity can be additionally improved.

The temperature at the time of a heating treatment is preferably such that none of the hydrophobic substituent and any material in the catalyst layer undergoes heat decomposition, and is more preferably 200°C or lower.

In general, it is also important to improve the utilization efficiency of a catalyst as  well as hydrophobicity in order to obtain a catalyst layer having high performance.  The hydrophobic catalyst 4 of the present invention is characterized in that a proton adsorption area in the surface of the catalyst, that is, an  effective surface area is larger than that in the case where no hydrophobic treatment is performed, so the utilization ratio of the catalyst is high.

To obtain the characteristic, a proton conductive electrolyte is preferably formed in the catalyst layer by adding, for example, a perfluorosulfonic acid polymer solution after the formation of the hydrophobic agent.  The proton conductive electrolyte is more preferably formed after the reduction of the platinum oxide.

The above procedure improves wettability between the hydrophobic portion of an electrolyte molecule and the hydrophobic agent.  This case is preferable because wettability between a part of the surface of the

catalyst out of contact with the hydrophobic agent and the hydrophilic portion of a proton conductive electrolyte molecule relatively improves, so an effective surface area in the hydrophobic catalyst 4 is larger than that of a catalyst not subjected to any hydrophobic treatment.

Examples of the method of producing the hydrophobic catalyst layer of the present invention include various methods. An example of the method will be described below by taking the case of the constitution shown in FIG. 1 as an example.  It should be noted that the present invention is not limited to the following production method at all.

(1)	Prepare catalyst layer on cathode side

After Au serving as a catalyst carrier has been

formed into a film by means of an electron beam evaporation method on a polytetrafluoroethylene (PTFE) sheet as a layer to be transferred onto a solid polymeric electrolyte, a porous platinum oxide catalyst layer is formed by means of a reactive sputtering method.

(2)	Subject catalyst layer to hydrophobic

treatment

The catalyst layer obtained in the above item (1) is brought into contact with the gas of an Si compound containing a hydrophobic substituent, whereby a hydrophobic agent is formed on the surface of a

catalyst. After that, the polymerization reaction of the hydrophobic agent may be promoted by heating.

Subsequently, the platinum oxide layer is subjected to a hydrogen reduction treatment, whereby a porous platinum/gold catalyst layer is obtained.  After that, an appropriate amount of a solution of Nafion serving as  a  proton conductive electrolyte in IPA (5 wt%, manufactured by Wako Pure Chemical Industries, Ltd.) is dropped onto the resultant catalyst layer. After that, the solvent is volatilized in a vacuum, whereby a proton path is formed on the surface of the catalyst.

(3)	Prepare catalyst layer on anode side

A platinum-carrying carbon catalyst layer is formed on a PTFE sheet by using a doctor blade in the same manner as in the above item (1).  The thickness of the catalyst layer is preferably in the range of 20 to 4 0 pm.

Catalyst slurry to be used here is a kneaded product of platinum-carrying carbon (HiSPEC 4000 manufactured by Jhonson Matthey) , Nafion^- PTFE, isopropyl alcohol (IPA), and water.

(4)	A solid polymeric electrolyte (Nafion 112

manufactured by DuPont) is sandwiched between the pair

of catalyst layers produced in the foregoing in such a

manner that the PTFE sheets face outward, and the

resultant is subjected to hot pressing.  Furthermore,

the PTFE sheets are peeled, whereby the pair of catalyst layers is transferred onto the solid polymeric electrolyte.  Then, the electrolyte and the pair of catalyst layers are assembled each other, whereby a membrane electrode assembly (hereinafter abbreviated as the "MEA") is obtained.

(5) The MEA is sandwiched by carbon cloth (LT 1400-W manufactured by E-TEK) serving as a gas baking layer, and a fuel electrode and an air electrode, whereby a single cell is produced.

The method of producing the catalyst layer of the present invention is applicable to not only the above polymer electrolyte fuel cell having a single cell constitution but also a polymer electrolyte fuel cell constituted by stacking multiple single cells, EXAMPLES

Next, the present invention will be described in detail by way of specific examples.

Example 1

In this example, a polymer electrolyte fuel cell having the constitution shown in FIG. 1 in the embodiment was produced.

Hereinafter, production steps of the polymer electrolyte fuel cell according to this example will be described in detail.

(Step 1)

A gold thin film having a thickness of 50 nm was

formed by means of an electron beam vacuum evaporation method on a PTFE sheet (NITFLON manufactured by NITTO DENKO CORPORATION) as a layer to be transferred onto a solid polymeric electrolyte. A porous platinum oxide layer having a thickness of 2 µm was formed by means of a reactive sputtering method on the resultant.  The reactive sputtering was performed under the conditions of: a total pressure of 5 Pa; an oxygen flow rate ratio (Q02/ (QAr + Q02) ) of 70%; a substrate temperature of 25°C; and an RF input power of 5.4 W/cm2.

(Step 2)

Subsequently, the porous platinum oxide layer was brought into contact with the steam of 2,4,6,8-tetramethylcyclotetrasiloxane (hereinafter abbreviated as "TMCTS") (having a partial pressure of 0.05 Pa) at 25°C for 30 minutes, whereby a methylsiloxane polymer was produced on the surface of a platinum oxide.  After that, the resultant was subjected to a heat treatment in the atmosphere at 180°C for 3 hours, whereby the condensation polymerization of unpolymerized Si-OH groups was promoted.

(Step 3)

Subsequently, the resultant catalyst layer was subjected to a reduction treatment in a 2% H2/He atmosphere at 0.1 MPa for 30 minutes, whereby a porous platinum catalyst layer was obtained on the PTFE sheet. A Pt carrying amount was 0.85 mg/cm".  The equilibrium

contact angle of the catalyst layer with respect to water at this time was 138°, and the surface of the catalyst layer was hydrophobic.

In addition, a scanning electron microscope was used to observe that methylsiloxane polymers were present on the catalyst layer as shown in each of FIGS. 4 to 6.  In each of FIGS. 4 to 6, a dark spot-like part is a methylsiloxane polymer produced on a catalyst.

As can be seen from FIG. 6, a methylsiloxane polymer enters even a micro-gap having a size of 100 nm or less in the catalyst layer.

It should be noted that a methylsiloxane polymer shown in FIG. 6 is a relatively large site in the entire polymers which is zoomed in for aiding the understanding of the gist of the present invention. A large number of polymers each having a size of several tens of nanometers and smaller than the site were also present in the catalyst layer.

In addition, a part except a dark spot-like part shown in FIG. 5 shows a dendritic-shaped catalyst, and the catalyst is of a shape in which a large number of flaky tissues aggregate together while having branch points. Observation with a transmission electron microscope (TEM) confirmed that each of the flaky parts was the aggregate of platinum fine particles each having a diameter of about 5 to 10 nm.

A ratio Si/Pt of the number of Si atoms in the

resultant catalyst layer to the number of Pt atoms in the layer measured by using a scanning fluorescent X-ray analyzer (ZSX lOOe manufactured by Rigaku Corporation) was 0.22-

After that, a 5-wt% Nafion solution (manufactured by Wako Pure Chemical Industries, Ltd.) was drooped to the resultant catalyst layer in an amount of 8 µL per 1 cm of a catalyst area, and the solvent was volatilized in a vacuum, whereby a proton path was formed on the surface of the catalyst.

(Step 4)

In this step, a platinum-carrying carbon catalyst layer was produced as a catalyst layer to form a pair with the catalyst layer produced in (Step 3) described above.  The platinum-carrying carbon catalyst layer was formed on a PTFE sheet as a layer to be transferred onto a solid polymeric electrolyte by using a doctor blade.  Catalyst slurry used here was a kneaded product of platinum-carrying carbon (HiSPEC 4000 manufactured by Jhonson Matthey), Nafion, IPA, and water. A Pt carrying amount at this time was 0.35 mg/cm^.

(Step 5)

A solid polymeric electrolyte (Nafion 112 manufactured by DuPont) was sandwiched between the two catalyst layers produced in (Step 3) and (Step 4) described above, and the resultant was subjected to hot pressing under the pressing conditions of 8 MPa, 150°C,

and 1 min.  The PTFE sheets were peeled, whereby the pair of catalyst layers was transferred onto the solid polymeric electrolyte.  Then, the electrolyte and the pair of catalyst layers were assembled each other. (Step 6)

The hydrophobic catalyst layer of the present invention was defined as a catalyst layer on a cathode side, and the platinum-carrying carbon catalyst layer was defined as a catalyst layer on an anode side.  The assembly was sandwiched by carbon cloth {LT-1400W manufactured by E-TEK) serving as a gas baking layer, and a fuel electrode and an air electrode in such order as  shown in FIG. 1, whereby a single cell was formed.

The single cell produced through the above steps was evaluated for characteristics by using an evaluation device having the constitution shown in FIG, 3. An electrical discharge test was performed at a cell temperature of 80°C while the anode electrode side was filled with a hydrogen gas in a dead end manner and the cathode electrode side was opened to the air. As a result, current-voltage characteristics shown in FIG. 9 were obtained.

Comparative Example 1

FIG. 7 shows, as Comparative Example 1, an example in which a catalyst layer produced in the same manner as in Example 1 except that (Step 2) described above was omitted was used.  The Pt carrying amount of

the catalyst layer was the same as that of Example 1, that is, 0-85 mg/cm2.  In addition, the equilibrium contact angle of the catalyst layer of Comparative Example 1 with respect to water was 6.3°, and the surface of the catalyst layer was hydrophilic.  In addition, the Si/Pt ratio of Comparative Example 1 was zero because methylsiloxane was not applied thereto.

First, comparison between current densities at 0,9 V as a reaction rate-determining region confirmed that the current density of Example 1 was 12.3 mA/cm2 though the current density of Comparative Example 1 was 7.6 mA/cm2.  Furthermore, comparison between catalytic specific activities each obtained by dividing a current density by a Pt carrying amount confirmed that the catalytic specific activity of Example 1 was 14.5 A/g though the catalytic specific activity of Comparative Example 1 was 8.9 A/g,
