Repository: anandvc/allindianpatents

File: patents/256376-an-annealing-process-of-a-stainless-steel-band.html
Indian Patents. 256376:"AN ANNEALING PROCESS OF A STAINLESS STEEL BAND"

Indian Patents

Recently Granted Patents

  Recently Published Patents

Title of Invention	"AN ANNEALING PROCESS OF A STAINLESS STEEL BAND"

Abstract	The invention relates to an annealing process (4) of a stainless steel band, wherein at least the following steps are conducted, in any order: heating (2) said stainless steel band under reducing atmosphere, cooling (2) said stainless steel band, printing (23) on the surface a roughness onto said stainless steel band. The invention also relates to an annealing device (4) for implementing the method, the annealing device comprising;&nbsp;means (2) for heating under reducing atmosphere said stainless steel band, means (2) for cooling said stainless steel band,means (23) for printing on the surface a roughness onto said stainless steel band.	

Full Text	This invention relates to an annealing process of a stainless steel band.

In the metal industry, it is known to make sheet reels while subjecting the metal to one or several cold rolling steps.

To do so, a sheet metal band runs on a determined pathway and is rolled between two cylinders for reducing the thickness thereof.

Consequently, the material hardens and looses its ductility further to the high loads imparted.

To be able to rework the metal band, annealing methods are known which consist in bringing the matemi back to a stable state, whereby the material is then softened and the ductility thereof is restored.

Then two annealing types may be singled out, i.e. so-called intermediate annealing and so-called final annealing.

To obtain the requested sheet metal thickness, it is often necessary to subject the stainless steel metal band to several successive cold rolling steps. In such a case, the stainless steel band circulates along a closed loop to pass several times between the rolling cylinders.

Nevertheless, after each passing sequence between said cylinders, the metal band should be softened to conduct a new sequence: it is intermediate annealing.

After exposure to a last cold rolling step, the sheet metal or stainfess metal band should be softened and exhibit faultless finish to be sellable; it is final annealing.

It should be understood that the finish quality to be obtained after the intermediate annealing process is not necessarily the same as the final annealing. A suitable method is thus known: annealing and etching by chemical agent.

Final annealing may be either glossy annealing, i.e. said annealing-etching.

Glossy annealing is conducted in a closed chamber furnace and under non-oxidizing controlled atmosphere which is composed of a mixture H2/N2 with a maximum proportion of N2 at 25 %, possibly even pure H2.

It is realised traditionally using an electric resistor furnace, a gas-operated muffle furnace, or still, a hydride furnace combining both previous technologies.

Glossy annealing may also be realised by means of a transversal magnetic flux induction heating method, which enables to increase directly the temperature of the band.

Generally, the furnace is followed by at least a pair of cylinders whereof the

enveloping wall is polished like a mirror, so-called « pass skin », capable of imparting superficial rolling to the band.

Such glossy annealing process provides good results and enables to obtain sheet metals whereof the finish is of quality, defined BA according to the International metal qualification.

Nevertheless, this finish quality exhibits too small roughness, which does not enable, subsequently, easy stamping of said sheet metals. Indeed, too smooth a surface is ill-suited for stamping.

In such a case, it is known for treating the steel band by the annealing-etching process which enables to obtain sufficient surface roughness for easier stamping.

Annealing is then conducted in an open chamber furnace. The oxygen content is controlled between 3 and 6 % according to the steel grade. Because of the oxidizing atmosphere, a chemical etching treatment is necessary for removing the oxide layer, still called scale.

This chemical treatment implies the implementation of different chemicals in relation to the grade of the steel treated, generating effluents which may be in gaseous or liquid state.

Examples of chemical substances known may be;

-	sodium sulphate used as an electrolysis bath for AISl 300 and AISI 400, nevertheless, this solution generates Cr6+;

-	nitric acid (HN03) for passivation of AISI 400, nevertheless the reaction generates nitrates;

-	a mixture of adds composed of hydrofluoric acid (HF) and nitric acid (HN03); nevertheless, this reaction generates NOx fumes (yellow in colour), nitrates and fluorides.

At the end of this etching step, the finish quality is so-called 2D according to the International metal qualification. The sheet metal band may then pass between two polished mirror cylinders for obtained small roughness while subjecting it to very small elongation.

After this step, the finish quality is so-called 28. Nevertheless, it should be understood the chemicals necessary to the etching, as well as the energy for using them, notably for heating chemical baths and electrolysis, as well as the dispositions to be taken for depollution represent significant running costs.

It should be noted that the known annealing and etching process by chemical

agents has a production capacity ranging generally between 180,000 tons per annum and 230.000 tons per annum. Glossy annealing with traditional furnace, for its own part, has smaller production capacity ranging between 60,000 tons per annum and 100,000 tons per annum.

The purpose of this invention is to provide a method and an annealing device which remedy the aforementioned shortcomings, and notably breaking free from using chemical agents.

Another purpose of the invention is to provide a final annealing process of stainless steei bands, equivalent to qualities 20 and 2B, authorising later on the stamping operations.

Other aims and advantages of this invention will appear in the following description, given solely by way of example and without limitation thereto.

The invention relates first of all to an annealing process of a stainless steel band, after exposure to at least one first rolling step, wherein at least the following steps are conducted, notably successively:

-	heating under reducing atmosphere said stainless steel band,

-	cooling said stainless steel band,

-	printing on the surface a roughness onto said stainless steel band.

The invention also relates to an annealing device for implementing the method comprising:

-	means for heating under reducing atmosphere said stainless steel band,

-	means for cooling said stainless steel band,

-	means for printing on the surface a roughness onto said stainless steel band. The invention will be understood better when reading the description,

accompanied by the appended drawings, among which:

-	Figure 1 is a schematic illustration of a cold rolling method comprising notably an annealing and etching step by chemical agent of the previous art,

-	Figure 2 is a schematic illustration of a cold rolling method comprising a final glossy annealing process of the previous art.

-	Figure 3 is a schematic illustration of a cold rolling method comprising an annealing process according to the invention

Figure 1 illustrates a cold rolling method 1, comprising an annealing process of the previous art, and comprises a first annealing and chemical agent etching step 20. As illustrated, the quality of the stainless steel band upon completion of this step is

called 2D according to the International metal qualification.

The stainless steel band is then subjected to a superficial rolling step by means in particular of polished mirror cylinders 21. The quality of the stainless steel band at the outlet of this step is called 2B according to the International metal qualification.

The annealing process 20, formed of the annealing and etching step, may constitute an intermediate annealing process. Indeed, the metal band may follow a closed loop and undergo several passages through the roiling cylinders until the requested thickness of the band is obtained.

Figure 2 illustrates schematically a cold rolling method comprising final annealing step, of known glossy annealing type of the previous art. It should be noted that in the glossy annealing, no chemical treatment is necessary. Advantageously, the dew point in each glossy annealing furnace should be as low as possible.

Nowadays, three technologies are available for glossy annealing furnaces, all exhibiting a vertical design:

-	the brick furnace heated by means of electric resistors : it is an older design

with small flexibility and high dew point. The capacity of this furnace reaches

maximum 15 tons per hour,

-	the gas-heated muffle type furnaces: they are the most reliable furnaces. Nevertheless, their capacity is limited to10 tons per hour by reason of the length of their muffle limited to 26-27 metres,

-	the mixed fours: it is a complex combination of both previous designs authorising a maximum capacity of 12 to 13 tons per hour.

Transversal magnetic flux induction heating furnaces are also known. The main advantages of induction heating lies in their high electric throughput, and high surface power enabling to reach, as quickly as possible, the right temperature in said band.

According to the invention, the principle of glossy annealing is suited to a method enabling to provide a product equivalent to that obtained in the annealing etching by chemical agent.

The invention relates therefore to an annealing process 4 of a stainless steel band, after prior exposure to a first rolling step wherein at least the following steps are performed, regardless of the order;

-	heating said stainless steel band under reducing atmosphere,

-	printing on the surface a roughness onto said stainless steel band.

According to an embodiment, the stainless steel band is cooled efficiently after

being heated.

According to an embodiment, the following steps are carried out, in particular successively:

-	heating said stainless steel band under reducing atmosphere,

-	cooling said stainless steel band, in particular under reducing atmosphere,

-	printing on the surface a roughness onto said stainless steel band.

The reducing atmosphere may in particular be formed of a mixture H2/N2 containing a maximum proportion of N2 of 25 % or, possibly, pure H2.

According to diverse variations, heating by means of a gas-operating furnace, by means of electric resistors or still by the heating techniques by longitudinal or transversal magnetic flux induction.

The implantation of the heating sections of the band will be vertical,

Advantageously, said steel band is cooled by circulating a reducing gas.

The method will enable to reach significant production capacities above 200.000 tons/year Thus, heating and rapid cooling will be Implemented, with heating powers of the order of the Mega W/m2 and cooling speeds of the order of 100 °C/».

Advantageously, a roughness by superficial rolling is printed causing very small elongation of the stainless steel band.

According to an embodiment, sufficient roughness is printed by superficial rolling for easier stamping of the stainless steel band.

According to an embodiment, a roughness equivalent to the roughness of a stainless steel of quality 2D defined by the International metal qualification is printed. This quality of stainless steel, may in particular be obtained, with the annealing methods of the previous art by an annealing and etching process.

According to another embodiment, a roughness equivalent to the roughness of a stainless steel of quality 2B defined by the International metal qualification is printed. This steel quality may in particular be obtained, with the annealing methods of the previous art, by an annealing-etching step to which a superficial rolling step is added by means of polished mirror cylinders.

The invention also relates to an annealing device for implementing the method, the device comprising:

-	means 2 for heating under reducing atmosphere said stainless steel band,

-	means 2 for cooling said stainless steel band,

-	means 23 for printing on the surface a roughness onto said stainless steel band.

The means for printing on the surface a roughness onto said stainless steel band are formed by a rolling device comprising at least one pair of cylinders with a rough surface.

According to an embodiment, the heating means are formed by a vertical furnace 2 exhibiting induction heating means

According to an embodiment, the vertical furnace 2 comprises the following elements in all or in part:

-	inlet sealing means,

-	means for controlling and measuring the tension of the stainless steel band,

-	actuating means for regulating the tension of the stainless steel band,

-	transversal magnetic flux induction heating means,

-	cooling means,

-	outlet sealing means.

The induction heating means may be constituted advantageously of two reels parallel to said steel band and capable of generating a magnetic field transversal to said band. They enable to bring the stainless steel band to a temperature to 1,200 °C.

The cooling means enable to accelerate the temperature drop of said band These cooling means may in particular take on the form of gas circulation means. Advantageously, the circulating cooling gas is non-oxidising.

Advantageously, the cooling means enable a temperature loss at a speed equal to or greater than 100 °C/s.

According to an embodiment, the device may exhibit moreover means for measuring the roughness of the stainless steel band and/or actuating means capable of controlling the pressure of the cylinders with a rough surface.

As illustrated on Figure 3, a rolling plant comprises cold rolling cylinders 1 and an annealing device according to the invention, composed of a transversal induction vertical furnace 2 and of a superficial rolling device comprising at least one pair of cylinders 23 with a rough surface.

Advantageously, the annealing device is situated downstream of said rolling cylinders 1. The stainless steel band may also travel through a closed loop 22'

enabling several passage sequences of said band between the rolling cylinders 1.

After passing between the cylinders with a rough surface 23, the quality of said stainless steel band is called 2B+ (of a quaiity equivalent to the quality 2B obtained traditionally with an annealing etching process)

The annealing process will find a particular application in a rolling process such as an intermediate annealing process intended for softening the material and restoring the ductility of said stainless steel band.

The annealing process will find another application in a rolling process such as a final annealing process. It will be in particular used such as a final annealing process for stainless steel bands intended to be stamped. The stainless steels regarded by this annealing process will be in particular of two types, i.e. AISI 300 or AISI 400.

The main difference between a stainless steel AISI 300 of quality 2B obtained by the traditional annealing and etching process and the stainless steel AISI 300 of quality 2B* will be its milky white appearance in the case of the 2B which will be non-polished grey in the case of the 2B*.

The annealing process according to the invention enables to have significant temperature rising speed and high energetic throughput.

The method according to the invention enables to avoid polluting chemical agents. Therefore, this annealing process may be advantageous from an ecological viewpoint

Advantageously, a given rolling plant may be modular and might be fitted, according to the use, with rough cylinders or with polished mirror cylinders. Thus, the cylinders will be dismountable to be changed according to the use.

Thus, as illustrated on Figure 3, the plant is fitted with a superficial rolling device comprising at least a pair of cylinders 23 with a rough surface which enables at output 23' to obtain a stainless steel band of quality 2B*.

It is desirable to obtain, at output 21', a steel quality BA, the cylinders with a rough surface 23 may be replaced with polished mirror cylinders 21.

Besides, in the case when the annealing is only intermediate and the steel band follows a closed loop 22' to be subjected to a new rolling sequence 1, the steel band may not undergo any superficial rolling and in particular the cylinders with a rough surface 23 or still the polished mirror cylinders 21 may be simply open.

Obviously, other embodiments, understandable to the man of the art, could

have been contemplated without departing from the framework of the invention.

CLAIMS

1, An annealing process (4) of a stainless steel band, after exposure to at least one first rolling step (1), wherein at least the following steps are conducted:

-	heating (2) under reducing atmosphere said stainless steel band,

-	cooling (2) said stainless steel band,

-	printing (23) on the surface a roughness onto said stainless steel band.

2 A method according to claim 1, wherein heating is performed by means of the gas-operating furnace, by means of electric resistors or by longitudinal or transversal magnetic flux induction.

3.	A method according to claim 1, wherein said steel band is cooled by circulating a reducing gas.

4.	An annealing process (4) of a stainless steel band according to one of the previous claims wherein sufficient roughness is printed by superficial rolling for easier stamping of the stainless steel band

5.	An annealing process (4) of a stainless steel band according to claim 1 wherein a roughness equivalent to the roughness of a stainless steel of quality 2B or 2D defined by the International metal qualification is printed.

6.	An annealing device (4) for implementing the method according to claim 1 comprising:

-	means (2) for heating under reducing atmosphere said stainless steel band,

-	means (2) for cooling said stainless steel band,

-	means (23) for printing on the surface a roughness onto said stainless steel band.

7.	An annealing device (41 according to claim 6, wherein the means for printing on the surface a roughness onto said steel band are formed by a rolling device comprising at least a pair of cylinders (23) with a rough surface.

8.	An annealing device according to claim 6, wherein the heating means are formed by a vertical furnace (2) exhibiting induction heating means.

9.	An annealing device (4) according to claim 6, wherein the means for cooling the band include means for circulating a cooling gas.

10.	An annealing device (4) according to claim 6, wherein the vertical furnace

(2) comprises the following elements in all or in part:

-	inlet sealing means,

-	means for controlling and measuring the tension of the stainless steel banc,

-	actuating means for regulating the tension of the stainless steel band,

-	transversal magnetic flux induction heating means,

-	cooling means,

-	outlet sealing means.

11.	An annealing device according to claim 6, wherein the device exhibits moreover means for measuring the roughness of the stainless steel band and actuating means capable of controlling the printing pressure of the cylinders with a rough surface,

12.	A use of the annealing process according to claim 1 in a rolling prcoeas such as an intermediate annealing process (4) intended for softening the materrial and restoring the ductility of said stainless steel band.

13.	A use of the annealing process according to claim 1 in a rolling process such as a final annealing process.

Documents:

				3228-del-2005-abstract.pdf

				3228-del-2005-Claims-(05-12-2012).pdf

				3228-del-2005-claims.pdf

				3228-del-2005-Correspondence Others-(05-12-2012).pdf

				3228-del-2005-Correspondence-Others-(05-02-2013).pdf

				3228-del-2005-correspondence-others.pdf

				3228-del-2005-description (complete).pdf

				3228-del-2005-drawings.pdf

				3228-del-2005-form-1.pdf

				3228-del-2005-form-18.pdf

				3228-del-2005-form-2.pdf

				3228-del-2005-Form-3-(05-12-2012).pdf

				3228-del-2005-form-3.pdf

				3228-del-2005-form-5.pdf

				3228-del-2005-gpa.pdf

				abstract.jpg

« Previous Patent

Next Patent »

Patent Number	256376	

Indian Patent Application Number	3228/DEL/2005	

PG Journal Number	24/2013	

Publication Date	14-Jun-2013	

Grant Date	07-Jun-2013	

Date of Filing	01-Dec-2005	

Name of Patentee	DMS SOCIETE ANONYME	

Applicant Address	1 MONT TEMPLEMARS, 59139 NOYELLES LES SECLIN, FRANCE.	

Inventors:

#	Inventor's Name	Inventor's Address	

1	ALAIN MARCHAL	1 MONT TEMPLEMARS, 59139 NOYELLES LES SECLIN, FRANCE.	

2	FRANCIS BOURDON	1 MONT TEMPLEMARS, 59139 NOYELLES LES SECLIN, FRANCE.	

PCT International Classification Number	C21D/9/00	

PCT International Application Number	N/A	

PCT International Filing date		

PCT Conventions:

#	PCT Application Number	Date of Convention	Priority Country	

1	04/13221	2004-12-13	France	

© All Indian Patents, 2013-2021.

  Patent data available in the public domain from Indian Patents Office, Department of Industrial Policy and Promotions, Ministry of Commerce and Industry, Government of India.
