Repository: anandvc/allindianpatents

File: patents/256446-fiber-reinforced-thermoplastic-sheets-with-surface-coverings.html
Indian Patents. 256446:FIBER REINFORCED THERMOPLASTIC SHEETS WITH SURFACE COVERINGS

Indian Patents

Recently Granted Patents

  Recently Published Patents

Title of Invention	FIBER REINFORCED THERMOPLASTIC SHEETS WITH SURFACE COVERINGS

Abstract	A composite sheet material that includes at least one porous core layer including a thermoplastic material and from about 20 weight percent to about 80 weight percent fibers based on a total weight of the porous core layer, and at least one skin covering a surface of the core layer. The skin includes at least one of a thermoplastic film, a fiber based scrim, a non-woven fabric, and a woven fabric.	

Full Text	This invention relates generally to porous fiber-reinforced thermoplastic polymer composite sheets, and more particularly to porous fiber-reinforced thermoplastic polymer composite sheets having surface coverings providing for at least one of reduced flame spread, reduced smoke density, reduced heat release, and reduced gas emissions.

[0002] Porous fiber-reinforced thermoplastic composite sheets have been described in U.S. Patent Nos. 4,978,489 and 4,670,331 and are used in numerous and varied applications in the product manufacturing industry because of the ease molding the fiber reinforced thermoplastic sheets into articles. For example, known techniques such as thermo-stamping, compression molding, and thermoforming have been used to successfully form articles from fiber reinforced thermoplastic sheets.

[0003] Because of the varied applications, fiber-reinforced thermoplastic sheets are subjected to various performance tests. For example flame spread, smoke density, and gaseous emissions characteristics of the fiber-reinforced thermoplastic sheets are important when the formed articles are used in environments that might be subjected to a flame event, such as a fire. Because of safety concerns, there is a need to improve the flame, smoke and toxicity performance of fiber reinforced thermoplastic sheet products.

BRIEF DESCRIPTION OF THE INVENTION

[0004] In one aspect, a composite sheet material is provided that includes at least one porous core layer including at least one thermoplastic material and from about 20 weight percent to about 80 weight percent fibers based on a total weight of said porous core layer, and at least one skin. Each skin covering at least a portion of a surface of the at least one porous core layer.  The skin includes at least

one of a thermoplastic film, an elastomeric film, a metal foil, a thermosetting coating, an inorganic coating, a fiber based scrim, a non-woven fabric, and a woven fabric, said skin having a limiting oxygen index greater than about 22, as measured per ISO 4589.

[0005] In another aspect, a method of manufacturing a porous fiber-reinforced thermoplastic sheet is provided. The method includes providing a porous fiber-reinforced thermoplastic sheet having at least one porous core layer including a thermoplastic material and from about 20 weight percent to about 80 weight percent fibers. The method also includes laminating at least one skin to a surface of the porous fiber-reinforced thermoplastic sheet. Each skin includes at least one of a thermoplastic film, an elastomeric film, a metal foil, a thermosetting coating, an inorganic coating, a fiber based scrim, a non-woven fabric, and a woven fabric, the skin having a limiting oxygen index greater than about 22, as measured per ISO 4589, to enhance at least one of the flame, smoke, heat release and gaseous emissions characteristics of the porous fiber-reinforced thermoplastic sheet.

[0006] In another aspect, a composite sheet material is provided that includes a permeable core including discontinuous fibers bonded together with a thermoplastic resin. The permeable core having a density from about 0.2 gm/cc to about 1.8 gm/cc, and including a surface region. The composite sheet material also includes an adherent layer adjacent to the surface region. The adherent layer including a material having a limiting oxygen index greater than about 22, as measured in accordance with ISO 4589.

BRIEF DESCRIPTION OF THE DRAWINGS

[0007] Figure 1 is cross sectional illustration of an exemplary fiber reinforced thermoplastic sheet in accordance with an embodiment of the present invention.

[0008] Figure 2 is cross sectional illustration of an exemplary fiber reinforced thermoplastic sheet in accordance with another embodiment of the present invention.

[0009] Figure 3 is cross sectional illustration of an exemplary fiber reinforced thermoplastic sheet in accordance with another embodiment of the present invention.

DETAILED DESCRIPTION OF THE INVENTION

[0010] Multi-layered porous fiber-reinforced thermoplastic composite sheets having characteristics of reduced flame spread, reduced smoke density, reduced heat release, and reduced gas emissions are described below in detail. In an exemplary embodiment, the multi-layered porous fiber-reinforced thermoplastic sheets include one or more porous core layers that are formed from one or more thermoplastic materials and about 20 weight percent to about 80 weight percent of fibers dispersed in the thermoplastic material. At least one surface of the core layer is covered by a skin laminated to the core layer under heat and/or pressure with or without the use of an adhesive or a tie layer. The skin materials are chosen, at least in part, to impart the desired reduction in flame spread, heat release, smoke density, and gaseous emissions of the composite sheet when exposed to a fire event. Also, handling, moldability and end use performance can be improved by laminating two or more porous core layers together having different thermoplastic materials and/or different fibers. Further, skins can be laminated between core layers to affect performance characteristics. Additionally, moldability and formability can be improved by laminating at least one skin to a surface of the core layer where the skin is at least one of a fiber-based scrim, a non-woven fabric and a woven fabric.

[0011] Referring to the drawings, Figure 1 is a cross sectional illustration of an exemplary fiber reinforced thermoplastic composite sheet 10 that includes one porous core layer 12 and skins 14 and 16 laminated to outer surfaces 18 and 20 of core layer 12. In one embodiment, composite sheet 10 has a thickness of about 0.5 mm to about 50 mm and in another embodiment, a thickness of about 0.5

mm to about 25 mm. Also, skins 14 and 16 each have a thickness in one embodiment of about 25 micrometers to about 5 mm, and in another embodiment from about25 micrometers to about 2.5 mm.

[0012] Core layer 12 is formed from a web made up of open cell structures formed by random crossing over of reinforcing fibers held together, at least in part, by one or more thermoplastic resins, where the void content of porous core layer 12 ranges in general between about 5% and about 95% and in particular between about 30% and about 80% of the total volume of core layer 12. In an another embodiment, porous core layer 12 is made up of open cell structures formed by random crossing over of reinforcing fibers held together, at least in part, by one or more thermoplastic resins, where about 40% to about 100% of the cell structure are open and allow the flow of air and gases through. Core layer 12 has a density in one embodiment of about 0.2 gm/cc to about 1.8 gm/cc and in another embodiment about 0.3 gm/cc to about 1.0 gm/cc. Core layer 12 is formed using known manufacturing process, for example, a wet laid process, an air laid process, a dry blend process, a carding and needle process, and other known process that are employed for making non-woven products. Combinations of such manufacturing processes are also useful. Core layer 12 includes about 20% to about 80% by weight fibers having a high tensile modulus of elasticity and an average length of between about 7 and about 200 mm, and about 20% to about 80% by weight of a wholly or substantially unconsolidated fibrous or particulate thermoplastic materials, where the weight percentages are based on the total weight of core layer 12 In another embodiment, core layer includes about 35% to about 55% by weight fibers.. The web is heated above the glass transition temperature of the thermoplastic resins on core layer 12 to substantially soften the plastic materials and is passed through one or more consolidation devices, for example nip rollers, calendaring rolls, double belt laminators, indexing presses, multiple daylight presses, autoclaves, and other such devices used for lamination and consolidation of sheets and fabrics so that the plastic material can flow and wet out the fibers. The gap between the consolidating elements in the consolidation devices are set to a dimension less than that of the unconsolidated web and greater than that of

the web if it were to be fully consolidated, thus allowing the web to expand and remain substantially permeable after passing through the rollers. In one embodiment, the gap is set to a dimension about 5% to about 10% greater than that of the web if it were to be fully consolidated. A fully consolidated web means a web that is fully compressed and substantially void free. A fully consolidated web would have less than 5% void content and have negligible open cell structure.

[0013] A high tensile modulus of elasticity means a tensile modulus of elasticity substantially higher than that of a consolidated sheet which could be formed from the web structure. Fibers falling into this category include metal, metalized inorganic, metalized synthetic, glass, graphite, carbon and ceramic fibers and fibers such as the aramid fibers sold under the trade names Kevlar and Nomex, and generally includes any fiber having a tensile modulus higher than about 10,000 Mega Pascals at room temperature and pressure.

[0014] Particulate plastic materials include short plastics fibers which can be included to enhance the cohesion of the web structure during manufacture. Bonding is effected by utilizing the thermal characteristics of the plastic materials within the web structure. The web structure is heated sufficiently to cause the thermoplastic component to fuse at its surfaces to adjacent particles and fibers.

[0015] In one embodiment, individual reinforcing fibers should not on he average be shorter than about 7 millimeters, because shorter fibers do not generally provide adequate reinforcement in the ultimate molded article. Also, fibers should not on average be longer than about 200 millimeters since such fibers are difficult to handle in the manufacturing process.

[0016] In one embodiment, glass fibers are used, and in order to confer structural strength the fibers have an average diameter between about 7 and about 22 microns. Fibers of diameter less than about 7 microns can easily become airborne and can cause environmental health and safety issues. Fibers of diameter greater than about 22 microns are difficult to handle in manufacturing processes and do not efficiently reinforce the plastics matrix after molding.

[0017] In one embodiment, the thermoplastics material is, at least in part, in a particulate form. Suitable thermoplastics include, but are not limited to, polyethylene, polypropylene, polystyrene, acrylonitrylstyrene. butadiene, polyethyleneterephthalate, polybutyleneterephthalate, polybutyleneterachlorate. and polyvinyl chloride, both plasticised and unplasticised, and blends of these materials with each other or other polymeric materials. Other suitable thermoplastics include, but are not limited to, polyarylene ethers, polycarbonates, polyestercarbonates, thermoplastic polyesters, polyetherimides, acrylonitrile-butylacrylate-styrene polymers, amorphous nylon, polyarylene ether ketone, polyphenylene sulfide, polyaryl sulfone, polyether sulfone, liquid crystalline polymers, poly(l,4 phenylene) compounds commercially known as PARMAX®, high heat polycarbonate such as Bayer's APEC® PC, high temperature nylon, and silicones, as well as alloys and blends of these materials with each other or other polymeric materials. Preferably, the thermoplastic material has a limited oxygen index (LO1) greater than about 22, as measured in accordance with ISO 4589 test method. It is anticipated that any thermoplastics resin can be used which is not chemically attacked by water and which can be sufficiently softened by heat to permit fusing and/or molding without being chemically or thermally decomposed.

[0018] In one embodiment, the plastic particles need not be excessively fine, but particles coarser than about 1.5 millimeters are unsatisfactory in that they do not flow sufficiently during the molding process to produce a homogenous structure. The use of larger particles can result in a reduction in the flexural modulus of the material when consolidated. In one embodiment, the plastics particles are not more than about 1 millimeter in size.

[0019] Referring to Figure 1, skins 14 and 16 are formed from materials that can withstand processing temperatures of between about 200°C and about 425°C. Skins 14 and 16 can be thermoplastic films, elastomeric films, metal foils, thermosetting coating, inorganic coatings, fiber reinforced scrims, and woven or non-woven fabric materials. Any suitable thermoplastic material, including blends of thermoplastic  materials,  having a LOI  greater than  about 22,  as  measured  in

accordance with ISO 4589 test method, can be used for forming the thermoplastic films, for example, poly(ether imide), poly(ether ketone), poly(ether-ether ketone), poly(phenylene sulflde), poly(ether sulfone), poly(amide-imide), poly(aryl sulfone) and combinations thereof. Suitable fibers for forming the scrims include, but are not limited to, glass fibers, aramid fibers, carbon fibers, inorganic fibers, metal fibers, metalized synthetic fibers, metalized inorganic fibers, and combinations thereof. Preferably, the fibers used in forming the scrims have a LOI greater than about 22, as measured in accordance with ISO 4589 test method.

[0020] In one embodiment, the inorganic coating includes a layer of at least one of gypsum paste, a calcium carbonate paste, a mortar and a concrete. The fiber-based scrim includes a lightweight non-woven covering material manufactured via wet laid, air laid, spunbond, and spunlace processes. The fiber based scrim includes, for example, glass, carbon, polyacrylonitrile, aramid, poly(p-phenylene-benzobisoxazole), poly(ether-imide), poly(phenylene sulfide), etc. The non-woven fabric includes a thermoplastic material, a thermal setting binder, inorganic fibers, metal fibers, metallized inorganic fibers and metallized synthetic fibers.

[0021] Skins 14 and 16 are laminated to core layer 12 by any suitable lamination process using heat and/or pressure with or without the use of an adhesive or a tie layer, for example using nip rollers or a lamination machine. Skins 14 and 16 are laminated to core 12 after it has been formed, and in one embodiment, skins 14 and 16 are laminated to core layer 12 before it has been cut into sheets of predetermined size. In another embodiment, skins 14 and 16 are laminated to core layer 12 after it has been cut into sheets. In one embodiment, the temperature of the lamination process is greater than the glass transition temperature of the thermoplastic resins of the skins and core layer, for example, greater than about 100°C. In another embodiment, skins 14 and 16 are bonded to core layer 12 at room temperature using thermal setting adhesives and pressure.

[0022] Figure 2 is a cross sectional illustration of another exemplary fiber reinforced thermoplastic sheet 30 that includes core layers 32 and 34, and skins

36, 38 and 40 laminated to core layers 32 and 34. Particularly, core layer 32 includes a first surface 42 and a second surface 44, and core layer 34 includes a first surface 46 and a second surface 48. Core layers 32 and 34 are arranged so that second surface 44 of core layer 32 is adjacent to first surface 46 of core layer 34. Skin 36 is positioned over first surface 42 of core layer 32, skin 38 is positioned over second surface 48 of core layer 34, and skin 40 is positioned between second surface 44 of core layer 32 and first surface 46 of core layer 34. Core layers 32 and 34, and skins 36, 38, and 40 are laminated together to form fiber reinforced thermoplastic sheet 30.

[0023] Core layers 32 and 34, similar to core layer 12 described above, includes about 20% to about 80% by weight fibers having a high tensile modulus of elasticity and about 20% to about 80% by weight of thermoplastics material. The thermoplastic material and/or the fibers of core layer 32 can be the same or different from the thermoplastic material and/or the fibers of core layer 34 depending on the desired properties of sheet 30.

[0024] Skins 36, 38, and 40, similar to skins 14 and 16 described above, are formed from materials that can withstand processing temperatures of between about 200°C and about 425°C. Skins 36, 38, and 40 can be thermoplastic films, fiber reinforced scrims, and woven or non-woven fabric materials. Skins 36, 38, and 40 can be formed from the same materials or can be formed from different materials depending on the desired properties of sheet 30.

[0025] In an alternate embodiment, sheet 30 does not include skin 40 laminated between core layers 32 and 34. In further alternate embodiments, only one of the outer surfaces of sheet 30 includes a skin and/or a skin laminated between core layers 32 and 34. In a further alternate embodiment, sheet 30 includes a skin or a skin 40 laminated between core layers 32 and 34 that covers at least a part of second surface 44 of core layer 32 and first surface 46 of core layer 34.

[0026] Figure 3 is a cross sectional illustration of another exemplary fiber reinforced thermoplastic sheet 60 that includes porous core layers 62, 64, and 66, and skins 68, 70, 72, and 74 laminated to core layers 62, 64, and 66. Particularly, core

layer 62 includes a first surface 76 and a second surface 78, core layer 64 includes a first surface 80 and a second surface 82, and core layer 66 includes a first surface 84 and a second surface 86. Core layers 62, 64, and 66 are arranged so that second surface 78 of core layer 62 is adjacent to first surface 80 of core layer 64, and second surface 82 of core layer 64 is adjacent to first surface 84 of core layer 66. Skin 68 is positioned over first surface 76 of core layer 62, skin 70 is positioned over second surface 86 of core layer 66, skin 72 is positioned between second surface 78 of core layer 62 and first surface 80 of core layer 64, and skin 74 is positioned between second surface 82 of core layer 64 and first surface 84 of core layer 66. Core layers 62, 64, and 66, and skins 68, 70, 72, and 74 are laminated together to form fiber reinforced thermoplastic sheet 60.

[0027] Core layers 62, 64, and 66, similar to core layer 12 described above, includes about 20% to about 80% by weight fibers having a high modulus of elasticity and about 20% to about 80% by weight of one or more thermoplastic materials. The thermoplastic material and/or the fibers of each core layer 62, 64, and 66 can be the same or different from the thermoplastic material and/or the fibers of each other core layer depending on the desired properties of sheet 60.

[0028] Skins 68, 70, 72, and 74, similar to skins 14 and 16 described above, are formed from materials that can withstand processing temperatures of between about 200°C and about 425°C. Skins 68, 70, 72, and 74 can be thermoplastic films, fiber reinforced scrims, and woven or non-woven fabric materials. Skins 68, 70, 72, and 74 can be formed from the same materials or can be formed from different materials depending on the desired properties of sheet 60. In an alternate embodiments, sheet 60 includes one or more of skins 68, 70, 72, and 74 but not all four skins. In another embodiment, sheet 60 includes one or more of skins 68, 70, 72, and 74 covering at least a part of the surfaces of core layers 62, 64, and 66.

[0029] The porous fiber-reinforced thermoplastic composite sheets described above can be used in, but not limited to, building infrastructure, aircraft, train and naval vessel side wall panels, ceiling panels, cargo liners, office partitions,

elevator shaft lining, ceiling tiles, recessed housing for light fixtures and other such applications that are currently made with honeycomb sandwich structures, thermoplastic sheets, and FRP. The composite sheets can be molded into various articles using methods known in the art including, for example, pressure forming, thermal forming, thermal stamping, vacuum forming, compression forming, and autoclaving. The combination of high stiffness to weight ratio, ability to be thermoformed with deep draw sections, end of life recyclability, acoustics and desirable low flame spread index, heat release, smoke density and gas emission properties make the porous fiber-reinforced thermoplastic composite a more desirable product than the products currently being used.

[0030] The invention will be further described by reference to the following examples which are presented for the purpose of illustration only and are not intended to limit the scope of the invention. Unless otherwise indicated, all amounts are listed as parts by weight.

[0031] Comparative example tests comparing the flame, smoke and gaseous emissions of a control sample designated Sample A and exemplary samples of an embodiment of the invention designated Samples B and C. Sample A is a porous fiber-reinforced sheet formed from a blend of poly(ether-imide), commercially available from General Electric Company under the ULTEM trademark, and bisphenol A polycarbonate resin containing a bromine based fire retardant additive, commercially available from General Electric Company under the LEXAN trademark, the resins blended in weight ratios of 5 percent and 55 percent. The blended resins were dispersed in a porous fiber-reinforced sheet containing about 40 weight percent glass fibers having a nominal fiber diameter of 16 microns and an average length of 12.7 mm. Sample B is the porous fiber-reinforced sheet of Sample A laminated with 76 micron thick poly(ether-imide) films, commercially available from General Electric Company under the ULTEM trademark, in accordance with an embodiment of the present invention. Sample C is the porous fiber-reinforced sheet of Sample A laminated with 27 g/m2 aramid scrims, commercially available from E.I. du Pont de Nemours and Company under the KEVLAR trademark laminated onto the

exterior surfaces in accordance with an embodiment of the present invention. Sample D is the porous fiber-reinforced sheet of Sample A laminated with 8 mil thick polypropylene films. Sample D is a comparative sample that contains laminated polypropylene films that have an LOI of 17. The results are presented below in Tables I to II.

[0032] Comparative example tests comparing the flame and smoke characteristics of Sample E. a porous fiber-reinforced sheet formed from a blend of poly(ether-imide) and polycarbonate resins in weight ratio of 25 percent each with 50 weight percent glass fibers of 16 micron in diameter and 12.7 mm in length, Sample F, a porous fiber-reinforced sheet formed from a blend of poly(ether-imide) and an eco-friendly flame retardant based polycarbonate resin in a weight ratios of 5 and 55 percent combined with 40 weight percent glass fibers of 16 microns diameter and 12.7 mm length. Sample G, a porous fiber-reinforced sheet formed from a polycarbonate resin with 50 weight percent glass fibers of 16 micron diameter and 12.7 mm length, Sample H, a porous fiber-reinforced sheet formed from polypropylene with 55 weight percent glass fibers of 16 micron diameter and 12.7 mm length, Sample I, a porous fiber-reinforced sheet formed from a polyarylene ether resin with 50 weight percent glass fibers, and Sample J, a porous fiber-reinforced sheet formed from blend of polycarbonate and polybutylene terephthalate combined in a weight ratio of 33 percent and 17 percent each with 50 weight percent glass fibers of 16 micron diameter and 12.7 mm length are presented below in Table IV.

[0033] The fiber-reinforced thermoplastic sheets for Samples A-J were made using the wet-laid paper making process described in United Kingdom Patent Mos. 1129757 and 1329409. The fiber-reinforced thermoplastic sheet was further subjected to heat and pressure in a double belt laminator at 325°C and 2 bar to partially consolidate the sheet and have the resin wet the fibers. Sample B was prepared from the same fiber-reinforced thermoplastic sheet as Sample A, but with a 75 micrometer thick poly(ether-imide) film covering the surfaces using the double belt laminator under the conditions described above. Sample C was prepared from the same fiber-reinforced thermoplastic sheet as Sample A, but with a 27 g/m2 aramid

scrim covering the surfaces using the double belt laminator under the conditions described above. Sample D was prepared from the same fiber-reinforced thermoplastic sheet as Sample A. but with a 8 mil thick polypropylene film covering the surfaces using the double belt laminator under the conditions described above.

[0034] The flame characteristics were measured using a radiant heat source and an inclined specimen of the sample material in accordance with ASTM method E-162-02A titled Standard Method for Surface Flammability of Materials Using a Radiant Heat Energy Source. A flame spread index was derived from the rate of progress of the flame front and the rate of heat liberation by the material under test. Key criteria are a flame spread index (FSI) and dripping/burning dripping observations. United States and Canadian requirements for passenger bus applications for interior materials are a FS1 of 35 or less with no flaming drips. The Underwriters Laboratory (UL) requires that parts greater than 10 square feet should have an FSI of 200 or less to obtain a listing from UL.

[0035] The smoke characteristics were measured by exposing test specimens to flaming and non flaming conditions within a closed chamber according to ASTM method E-662-03 titled Standard Test Method for Specific Optical Density of Smoke Generated by Solid Materials. Light transmissions measurements were made and used to calculate specific optical density of the smoke generated during the test time period. Key criteria are an optical density (D3) of smoke produced by a sample exposed to a radiant furnace or a radiant furnace plus multiple flames. The optical density is plotted versus time for generally 20 minutes. Maximum optical density and time to reach this maximum are important outputs. United States and Canadian Rail regulations and some United States and Canadian Bus guidelines set a maximum D3 of 100 or less at 1.5 minutes, and a maximum D3 of 200 or less at 4 minutes. Global Air regulations sets the D3 at 4 minutes for many large interior applications at 200 or less.

[0036] FAA requirements for toxicity and flame were also measured in accordance FAA tests BSS-7239, developed by Boeing Corporation., and FAR 25.853 (a) Appendix F, Part IV (OSU 65/65) Calorimeter.

[0037] A large part in an aircraft passenger cabin interior typically will need to meet the ASTM El62 and ASTM E662 described above as well a maximum Ds of 200 at 4 minutes. A difficult test for plastics has traditionally been the OSU 65/65 heat release test. In this test, the test material is exposed to defined radiant heat source, and calorimeter measurements are recorded. Key criteria are an average maximum heat release during the 5 minute test that should not exceed 65 kW/m , and an average total heat released during the first 2 minutes of the test that should not exceed 65 kW-min/m2.

[0038] In the 60 second vertical burn test, the part is exposed to a small-scale open flame for 60 seconds and the key criteria are a burned length of 150 mm or less, an after flame time of 15 seconds or less, and flame time drippings of 3 seconds or less.

TABLE I

TABLE II

TABLE III

[0041] The above test results show that the fiber reinforced thermoplastic sheet with poly(ether imide) skins of Sample B and with aramid scrims of Sample C exhibit a reduced flame spread index Fs, a reduced smoke density Ds, reduced heat release, and reduced gaseous emissions over Sample A. As shown in Table 1. Samples B and C exhibit test results that are superior to the test results of Sample A. For example. Samples B and C exhibited a lower flame spread index Fs, 5.5 and 6.0 respectively, than Sample A, which had a Fs of 10. Particularly, Samples B and C exhibited lower test results for the tests run according to ASTM E-162, ASTM E-662, FAR 25.853(a), and the 60 second vertical burn test. The only anomaly being the 4 minute smoke density Ds result of Sample C. Comparative Example D, which included a thermoplastic film having an LOI of only 17, exhibited a flame spread index Fs of greater than 200 and exhibited flaming drips. Further, each of samples E-J exhibit at least one of a flame spread index Fs and a four minute smoke

density Ds that are significantly higher than the flame spread index Fs and the four minute smoke density Ds of Samples B and C.

[0042] While the invention has been described in terms of various specific embodiments, those skilled in the art will recognize that the invention can be practiced with modification within the spirit and scope of the claims.

WHAT IS CLAIMED IS:

1.	A composite sheet material comprising:

at least one porous core layer comprising at least one thermoplastic material and from about 20 weight percent to about 80 weight percent fibers based on a total weight of said porous core layer; and

at least one skin, each said skin covering at least a portion of a surface of said at least one porous core layer, said skin comprising at least one of a thermoplastic film, an elastomeric film, a metal foil, a thermosetting coating, an inorganic coating, a fiber based scrim, a non-woven fabric, and a woven fabric, said skin having a limiting oxygen index greater than about 22, as measured per ISO 4589.

2.	A composite sheet material in accordance with Claim 2

3.	wherein said thermoplastic film comprises at least one of poly(ether imide),

4.	poly(ether ketone), poly(ether-ether ketone), poly(phenylene sulfide), poly(arylene

5.	sulfone), poly(ether sulfone), poly(amide-imide), poly(l,4-phenylene), polycarbonate,

6.	nylon, and silicone.

7.	A composite sheet material in accordance with Claim 1

8.	wherein said fiber based scrim comprises at least one of glass fibers, aramid fibers,

9.	graphite fibers, carbon fibers, inorganic mineral fibers, metal fibers, metalized

10.	synthetic fibers, and metalized inorganic fibers.

11.	A composite sheet material in accordance with Claim 3

12.	wherein said fiber based scrim comprises at least one of polyacrylonitrile, p-aramid,

13.	m-aramid, poly(p-phenylene 2,6, benzobisoxazole), poly(ether-imide) and

14.	poly(phenylene sulfide).

15.	A composite material in accordance with Claim 1 wherein said

16.	thermal setting coating comprises at least one of unsaturated polyurethanes. vinyl

17.	esters, phenolics and epoxies.

18.	A composite material in accordance with Claim 1 wherein said

19.	inorganic coating comprises minerals containing cations selected from Ca, Mg, Ba.

20.	Si, Zn, Ti and Al.

21.	A composite material in accordance with Claim 6 wherein said

22.	inorganic coating comprises at least one of gypsum, calcium carbonate and mortar.

23.	A composite sheet material in accordance with Claim 1

24.	comprising:

a first porous core layer having a first surface and a second surface; and

at least one skin covering at least a portion of at least one of said first and second surface.

9.	A composite sheet material in accordance with Claim 1

comprising:

a first and a second porous core layer, each said core layer comprising a first and a second surface, said second surface of said first core layer positioned adjacent said first surface of said second core layer; and

at least one skin covering at least a portion of at least one of said first and second surfaces of said first core layer and said first and second surface of said second core layer.

10.	A composite sheet material in accordance with Claim 9

11.	wherein said first porous core layer comprises at least one of a different thermoplastic

12.	material and a different fiber than said second porous core layer.

13.	A composite sheet material in accordance with Claim 1

14.	comprising:

a first, a second, and a third porous core layer, each said core layer comprising a first and a second surface, said second surface of said first core layer positioned adjacent said first surface of said second core layer, said second surface of said second core layer positioned adjacent said first surface of said third core layer; and

at least one skin covering at least one of said first and second surfaces of said first core layer, said first and second surface of said second core layer, and said first and second surface of said third core layer.

12.	A composite sheet material in accordance with Claim 11

13.	wherein one of said porous core layers comprises at least one of a different

14.	thermoplastic material and a different fiber than at least one of said other layers.

15.	A method of manufacturing a porous fiber-reinforced

16.	thermoplastic sheet, said method comprising:

providing a porous fiber-reinforced thermoplastic sheet comprising at least one porous core layer comprising a thermoplastic material and from about 20 weight percent to about 80 weight percent fibers; and

laminating at least one skin to a surface of the porous fiber-reinforced thermoplastic sheet, each skin comprising at least one of a thermoplastic film, an elastomeric film, a metal foil, a therrnosetting coating, an inorganic coating, a fiber based scrim, a non-woven fabric, and a woven fabric, the skin having a limiting oxygen index greater than about 22, as measured per ISO 4589, to enhance at least one of the flame, smoke, heat release and gaseous emissions characteristics of the porous fiber-reinforced thermoplastic sheet.

14.	A method in accordance with Claim 13 wherein the

thermoplastic film comprises at least one of poly(ether imide), poly(ether ketone),

poly(ether-ether ketone), poly(phenylene sulfide), poly(arylene sulfone), poly(ether

sulfone), poly(amide-imide), poly(l,4-phenylene), polycarbonate, nylon, and silicone.

15.	A method in accordance with Claim 13 wherein the fiber based

16.	scrim comprises at least one of glass fibers, aramid fibers, graphite fibers, carbon

17.	fibers, inorganic mineral fibers, metal fibers, metalized synthetic fibers, and metalized

18.	inorganic fibers.

19.	A method in accordance with Claim 15 wherein the fiber based

20.	scrim comprises at least one of polyacrylonitrile, p-aramid, m-aramid, poly(p-

21.	phenylene 2,6, benzobisoxazole), poly(ether-imide) and poly(phenylene sulfide).

22.	A method in accordance with Claim 13 wherein the thermal

23.	setting coating comprises at least one of unsaturated polyurethanes, vinyl esters,

24.	phenolics and epoxies.

25.	A method in accordance with Claim 13 wherein the inorganic

26.	coating comprises minerals containing cations selected from Ca, Mg, Ba, Si, Zn, Ti

27.	and Al.

28.	A method in accordance with Claim 18 wherein the inorganic

29.	coating comprises at least one of gypsum, calcium carbonate and mortar

30.	A method in accordance with Claim 13 wherein said providing

31.	a porous fiber reinforced thermoplastic sheet comprises providing a porous fiber

32.	reinforced thermoplastic sheet comprising a first porous core layer having a first

33.	surface and a second surface, and said laminating at least one skin comprises

34.	laminating at least one skin covering at least one of said first and second surface.

35.	A method in accordance with Claim 13 wherein said providing

36.	a porous fiber reinforced thermoplastic sheet comprises providing a porous fiber

37.	reinforced thermoplastic sheet comprising a first and a second porous core layer, each

38.	core layer comprising a first and a second surface, the second surface of the first core

39.	layer positioned adjacent the first surface of the second core layer, and said laminating

40.	at least one skin comprises laminating at least one skin covering at least one of the

41.	first and second surfaces of the first core layer and the first and second surface of the

42.	second core layer.

43.	A method in accordance with Claim 13 wherein said providing

44.	a porous fiber reinforced thermoplastic sheet comprises providing a porous fiber

45.	reinforced thermoplastic sheet comprising a first a second, and a third porous core

46.	layer, each core layer comprising a first and a second surface, the second surface of

47.	the first core layer positioned adjacent the first surface of the second core layer, the

48.	second surface of the second core layer positioned adjacent the first surface of the

49.	third core layer, and said laminating at least one skin comprises laminating at least

50.	one skin covering at least one of the first and second surfaces of the first core layer,

51.	the first and second surface of the second core layer, and the first and second surface

52.	of the third core layer.

53.	A method in accordance with Claim 13 wherein the skin

54.	comprise at least one of a fiber based scrim, a non-woven fabric and a woven fabric.

55.	A composite sheet material comprising:

a permeable core comprising discontinuous fibers bonded together with a thermoplastic resin, said permeable core having a density from about 0.2 gm/cc to about 1.8 gm/cc, said permeable core including a surface region; and

an adherent layer adjacent to said surface region, said adherent layer comprising a material having a limiting oxygen index greater than about 22, as measured per ISO 4589.

25.	A composite sheet material according to Claim 24 wherein said

26.	permeable core has an open cell structure.

27.	A composite sheet material according to Claim 24 wherein said

28.	permeable core comprises at least one of metal fibers, metalized inorganic fibers,

29.	metalized synthetic fibers, glass fibers, graphite fibers, carbon fibers, ceramic fibers,

30.	and aramid fibers.

31.	A composite sheet material according to Claim 24 wherein said

32.	permeable core comprises a thermoplastic resin selected from the group consisting of

polyethylene, polypropylene, polystyrene, acrylonitrylstyrene, butadiene, polyethyleneterephthalate, polybutyleneterephthalate, polybutyleneterachlorate, polyvinyl chloride, polyphenylene ether, polycarbonates, polyestercarbonates. thermoplastic polyesters, polyetherimides, acrylonitrile-butylacrylate-styrene polymers, amorphous nylon, polyarylene ether ketone, polyphenylene sulfide, polyaryl sulfone, polyether sulfone, poly(l,4 phenylene) compounds, silicones and mixtures thereof.

28. A composite sheet material according to Claim 24 wherein said core comprises from about 20 to about 80 percent by weight fibers and from about 20 to about 80 percent by weight of a thermoplastic resin.

29 A composite sheet material according to Claim 24 wherein said core comprises from about 35 to about 55 percent by weight fibers and from about 45 to about 65 percent by weight of a thermoplastic resin.

30.	A composite sheet material according to Claim 24 wherein said

31.	composite has a four minute smoke density, Ds, of less than about 200 when tested in

32.	accordance with ASTM E662.

33.	A composite sheet material according to Claim 26 having a

34.	thickness from about 0.5 mm to about 25 mm.

35.	A composite sheet material according to Claim 26 wherein said

36.	adherent layer has a thickness from about 25 micrometers to about 2.5 mm.

37.	A composite sheet material according to Claim 26 wherein said

38.	adherent adjacent layer comprises at least one of a thermoplastic film, an elastomeric

39.	film, a metal foil, a thermosetting coating, an inorganic coating, a fiber based scrim, a

40.	non-woven fabric, and a woven fabric, said skin having a limiting oxygen index

41.	greater than about 22, as measured per ISO 4589.

42.	A composite sheet material in accordance with Claim 33

43.	wherein said thermoplastic film comprises at least one of poly(ether imide).

poly(ether ketone), poly(ether-ether ketone), poly(phenylene sulfide), poly(arylene sulfone), poly(ether sulfone), poly(amide-imide), poly(l,4-phenylene), polycarbonate, nylon, and silicone.

35.	A composite sheet material in accordance with Claim 33

wherein said fiber based scrim comprises at least one of glass fibers, aramid fibers,

graphite fibers, carbon fibers, inorganic mineral fibers, metal fibers, metalized

synthetic fibers, and metalized inorganic fibers.

36.	A composite sheet material in accordance with Claim 33

wherein said fiber based scrim comprises at least one of polyacrylonitrile, p-aramid,

m-aramid, poly(p-phenylene 2,6, benzobisoxazole), poly(ether-imide) and

poly(pheny!ene sulfide).

37.	A composite material in accordance with Claim 33 wherein

said thermal setting coating comprises at least one of unsaturated polyurethanes, vinyl

esters, phenolics and epoxies.

38.	A composite material in accordance with Claim 33 wherein

said inorganic coating comprises of minerals containing cations selected from Ca,

Mg. Ba, Si, Zn, Ti and AI.

39.	A composite material in accordance with Claim 38 wherein

said inorganic coating comprises at least one of gypsum, calcium carbonate and

mortar.

Dated this 26 day of September 2006 

Documents:

				3545-CHENP-2006  EXAMINATION REPORT REPLY RECEIVED 17-01-2013.pdf

				3545-CHENP-2006  CORRESPONDENCE OTHERS  25-04-2013.pdf

				3545-CHENP-2006  FORM-3  17-01-2013.pdf

				3545-CHENP-2006  POWER OF ATTORNEY  17-01-2013.pdf

				3545-CHENP-2006  AMENDED  PAGES OF SPECIFICATION  17-01-2013.pdf

				3545-CHENP-2006  AMENDED CLAIMS  17-01-2013.pdf

				3545-CHENP-2006  AMENDED CLAIMS 17-05-2013.pdf

				3545-CHENP-2006  AMENDED PAGES OF SPECIFICATION 17-05-2013.pdf

				3545-CHENP-2006  CORRESPONDENCE OTHERS 17-05-2013.pdf

				3545-CHENP-2006  CORRESPONDENCE OTHERS 30-03-2012.pdf

				3545-CHENP-2006  CORRESPONDENCE OTHERS.pdf

				3545-CHENP-2006  FORM-18  11-03-2008.pdf

				3545-CHENP-2006  OTHER PATENT DOCUMENT  17-01-2013.pdf

				3545-CHENP-2006  PRIORITY DOCUMENT  17-01-2013.pdf

				3545-chenp-2006-abstract.pdf

				3545-chenp-2006-assignement.pdf

				3545-chenp-2006-claims.pdf

				3545-chenp-2006-correspondnece-others.pdf

				3545-chenp-2006-description(complete).pdf

				3545-chenp-2006-drawings.pdf

				3545-chenp-2006-form 1.pdf

				3545-chenp-2006-form 3.pdf

				3545-chenp-2006-form 5.pdf

				3545-chenp-2006-pct.pdf

« Previous Patent

Next Patent »

Patent Number	256446	

Indian Patent Application Number	3545/CHENP/2006	

PG Journal Number	25/2013	

Publication Date	21-Jun-2013	

Grant Date	17-Jun-2013	

Date of Filing	26-Sep-2006	

Name of Patentee	GENERAL ELECTRIC COMPANY	

Applicant Address	1 RIVER ROAD , SCHENECTADY NEW YORK 12345	

Inventors:

#	Inventor's Name	Inventor's Address	

1	SOWLE,DAVID,WARDELL	4700 NATION ROAD ,MOUNT VERNON, INDIANA 47620	

2	RAGHAVENDRAN,VENKATKRISHNA	1061 SUMMER PARK DRIVE, FOREST, VIRIGINA 24551	

3	BRISTOW,PAUL,ANTHONY	10428 ABRAMS FORK, BRIGHTON, MASSACHUSETTS 48114	

4	DAVID ,BENNY,EZEKIEL	12 SPRUCE STREET, GREAT BARRINGTON, MASSACHUSETTS 01230	

5	TEUTSCH,ERICH,OTTO	488 SUMMIT ROAD, RICHMOND, MASSACHUSETTS 01254	

6	BUONICONTI,RALPH,ROBERT	311 BIRNIE ANENUE, WEST SPRINGFEILD, MASSACHUSETTS 01089	

7	DAVIS,SCOTT,MICHAEL	35 CIRCULAR AVENUE, LEE , MASSACHUSETTS 01238	

8	CHENG,MINQUAN	5505 BENT FORK, EVANSVILLE, INDIANA 47712,	

9	WOODMAN,DANIEL,SCOTT	565 LADY SLIPPER LANE , LYNCHBURG, VIRGINIA 24502	

PCT International Classification Number	B32B9/04, C08K	

PCT International Application Number	PCT/US05/10068	

PCT International Filing date	2005-03-25	

PCT Conventions:

#	PCT Application Number	Date of Convention	Priority Country	

1	10/810,739	2004-03-26	U.S.A.	

© All Indian Patents, 2013-2021.

  Patent data available in the public domain from Indian Patents Office, Department of Industrial Policy and Promotions, Ministry of Commerce and Industry, Government of India.
