Repository: anandvc/allindianpatents

File: patents/256609-polymerizable-composition.html (part 1 of 2)
Indian Patents. 256609:" POLYMERIZABLE COMPOSITION "

Indian Patents

Recently Granted Patents

  Recently Published Patents

Title of Invention	" POLYMERIZABLE COMPOSITION "

Abstract	A polymerizable composition comprising (A) an alicyclic isocyanate compound represented by Formula (I) and/or by Formula (2) as described in the specification and claims (B) at least one polythiol compound optionally having at least one (poly)sulfide bond in a molecule; and (C) at least one compound represented by following Formula (3): wherein Rl, R2, Y, Y, n and m as herein described as in the specification and claims	

Full Text	TECHNICAL FIELD

[0001]

The present invention relates to a polymerizable composition, a resin, and an optical component.

BACKGROUND ART

[0002]

Since plastic lenses are lighter, less fragile, and tintable, as compared with inorganic lenses, in recent years, the application of plastic lenses to optical elements such as spectacles lenses, camera lenses or the like has increased rapidly.

[0003]

In particular, spectacles lenses have been required to have various features including optical properties such as (1) high refractive index and (2) low dispersion property (high Abbe' s number) , and being (3) excellent in heat resistance, (4) excellent in impact resistance, (5) easily tintable, (6) excellent in working properties such as cutting properties and the like. Accordingly, various resin materials for lenses have been developed and used until now.

[0004]

Representative examples of those can be mentioned by polythiourethane-based resins (Patent Documents 1 and 2). 

[0005]

l

Among the polythiourethane-based resins, a

polythiourethane-based resin obtained by using an isocyanate compound represented by the following Formula (1) (Patent Document 3) is used to provide a plastic lens having a high refractive index and low dispersion property, and exhibiting excellent heat resistance and impact resistance, thus it has been widely used for spectacles lenses.

[0006]

(Figure Removed) [0007]

Moreover, recent spectacles lenses are often subjected to processing such as subjecting the substrate of lenses to silicon hard coat treatment or inorganic non-reflecting coat treatment, thereby increasing the added value. However, it has been known that the impact resistance of the lens is deteriorated by subjecting such coat treatments. Particularly in United States, there is a čaše where a polythiourethane-based resin lens excellent in impact resistance is also subjected to a primer coat for improving an impact resistance before being subjected to a hard coat treatment, so as to meet the standard for impact resistance defined by the U.S. Food and Drug Administration (FDA). In conseguence, further improvement of the impact resistance on the substrate has been desired (Patent Document

).

[0008]

Further, fashionability in spectacles lenses has been required recently, thus the demand in colored lenses has increased.

[0009]

Herein, the tintability and the heat resistance of a substrate are usually in a trade-off relationship, and the tintability deteriorates when the heat resistance is far too high. In addition, when the heat resistance is lowered to improve the tintability, a problem ariše in that cracks form on a coat upon the application due to the dif ference in heat resistance between aforementioned hard coat or non-reflecting coat and the lens substrate.

[0010]

Consequently, a resin for lens exhibiting heat resistance at around 100 to 110°C, which is adeguate in practical, and having excellent tintability has been demanded.

[0011]

Hereinabove, a plastic lens is mentioned as an example, however, there has been demanded a polythiourethane-based resin with improved balance between optical properties, tintability, and resin strength.

[Patent Document 1]  Japanese Patent Laid-open No. 2-270859

[Patent Document 2] Japanese Patent Laid-open No. 7-252207

[Patent Document 3]  Japanese Patent Laid-open No. 3-124722

[Patent Document 4] Japanese Patent Laid-open No. 9-113852

DISCLOSURE OF THE INVENTION [0012]

The present invention is made in the light of the above T5onsiderations, which provides a resin excellent in impact resistance, having enough heat resistance and improved tintability, than that of conventional resins, and a polymerizable composition for giving the same.

[0013]

The present inventors have conducted extensive studies to solve the above problems, and as a result they have found that a polythiourethane-based resin obtained by reacting:

(A)	at least one of alicyclic isocyanate compounds represented

by following Formula (1) and/or by Formula (2); and

(B)	at least one polythiol compound optionally having at least

one (poly)sulfide bond in a molecule; with

(C)	at least one of diol compounds or mercapto alcohol compounds

represented by Formula (3),

is a resin sufficiently satisfying the reguired properties. Thus, they have completed the invention.

[0014]

That is, the invention includes:

[1] a polymerizable composition including,

(A) an alicyclic isocyanate compound represented by following Formula (1) and/or by following Formula (2):

[0015]

(Figure Removed) [0017]

(B)	at least one polythiol compound optionally having at least

one (poly)sulfide bond in a molecule, and

(C)	at least one compound represented by following Formula (3) :

HO-[Rl-(Y)n]m-R2-X  (3)

(in above Formula (3), X is an OH group or a SH group; Y is an oxygen atom or a sulfur atom; Rl and R2 are each independently an optionally substituted methylene group or an optionally substituted alkylene group having carbon atoms of not smaller than 2 and not larger than 4; n is an integer of O or l when Y is an oxygen atom, or O or an integer of not smaller than l and not larger than 2 when Y is a sulfur atom; and m is O or an integer of not smaller than l and not larger than 3, provided that (carbon number of Rl+n) x m + (carbon number of R2) is 3 or larger);

[2] the polymerizable composition described in [1], wherein the used ratio of the (A) the alicyclic isocyanate

compound represented by Formula (1) and/or by Formula (2), the (B) •CTie polythiol compound optionally having at least one (poly) sulfide bond in a molecule, and the (C) the compound represented by Formula (3) , is such that the molar ratio of functional groups represented by NCO/(SH+OH) is not less than 0.5 and not more than 3.0, and

when given that the number of moles of the hydroxy group and thiol group in the (C) the compound represented by Formula (3) are p and q, respectively, and the number of mole of a thiol group in the (B) the polythiol compound optionally having at least one (poly)sulfide bond in a molecule is r, p/(p+q+r) is not less than 0.001 and not more than 0.40;

[3] the polymerizable composition described in [1],

wherein the (B) the polythiol compound optionally having at least one (poly) sulfide bond in a molecule is at least one compound selected from the group consisting of 4-mercaptomethyl-l,8-dimercapto-3,6-dithiaoctane, 1,1,3,3-tetrakis(mercaptomethylthio)propane, 5,7-dimercaptomethyl-l, ll-dimercapto-3, 6, 9-trithiaundecane, 4,7-dimercaptomethyl-l,ll-dimercapto-3, 6, 9-trithiaundecane, and 4,8-dimercaptomethyl-l,ll-dimercapto-3, 6, 9-trithiaundecane;

[4] the polymerizable composition described in [1], wherein in the Formula (3) representing the component (C), m is 0;

[5] the polvmerizable composition described in [4], wherein the component (C) is l,4-butanediol;

[6] the polymerizable composition described in [1], wherein in the Formula (3) representing the component (C), m is an integer of not smaller than l and not larger than 3;

[7] the polymerizable composition described in [6], wherein -o;n the Formula (3) representing the component (C) , n is l and Y is an oxygen atom;

[8] the polymerizable composition described in [7], wherein in the Formula (3) representing the component (C) , Rl and R2 are each independently an optionally substituted alkylene group having 2 or 3 carbon atoms;

[9] the polymerizable composition described in [8], wherein the component (C) is triethylene glycol or diethylene glycol;

[10] the polymerizable composition as described in [5] or [9] ,

wherein the (A) the alicyclic isocyanate compound represented by Formula (1) and/or by Formula (2) is the alicyclic isocyanate compound represented by the Formula (1), and

the (B) the polythiol compound optionally having at least one (poly)sulfide bond in a molecule is at least one compound selected from the group consisting of

4-mercaptomethyl-l,8-dimercapto-3,6-dithiaoctane, 5,7-dimercaptomethyl-l,ll-dimercapto-3,6,9-trithiaundecane, 4,7-dimercaptomethyl-l,ll-dimercapto-3, 6,9-trithiaundecane, and 4,8-dimercaptomethyl-l,ll-dimercapto-3,6,9-trithiaundecane;

[11] a process for producing a resin by polymerizing the polymerizable composition described in any one of [1] to [10];

[12] a resin obtained by reacting:

(A) an alicyclic isocyanate compound represented by following Formula (1) and/or by following Formula (2):

[0018]

(Figure Removed)

 [0019](Figure Removed)

,  and [0020]

(B)	at least one polythiol compound optionally having at least

one (poly)sulfide bond in a molecule, with

(C)	at least one compound represented by following Formula (3) :

HO-[Rl-(Y)n]m-R2-X  (3)

(in above Formula (3), X is an OH group or a SH group; Y is an oxygen atom or a sulfur atom; Rl and R2 are each independently an optionally substituted methylene group or an optionally substituted alkylene group having carbon atoms of not smaller than 2 and not larger than 4; n is an integer of O or l when Y is an oxygen atom, or O or an integer of not smaller than l and not larger than 2 when Y is a sulfur atom; and m is O or an integer of not smaller than l and not larger than 3, provided that (carbon number of Rl+n) x m -f (carbon number of R2) is 3 or larger) ;

[13] an optical component including the resin described in

[12];

[14] a lens including the optical component described in [13] ;

[15] a spectacles lens including the lens described in [14];

[16] a use of the polymerizable composition described in any one of [1] to [10] as an optical component; and

[17] a use of the resin obtained by polymerizing the polymerizable composition described in any one of [1] to [10] as an optical component.

BEST MODE FOR CARRYING OUT THE INVENTION

[0021]

The polymerizable composition of the invention includes the following components:

(A) an alicyclic isocyanate compound represented by following Formula (1) and/or by following Formula (2) :

[0022]

(Figure Removed) [0023]

(Figure Removed)0024]

(B)	at least one polythiol compound optionally having at least

one (poly)sulfide bond in a molecule, and

[0025]

(C)	at least one compound represented by following Formula (3) :

HO-[Rl-(Y)n]m-R2-X  (3)

(in above Formula (3), X is an OH group or a SH group; Y is an oxygen atom or a sulfur atom; Rl and R2 are each independently an optionally substituted methylene group or an optionally substituted alkylene group having carbon atoms of not smaller than 2 and not larger than 4; n is an integer of O or l when Y is an oxygen atom, or O or an integer of not smaller than l and not larger than 2 when Y is a sulfur atom; and m is O or an integer of not smaller than l and not larger than 3, provided that (carbon number of Rl+n) x m + (carbon number of R2) is 3 or larger).

[0026]

Herein, the polymerizable composition including components (A) to (C) indicates a polymerizable composition in which components (A) to (C) are blended. As long as each raw component is not ali used up, some of the components may be used in the reaction.

[0027]

In addition, the resin of the invention is obtainedby reacting:

(A) an alicyclic isocvanate compound represented by following Formula (1) and/or by following Formula (2):

[0028]

(Figure Removed)

 [0029]

(Figure Removed) 

,  and

(B)	at least one polythiol compound optionally having at least

one (poly)sulfide bond in a molecule, with

(C)	at least one compound represented by following Formula (3) :

HO-[Rl-(Y)„]m-R2-X  (3)

(in above Formula (3), X is an OH group or a S H group; Y is an oxygen atom or a sulfur atom; Rl and R2 are each independently an optionally substituted methylene group or an optionally substituted alkylene group having carbon atoms of not smaller than 2 and not larger than 4; n is an integer of O or l when Y is an oxygen atom, or O or an integer of not smaller than l and not larger than 2 when Y is a sulfur atom; and m is O or an integer of not smaller than l and not larger than 3, provided that (carbon number of Rl+n)

x m + (carbon number of R2) is 3 or larger).

Since the resin includes components (A) to (C) , excellent tintability

and impact resistance are exhibited.

[0030]

As the resin of the invention, specifically those obtained by polymerizing the aforementioned polymerizable composition of the invention can be exemplified.

[0031]

Hereinafter, components will be explained with reference to specific examples, but the invention is not limited by those exemplified compounds mentioned below. For the invention, with respect to each component, exemplified compounds may be used alone or in combination of plural kinds.

[0032]

First, (A) the alicyclic isocyanate compound represented by above Formula (1) and/or by above Formula (2) will be explained.

Examples of the alicyclic isocyanate compound represented by above Formula (1) include

2,5-bis(isocyanatomethyl)-bicyclo[2.2.1]heptane, 2, 6-bis(isocyanatomethyl)-bicyclo[2.2.l]heptane, a mixture of 2,5-bis(isocyanatomethyl)-bicyclo[2.2.1]heptane and 2,6-bis(isocyanatomethyl)-bicyclo[2.2.1]heptane, and the like.

[0033]

More specifically as the alicyclic isocyanate compound represented by above Formula (1) ,

2,5(6) -bis (isocyanatomethyl) -bicyclo [2.2.1] heptane can be employed. Herein, 2,5(6)-bis(isocyanatomethyl)-bicyclo[2.2.l]heptane includes at least one of

2,5-bis(isocyanatomethyl)-bicyclo[2.2.l]heptane and 2,6-bis(isocyanatomethyl)-bicyclo[2.2.1]heptane, and which

specifically may be any of following (i) to (iii):

(i) a single product of ^, o-jjis (isocyanatomethyl) -bicyclo [2.2.1] heptane

(ii) a single product of 2,6-bis(isocyanatomethyl)-bicyclo[2.2.l]heptane

(iii) a mixture of

2,5-bis(isocyanatomethyl)-bicyclo[2.2.1]heptane and 2,6-bis(isocyanatomethyl)-bicyclo[2.2.1]heptane.

[0034]

Examples of the alicyclic isocyanate compound represented by above Formula (2) include l, 4-bis(isocyanatomethyl)cyclohexane, l,3-bis(isocyanatomethyl)cyclohexane,

1,2-bis(isocyanatomethyl)cyclohexane, and the. like, and these may be used alone or in combination of two or more kinds.

[0035]

The component (A) may be either the compound represented by above Formula (1) or the compound represented by above Formula (2), or may be a combination of these.

[0036]

Next, the component (B) will be explained.

As (B) the polythiol compound optionally having at least one (poly)sulfide bond in a molecule, for example, following compounds can be mentioned:

an aliphatic polythiol compound such as methanedithiol, l,2-ethanedithiol, l,1-propanedithiol, l,2-propanedithiol, l,3-propanedithiol, 2,2-propanedithiol, l,4-butanedithiol, 2,3-butanedithiol, l,5-pentanedithiol, l,6-hexanedithiol,

1,2,3-propanetrithiol, l,l-cyclohexanedithiol, l* 2-cyclohexanedithiol, 2,2-dimethylpropane-l,3-dithiol, 3,4-dimethoxybutane-l,2-dithiol, 2-methylcyclohexane-2,3-dithiol or the like;

an aliphatic polythiol compound having (poly)sulfide bond(s) such as 4-mercaptomethyl-l,8-dimercapto-3,6-dithiaoctane, 4,8-dimercaptomethyl-l,ll-dimercapto-3,6, 9-trithiaundecane, 5,7-dimercaptomethyl-l,ll-dimercapto-3,6,9-trithiaundecane, 4,7-dimercaptomethyl-l,ll-dimercapto-3, 6, 9-trithiaundecane, tetrakis(mercaptomethyl)methane, 1,1,3,3-tetrakis(mercaptomethylthio)propane, l, l', 5, 5-tetrakis (mercaptomethylthio) -3-thiapentane, 1,1,6,6-tetrakis(mercaptomethylthio)-3,4-dithiahexane, 2,2-bis(mercaptomethyl)-l,3-propanedithiol, bis(mercaptomethyl)sulfide, bis(mercaptomethyl)disulfide, bis(mercaptoethyl)sulfide, bis(mercaptoethyl)disulfide, bis(mercaptopropyl)sulfide, bis(mercaptopropyl)disulfide, bis(mercaptomethylthio)methane, tris(mercaptomethylthio)methane, bis(mercaptoethylthio)methane, tris(mercaptoethylthio)methane, bis(mercaptopropylthio)methane, 1,2-bis(mercaptomethylthio)ethane, l,2-bis(mercaptoethylthio)ethane, l,3-bis(mercaptomethylthio)propane, l,3-bis(mercaptoethylthio)propane, l,3-bis (mercaptopropylthio)propane, 1,2,3-tris (mercaptomethylthio)propane, 1,2,3-tris (mercaptoethylthio)propane, 1,2,3-tris (mercaptopropylthio)propane, tetrakis(mercaptomethylthio)methane,

15

tetrakis(mercaptoethylthiomethyl)methane,

{fetrakis (mercaptopropylthiomethyl)methane,

2,5-dimercapto-l,4-dithiane, 2,5-bismercaptomethyl-l,4-dithiane

or the like;

an aliphatic polythiol compound having ester bond(s) such as ethyleneglycolbis(2-mercaptoacetate), ethyleneglycolbis(3-mercaptopropionate), diethyleneglycol(2-mercaptoacetate), diethyleneglycol(3-mercaptopropionate), 2,3-dimercapto-l-propanol(3-mercaptopropionate), 3-mercapto-l,2-propanediolbis(2-mercaptoacetate), 3-mercapto-l,2-propanediolbis(3-mercaptopropionate), trimethylolpropanetris(2-mercaptoacetate), trimethylolpropanetris(3-mercaptopropionate), trimethylolethanetris(2-mercaptoacetate), trimethylolethanetris(3-mercaptopropionate), pentaerythritoltetrakis(2-mercaptoacetate), pentaerythritoltetrakis(3-mercaptopropionate), glycerintris(2-mercaptoacetate), glycerintris(3-mercaptopropionate), l,4-cyclohexanediolbis(2-mercaptoacetate), l,4-cyclohexanediolbis(3-mercaptopropionate),

hydroxymethylsulfide bis(2-mercaptoacetate), hydroxymethylsulfide bis(3-mercaptopropionate), hydroxyethylsulfide(2-mercaptoacetate), hydroxyethylsulfide (3-rnercaptopropionate) , hydroxymethyldisulfide(2-mercaptoacetate), hydroxymethyl disulfide(3-mercaptopropionate), (2-mercaptoethyl)thioglycolate,

bis (mercaptoethyl)thiodipropionate or the like; and

a compound having aromatic ring(s) such as l,2-dimercaptobenzene, l,3-dimercaptobenzene, l,4-dimercaptobenzene, l, 2-bis(mercaptomethyl)benzene, l,4-bis(mercaptomethyl)benzene, l,2-bis(mercaptoethyl)benzene, l,4-bis(mercaptoethyl)benzene, 1,2,3-trimercaptobenzene, 1,2,4-trimercaptobenzene, l,3,5-trimercaptobenzene, 1,2,3-tris(mercaptomethyl)benzene, l,2,4-tris(mercaptomethyl)benzene, 1,3,5-tris(mercaptomethyl)benzene, 1,2,3-tris(mercaptoethyl)benzene, 1,3,5-tris(mercaptoethyl)benzene,

l,2,4-tris(mercaptoethyl)benzene, 2,5-toluenedithiol, 3,4-toluenedithiol, l,4-naphthalenedithiol, l,5-naphthalenedithiol, 2,6-naphthalenedithiol, 2,7-naphthalenedithiol, 1,2,3,4-tetramercaptobenzene, 1,2,3,5-tetramercaptobenzene, 1,2,4,5-tetramercaptobenzene, 1,2,3,4-tetrakis(mercaptomethyl)benzene, 1,2,3,5-tetrakis(mercaptomethyl)benzene, 1,2,4,5-tetrakis(mercaptomethyl)benzene, 1,2,3,4-tetrakis(mercaptoethyl)benzene, 1,2,3,5-tetrakis(mercaptoethyl)benzene,

1,2,4,5-tetrakis(mercaptoethyl)benzene, 2,2'-dimercaptobiphenyl, 4,4'-dimercaptobiphenyl or the like. Of these, one kind alone or two or more kinds can be used.

[0037]

Among these, (B) the polythiol compound optionally having at

least one (poly)sulfide bond in a molecule is more preferably a

constitution including at least one of

4-mercaptomethyl-l,8-dimercapto-3,6-dithiaoctane,

1,1,3,3-tetrakis(mercaptomethylthio)propane,

5,7-dimercaptomethyl-l, ll-dimercapto-3, 6, 9-trithiaundecane,

4,7-dimercaptomethyl-l,ll-dimercapto-3, 6, 9-trithiaundecane, and

4,8-dimercaptomethyl-l,ll-dimercapto-3, 6, 9-trithiaundecane.

[0038]

Next, the component (C) will be explained.

Among (C) the compounds represented by above Formula (3), a compound in which X is an SH group can be mentioned by followings.

For exarnple, as the compound in which m = O, 3-mercaptopropanol, 4-mercaptobutanol, and the like can be exemplified.

As the compound in which m = l and n = O, 5-mercaptopentanol, 6-mercaptohexanol, 7-mercaptoheptanol, 8-mercaptooctanol, and the like can be exemplified.

Further, as the compound in which m = l, Y = S, and n = l, 5-mercapto-3-thiapentanol and the like can be exemplif ied. However, the invention is not limited by those exemplified compounds.

[0039]

Among (C) the compounds represented by above Formula (3), a compound in which X is an OH group can be mentioned by followings.

As the compound in which m = 0,'for example, following alkanediols can be mentioned: l,3-propanediol, l,4-butanediol, and l,3-butanediol.

Among these, l,4-butanediol can be preferably employed.

[0040]

As the compound in which m is an integer of l or more and 3 "^5r less, following compounds can be exemplified.

First, as the compound in which m = l and n = O, following compounds can be mentioned:

l,5-pentanediol, l,4-pentanediol, l,3-pentanediol, l,6-hexanediol, l,5-hexanediol, l,4-hexanediol, l,3-hexanediol, l,7-heptanediol, and l,8-octanediol.

[0041]

As the compound in which n = l and Y = O, that is, the compound having ester bond(s) in a molecular structure, for example, following compounds can be mentioned.

As the compound in which m = l, n = l, and Y = O, dialkylene glycols such as diethylene glycol and dipropylene glycol can be exemplified.

As the compound in which m = 2, n = l, and Y = O, trialkylene glycols such as triethylene glycol and tripropylene glycol can be exemplified.

Since X is an OH group in the above exemplified compounds, both X and Y are oxygen atoms. In the above exemplified compounds, Rl and R2 are each independently an optionally substituted alkylene group having 2 or 3 carbon atoms. Among these, triethylene glycol and diethylene glycol can be preferably employed.

[0042]

As the compound in which n = l or 2 and Y = S, that is, the compound having sulfide bond (s) in a molecular structure, for example, following compounds can be mentioned.

As the compound in which m = l, n = l, and Y = S, thiodialkanolssuch as thiodiethanol and thiodipropanol can be exemplified.

As the compound in which m = l, n = 2, and Y = S, dithiodialkanols such as dithiodiethanol and dithiodipropanol can be exemplified.

In the above exemplified compounds, Rl and R2 are each independently an optionally substituted alkylene group having 2 or 3 carbon atoms.

[0043]

Among the compounds in which m is an integer of l or more and 3 or less, compounds in which m is a integer of l or more and 3 or less, n is l, and Y is an oxygen atom, that is compounds having ester bond(s) in a molecular structure are preferable. By employing such compounds as the compound represented by above Formula (3), the generation of heat or sudden increase in viscosity can be controlled upon mixing the components during the production of a resin. Accordingly, stability in producing a resin can be improved.

[0044]

Among the aforementioned compounds in which X is an OH group, diethylene glycol, triethylene glycol, and l, 4-butanediol are particularly preferable.

[0045]

Herein, the invention is not limited by those exemplified compounds, and these may be used alone, respectively, or as a mixture of two or more kinds.

[0046]

The used ratio of (A) the alicyclic isocyanate compound represented by above Formula (1) and/or by above Formula (2), (B) the polythiol compound optionally having at least one (poly)sulfide

bond in a molecule, and the (C) the compound represented by Formula 1*3) , is such that the molar ratio of functional groups represented by NCO/(SH+OH) is usually not less than 0.5 and not more than 3.0, preferably not less than 0.5 and not more than 1.5, and particularly pref erably not less than 0. 8 and not more than 1.2. Within this range, a resin with well-balanced refractive index, impact resistance, tintability, and heat resistance can be obtained.

[0047]

Here, there is a concern that the curing property of the polymerizable composition deteriorates when the value of NCO/ (SH+OH) is too small. The curing property of the polymerizable composition can be further improved by making NCO/(SH+OH) to be 0.5 or larger, preferably 0.8 or larger. In this manner, mechanical properties such as resin strength, impact resistance of the resin or the like can be further improved.

[0048]

In addition, there is a concern that the refractive index of the resin lowers when the value of NCO/(SH+OH) is too large because the refractive index increases as the amount of SH groups in the resin increases. The refractive index of the resin can be increased by making NCO/(SH+OH) to be 3.0 or smaller, preferably 1.5 or smaller, and more preferably 1.2 or smaller. In this manner, the resin can be further preferably employed to, for example, an optical component.

[0049]

Further, when given that the number of moles of the hydroxy group and thiol group in the (C) the compound represented by Formula (3) are p and q, respectively, and the number of moles of a thiol

group in the (B) the polythiol compound optionally having at least one (poly) sulfide bond in a molecule is r, p/(p+q+r) is usually not less than 0. 001 and not more than 0.40, pref erably not less than 0. 03 and not more than 0.35, and particularly preferably not less than 0.05 and not more than 0.30. Also in this manner, a resin with well-balanced refractive index, impact resistance, tintability, and heat resistance can be obtained.

[0050]

Here, there is a concern that the impact resistance of the resin deteriorates when the value of p/(p+q+r) is too small because the impact resistance improves as the amount of OH groups in the resin increases. The impact resistance of the resin can be improved by making p/(p+q+r) to be 0.001 or larger, preferably 0.03 or larger, and more preferably 0.05 or larger.

[0051]

Meanwhile, there is a concern that the refractive index of the resin lowers when the amount of OH groups is too large with respect to that of SH groups. Lowering of the refractive index of the resin can also be controlled by making p/(p+q+r) to be 0.40 or smaller, preferably 0.35 or smaller, and more preferably 0.30 or smaller.

[0052]

The balance between the mechanical properties and refractive index can be further improved by making the molar ratio of the functional groups represented by NCO/ (SH+OH) to be in the above range and also by making p/(p+q+r) to be in the above range.

[0053]

For the polvmerizable composition of the invention,

specifically,

T&) the alicyclic isocyanate compound represented by above Formula (1) and/or by above Formula (2) is the alicyclic isocyanate compound represented by above Formula (1), and

(B) the polythiol compound optionally having at least one (poly)sulfide bond in a molecule is at least one compound selected from the group consisting of

4-mercaptomethyl-l,8-dimercapto-3, 6-dithiaoctane, 5,7-dimercaptomethyl-l,ll-dimercapto-3, 6, 9-trithiaundecane, 4,7-dimercaptomethyl-l,ll-dimercapto-3, 6, 9-trithiaundecane, and 4,8-dimercaptomethyl-l,ll-dimercapto-3, 6,9-trithiaundecane.

[0054]

For the polymerizable composition of the invention, more specifically,

when the alicyclic isocyanate compound represented by above Formula (1) as (A) the alicyclic isocyanate compound represented by above Formula (1) and/or by above Formula (2) ; at least one compound selected from the group consisting of

4-mercaptomethyl-l,8-dimercapto-3, 6-dithiaoctane, 5,7-dimercaptomethyl-l,ll-dimercapto-3, 6, 9-trithiaundecane, 4,7-dimercaptomethyl-l,ll-dimercapto-3, 6,9-trithiaundecane, and 4,8-dimercaptomethyl-l,ll-dimercapto-3, 6, 9-trithiaundecane, as (B) the polvthiol compound optionally having at least one (poly)sulfide bond in a molecule; and

diethylene glycol or triethylene glycol as (C) the compound represented by above Formula (3), are used in combination for polymerization to give a resin, a resin having further excellent

impact resistance and tintability can be obtained, and at the same tame it results in giving sufficiently satisfied refractive index, Abbe's number, and heat resistance.

[0055]

In addition, for the polymerizable composition of the invention, srna 11 amount of active hydrogen compound other than those mentioned above may be used for the purpose of modifying the resin such as improving heat resistance or the like. The active hydrogen compound which can be used herein is a compound having active hvdrogen which reacts with isocyanate such as polyol (compound having two or more hydroxyl groups on the molecular terminal) , thiol, or amine compounds, and examples thereof include 2-mercaptoethanol, thioglycerin, glycerol, benzenethiol, benzenedithiol, ethylene glycol, l, 4-dithioerythritol, l,4-dithiothreitol, and the like. These may be used alone, respectively, or as a mixture of two or more kinds.

[0056]

Next, processes for producing the resin of the invention will be explained.

The resin of the invention can be obtained by the reaction between the above-mentioned components (A) to (C). The order of mixing the components is not particularly limited, but for example, there may be employed:

(i) a process which includes first reacting the component (A) with the component (C) and then adding the component (B) thereto to carry out a polymerization; or

(ii) a process which includes mixing the components (A) , (B), and (C) at once to carry out a polymerization.

Herein, for the polymerization process, for example, a process yyj.u.ch includes curing by heating can be employed.

[0057]

When the component (C) is a compound having neither of an ether bond or a thioether bond in the molecular structure, it is preferable to employ the above-mentioned process (i) . In this manner, sudden heat generation or viscosity increase can be further controlled upon mixing the components.

[0058]

A resin obtained by the process (i) or (ii), as a result, exhibits excellent impact resistance and tintability and gives sufficiently satisfied refractive index, Abbe's number, and heat resistance.

[0059]

In addition, the resin of the invention can be obtained by polymerizing the polymerizable composition of the invention.

In specif ic, the polythiourethane-based resin of the invention can be produced by blending a polymerizable composition which includes:

(A)	the alicyclic isocyanate compound represented by above

Formula (1) and/or by above Formula (2);

(B)	at least one polythiol compound optionally having at least

one (poly)sulfide bond in a molecule; and

(C)	at least one compound represented by Formula (3),

and then carrying out a polvmerization. The polymerizable

composition of the invention is cured by the polymerization. In

specific, the resin can be obtained by curing the polymerizable

composition of the invention by heating in the presence of a catalyst.

[0060]

The polythiourethane-based resin obtained in accordance with the production process of the invention exhibits a high refractive index and low dispersion property, and in particular, excellent impact resistance and tintability, and sufficient heat resistance.

[0061]

When curing the polymerizable composition of the invention by polvmerization, as in a known molding process, a variety of additives may be added, if necessary, which are, for example, a chain extender, a crosslinking agent, a light stabilizer, an ultraviolet absorber, an antioxidant, a coloring inhibitor, a bluing agent, and so on. The heating process is not particularly limited, and for example, a process of curing by heating or the like can be employed.

[0062]

For the purpose of adjusting a reaction rate to a desired level, it is also possible to add a suitable amount of a known reaction catalyst. As the preferred catalyst employed as a catalyst for the preparation of urethane, there may be emploved, for example, a tin compound such as dibutyltin dilaurate, dibutyltin dichloride, dimethyltin dichloride, tetramethyl diacetoxy distannoxane, tetraethyl diacetoxy distannoxane, or tetrapropyl diacetoxy distannoxane, or an amine compound such as tertiary amine. These may be used alone or in combination of two or more kinds. The amount of catalyst added is preferably not less than 0.001 wt % and not more than l wt% with respect to the total weight amount of composition monomers. Within this range, more favored polymerizability is

exhibited, and it is preferred to be within such range from the Vj.ewpoints of pot life upon blending, and transparency, optical properties, and light resistance, of the resin to be obtained.

[0063]

In regard to the order of adding the catalyst and the mold release agent to be used, for example, there may be employed a method of preliminarily dissolving in an isocyanate compound, a polythiol compound, a diol compound, and/or a mercapto alcohol compound, a method of adding to a mixture of an isocyanate compound and a diol compound, and/or mercapto alcohol, and a polythiol compound, or the like, but not limited by those exemplified methods and they may be added at any timing as long as the handling nature, safety, adequacy, and the like, are taken into account.  For the form of the catalyst, mold release agent, and other additives, upon addition, they may be directly added as it is, or may be prepared into a master liquid by being dissolved in some of monomers used so as to be then added.

[0064]

The resin of the invention can be obtained by a usual casting polymerization. To be specific, a mixed solution is preliminarily prepared bymixing various additives such as a catalyst, a UV absorber, and an internal mold release agent into monomers to be used. The mixed solution is degasified by a suitable method, if necessary, and then injected into a mold composed of 2 pieces of glass plates and tape or gasket to subject polymerization. The viscosity for the injection is not particularly limited, but the viscosity of the monomer mixed solution is preferably 20 mPa-s or larger and 1,000 mPa-s or smaller. The polymerization conditions upon polymerization

are not particularly limited as the conditions significantly differ ifi accordance with types of monomers and catalyst to be used, an amount of those added, a form of mold type, and the like. However/ in the čaše of a thermal polymerization, the polymerization is carried out at a temperature equal to or higher than -20°C and equal to or lower than 200°C over l hour or longer and 100 hours or shorter.

[0065]

The polythiourethane-based resin of the invention mainly includes a urethane bond resulted from an isocyanate group and a hydroxy group, and a thiourethane bond resulted from an isocyanate group and a thiol group, but it may not be a problem to include any other than those such as an S-alkyl thiocarbamic acid ester bond, an allophanate bond, a urea bond, or a biuret bond, in some purposes. For example, there are many cases where further subjecting a urethane bond or an S-alkyl thiocarbamic acid ester bond to a reaction with an isocyanate group to increase the cross-linkage density gives a favorable result. In this čaše, the reaction temperature is increased up to at least 100°C and the isocyanate component is a lot used. Alternatively, some of amines or the like may be employed in combination, thereby allowing the employ of a urea bond or a biuret bond. In such a čaše of employing compounds other than polyol compounds or polythiol compounds that can react with an isocyanate compound, it is necessary to pay attention particularly to coloring.

[0066]

According to the invention, it is understood that the polythiourethane-based resin obtained by polymerizing a polymerization composition which includes (A) the alicyclic

isocyanate compound represented by above Formula (1) and/or by above

^

formula (2); (B) at least one polythiol compound optionally having

at least one (poly) sulfide bond in a molecule; and (C) at least one compound represented by above Formula (3), and the resin obtained by the reaction between the above-mentioned components (A) to (C) , exhibit more excellent impact resistance and tintability, and satisfied properties in ali of refractive index, Abbe's number, and heat resistance, than those of conventional resins.

[0067]

Accordingly, since the polythiourethane-based resin of the invention is colorless and transparent, and has excellent optical properties, the resin is ideal for use as an optical component or an optical element material such as lenses, for example, spectacles lenses and the like, prism, camera lens, optical fiber, information recording plate, filter, light-emitting diode and the like.

[0068]

In specific, according to the invention, a composition for giving a resin for lenses and the resin which is more excellent in impact resistance and tintability, than resins for lenses in the past, as well as satisfying ali of refractive index, Abbe's number, and heat resistance; can be obtained.

[0069]

In addition, according to the invention, a transparent cured resin excellent in impact resistance and tintability can be obtained for an optical material in the field where a high refractive index material is employed, and in particular, a material ideally used in the field of optical component including lenses such as spectacles

lenses can be obtained. The polythiourethane-based lens of the iSivention has high refractive index and low dispersion property, is excellent in heat resistance and tintability, and further characterized in that of which the resin strength and the impact resistance are excellent, thus the lens is suitable for use as an optical component such as spectacles lenses, camera lenses and the like.

[0070]

The polythiourethane-based lens of the invention may have a coating layer on one side or both sides thereof, if necessary. As the coating layer, a primer layer, a hard coat layer, an antiref lection film, an antifogging coat film, an antistaining layer, a water-repellent layer, or the like, can be exemplified. These coating layers may be used alone, respectively, or a plurality of coating layers may be formed into a multi-layer to be used.  In the čaše of providing coating layers on both sides, the coating layers provided on each side may either be the same with or different from each other. For those coating layers, there may be employed in combination an UV absorber for the purpose of protecting lenses or eyes from UV light, an IR absorber for the purpose of protecting eyes from infrared rays, a light stabilizer or antioxidant for the purpose of improving the weatherability of lenses, dye or pigment for the purpose of increasing fashionability of lenses, photochromic dye or photochromic pigment, an antistatic agent, and other known additives for improving the properties of lenses, respectively. Various leveling agents for improving the coatability may also be used for the layer which to be coated by application.

[0071]

The primer layer is a coating layer provided for the purpose of improving the adhesiveness between the hard coat layer and lenses, and there may be a čaše where the impact resistance is also improved. For the primer layer, any material can be used as long as it provides high adhesivity to the obtained optical lens, and usually eraployed

are a urethane-based resin, an epoxy-based resin, a polyester-based

rt^Jia^^-^

resin, a molanin—based resin, a primer composition mainly including

polyvinylacetal, and the like.

[0072]

The hard coat layer is a coating layer provided for the purpose of giving functions such as an anti-scratching property, abrasion resistance, humidity resistance, hot-water resistance, heat resistance, and weather resistance, to the lens surface. For the hard coat layer, a hard coat composition including an organosilicon compound having curing property and at least one particulate oxide of element selected from the group consisting of Si, Al, Sn, Sb, Ta, Će, La, Fe, Zn, W, Zr, In, and Ti and/or at least one particulate constituted of a composite oxide of two or more elements selected from the group consisting of those elements, are generally used.

[0073]
