Repository: anandvc/allindianpatents

File: patents/256661-method-of-increasing-surface-hardness-and-case-depth-of-a-steel-substrate-by-surface-texturisation-and-high-power-diode-laser-hardening.html
Indian Patents. 256661:METHOD OF INCREASING SURFACE HARDNESS AND CASE DEPTH OF A STEEL SUBSTRATE BY SURFACE TEXTURISATION AND HIGH POWER DIODE LASER HARDENING

Indian Patents

Recently Granted Patents

  Recently Published Patents

Title of Invention	METHOD OF INCREASING SURFACE HARDNESS AND CASE DEPTH OF A STEEL SUBSTRATE BY SURFACE TEXTURISATION AND HIGH POWER DIODE LASER HARDENING

Abstract	A method of enhancing laser absorption on steel substrate thereby achieving better properties of hardened case, comprising the following steps; surface texturing of a steel sample, to achieved a roughness value ranging from 1 to 2 microns, solvent cleaning of the surface after texturing for laser treatment, treatment of textured steel surface with high power diode laser (HPDL), testing for erosion of steel surface, treated with high power diode laser,	

Full Text	TITLE: "A METHOD OF ENHANCING LASER ABSORPTION ON STEEL

SUBSTRATE THEREBY ACHIEVING BETTER PROPERTIES OF HARDENED

CASE"

FIELD OF THE INVENTION

The invention relates to the field of hardening of steel surface in general and to a

method of increasing surface hardness and case depth of a steel substrate by

surface texturisation followed by hardening through high power diode laser, in

particular.

BACKGROUND OF THE INVENTION

The process of laser interaction with the base material is strongly dependent on

the texture of the surface. When the laser light beam falls on the sample surface,

part of the light photons are absorbed by the initial layers and heat gets

adiabatically transferred to the bulk whereas the rest of the photons are reflected

from the surface. The temperature attained at the surface depends on the sweep

rate of the laser beam and the conductivity of the medium. Since the laser light

beam is very focused and intense, it causes the temperature to rise rapidly

beyond austenitic phase start temperature (Ac1), where the steel undergoes

phase change. As the beam moves further, the rapid heating is followed by rapid

cooling by means of extraction of heat into the bulk, thereby causing

microstructure changes in the heat affected layers of the substrate. The beam

absorption depends strongly on the surface texture. In order to enhance

absorption, reflectivity has to be minimized.

One method adopted to increase absorption using carbon dioxide lasers is

reported in US Patent 4313771. The work piece intended for laser hardening in

first treated with a solution to cause blackening of its surface and subsequently

subjected to a laser beam.

Another method adopted to increase absorption is reported in US Pater.t

4414038. This involves directing a laser beam at the surface to be treated, such

as a metallic surface which is likely to reflect a large percentage of its incident

energy at an oblique incidence. In case of steel, the absorption is markedly

increased at angles of incidence greater than 45° and just short of glancing

angle.

Laser hardening is typically carried out on as-machined samples that are cleaned

with a solvent to remove fine dust, grease, etc. prior to the process. The

deficiency of the present process is relatively poor absorption of the laser beam

due to higher reflectivity from the metallic surface resulting in more power

consumption, lower hardness, and lesser case depth.

OBJECTS OF THE INVENTION

To overcome the drawbacks of the prior art, the following innovative remedial

actions were undertaken to improve it;

The method of invention requires texturing by hard fine shots impinging on the

martensitic steel substrate under pressure to create controlled roughness close

to the desired values. The surface finish of sample was measured before and

after texturing.

Using low power the resultant laser hardened surface after application of the

inventive method of surface texturisation followed by hardening using high

power diode laser, has a higher hardness value with increased case depth in

comparison to the untreated laser hardened surface and is shown with graphs in

Fig. 3, where (A) represents before i.e., untreated laser hardened surface and

(B) represents after surface finish and treated with laser.

A surface treatment (described below) prior to laser treatment is found to be

extremely important to attain the eventual quality of the hardened surface. It

helps in increasing the case depth significantly as well as minimizes the problems

of lens damage due to fine smoke/dust that emanates from a rough surface. The

combination of the initial surface treatment and high power diode laser

hardening results in excellent hardness, enhanced case depths, excellent liquid

impingement erosion properties and increased efficiency of laser operation.

BRIEF DESCRIPTION OF ACCOMPANYING DRAWING

The invention will now be described with the help of accompanying drawings

which depict an exemplary embodiment of invention. However, there can be

other embodiments all of which are deemed covered by the description.

Fig. 1: Shows surface texture of X20Cr13 steel sample before surface texturing

Fig. 2: Shows surface texture of X20Cr13 after surface texturing.

Fig. 3: A graph showing case depth Vs. hardness, before and after surface

finish.

DESCRIPTION OF THE INVENTION

Surface Texturing

The surface texturing step carried out prior to the laser hardening process so as

to attain a desired surface roughness is a novel concept and it results in

substantial improvement in properties. It is carried out to increase the absorption

of laser radiation more effectively on the substrate surface. The hardness gets

improved by around 25%, case depth becomes doubled and power consumption

of the laser is reduced by 5%.

This texturing was carried out by hard fine shots impinging on the martensitic

steel substrate at sufficient pressure to create controlled roughness close to the

desired values (Ra upto 
measured before and after texturing. These are given in Figures 1 and 2. From

the Figures, it can be seen that their finish appears ideal for trapping the laser

light and thus minimizing reflectivity losses.

High Power Diode Laser (HPDL) surface treatment

Droplet erosion samples of the material typically used in lower rating steam

turbines were fabricated along with a fixture to hold and rotate them while

carrying out HPDL surface treatment. Each sample was fixed in self-centred

three jaw chuck at one end and supported on a fixture on the other side. The

fixture has a rotating seal, so that the samples can rotate freely and air used for

cooling the samples does not leak. In order to make the surface free from dust

and oil, the samples were thoroughly cleaned using acetone before the start of

the experiment. Rapid cooling of the sample was carried out during HPDL

treatment by introducing compressed air having high volumetric flow rate

through the central hole.

The laser treatment was carried out on the sample surface using a Robotic High

Power Diode Laser System. Laser beam power was controlled in a closed loop by

a pyrometer system and a uniform surface temperature was maintained during

the process. Uniform compressed air cooling of the sample was maintained

throughout the HPDL treatment process.

Droplet erosion testing of HPDL surface treated samples

The test facility consists of a large diameter chamber and a round stainless steel

disc where the test samples are positioned on the periphery of the disk. The disc

is rotated at a high rpm to provide the test sample with tangential velocity of

~150 m/s. Two water jets impinge on the cylindrical test samples and cause

impingement erosion. The cylindrical specimens were selected because the

impingement erosion on actual steam turbine blades occurs at the leading edge,

which also has similar leading edge radius. A precision balance was used for

measuring the mass loss after testing. Depending upon energy and mass fluxes,

the test duration was selected such that steady state erosion is achieved in

limited cycles. The accuracy and ability to repeat of the test have been

established on Martensitic steel sample which is taken as a reference material.

The extent of erosion damage is calculated from the mass loss and density data

of the material.

Hardness

The hardness of the surface textured and laser treated samples are found to be

much superior than that by conventional laser treated samples. The depth of the

hardened case is also much higher at over 1000 micron. The resultant laser

hardened surface has a higher hardness value (~650 HV 100) as compared to

the hardness achieved from untreated laser hardened surface (~500 HV100) at a

lower power density by upto 5%, for attaining the same surface temperature as

compared to an untreated laser hardened surface, due to enhance absorption

and reduced reflectivity

WE CLAIM

1.	A method of enhancing laser absorption on steel substrate thereby

achieving better properties of hardened case, comprising the following

steps;

-	surface texturing of a steel sample, to achieved a roughness value

ranging from 1 to 2 microns,

-	solvent cleaning of the surface after texturing for laser treatment,

-	treatment of textured steel surface with high power diode laser

(HPDL),

-	testing for erosion of steel surface, treated with high power diode

laser.

2.	The method as claimed in claim 1, wherein the said steel sample is of

martensitic quality.

3.	The method as claimed in claim 1, wherein the said surface texturing is

done by hard fine shots impinging under pressure on steel substrate to

create controlled roughness.

4.	The method as claimed in claim 1, wherein the said cleaning of surface is

done with acetone prior to said laser treatment.

5.	The method as claimed in claim 4, wherein the said laser treatment is

done on said textured steel surface with Robotic high power diode laser

system.

6.	The method as claimed in claim 4, wherein the said laser treatment is

carried out under control of a pyrometer system which controls the laser

beam power through a closed loop.

7.	The method as claimed in claim 4, wherein the said laser treatment

requires rapid cooling to provide a uniform surface temperature, which is

maintained by introducing compressed air having high volumetric flow-

rate through a control hole of the rotating sample during the said process

of laser treatment.

8.	The method as claimed in claim 1, wherein said testing of erosion is

conducted by applying a plurality of water jets on the test sample which is

positioned on a high speed rotating stainless steel disc having large

diameter, thereby causing a tangential velocity of 130-170 m/s. resulting

in an impingement erosion.

9.	The method as claimed in claim 8, wherein the said testing gives a result

to the extent of erosion damage which is calculated from the mass loss

measured with a precision balance and density data of the material.

10.The method as claimed in claim 1, wherein the said treatment with high

power diode laser being carried out at a lower power density upto 5

percent, receives the same surface temperature as compared to an

untreated laser hardened surface.

11.The method as claimed in claim 1, wherein the said laser treatment gives

an improvement of hardness compared to untreated hardened surface, as

for example values of hardness from 500 HV 100 to 650 HV 100.

12. The method as claimed in claim 1, wherein the said laser treatment gives

a resultant of increased case depth, for example at over 1000 microns,

compared to untreated laser hardened surface.

13.The method as claimed in claim 1, wherein the said laser treatement

being carried out at a lower power, gives an increased life of the lens

compared to untreated laser hardened surface.

A method of enhancing laser absorption on steel substrate thereby achieving better properties of hardened case, comprising the following steps; surface texturing of a steel sample, to achieved a roughness value ranging from 1 to 2 microns, solvent cleaning of the surface after texturing for laser treatment, treatment of textured steel surface with high power diode laser (HPDL), testing for erosion of steel surface, treated with high power diode laser,	

Documents:

				1318-KOL-2008-(25-03-2013)-ABSTRACT.pdf

				1318-KOL-2008-(25-03-2013)-CLAIMS.pdf

				1318-KOL-2008-(25-03-2013)-CORRESPONDENCE.pdf

				1318-KOL-2008-(25-03-2013)-FORM 1.pdf

				1318-KOL-2008-(25-03-2013)-FORM 2.pdf

				1318-kol-2008-abstract.pdf

				1318-kol-2008-claims.pdf

				1318-kol-2008-correspondence.pdf

				1318-kol-2008-description (complete).pdf

				1318-kol-2008-drawings.pdf

				1318-kol-2008-form 1.pdf

				1318-kol-2008-form 18.pdf

				1318-kol-2008-form 2.pdf

				1318-kol-2008-form 3.pdf

				1318-kol-2008-gpa.pdf

				1318-kol-2008-specification.pdf

				abstract-1318-kol-2008_a.jpg

				abstract-1318-kol-2008_b.jpg

« Previous Patent

Next Patent »

Patent Number	256661	

Indian Patent Application Number	1318/KOL/2008	

PG Journal Number	29/2013	

Publication Date	19-Jul-2013	

Grant Date	12-Jul-2013	

Date of Filing	01-Aug-2008	

Name of Patentee	BHARAT HEAVY ELECTRICALS LIMITED	

Applicant Address	REGIONAL OPERATIONS DIVISION (ROD), PLOT NO : 9/1, DJ BLOCK 3RD FLOOR, KARUNAMOYEE, SALT LAKE CITY, KOLKATA - 700091, HAVING ITS REGISTERED OFFICE AT BHEL HOUSE, SIRI FORT, NEW DELHI – 110049	

Inventors:

#	Inventor's Name	Inventor's Address	

1	VIVEK ARYA	BHEL-RESEARCH & DEVELOPMENT, SURFACE COATINGS DEPT. VIKASNAGAR, BALANAGER	

2	BHARAT KUMAR PANT	BHEL-RESEARCH & DEVELOPMENT, SURFACE COATINGS DEPT. VIKASNAGAR, BALANAGER	

3	BALBIR SINGH MANN	BHEL-RESEARCH & DEVELOPMENT, SURFACE COATINGS DEPT. VIKASNAGAR, BALANAGER	

PCT International Classification Number	B23K26/00	

PCT International Application Number	N/A	

PCT International Filing date		

PCT Conventions:

#	PCT Application Number	Date of Convention	Priority Country	

1			NA	

© All Indian Patents, 2013-2021.

  Patent data available in the public domain from Indian Patents Office, Department of Industrial Policy and Promotions, Ministry of Commerce and Industry, Government of India.

File: patents/256698-partly-neutralized-anionic-meth-arcylate-copolymer.html
Indian Patents. 256698:PARTLY NEUTRALIZED ANIONIC (METH)ARCYLATE COPOLYMER

Indian Patents

Recently Granted Patents

  Recently Published Patents

Title of Invention	PARTLY NEUTRALIZED ANIONIC (METH)ARCYLATE COPOLYMER

Abstract	The invention relates to a partly neutralized anionic (meth)acrylate copolymer consisting of radically polymerized units containing 25-95% by weight (meth)acrylic acid C1 to C4 alkylesters and 5-75% by weight (meth)acrylate monomer with an anionic group, wherein 0.1 to 25% contained anionic groups are neutralized by a base. Said invention is characterized in that said base is embodied in the form of an cationic organic base whose molecular weight is greater than 150. A medical form containing said partly neutralized anionic (meth)acrylate copolymer and the use of said partly neutralized anionic (meth)acrylate copolymer for producing a medical form rapidly releasing an active substance having a determined pH value are also disclosed.	

Full Text	 

Fully neutralized anionic (meth) acrylate copolymer

The invention relates to a partially neutralized anionic (meth)acrylate copolymer, to a pharmaceutical form coated therewith, to process for producing the pharmaceutical form and to the use of the partially neutralized (meth)acrylate copolymer for producing a pharmaceutical form which releases the active ingredient rapidly at a particular pH.

Prior art

EP 0 088 951 A2 describes a process for coating pharmaceutical forms by means of a coating agent dispersed in water. Partial neutralization of the carboxyl groups is recommended for redispersion of carboxyl group-containing (meth)acrylate copolymers from powders to dispersions. Salt formation of the acidic groups takes place by reaction with a base. Suitable bases are alkalis such as, for example, sodium hydroxide solution, potassium hydroxide solution, sodium carbonate, potassium carbonate, sodium bicarbonate, trisodium phosphate, trisodium citrate or ammonia or physiologically tolerated amines such as triethanol-amine or tris(hydroxymethyl)aminomethane, A degree of neutralization of from 0,1 to 10% by weight of the carboxyl groups present in the copolymer is favourable in relation to the redispersion.

WO 2004/096185 describes a pharmaceutical form and a process for its production. The pharmaceutical form is coated with an anionic (meth)acrylate copolymer which may be partially neutralized if required. In order to prepare a solution of the anionic copolymer it is normally necessary for the acidic groups to be partially or completely neutralized.

The anionic copolymer may for example be stirred gradually in a final concentration of from 1 to 40% by

weight into water and, during this, be partially or completely neutralized by adding a basic substance such as, for example, NaOH, KOH, ammonium hydroxide or organic bases such as, for example, triethanolamine. It is also possible to employ a powder of the copolymer, to which a base, e.g. NaOH, has already been added during its preparation for the purpose of (partial) neutralization, so that the powder is already a (partially) neutralized polymer. The pH of the solution is normally above 4, e.g. in the range from 4 to about 7.

Problem and solution

Anionic (meth) acrylate copolymers, e.g. of the EUDRAGIT L, EUDRAGIT"" L 100-55, EUDRAGIT® S or EUDRAGIT"" FS type, are known as coatings which are soluble in intestinal juice for pharmaceutical forms. Depending on the monomer composition, but especially depending on the content of anionic groups, thd anionic (meth)acrylate copolymers are characterized by specific pH values for dissolution in intestinal juice or in simulated intestinal fluid. Depending on the polymer type, the specific pH values for dissolution, or the pH values for the specific start of dissolution, are in the range of for example pH 5.5 to 7.5. At and above the specific pH for dissolution of the respective anionic (meth)acrylate copolymer, pharmaceutical forms coated therewith release the contained active ingredient. The specific pH values for dissolution thus characterize the start of the release of active ingredient.

It is known to employ anionic (meth)acrylate copolymers in partially neutralized form. An improved solubility of the polymer in water and a stabilization of the polymer dispersions is achieved thereby. Bases recommended for the partial neutralization are normally substances such as NaOH, KOH, ammonium hydroxide or organic bases such as, for example, triethanolamine.

Comparison of films of anionic (meth)acrylate copolymers which have been partially neutralized for example by means of NaOH, and which have not been partially neutralized, reveals that the partially neutralized films dissolve more rapidly in a buffer system at their specific pH for dissolution than the non-neutralized films.

The same applies to the use of a partially neutralized anionic (meth)acrylate copolymer as coating agent for a pharmaceutical form which releases the contained active ingredient in the USP 28 release test at the specific pH of the start of release of active ingredient more rapidly than a comparable pharmaceutical form with the same polymer pulling but without partial neutralization.

Pharmaceutical forms which would show such an accelerated active ingredient release behaviour which has its onset at the pH specific for the (meth)acrylate copolymer employed would be desirable for a number of therapies. However, the inventors have established that the behaviour described above for partially neutralized films and for pharmaceutical forms coated with partially neutralized films is not operative or is operative to only a reduced extent if the bases known from the state of the art have been used for the partial neutralization, and the films or pharmaceutical forms are initially left at pH 1.2 for two hours before buffering to the specific pH for the start of active ingredient release. However, these are precisely the conditions present in vivo when a pharmaceutical form initially reaches the stomach and only then is transported into the intestinal tract. The known partial neutralization of anionic (meth)acrylate copolymers is therefore unsuitable for achieving an accelerated active ingredient release behaviour.

An object was therefore regarded as being to formulate anionic (meth) acrylate copolymers in such a way that pharmaceutical forms coated therewith release the contained active ingredient in accelerated fashion at and above the specific pH for dissolution.

The object is achieved by a partially neutralized anionic (meth)acrylate copolymer consisting of free-radical polymerized units of 25 to 95% by weight Ci- to C4-alkyl esters of acrylic or of methacrylic acid and 5 to 75% by weight (meth)acrylate monomers having an anionic group, where 0.1 to 25% of the contained anionic groups are neutralized by a base, characterized in that the base is a cationic, organic base having a molecular weight above 150.

Mode of operation of the invention

Anionic (meth)acrylate copolymer

The invention relates to a partially neutralized anionic (meth)acrylate copolymer.

The anionic (meth)acrylate copolymer comprises 25 to 95, preferably 40 to 95, in particular 60 to 40, % by weight free-radical polymerized Ci- to C4-alkyl esters of acrylic or of methacrylic acid and 75 to 5, preferably 60 to 5, in particular 40 to 60, % by weight (meth)acrylate monomers having an anionic group.

The propor t ions ment ioned normal ly add up to 10 0 % by weight. However it is also possible in addition, without this leading to an impairment or alteration of the essential properties, for small amounts in the region of 0 to 10, for example 1 to 5, % by weight of further monomers capable of vinylic copolymerization, such as, for example, hydroxyethyl methacrylate or hydroxyethyl acrylate, to be present. It is preferred for no further monomers capable of vinylic copoly-

merization to be present.

C1- to C4-alkyl esters of acrylic or methacrylic acid are in particular methyl methacrylate, ethyl methacrylate , butyl methacrylate, methyl acrylate, ethyl acrylate and butyl acrylate.

A (meth)acrylate monomer having an anionic group is, for example, acrylic acid, with preference for methacrylic acid.

Suitable anionic (meth)acrylate copolymers are those composed of 40 to 60% by weight methacrylic acid and 60 to 4 0% by weight methyl methacrylate or 60 to 40% by weight ethyl acrylate (EUDRAGIT® L or EUDRAGIT® L 100-55 types).

EUDRAGIT® L is a copolymer of 50% by weight methyl methacrylate and 50% by weight methacrylic acid. The pH of the start of the specific active ingredient release in intestinal juice or simulated intestinal fluid can be stated to be pH 6.0.

EUDRAGIT® L 100-55 is a copolymer of 50% by weight ethyl acrylate and 50% by weight methacrylic acid. EUDRAGIT® L 30 D-55 is a dispersion comprising 30% by weight EUDRAGIT® L 100-55. The pH of the start of the specific active ingredient release in intestinal juice or simulated intestinal fluid can be stated to be pH 5.5.

Likewise suitable are anionic (meth)acrylate copolymers composed of 20 to 40% by weight methacrylic acid and 80 to 60% by weight methyl methacrylate (EUDRAGIT® S type) . The pH of the start of the specific active ingredient release in intestinal juice or simulated intestinal fluid can be stated to be pH 7.0.

Suitable (meth)acrylate copolymers are those consisting

of 10 to 30% by weight methyl methacrylate, 50 to 70% by weight methyl acrylate and 5 to 15% by weight methacrylic acid (EUDRAGIT FS type) . The pH at the start of the specific active ingredient release in intestinal juice or simulated intestinal fluid can be stated to be pH 7.0.

®

EUDRAGIT FS is a copolymer of 25% by weight methyl methacrylate, 65% by weight methyl acrylate and 10% by weight methacrylic acid. EUDRAGIT® FS 3 0 D is a dispersion comprising 3 0% by weight EUDRAGIT^^ FS.

Additionally suitable is a copolymer composed of

20 to 34% by weight methacrylic acid and/or acrylic

acid,

20 to 69% by weight methyl acrylate and

0 to 40% by weight ethyl acrylate and/or where

appropriate

0 to 10% by weight further monomers capable of

vinylic copolymerization,

with the proviso that the glass transition temperature of the copolymer according to ISO 11357-2, subsection 3.3.3, is not more than 60°C. This (meth) acrylate copolymer is particularly suitable, because of its good elongation at break properties, for compressing pellets to tablets.

Additionally suitable are copolymers composed of

20 to 33% by weight methacrylic acid and/or acrylic

acid,

5 to 3 0% by weight methyl acrylate and

20 to 40% by weight ethyl acrylate and

more than 10 to 3 0% by weight butyl methacrylate

and where appropriate

0 to 10% by weight further monomers capable of

vinylic copolymerization.

where the proportions of the monomers add up to 10 0% by weight,

with the proviso that the glass transition temperature of the copolymer according to ISO 11357-2, subsection 3.3.3  (midpoint  temperature  T^g) /  is  55  to  70°C. Copolymers  of  this  type  are particularly suitable, because  of  its  good  mechanical  properties,  for compressing pellets to tablets.

The abovementioned copolymer is composed in particular of free-radical polymerized units of

20 to 33, preferably 25 to 32, particularly preferably 2 8 to 31% by weight methacrylic acid or acrylic acid, with preference for methacrylic acid,

5 to 30, preferably 10 to 28, particularly preferably 15 to 25% by weight methyl acrylate,

20 to 40, preferably 25 to 35, particularly preferably 18 to 22% by weight ethyl acrylate, and

more than 10 to 30, preferably 15 to 25, particularly preferably 18 to 22% by weight butyl methacrylate,

where the monomer composition is chosen so that the glass transition temperature of the copolymer is from 55 to 70°C, preferably 59 to 66, particularly preferably 60 to 65°C.

Glass transition temperature means in this connection in particular the midpoint temperature T^^ according to ISO 11357-2, subsection 3.3.3. Measurement takes place without added plasticizer, with residual monomer contents (REMO) of less than 100 ppm, with a heating rate of 10°C/min and under a nitrogen atmosphere.

The  copolymer  preferably  consists  essentially  to

exclusively of 90, 95 or 99 to 100% by weight of the monomers methacrylic acid, methyl acrylate, ethyl acrylate and butyl methacrylate in the ranges of amounts indicated above.

However, it is possible, without this necessarily leading to an impairment of the essential properties, for small amounts in the range from 0 to 10, e.g. 1 to 5% by weight of further monomers capable of vinylic copolymerization additionally to be present, such as, for example, methyl methacrylate, butyl acrylate, hydroxyethyl methacrylate, vinylpyrrolidone, vinyl -malonic acid, styrene, vinyl alcohol, vinyl acetate and/or derivatives thereof.

Preparation of the anionic (meth)acrylate copolymers

The anionic (meth)acrylate copolymers can be prepared in a manner known per se by free-radical polymerization of the monomers (see, for example, EP 0 704 2 07 A2 and EP 0 704 208 A2) . The copolymer according to the invention can be prepared in a manner known per se by free-radical emulsion polymerization in aqueous phase in the presence of, preferably, anionic emulsifiers, for example by the process described in DE-C 2 135 073.

The copolymer can be prepared by conventional processes of free-radical polymerization continuously or discontinuously (batch processes) in the presence of free-radical forming initiators and, where appropriate, regulators to adjust the molecular weight undiluted, in solution, by bead polymerization or in emulsion. The average molecular weight Mw (weight average, determined for example by measuring the solution viscosity) may be for example in the range from 8 0 000 to 1 000 00 0 (g/mol). Emulsion polymerization in aqueous phase in the presence of water-soluble initiators and (preferably anionic) emulsifiers is preferred. In the case of bulk polymerization, the copolymer can

be obtained in solid form by crushing, extrusion, granulation or hot cut.

The (meth)acrylate copolymers are obtained in a manner known per se by free-radical bulk, solution, bead or emulsion polymerization. They must before processing be brought to the particle size range of the invention by suitable grinding, drying or spraying processes. This can take place by simple crushing of extruded and cooled pellets or hot cut.

The use of powders may be advantageous especially on mixture with other powders or liquids. Suitable apparatuses for producing powders are familiar to the skilled person, e.g. air jet mills, pinned disc mills, compartment mills. It is possible where appropriate to include appropriate sieving steps. A suitable mill for industrial large quantities is, for example, an opposed jet mill (Multi No. 4200) operated with a gauge pressure of about 6 bar.

Partial neutralization

Suitable cationic, organic bases having an M^ of > 150, preferably > 155, particularly preferably > 160, e.g. from > 150 to 20 000 are:

The cationic, basic amino acids histidine, arginine and/or lysine. The amino acids glutamine and asparagine are unsuitable because they have a non-protonated amide function and are thus not to be included among cationic bases.

Natural or synthetic oligomers or polymers, e.g. composed of 3 to 100, preferably 5 to 25, units, of histidine, arginine or lysine, polyhistidines, poly-arginines, polylysines,

cationic or zwitterionic phospholipids such as,  for

example, phosphatidylcholine,

ribonucleosides: products of the condensation of the hydroxyl function on carbon atom 1 of the ribose with the heterocyclic amino function of the bases adenine, guanine, cytosine, thymine or uracil, according to the occurrence in the RNA

deoxyribonucleosides: products of the condensation of the hydroxyl function on carbon atom 1 of the deoxyribose with the heterocyclic amino function of the bases adenine, guanine, cytosine, thymine or uracil, according to the occurrence in the DNA.

Bases from cationic surface-active excipients or emulsifiers such as benzalkonium (CAS RN: 8001-54-5), benzethonium (CAS 121-54-0), cetalkonium (CAS 122-18-9), cetrimide (CAS 8044-71-1), cetrimonium (CAS 57-09-0), cetylpyridinium (CAS 123-03-5), stearalkonium (CAS 122-19-0), diallyldimethylammonium (CAS 230-993-8),

Bases unsuitable for the purposes of the invention are those expressly mentioned in EP 0 088 951 A2 or WO 2004/096185 or derivable therefrom. The following are excluded in particular: sodium hydroxide solution, potassium hydroxide solution (KOH), ammonium hydroxide or organic bases such as, for example, triethanolamine, sodium carbonate, potassium carbonate, sodium bicarbonate, trisodium phosphate, trisodium citrate or ammonia or physiologically tolerated amines such as triethanolamine or tris(hydroxymethyl)aminomethane.

These bases have an Mw not exceeding 150 (triethanolamine). Although triethanolamine is close with its molecular weight to the amino acids histidine, arginine, lysine, the effect according to the invention occurs only inadequately or not at all with this substance. Trisodium phosphate,  trisodium citrate are

not cat ionic in nature but are salts of the corresponding acids. Ammonium hydroxide, sodium hydroxide solution, potassium hydroxide solution (KOH), sodium carbonate, potassium carbonate, sodium bicarbonate have only low molecular weights or are to be included among the inorganic bases.

The molecular weight of the substances mentioned is known or can be calculated on the basis of the atomic weights of the atoms present in the molecule.

Adjustment of the degree of partial neutralization by mixtures

Mixtures may also result in technical advantages in the adjustment of the degree of partial neutralization. The invention relates to mixtures of anionic (meth)acrylate copolymers differing in the degree of partial neutralization, consisting of free-radical polymerized units of 25 to 95% by weight C1- to C4-alkyl esters of acrylic or of methacrylic acid and 5 to 75% by weight (meth)acrylate monomers having an anionic group, characterized in that 0.1 to 25% of the contained anionic groups, as calculated average for the mixture, are neutralized by a base which is a cationic, organic base having a molecular weight above 150. It is possible for example to mix an anionic (meth)acrylate copolymer which is not partially neutralized and consists of free-radical polymerized units of 25 to 95% by weight Cx- to C4-alkyl esters of acrylic or of methacrylic acid and 5 to 75% by weight (meth) acrylate monomers having an anionic group with a partially neutralized (meth)acrylate copolymer of the same monomer composition within the stated quantitative ranges so that 0.1 to 25% of the contained anionic groups, as calculated average for the mixture, are neutralized. The mixture can be prepared for example by stirring a powder which has been obtained from a dispersion of a partially neutralized, anionic (meth)-

acrylate copolymer, e.g. by spray drying or freeze drying, into a dispersion of an anionic (meth)acrylate copolymer which has not been partially neutralized.

The cationic, organic base having a molecular weight above 150 is, following the principle of the present invention, again for example histidine, arginine, lysine, a polyhistidine, a polyarginine, a polylysine, a phospholipid such as phosphatidylcholine, a ribo-nucleoside or a deoxyribonucleoside, a base from cationic surface-active excipients or emulsifiers.

Mixtures

The (meth)acrylate copolymer which has been partially neutralized  according  to  the  invention  is  further suitable  for  mixing  with  other  pharmaceutically utilized copolymers in order to modify the properties thereof. This increases the scope for configuration by the skilled person when adjusting specifically modified release profiles. The invention accordingly relates to a  partially  neutralized  (meth)acrylate  copolymer, characterized in that it is present in a mixture with copolymers of methyl methacrylate and/or ethyl acrylate and  where  appropriate  less  than  5%  by  weight methacrylic acid,  copolymers of methyl methacrylate, butyl  methacrylate  and  dimethylethyl  methacrylate, copolymers of methyl methacrylate, ethyl acrylate and trimethylammoniumethyl  methacrylate,  copolymers  of methyl  methacrylate  and  ethyl  acrylate, polyvinylpyrrolidones  (PVP),  polyvinyl  alcohols, polyvinyl alcohol-polyethylene glycol graft copolymers (Kollicoat') ,  starch and  its  derivatives,  polyvinyl acetate phthalate (PVAP, Coateric') , polyvinyl acetate (PVAc,  Kollicoat),  vinyl  acetate-vinylpyrrolidone copolymer  (Kollidon"  VA64),  vinyl  acetate:  crotonic acid 9:1 copolymer  (VAC:CRA,  Kollicoat® VAC),  polyethylene glycols having a molecular weight above 10 0 0 (g/mol), chitosan, a crosslinked and/or noncrosslinked

polyacrylic acid, an Na alginate, and/or a pectin. Dispersions

The partially neutralized (meth)acrylate copolymer may be for example in the form of an aqueous dispersion with a solids content of from 10 to 50 percent.

The partially neutralized (meth)acrylate copolymer may be in the form of a redispersible powder which has been obtained from a dispersion for example by spray drying.

Dispersions/partial neutralization

The emulsion polymer is preferably produced and used in the form of a 10 to 50 percent by weight, in particular 20 to 40%, aqueous dispersion. A solids content of 30% by weight is preferred as commercial form. Partial neutralization of the methacrylic acid units can be dispensed with for processing; it is, however, possible, for example to an extent of up to 5 or 10 mol%, if a stabilization or thickening of the coating agent dispersion is desirable. The weight-average size (radius) of the latex particles is normally 40 to 100 nm, preferably 50 to 70 nm, thus ensuring a viscosity below 1000 mPa-s which is favourable for processing techniques. The particle size can be determined by laser diffraction, e.g. using the Mastersizer 2000 (from Malvern).

With higher degrees of neutralization, e.g. 10 to 50 mol%, or complete neutralization it is possible to convert the copolymer into a dissolved state.

In order to prepare a solution of the anionic copolymer it is normally necessary for the acidic groups to be partially or completely neutralized. The anionic copolymer may for example be stirred gradually in a final concentration of from 1 to 40% by weight into

water and, during this, be partially or completely neutralized by adding a basic substance according to the invention such as, for example, lysine or arginine. It is also possible to employ a powder of the copolymer, to which a base, e.g. lysine, has already been added during its preparation for the purpose of (partial) neutralization, so that the powder is already a (partially) neutralized polymer. The pH of the solution is normally above 4, e.g. in the range from 4 to about 7. It is also possible in this connection for batches of completely or partially neutralized dispersions to be mixed for example with non-neutralized dispersions and further processed in the manner described, i.e. use the mixture for coatings or initially freeze dry or spray dry to give a powder.

The dispersion may also for example be spray dried or freeze dried in a manner known per se and be provided in the form of a redispersible powder (see, for example, EP-A 0 262 326) . Alternative processes are freeze drying or coagulation and squeezing out the water in an extruder with subsequent granulation (see, for example, EP-A 0 683 028).

Copolymer dispersions of spray-dried or freeze-dried and redispersed powders may exhibit an increased shear stability. This is advantageous in particular for spray application. This advantage is strongly evident in particular when the copolymer present in the dispersion is partially neutralized to the extent of 2 to 10, preferably 5 to 7, mol% (based on the acidic groups present in the copolymer) . It is preferred to add lysine or arginine for the partial neutralization for this purpose. An anionic emulsifier is preferably present in an amount of 0.1 to 2% by weight. Sodium lauryl sulphate is particularly preferred as emulsifier.

Use of the partially neutralized (meth)acrylate copolymers

The partially neutralized anionic (meth)acrylate copolymer can be used as coating agent for a pharmaceutical form which, in the USP 2 8 release test for 2 hours at pH 1,2 and a subsequent change in the buffer to the pH of the start of active ingredient release, releases 90%, preferably 95 or 100% of the contained active ingredient in not more than 90%, preferably not more than 75%, in particular not more than 50% of the time which elapses therefor with a comparable pharma-ceutical form with the same polymer pulling but without or partial neutralization by means of other bases not according to the invention.

If the pharmaceutical form not according to the invention releases in the USP 28 release test for 2 hours at pH 1.2 and a subsequent change in the buffer to the pH of the start of active ingredient release, e.g. pH 5.5, 90% of the active ingredient in, for example, 120 min, a comparable pharmaceutical form according to the invention requires not more than 108 min (90% of the time) , not more than 90 min (75%) or not more than 60 min (50%) therefor.

The USP 28 release test, in particular by USP 28  paddle method (= Apparatus 2) , is sufficiently well known to the skilled person.

The typical test procedure is as follows:

1,	The vessels of the release apparatus are each

charged with 360 ml of O.lM-HCl (pH 1.2) and

the temperature of the waterbath is adjusted to

37 ± 0.5°C,

2.	The paddle stirrer is switched on with a

rotation rate of 100 rpm.

3.	1 g of pellets is put into each vessel of the apparatus. Care is taken that there are no air bubbles on the pellet surface.

4.	After 120 min, 140 ml of phosphate buffer solution (equilibrated at 37°C), are added so that the desired pH results in the final volume of 500 ml: pH 5.5; 5.6; 5.7; 5.8 or 7.0.

5.	Determination of the time for 100% active ingredient release, depending on the active ingredient, e.g. by photometry at 2 71 nm in the case of theophylline, in the circulating method.

Pharmaceutical form

The invention relates to a pharmaceutical form comprising a core having an active pharmaceutical ingredient and comprising a polymer coating of a partially neutralized (meth)acrylate copolymer.

The  pharmaceutical  form may	preferably  comprise  a

polymer coating with lysine or	arginine as neutralizing

agent in combination with 5	to 25% by weight of a

plasticizer.

The corresponding pharmaceutical form may be for example in the form of a multiparticulate pharmaceutical form, pellet-containing tablets, minitablets, capsules, sachets, effervescent tablets or reconstitutable powders.

Separating layers

The pharmaceutical form may preferably have a layer comprising where appropriate a binder and a cationic, organic  base  having  a  molecular  weight  above  150

between the active ingredient-containing core and the polymer coating. The advantage of this in individual cases is that through the surface of the pharmaceutical form the active ingredient delivered base is replenished again from the inside. It is possible with this structure for active ingredient release to be speeded up further.

The pharmaceutical form may have a separating layer between the core having an active pharmaceutical ingredient and the polymer coating. The separating layer may advantageously serve the purpose of preventing interactions between ingredients of the core and of the polymer coating. The separating layer may consist of inert film formers (e.g. HPMC, HPC or (meth)acrylic acid copolymers) or for example talc or other suitable pharmaceutical substances. It is likewise possible to use combinations of film formers and talc or similar substances.

Process for producing a pharmaceutical form

The invention further relates to a process for producing the pharmaceutical form according to the invention in a manner known per se by pharmaceutically customary processes such as direct compression, compression of dry, wet or sintered granules, extrusion and subsequent rounding off, wet or dry granulation or direct pelleting or by binding powders (powder layering) onto active ingredient-free beads or neutral cores (nonpareilles) or active ingredient-containing particles and by applying the polymer coating in a spray process or by fluidized bed granulation.

Production of multiparticulate pharmaceutical forms

The invention is suitable in particular for producing multiparticulate pharmaceutical forms, because the copolymer according to the  invention withstands  the

high pressures in the compression of the pellets with the filler.

The production of multiparticulate pharmaceutical forms by compression of a pharmaceutically usual binder with active ingredient-containing particles is described in detail for example Beckert et al, (1996), "Compression of enteric-coated pellets to disintegrating tablets", International Journal of Pharmaceutics 143, pp. 13-23, and in WO 96/01624.

Active ingredient-containing pellets can be produced by applying active ingredient by means of a layering process, For this purpose, active ingredient is homogenized together with further excipients (release agent, where appropriate plasticizer) and dissolved or suspended in a binder. The liquid can be applied by means of a fluidized bed process to placebo pellets or other suitable carrier materials, with evaporation of the solvent or suspending agent (literature: International Journal of Pharmaceutics 143, pp. 13-23), The production process may be followed by a drying step. The active ingredient can be applied in a plurality of layers.

Some active ingredients, e.g. acetylsalicylic acid, are commercially available in the form of active ingredient crystals and can be employed in this form instead of active ingredient-containing pellets.

Film coatings on active ingredient-containing pellets are normally applied in fluidized bed apparatuses. Formulation examples are mentioned in this application. Film formers are normally mixed with plasticizers and release agents by a suitable process. It is possible in this case for the film formers to be in the form of a solution or suspension. The excipients for the film formation may likewise be dissolved or suspended. Organic or aqueous solvents or dispersants can be used.

It is additionally possible to use stabilizers to stabilize the dispersion (for example: Tween 80 or other suitable emulsifiers or stabilizers).

Examples of release agents are glycerol monostearate or other suitable fatty acid derivatives, silica derivatives or talc. Examples of plasticizers are propylene glycol, phthalates, polyethylene glycols, sebacates or citrates, and other substances mentioned in the literature.

It is possible to apply between active ingredient-containing and intestine-soluble copolymer layer a separating layer which serves to separate active ingredient and coating material for the purpose of preventing interactions. This layer may consist of inert film formers (e.g. HPMC, HPC or (meth)acrylic acid copolymers) or, for example, talc or other suitable pharmaceutical substances. It is likewise possible to use combinations of film formers and talc or similar substances.

It is also possible to apply a separating layer composed of partially or completely neutralized copolymer dispersions.

Mixtures for producing tablets from coated particles are prepared by mixing the pellets with suitable binders for tableting, if necessary adding disintegration-promoting substances and if necessary adding lubricants. The mixing can take place in suitable machines. Unsuitable mixers are those leading to damage to the coated particles, e.g. ploughshare mixers. A specific sequence of addition of the excipients to the coated particles may be necessary to achieve suitable short disintegration times. It is possible by premixing with the coated particles with the lubricant or mould release agent magnesium stearate for its surface to be rendered hydrophobic and thus for

adhesion to be avoided.

Mixtures suitable for tableting normally comprise 3 to 15% by weight of a disintegration aid, e.g. Kollidon CL and, for example, 0.1 to 1% by weight of a lubricant and mould release agent such as magnesium stearate. The binder content is determined by the required proportion of coated particles.

®

Examples of typical binders are Cellactose ,  micro-crystalline cellulose, calcium phosphates, Ludipress , lactose or other suitable sugars, calcium sulphates or starch derivatives. Substances of low apparent density are preferred.

Typical disintegration aids (disintegrants) are cross-linked starch or cellulose derivatives, and crosslinked polyvinylpyrrolidone. Cellulose derivatives are likewise suitable. The use of disintegration aids can be dispensed with through selection of a suitable binder.

Typical lubricants and mould release agents are magnesium stearates or other suitable salts of fatty acids or substances mentioned in the literature for this purpose (e.g. 1auric acid, calcium stearate, talc, etc.). The use of a lubricant and mould release agent in the mixture can be dispensed with on use of suitable machines (e.g. tablet press with external lubrication), or suitable formulations.

A flow-improving aid can be added where appropriate to the mixture (e.g. colloidal silica derivatives, talc etc.).

The tableting can take place on conventional tablet presses, eccentric or rotary tablet presses, with compressive forces in the range from 5 to 40 kN, preferably 10-20 kN. The tablet presses may be equipped

with systems for external lubrication. Special systems for die filling which avoid die filling by means of impeller paddles are employed where appropriate.

Further processes for producing the pharmaceutical form according to the invention

Application process takes place by spray application from organic solution or preferably aqueous dispersions by melting or by direct powder application. The crucial factor for the implementation in this case is that uniform, pore-free coatings result.

For prior art application processes see, for example, Bauer, Lehmann, Osterwald, Rothgang, "Uberzogene Arzneiformen" Wissenschaftliche Verlagsgesellschaft mbH, Stuttgart, Chapter 7, pp. 165-196

Relevant properties, required tests and specifications for the application are listed in pharmacopoeias.

Details are to be found in the customary textbooks, for example:

-	Voigt, R- (1984): Lehrbuch der pharmazeutischen Technologie; Verlag Chemie Weinheim - Beerfield Beach/Florida - Basle,

-	Sucker, H., Fuchs, P., Speiser, P.: Pharmazeutische Technologie, Georg Thieme Verlag Stuttgart (1991), especially Chapters 15 and 16, pp. 626-642.

-	Gennaro, A.R. (editor), Remington's Pharmaceutical Sciences, Mack Publishing Co., Easton Pennsylvania (1985), Chapter 88, pp. 1567-1573.

-	List, P.H. (1982): Arzneiformenlehre, Wissenschaf tliche Verlagsgesellschaft mbH, Stuttgart.

EXAMPLES

USP 28  paddle method (= Apparatus 2) release test for theophylline pellets

Procedure:

1.	The vessels of the release apparatus are each charged with 360 ml of O.lM-HCl (pH 1.2) and the temperature of the waterbath is adjusted to 37 ± 0.5°C.

2.	The paddle stirrer is switched on with a rotation rate of 100 rpm.

3.	1 g of pellets is put into each vessel of the apparatus. Care is taken that there are no air bubbles on the pellet surface.

4.	After 120 min, 140 ml of phosphate buffer solution (equilibrated at 37°C), are added so that the desired pH results in the final volume of 500 ml: pH 5.5; 5.6; 5.7; 5.8 or 7.0.

5.	Determination of the time for 100 active ingredient release (by photometry at 271 nm, in the circulating method) . See Table 1 for results.

Example 1. Formulation with lysine

Pellet coatings with EUDRAGIT L 30 D 55 partially

neutralized with lysine.

30% dry matter of a polymer dispersion (methacrylate

copolymer of 50% by weight methacrylic acid and 50% by

weight ethyl acrylate) with the following formulations

are coated onto 10 0 g of theophylline pellets supplied

by Klinge Pharma having a particle size of 0.7-1.0 mm.

The total dry content application amounts to 35.7% by

weight based on the batch quantity

See Table 1 for release investigation 90% by weight of

the active ingredient.

Spray parameters in a Huttlin Mycrolab:

Spray nozzle	0.6 mm

Spraying rate	2 6 g/min/kg

Spraying pressure	1.0 bar

Microclimate	0.6 bar

Inlet airflow	20 m3

Inlet air temperature	33-39°C

Product temperature	2 6 -2 9 °C

Make-dry time in the apparatus  10 min at 40°C

Spraying time	1.5-2 h

Drying overnight at	room temperature (RT)

Example 2. Formulation with NaOH

Pellet  coating  with  EUDRAGIT  L  30  D  55  partially

neutralized with NaOH.

30% dry matter of a polymer dispersion (methacrylate

copolymer of 50% by weight methacrylic acid and 50% by

weight ethyl acrylate) with the following formulations

are coated onto 100 g of theophylline pellets supplied

by Klinge Pharma having a particle size of 0.7-1.0 mm.

The total dry content application amounts to 33.11% by

weight based on the batch quantity

See Table 1 for release investigation 90% by weight of

the active ingredient.

Spray parameters in a Hiittlin Mycrolab:

Spray nozzle	0.6 mm

Spraying rate	2 7 g/min/kg

Spraying pressure	1.0 bar

Microclimate	0.6 bar

Inlet airflow	20 m3

Inlet air temperature	33-40°C

Product temperature	26-30 °C

Make-dry time in the apparatus  10 min at 40°C

Spraying time	1-1.5 h

Drying overnight at RT

Example 3. Formulation without partial neutralization

Pellet coating with EUDRAGIT L 30 D 55 without partial

neutralization

30% dry matter of a polymer dispersion (methacrylate

copolymer of 50% by weight methacrylic acid and 50% by

weight ethyl acrylate) with the following formulations

are coated onto 100 g of theophylline pellets supplied

by Klinge Pharma having a particle size of 0.7-1.0 mm.

The total dry content application amounts to 32.111% by

weight based on the batch quantity

See Table 1 for release investigation 90% by weight of

the active ingredient.

Spray parameters in MiniGlatt:

Spray nozzle	0.5 mm

Spraying rate	1-2 g/min

Spraying pressure	0.8 bar

Inlet air	0.7 bar

Inlet air temperature	35-37°C

Product temperature	32-33°C

Make-dry time in the apparatus	10 min at 40°C

Spraying time	approx 2-3 h

Drying overnight at	RT

CLAIMS

1.	Partially neutralized anionic (meth)acrylate copolymer consisting of free-radical polymerized units of 25 to 95% by weight C1- to C4-alkyl esters of acrylic or of methacrylic acid and 5 to 75% by weight (meth)acrylate monomers having an anionic group, where 0.1 to 25% of the contained anionic groups are neutralized by a base, characterized in that the base is a cationic, organic base having a molecular weight above 150.

2.	Partially neutralized (meth)acrylate copolymer according to Claim 1, characterized in that a cationic, organic base having a molecular weight above 150 is histidine, arginine, lysine, a poly-histidine, a polyarginine, a polylysine, a phospholipid such as phosphatidylcholine, a ribo-nucleoside or a deoxyribonucleoside, a base from cationic surface-active excipients or emulsifiers.

3.	Partially neutralized (meth)acrylate copolymer according to Claim 1 or 2, characterized in that the anionic (meth)acrylate copolymer consists of free-radical polymerized units of 4 0 to 60% by weight methacrylic acid and 60 to 4 0% by weight methyl methacrylate or 60 to 4 0% by weight ethyl acrylate.

4.	Partially  neutralized  (meth)acrylate  copolymer according  to one  or more  of  Claims  1  to  3, characterized in that it is in the form of an aqueous dispersion with a solids content of from 10 to 50 percent,

5.	Partially  neutralized  (meth)acrylate  copolymer according  to  one  or  more  of  Claims  1  to  3, characterized in that it is in the form of a

redispersible powder which has been obtained from a dispersion according to Claim 4.

6.	Partially neutralized (meth)acrylate copolymer according to one or more of Claims 1 to 5, characterized in that it is present in a mixture with copolymers of methyl methacrylate and/or ethyl acrylate and where appropriate less than 5% by weight methacrylic acid, copolymers of methyl methacrylate, butyl methacrylate and dimethylethyl methacrylate, copolymers of methyl methacrylate, ethyl acrylate and trimethylammoniumethyl methacrylate, copolymers of methyl methacrylate and ethyl acrylate, polyvinylpyrrolidones (PVP), polyvinyl alcohols, polyvinyl alcohol-polyethylene glycol graft copolymers (Kollicoat ) , starch and its derivatives, polyvinyl acetate phthalate (PVAP, Coateric ) , polyvinyl acetate (PVAc, Kollicoat), vinyl acetate-vinylpyrrolidone copolymer (Kollidon VA64) , vinyl acetate: crotonic acid 9:1 copolymer (VAC:CRA, Kollicoat' VAC), polyethylene glycols having a molecular weight above 1000 (g/mol), chitosan, a crosslinked and/or noncrosslinked polyacrylic acid, an Na alginate, and/or a pectin,

7.	Mixture of anionic (meth)acrylate copolymers differing in the degree of partial neutralization, consisting of free-radical polymerized units of 2 5 to 95% by weight C1- to C4-alkyl esters of acrylic or of methacrylic acid and 5 to 75% by weight

(meth)acrylate monomers having an anionic group, characterized in that 0.1 to 25% of the contained anionic  groups,  as  calculated average  for  the mixture, are neutralized by a base according to Claim 2.

8.	Pharmaceutical form comprising a core having an

active pharmaceutical ingredient and comprising a

polymer  coating  of  a  partially  neutralized (meth)acrylate copolymer according to one or more of Claims 1 to 6.

9.	Pharmaceutical form according to Claim 8, characterized in that the polymer coating comprises lysine or arginine as partial neutralizing agent,

10.	Pharmaceutical form according to Claim 9, characterized in that the polymer coating comprises lysine or arginine as neutralizing agent in combination with 5 to 25% by weight of a plasticizer.

11.	Pharmaceutical form according to one or more of Claims 8 to 10, characterized in that a layer comprising where appropriate a binder and a cationic, organic base having a molecular weight above 150 is located between the active ingredient-containing core and the polymer coating.

12.	Pharmaceutical form according to one or more of Claims 8 to 10, characterized in that a separating layer is applied between the core having an active pharmaceutical ingredient and the polymer coating.

13.	Process for producing a pharmaceutical form according to one or more of Claims 8 to 12 in a manner known per se by pharmaceutically customary processes such as direct compression, compression of dry, wet or sintered granules, extrusion and subsequent rounding off, wet or dry granulation or direct pelleting or by binding powders (powder layering) onto active ingredient-free beads or neutral cores (nonpareilles) or active ingredient-containing particles and by applying the polymer coating in a spray process or by fluidized bed

granulation.

14 > Use of a partially neutralized anionic (meth)acrylate copolymer according to one or more of Claims 1 to 6 as coating agent for a pharmaceutical form which, in the USP 2 8 release test for 2 hours at pH 1.2 and a subsequent change in the buffer to the pH of the start of active ingredient release, releases 90% of the contained active ingredient in not more than 90% of the time which elapses therefor with a comparable pharmaceutical form with the same polymer pulling but without or partial neutralization by means of other bases.

15. Use according to Claim 14, characterized in that the pharmaceutical form is in the form of a multiparticulate pharmaceutical form, pellet-containing tablets, minitablets, capsules, sachets, effervescent tablets or reconstitutable powders.

Documents:

				3553-CHENP-2007  AMENDED  PAGES OF SPECIFICATION  25-10-2012.pdf

				3553-CHENP-2007  AMENDED CLAIMS  25-10-2012.pdf

				3553-CHENP-2007  FIRST PAGE OF PCT  25-10-2012.pdf

				3553-CHENP-2007  FORM-3  25-10-2012.pdf

				3553-CHENP-2007  AMENDED CLAIMS  10-07-2013.pdf

				3553-CHENP-2007  CORRESPONDENCE OTHERS  03-07-2013.pdf

				3553-CHENP-2007  CORRESPONDENCE OTHERS 10-07-2013.pdf

				3553-CHENP-2007  EXAMINATION REPORT REPLY RECEIVED  25-10-2012.pdf

				3553-CHENP-2007  CORRESPONDENCE OTHERS 14-03-2012.pdf

				3553-CHENP-2007  FORM-13 17-02-2010.pdf

				3553-chenp-2007-abstract.pdf

				3553-chenp-2007-claims.pdf

				3553-chenp-2007-correspondnece-others.pdf

				3553-chenp-2007-description(complete).pdf

				3553-chenp-2007-form 1.pdf

				3553-chenp-2007-form 26.pdf

				3553-chenp-2007-form 3.pdf

				3553-chenp-2007-form 5.pdf

				3553-chenp-2007-pct.pdf

« Previous Patent

Next Patent »

Patent Number	256698	

Indian Patent Application Number	3553/CHENP/2007	

PG Journal Number	29/2013	

Publication Date	19-Jul-2013	

Grant Date	16-Jul-2013	

Date of Filing	14-Aug-2007	

Name of Patentee	EVONIK ROHM GMBH	

Applicant Address	KIRSCHENALLEE , 64293 DARMSTADT,	

Inventors:

#	Inventor's Name	Inventor's Address	

1	ROTH, ERNA ,	EBERSTADTER KIRCHSTRASSE 5, 64297 DARMSTADT, GERMANY	

2	ALEXOWSKY, RUDIGER,	WALDSTRASSE 18, 64569 NAUHEIM, GERMANY	

3	LIZIO, ROSARIO	ROSSBERGWEG 7L, 64380 ROSSDORF	

4	PETEREIT, HANS-ULRICH	HANDELSTRASSE 40, 64291 DARMSTADT, GERMANY	

5	DAMM, MICHAEL	DIEBURGER STRASSE 106, 63322 RODERMARK, GERMANY	

PCT International Classification Number	A61K 9/00	

PCT International Application Number	PCT/EP05/13513	

PCT International Filing date	2005-12-15	

PCT Conventions:

#	PCT Application Number	Date of Convention	Priority Country	

1	102005007059.0	2005-02-15	Germany	

© All Indian Patents, 2013-2021.

  Patent data available in the public domain from Indian Patents Office, Department of Industrial Policy and Promotions, Ministry of Commerce and Industry, Government of India.
