Repository: anandvc/allindianpatents

File: patents/256720-co-polymers-obtained-by-co-polymerization.html
Indian Patents. 256720:"(CO)POLYMERS OBTAINED BY (CO)POLYMERIZATION"

Indian Patents

Recently Granted Patents

  Recently Published Patents

Title of Invention	"(CO)POLYMERS OBTAINED BY (CO)POLYMERIZATION"

Abstract	(Co)polymers obtained by (co)polymerization of at least one  monomer which can, be polymerized by the radical route under  bulk,  solution, emulsion, suspension or miniemulsion conditions  in  the presence of an alkoxyamine of formula: in which R represents a linear or branched alkyl radical having anumber of carbon atoms ranging from 1 to 3, R1 represents a hydrogen atom or a residue: in which R3 represents a linear or branched alkyl radical having a number of carbon atoms ranging from 1 to 20, and R2 represents a hydrogen atom, a linear or branched alkyl radical having a number of carbon atoms ranging from 1 to 8, a phenyl radical, an alkli metal, such as Li, Na or K, H4N+, BU4N+ or Bu3HN+, exhibiting a kinetic issociation constant kd, measured at 120°C by EPR, of greater than 0.05 s-1 and preferably of greater than 0.1 s-1.	

Full Text	The  present  invention  relates  to  (co)polymers  obtained  by (co)polymerization.

TECHNICAL FIELD A  subject-matter  of  the  present  invention  is  a,p,p-trisubstituted

hydroxylamines, hereafter denoted by alkoxyamines, obtained in particular from p-phosphorated nitroxides, which can be used as initiators for radical polymerizations.

PRIOR ART

FR 2 789 991 Al discloses alkoxyamines resulting from p-phosphorated nitroxides, such as N-(tert-butyl)-N-(l-diethoxyphosphoryl-2,2-dimethylpropyl)-0-(l-methyl-l-(methoxycarbonyl)ethyl)hydroxylamine, .which, used as initiators for polymerizations or copolymerizations of at least one monomer which can be polymerized by the radical route, provide excellent control of the polydispersity while ensuring a good rate of polymerization or of copolymerization.

However, the Applicant Company has found that there were some disadvantages to the use of the said alkoxyamines in the polymerization or the copolymerization of certain monomers which can be polymerized by the radical route.

Thus, it is difficult to achieve, high molar masses. In addition, risks• of runaway of the polymerization are observed with monomers having high propagation constants (kp), such as certain acrylates, when these initiators are used alone.

Without the Applicant Company being committed to any one explanation,,it believes that, at the very start of the initiation of the polymerization of monomers having high kp values, in the presence of the said alkoxyamines, there is production of R' hydrocarbonaceous radicals which propagate very quickly to result in very high masses: This initial propagation reaction is very exothermic and runaway of the radical polymerization occurs. The persistent nitroxide radical >NO*, formed from the homolytic cleavage of an alkoxyamine >N—0—A according to the reaction scheme:

(Scheme Removed)

with an excessively low kinetic dissociation constant kd with respect to kp, can no longer control the polymerization reaction as it is found to be in an insufficient concentration to control the growth of the chains and thus the evolution of heat.

In order to overcome this disadvantage, some authors have added, at the beginning of polymerization, in addition to the alkoxyamine, a nitroxide (b; Benoit et al., J. Am. Chem. Soc., 121, pages 3904-3920,1999).'

It is unsatisfactory to proceed in this way industrially as the alkoxyamine/nitroxide ratio has to be constantly adjusted to the type of monomer or mixture of monomers to be polymerized and to the polymerization temperature.

Furthermore, it is very difficult, when using the said alkoxyamines, to control the polymerization of alkyl methacrylates, such as methyl methacrylate (MM'A), or the copolymerization of mixtures of monomers comprising high proportions of alky! methacrylates.

ACCOUNT OF THE INVENTION

The Applicant Company has now found that the use of certain alkoxyamines derived in particular from p-phosphorated nitroxides as intiators for polymerizations or copolymerizations of at least one monomer which can be polymerized by the radical route makes it possible to overcome the abovementioned disadvantages.

A subject-matter of the invention is thus the use of alkoxyamines1 of formula:

(Formula Removed)

in which R represents a linear or branched alkyl radical having a number of carbon atoms ranging from 1 to 3, R1 represents a hydrogen atom or a residue:

in which R3 represents a linear or branched alkyl radical having a number of carbon atoms ranging from 1 to 20, and R2 represents a hydrogen atom, a linear or branched

..-!•

alkyl radical having a number of carbon atoms ranging from 1 to 8, a phenyl radical, an

alkali metal, such as Li, Na or K, H^N", Bu4N+ or BusHN*, exhibiting a kinetic

dissociation constant kd, measured at 120°C by EPR, of greater than 0.05 s"1 arid

preferably of greater than 0.1 s"1.	

It is preferable, among the alkoxyamines of formula (I), to use very particularly those in which R= CH3-, R1 = H and R2 =-H, CH3-,,(CH3)3C-, Li and Na..

The alkoxyamines of formula (I) in which R1 = Hand R2 represents a linear or branched alkyl radical having a number of carbon atoms ranging from 1 to 6 are known.

Another subject-matter of the invention is thus the alkoxyamines-of formula (I), with the exception of the alkoxyamines of formula (I) in which R1 - H and R2

	.

represents a linear or branched alkyl radical having a number of carbon atoms ranging

f rom 1 to 6.	  .

The alkoxyamines of formula (I) can be prepared according tb.methods known in --the literature. The commonest method involves the coupling of .a carbonaceous radical with a nitroxide radical.

Use will preferably be made, among all these methods,-for the preparation^

the compounds of formula (I), of the method involving the ATRA (Atom Transfer

Radical Addition) reaction, as disclosed in FR 2 791 979 Al incorporated in the

present document by reference.	

This method consists in reacting a nitroxide of formula:

(Formula Removed)

with a halogenated derivative of formula:

(Formula Removed)

in which X represents a chlorine atom or a bromine atom, R, R1 and R2 having the same meanings as in the formula (I), in a water-immiscible organic solvent medium in the presence of an organometallic system MA(L)n (IV) in which:

M represents a metal, such as Cu, Ag and/or Au and preferably Cu,

A represents a chlorine atom or a bromine atom,

L represents a ligand of the metal M and is chosen from polyamines, such as:

- tris[2-(dimethylamino)ethyl]amine:

(Formula Removed)

N,N,N',N',N"-pentamethyldiethylenetriamine (PMDETA):

(Formula Removed)

-	N,N,N' ,N'-tetramethylethylenediamine:

(Formula Removed)-	

1,1,4,7,10,10-hexamethyltriethylenetetramine (HMTET/A): '

(Formula Removed) ,

cyclic polyamines, such as:

-	l,4,7-trimethyl-l,4,7-triazacyclononane,

-	l,5,9-trimethyl-l,5,9-triazacyclododecane,

-	l,4,8,ll-tetramethyl-l,4,8,ll-tetraazacyclotetradecane,

by mixing a metal salt MA, the ligand L, the halogenated derivative (III) and the nitroxide (II) according to a molar ratio (III)/(II) ranging from 1 to 1.4 with' stirring in the organic solvent and by keeping the reaction medium stirred at a temperature of between 20°C and 40°C until the nitroxide (II) has completely disappeared, by then recovering the organic phase, which is washed with water, and by then isolating the alkoxyamine (I) by evaporation of the organic solvent under reduced pressure.

Use will preferably be made, as organic solvents, of aromatic hydrocarbons, such as benzene, toluene, xylenes, alkyl chlorides, and in particular CH2CI, and/or ethers.

The metal salt used is preferably CuBr.

It is also possible to introduce CuBr (in which the copper is in the 1 oxidation stage) and copper into the reaction medium.

The alkali metal salts of the alkoxyamines (I) (R2 = Li, Na, i
The alkoxyamines of formula (I) according to the present invention. can be used for the polymerization and the copolymerization of any monomer exhibiting a carbon-carbon double bond capable of polymerizing by the radical route. The polymerization or the copolymerization is carried out under the usual conditions known to a • person~sRrnecT"frrth"e" ar'f faklng~Thfo ac^ounTTRe monomer or monomers

	to^mtauw.

under  consideration,  under  bulk,  solution,  emulsion,  suspension  or^mfHfeWJisTon

conditions. The monomers under consideration can' be chosen from yinylaromafic

monomers, such as styrene or substituted styrenes, in particular a-methylstyrene and

sodium styrenesulphonate, dienes, such as butadiene or isoprene, acrylic monomers,

such as acrylic acid or its salts, alkyl, cycloalkyl or aryl acrylates, such as methyl,

ethyl, butyl, ethylhexyl or phenyl acrylates, hydroxyalkyl acrylates, such as 2-

hydr.oxyethyl acrylate, ether alkyl acrylates, such as 2-methoxyethyl acrylate,

alkoxy- or aryloxypolyoxyalkylene glycol acrylates, such as methoxypojyethylene

glycol acrylates, ethoxypolyethylene glycol acrylates, methoxypolypropylene glycol

acrylates, methoxypolyethylene glycol-polypropylene glycol acrylates or. their

mixtures, aminoalkyi acrylates, such as 2-(dimethylamino)ethyl acrylate (ADAME),

acrylates of amine salts, such as [2-(acryloyloxy)ethyl]trimethylammonium chloride cr

sulphate or [2-(acryloyloxy)ethyl]dimethylbenzylammonium chloride or sulphate,

fluoroacrylates, silylated acrylates or phosphorus-comprising acrylates, such as

alkylene glycol acrylate phosphates, methacrylic monomers, such as methacrylic acid

or its salts, alkyl, cycloalkyl, alkenyl or aryl methacrylates, such as methyl, lauryl,

cyclohexyl, allyl or phenyl methacrylate, hydroxyalkyl methacrylates, such as 2-

hydroxyethyl methacrylate or 2-hydroxypropyl methacrylate, .ether alkyl

methacrylates, such as 2-ethoxyethyl methacrylate, alkoxy- or aryloxypolyalkylene

glycol methacrylates, such as methoxypolyethylene glycol methacrylates,

ethoxypolyethylene glycol methacrylates, methoxypolypropylene glycol methacrylates,

methoxypolyethylene glycol-polypropylene glycol methacrylates or their mixtures,

aminoalkyi methacrylates, such as 2-(dimethylamino)ethyl methacrylate (MADAME),

methacrylates of amine salts, such as [2-(methacryloyloxy)ethyl]trimethylammonium

chloride or sulphate or [2-(methacryloyloxy)ethyl]dimethylbenzylammonium, chloride

or sulphate, f luoromethacrylates, such as 2,2,2-trif luoroethyl methacrylate, silylated

methacrylates, such as 3-methacryloyloxypropyltrimethylsilcne, phosphorus-

comprising methacrylates, such as alkylene glycol methacrylate phosphates,

hydroxyethylimidazolidone methacrylate, hydroxyethylimidazolidinone methacrylate

or 2-(2-oxo-l-imidazolidinyl)ethyl methacrylate, acrylonitrile, acrylamide or

substituted	acrylamides,	4-acryoylmorpholine,	N-methylolacrylamide,

acrylamidopropyltrimethylammonium chloride (APTAC), acrylamidomethylpropane-

sulphonic acid (AMPS) or is salts, methacrylamide or substituted methacrylamides, N-

methylolmethacrylamide,'. methacrylarnidopropyltrimethylammonium chloride

(MAPTAC)/ itaconic acid, maleic acid or its salts, maleic anhydride, a!,kyl or aikoxy- or

aryjqxypolyalkylene glycol maleates or hemimaleates, vihylpyridine, vinylpyrrolidinope,

(alkoxy)poly(alkylene glycol) vinyl ethers or divinyl ethers, such .as

methoxypoly(ethylene glycol) vinyl ether or poly(ethylene.glycol) divinyl ether, alone

or as a mixture of at least two abovementioned monomers.

The alkoxyamines (I) can be introduced into the. polymerization ,or

copolymerization medium at contents generally ranging from 0.005% to 40% by

weight with respect to the monomer(s) employed and, preferably, at contents ranging

from 0.01% to 10%.	

Another subject-matter of the invention is therefore the functional

(cp)polymers obtained by.a (co)polymerization process using the.^koxyamines of

formula (I) as initiators. .	

There are numerous advantages to the use of the alkoxyamines (£) of the

invention.	x .

They make it possible to obtain high molar masses with good control .and a low

polydispersity index. No runaway of the polymerization is observed, in particular in

the cas
absence of free nitroxide. They'make possible (partial) control of the. polymerization

of al.kyl methacrylates, such as MMA, in particular in the case of a mixture of

monomers comprising at least 85% of alkyl methacrylate. .	,

In the case where R2 is a hydrogen, an alkali metal-or a tert-butyl radical,

they also make it possible to obtain functional (co)polymers exhibiting reactive

functional'groups which make it possible to carry out chemical conversions;..such as

grafting or coupling.	.	v>

These chemical conversion processes preferably involve esterification,

transesterification, amidation, transamidation and epoxide opening reactions, fi would

not be departing from the scope of the invention if an acid chloride were-used as

intermediate in the esterification or amidation reactions. ,	

Esterification processes can in particular be advantageously used for preparing polymeric polyalkoxyamines from polymeric monoalkoxyamiRes.according to the following scheme:

(Scheme Removed)

where A represents a polyvalent structure and P a sequence of monomers, such as styrene and substituted styrenes, dienes, acrylic monomers, such as acrylic acid or alkyl acrylates, methacrylic monomers, such as methacrylic acid .or' alkyl methacrylates, acrylonitrile, acrylamide, vinylpyrrolidinone or a mixture of at least two abovementioned monomers.

.Esterification and amidation processes can also be advantageously used for condensing polymers which are not obtained by radical polymerisatioh'-such as polyesters, polyamides or polyepoxides. These reactions thus make possible access to

7

multiple block copolymer structures, such as polystyrene-polyester, pofystyrehe-polyamide, polystrene-polyepoxide, polyacrylate-polyester, polyacrylate-polyamide or polyacrylate- polyepoxide.

• • The alkoxyamines of formula (I) of the preserit invention additionally exhibit the advantage of being stable solids which can be easily puriffed. Without the Applicant Company being committed to any one explanation, it is believed that this state results from the fact that, in the alkoxyamine of formula" (I), the carbon carrying, the R and R2 radicals is not asymmetric, in contrast to the epoxyamines mentioned in FR 2 789 991 Al.

The examples which follow illustrate the invention.	

GENERAL COMMENTS:

-	The nitroxide used as reactant has the formula:	 .

(Formula Removed)

hereinafter denoted SGI:

It was obtained by oxidation of. diethyl 2,2-dimethyl-l-(l,l-dimethylamino)propylphosphonate with peracetic acid according to a protocol disclosed in FR 2 788 270.

-	The compounds obtained in the synthetic examples are identified byC, H

and N microanalysis and by 1H,13C and 31P NMR.

The NMR spectra were recorded on a Bruker AC 400 device (!H, 100 MHz; 31P, 40.53 MHz; 13C, 25.18 MHz). 13C and 31P NMR spectra are produced with 'H decoupling.

The chemical shifts 5 are given in ppm, with respect to tetramethylsilane (internal reference} for JH and I3C and with respect to 85% HsPC4 (external reference] for 31P.

The solvents used are either CDCI3 or C6D6.

-	The  kinetic  dissociation  constants  kd  were  measured  at  120°C  by

quantitative  electron  paramagnetic  resonance  (EPR)  according  to  the  method

described by Sylvain Marque et al. in Macromolecules, 33, pages 4403 to 4410, 2000.

The principle consists in completely and rapidly trapping, as soon as it is formed, the transitory hydrocarbonaceous radical with a nitroxide, such as galvinoxyl (2,6-di(tert-butyl)-4-(3,5-di(tert-butyl)-4-oxocyclohexa-2,5-dien-l-ylidenmethyOphenoxyl), to result in another unreactive alkoxyamine.  

, 8 > Example 1:

Preparation  of  2-methyl-2-[N-(tert-butyl)-N-(diethoxyphosphoryl-2,2-dime;-

thylpropyl)aminoxy]propionic acid

 (Formula Removed)

> Procedure:

500 ml of degassed toluene, 35.9 g of CuBr (250 mmol), 15.9 g of copper powder (250 mmol) and 86.7 g of N/N,N'/N'/N"-pentamethyldiethylenetriamine (PMDETA) (500 mmol) are introduced into a 2 I glass reactor purged with nitrogen and then a mixture comprising 500 ml of degassed toluene, 42.1 g of 2-b.romb-2-methylpropionic acid (250 mmol) and 78.9 g of 84% SGI, i.e. 225 mmol, is

*•

introduced with stirring and at ambient temperature (20°C).

The reaction medium is allowed to react at ambient temperature for 90 minutes and with stirring and is then filtered. The toluene filtrate is washed twice with 1.5 I of a saturated aqueous NH4CI solution.

'	•	••...'•  '"v

A yellowish solid is obtained, which solid is washed with pentane to give 51 g of 2-methyl-2-[N-(tert-butyl)-N-(diethoxyphosphoryl-2,2-dimethylpropy!)amirioxy]-propionic acid (60% yield).

The analytical results are given below:

-	molar mass, determined by mass spectrometry: 381.44 g.mol"1 (for C

-	elemental analysis (empirical formula: C17HseNO6P);

% calculated: C = 53.53, H = 9:51, N =. 3.67 % found:  C - 53.57, H = 9.28, N = 3.77

-	melting determined on a Bu'chi B-540 device: 124°C-125°C

(Formula Removed)

•	31P NMR (CDCI3): 5 27.7

. JH NMR (CDCI3):

8 1.15 (singlet, 9H on carbons 15, 21 and 22), 8 1.24 (singlet, 9H on carbons 17, 23 and 24), 8 1.33-1,36 (multiplet, 6H on carbons 4 and 7), 8 1.61 (multiplet, 3H on carbon 18), 8 1.78 (multiplet, 3H on carbon 13), 8 3.41 (doublet, 1H on carbon 9), 8 3.98-4.98 (multiplet, 4H on carbons 3 and 6) 8 11.8 (singlet,—OH).

•	13C NMR (CDCI3):

(Formula Removed)

kd (120°C) = 0.2 s'1.

> Examples 1A and IB:

Synthesis  of  alkyl  2-methyl-2-[N-(tert-butyl)-N-(l-diethoxyphosph6ryl-2,2-dimethylpropyl)aminoxy]propionates

>	Procedure:

Cuprous bromide CuBr, copper Cu(0) and anhydrous benzene, are placed in a round-bottomed flask equipped with a septum. The solution is subsequently deoxygenated by sparging with nitrogen for 10 minutes. N,N,N',N',N"-Pentamethyldiethylenetriamine (PMDETA) is subsequently introduced under an inert atmosphere. Sparging with nitrogen is maintained for an additional 10 minutes.

The a-brominated ester and the nitroxide SG1 are placed in anhydrous

benzene in another round-bottomed flask. The solution is also degassed by sparging

with nitrogen for 10 minutes. This solution is subsequently transferred into the first

round-bottomed flask under an inert atmosphere. The reaction mixture, cooled using

a water/ice mixture, is kept stirred magnetically for 15 min and then at ambient

temperature for 45 min. The solution is subsequently filtered through celite and the

precipitate is washed with ether. The filtrate is washed with ice-cold water until a

colourless aqueous phase is obtained. The organic phase is dried over MgSC>4 at 0°C

and evaporated, to start with on a Rotavapor rotor evaporator and .then on. a

0.08 mbar reduced pressure line.	.

>	Example I/A:

Synthesis  of  tert-butyl  2-methyl-2-[N-(tert-butyl)-N-(l-diethoxyphosphoryl-2,2-dimethylpropyl)aminoxy]propionate

(Formula Removed)

Read-ante Benzene (18 ml + 18 ml), CuBr: 1.47 g (10.2 mmol), Cu(0): 0.65 g (10.2 mmol),

PMDETA:  4.3  ml  (20.4  mmol),  SGI:  2  g  (6.8  mmol),  tert-butyl' 2-bromo-

2-methylpropionate: 2.23 g (10.2 mmol). The alkoxyamine obtained is purified on a

silica column using a 3/1 pentane/ethyl ether mixture as eluent. The alkoxyamine

solidifies at -18°C to give a white powder. Yield 70%.

kd (120°C) = 0.2 s'1.

Melting: 44-46°C

31P NMR (CDCI3,121.59 MHz): 5 25.50 ppm.

'H NMR (CDCI3, 300 MHz): 5 1.12 ppm (s, 9H), 1.20 (s, 9H), 1.29 (m, 6.H), 1.46 (s,' 9H),

1.55 (s, 3H), 1.67 (s, 3H), 3.28 (d, JH-P = 27 Hz, 1 H), 3.90-4.16 (m, 2H), 4.27-4.45 (m,

2H). 3C NMR (CDCI3, 75.48 MHz): 5 16.27 ppm (d, JC.P = 6.8 Hz, O-CH2-CH3), 16.65 (d, JM = 5.3 Hz, 0-CH2-CH3), 22.01 (s, CH3-C(CH3)-C=O), 27.93 (s, t-Bu), 28.15 (s, t-Bu), 28.77 (s, CH3-C(CH3)-C=0), 30.18 (d, JC.P = 4.52 Hz, CH-C-(CH3)3),. 36.00 (d, JC.P = 6.0 Hz, CH-C-(CH3)3), 58.62 (d, JC.P = 7.5 Hz, 0-CH2-CH3), 61.68 (d, JC.P = 6.0 Hz, O-CH2-CH3), 62.08 (s, N-C-(CH3)3), 69.93 (d, JC.P = 137.4 Hz, CH-P), 80.81 (s, O-C-(CH3)3), 84.41 (s, (CH3)2-C-C=0), 174.39 (s, C=O).

>	Example IB:

Synthesis of methyl 2-methyl-2-[N-(tert-butyl)-N-(l-diethoxyphosphoryl-2,2-dimethylpropyl)aminoxy]propionate

(Formula Removed)2

Reactants:  identical  to  Example  1A,  except  that  tert-butyl  2-bromo-2-methyl-

propionate  is  replaced  with  the  same  molar  amount  of  methyl  2-bromo-

2-methylpropionate: (10.2 mmol).

The alkoxyamine is obtained without additional purification and solidifies at -18°C to

give a white powder.

kd (120°C) = 0.8 s'1.

Melting: 56-58°C

31P, 13C and !H  NMR are in agreement with  those  mentioned  in 'French  Patent

Application No. 2 789 991.

>	Example 1C:

Synthesis  of  sodium  2-methyl-2-[N-(tert-butyl)-N-(l-diethoxypho'sphoryl-2,2-dimethylpropyl)aminoxy]propionate

(Formula Removed)

The methylpropionic acid/SG1 alkoxyamine obtained in Example 1 is dissolved in the minimum amount of methanol. 1.05 equivalents of sodium hydroxide, dissolved in the minimum amount of water, are then added thereto. The water/methanol mixture is evaporated under reduced pressure until the sodium salt is obtained, which salt exists in the form of a white solid. Cyclohexane is added in order to remove the traces of water by distillation of the water/cyclohexane azeotrope.

Elemental analysis (empirical formula Percentage calculated: C - 50.61; H = 8.74; N = 3.47 Percentage found:  C - 49.29; H = 8.97; N = 3.01 kd (120°C) = 0.2 s'1

(Formula Removed)

31P NMR (C6D6): 8 28.05 'H NMR (C6D6):

5 1.24-1.48 (unresolved peak, 24H on carbons 4, 7,15,17, 21 and 24),

8 1.91 (singlet, 3H on carbon 18),

5 2.07 (singlet, 3H on carbon 13),

5 3.43 (doublet, 1H on carbon 9),

5 4.15-4.6 (unresolved peak, 4H on carbons 3 and 6) 13C NMR (C6D6):

>	Examples 2, 3 and 4:

Use of 2-methyl-2-[N-(tert-butyl)-N-(diethoxyphosphoryl-2,2-dimethylpropyl)-aminoxy]propionic acid, hereinafter methylpropionic acid/SGl. as initiator in the polymerization of butyl acry late

>	general procedure:

The introduction of x g of alkoxyamine and 60 g of butyl aery-late (BA) into a 100 ml glass reactor equipped with a reflux condenser, an inert gas (Nz) inlet and a temperature probe was carried out. The medium was degassed by sparging with nitrogen for 20 minutes and was then placed, under magnetic stirring, in an oil bath thermostatically controlled at 120°C. Samples were withdrawn under an inert atmosphere at regular time intervals.

Proton NMR allowed us to monitor the conversion of the monomer. The determination of the average molar, masses of the polymer and of their polydispersity indices was carried out by steric exclusion chromatography (SEC), by virtue of a universal calibration using polystyrene standards and the Mark-Houwink coefficients of poly(butyl acrylate) in THF. The chromatograms were recorded with Millenium 32 software equipped with a Waters 515HPLC pump, a Waters 2410 refractometer and 3 Styragel columns (eluent: THF, 30°C).

>	Example 2 (in accordance with the invention):

- x = 0.304 g of methylpropionic acid/SSI alkoxyamine obtained according to Example 1,

-	the targeted theoretical mass Mnth, expressed as being the ratio of the initial

concentration of the monomer multiplied by the molar mass of the monomer to the

initial concentration of alkoxyamine, at 100% conversion, is 75 000 g.mol"1.

>	Example 3 (in accordance with the invention):

-	x = 0.114 g of methylpropionic acid/SSI alkoxyamine,

-	Mnth = 200 000 g.mol'1

>	Example 4 (not in accordance with the invention):

-	x = 0.114 g of MONAMS, plus 2 mg of 561

MONAMS:  N-(tert-butyl)-N-(l-diethoxyphosphoryl-2,2-dimethylpropyl)-O-(l-methyl-l-(methoxycarbonyl)ethyl)hydroxylamine

-	Mnrh targeted with MONAMS is 200 000 g.mol"1

The results are recorded in Tables 1 (Example 2), 2 (Example 3) and 3 (Example 4) below. In these tables, t (s) represents the polymerization time in seconds,

DC the degree of conversion and

PI the polydispersity index, which is the ratio Mw/Mn.

(Table Removed)

TABLE 1: Results of Example 2

The results make it possible to plot the following kinetic curves associated with each example:

- ln(l/l-Tc) as a function of the time; Mn(th), Mn and PI as a function of the degree of conversion DC.

DESCRIPTION OF THE FIGURES

The  kinetic  curves  corresponding  to  the  results  of  Example  2  are represented in the following figures: Figure 1: ln(l/(l-Dc)) = f (t); Figure 2: Mn(th), Mn, PI = f (Dc)

(Table Removed) 

TABLE 2: Results of Example 3

The  kinetic  results  corresponding  to  the  results  of  Example  3  are represented in the following figures: Figure3: ln(l/(l-Dc))= f(t)-4: Mn(th), Mn, PI = f (Tc)

(Table Removed)

TABLE 3: Results of Example 4

The  kinetic  curves  corresponding  to  the  results  of  Example  2

represented in the following figures:	.

Figure 5: ln(l/(l-Dc)) = f (t)	

Figure 6: Mn(th), Mn, PI = f(Tc)		  

The good alignment of the points on Figures 1, 2, 3 and 4 of the curves and the  low  polydispersity  index  (PI)  are  characteristics :of  a  controlled  radical

polymerization of the butyl acrylate with the methylpropionic acid/SGI aikoxyamine

of the present invention.	•

>	Example 5:

Use of the methylpropionic acid/SGI aikoxyamine as initiator in the copolymerization of methyl methacrylate (MMA) with butyl acrylate (BA)

>	Procedure:

>.

The introduction was carried out of 0.953 g of methylpropionic acid/SGI aikoxyamine, of 42.5 g of MMA and of 7.5 g of ,BA into a 100 ml glass reactor equipped with a reflux condenser, a jacket with circulation of oil, an inert gas (N2) inlet and a temperature probe.

The medium was degassed by sparging with nitrogen for 20 minutes, then placed under mechanical stirring and brought to 95°C. Samples were withdrawn under an inert atmosphere at regular intervals.

Proton NMR allowed us to monitor the conversion of the monomer. The determination of the average molar masses of the polymer and of their polydispersity indices was carried out by SEC, using a universal calibration using polyfstyrene) standards and the Mark-Houwink coefficients of poly(butyl acrylate) in THF.

The results are recorded in Table 4 below.

In this table:

-	DC BA means degree of conversion of the butyl acrylate,

-	be M means degree of conversion of the methyl methacrylate,

-	DC O means overall degree of conversion

(Table Removed)

TABLE 4: Results of Example 5

The results carried in Table 4 make it possible to plot the kinetic curves which are represented in the following figures: Figure 7: ln(l/l-Dc BA) = f (t); Figure 8: In(lXl-DcM) = f(t); Figure 9: ln(l/l-Dc O) = f (t); Figure 10: Mn = f(Dc O);

Figure 11: PI = f(Dc O).

> Example 6:

The operation is carried out as in Example 5, except that the copolymerization is carried out at 120°C (instead of 95°C) and that 0.0368 g of nitroxide SGI is added.

The results are recorded in Table 5 below.

(Table Removed)

TABLE 5: Results of Example 6

The results carried in Table 5 make it possible to plot the kinetic curves

which are represented in the following figures:	'	•

Figure 12: ln(l/l-Dc BA) = f(t); Figure 13: ln(l/l-DcM)=f(t);

Figure 14: ln(l/l-Dc O) = f(t);	.  ,

Figure 15: Mn = f(Dc Overall);	•  •

Figure 16: PI = f (Dc Overall).

>	Exemples 7 et 8:

Use of the methylpropionic acid/SSI alkoxyamine as initiator in the polymerization of methyl methacrylate (MMA)

>	Procedure:

10 g of MMA and 198 g of methylpropionic acid/SG1 alkoxyamine are hvxed in a 25 ml two-necked round-bottomed glass flask. The mixture is placed under a nitrogen atmosphere by carrying out 3 reduced pressure/nitrogen cycles, stirred (magnetic stirring) and subsequently brought to a predetermined polymerization temperature.

>	Example 7:

- Polymerization temperature: 25°C

The results are recorded in Table 6 below.

In this table, DC M means degree of conversion of the methyl methacrylat 

(Table Removed)

TABLE 6: Results of Example 7 > Example 8:

1	}

- Polymerization temperature: 45°C

The results are recorded in Table 7 below.

In this table, DC M means degree of conversion of the methyl methacrylate.

(Table Removed)

TABLE 7: Results of Example 8

,»•

> Example 9:

Polymerization  of  styrene  in  the  presence  of  the  methylpropionic  acid/SGI alkoxyamine according to the present invention

30 g of styrene (0.288 mol) and 1.143 g of methylpropionic acid/SSI (3 mmol)

are placed in a three-necked flask equipped with a reflux condenser and a magnetic

stirrer. The solution is degassed by sparging with nitrogen for 20 minutes. The

reaction mixture is heated to 123°C. The progress of the polymerization is monitored

by *H NMR on.samples withdrawn every 30 minutes. At the end of the reaction (the

duration of polymerization is 5h 30), the polymer is dissolved in THF and then

precipitated from pentane. -	.

,  The polymer is recovered by filtering the solution and then dried on a vacuum line. 24 g (yield: 90%) of a polymer PI are obtained, which polymer has the structure 

(FormulaRemoved) 

with a molecular mass Mn approximately equal to'10 000.

> Example 10:

Synthesis of a polymer P2 with the structure 

(FormulaRemoved) 

5 g, of polymer PI obtained above in Example 9 (0.45 mmol) and CH2CI2 are introduced into a two-necked flask equipped with a stirring system and a septum. The solution is degassed by sparging with nitrogen for 10 minutes.

0.34 ml of SOCI2 (4.8 mmol) is introduced through the septum using a syringe.

The mixture is st|rred at ambient temperature under an inert atmosphere for 2 hours. __

Thesoljjtion js  subsequentjy  concentrated  on  a  reduced  pressure  line

	(pressure of 10  mbar)_tpjevaporate the CH2CI2 and excess SOCI2.

The two-necked flask is placed under nitrogen and then THF, capable of dissolving the polymer se1[CH(C6H5)-CH2]nC(CH3)2C(O)CI, is added thereto, followed

~
by^'a solution  comprising  0.13  ml  of  triethylamine  and  0.122  g  of 4-dimethyi-

aminopyridme (DMAP) (1 mmol) ancfthen 0.34 ml of CF3CH2OH (4.80 mmol) in TH

The immediate appearance of a wRiTepre'cipitate is noticed. The reaction medium is stirred for approximately 2 hours at ambient temperature. The precipitate is removed by filtration and then the filtrate is evaporated under reduced pressure.

The  polymer  P2  obtained  is  purified  by  dissolving  in  THF  and  then reprecipitated from pentane. The product is subsequently filtered off and dried on a reduced pressure line. 5.01 g of P2 are obtained. Analytical characteristics: 19F NMR (CDCI3, 282.4 MHz): 5 = 74.02 ppm 31P NMR (CDCI3, 121.49 MHz): 5 = 25.61 ppm (singlet) (1 dia. 67%) 8 = 24.43 ppm (singlet) (1 dia. 33%)

> Example 11:

Synthesis of a polymer P3 with the structure:

(FormulaRemoved) 

The operation is carried out as in Example 10 above, except that 0.5 equivalent of ethanediol is used instead of 4.80 mmol of CF3CH2OH and that, in the first stage (formation of the acid chloride), the reaction medium is brought to 40°C for 2h and that, in the following stage [coupling stage], the reaction medium" is brought to ambient temperature for 16h.

The degree of coupling, determined by GPC, is 47%.

>	Example 12:

Synthesis of a polymer P4 with the structure:

by coupling between the polymer PI and a PEO-OMe block (Mn - 750 g.mol"1).

>	Procedure:

PI, dissolved in THF, is placed in a two-necked, flask equipped with,a stirring system and a septum. The solution is degassed by sparging with nitrogen for 10 minutes. Thionyl chloride (10 equivalents) is introduced through the septum using a syringe. The mixture is stirred under an inert atmosphere for 4 hours at 406C. The solution is subsequently concentrated on a reduced pressure line to evaporate the solvent and the excess thionyl chloride.

A solution of triethylamine (1 equivalent), of 4-dimethylaminopyridine (DMAP) (catalytic) and of the PEO-OMe block (3 equivalents) in DMF is then added to the two-necked flask placed under nitrogen. The mixture is stirred for 17 hours at 80°C.

P4 and PI are separated from the excess PEO-OMe by selective precipitation from ethanol, filtered off and then dried on a vacuum line. The degree of coupling, determined by proton NMR, is 7%.

>	Example 13;

Synthesis  of  the  polymer  P4  using  dicyclohexylcarbodiimide  (DCC)  instead  of triethylamine without passing through the acid chloride stage

>	Procedure:

PI (1 equivalent), a-methoxy!ated-poly(ethylene oxide) (1 equivalent) and 4-dimethylaminopyridine (DMAP) (0.8 equivalent) are placed in anhydrous dichloromethane in a round-bottomed flask equipped with a magnetic stirrer and a reflux condenser. The solution is degassed by sparging with nitrogen for 10 to 15

minutes. Dicyclohexylcarbodiimide (DCC) (2.6 equivalents), dissolved in the minimum amount of CH2C12, is added to the mixture using a,syringe.

The mixture is left to stir at ambient temperature for 24 hours.

Subsequently, P4 and PI are separated from the excess PEO-OMe by selective precipitation from ethanol, filtered off and then dried on a vacuum line. The degree of coupling, determined by proton NMR. is 38%.

We claim:

1. (Co)polymers obtained by (co)polymerization of at least one monomer which can, be polymerized by the radical route under bulk, solution, emulsion, suspension or miniemulsion conditions in the presence of an alkoxyamine of formula(Formula Removed)

in which R represents a linear or branched alkyl radical having a number of carbon atoms ranging from 1 to 3, R1 represents a hydrogen atom or a residue: (Formula Removed)

in which R3 represents a linear or branched alkyl radical having a number of carbon atoms ranging from 1 to 20, and R2 represents a hydrogen atom, a linear or branched alkyl radical having a number of carbon atoms ranging from 1 to 8, a phenyl radical, an alkali metal, such as Li, Na or K, H4N+, BU4N+ or BuaHN+, exhibiting a kinetic dissociation constant kd, measured at 120°C by EPR, of greater than 0.05 S-1 and preferably of greater than 0.1 s-1.

2. (Co)polymers as claimed in claim 1, wherein the monomer or

monomers which can be polymerized by the radical route are

chosen from vinylaromatic monomers, such as styrene, a-

methylstyrene or sodium styrenesulphonate, dienes, such as

butadiene or isoprene, (meth)acrylic or (meth)acrylate monomers,

such as acrylic acid or its salts, methyl aery late, ethyl acrylate,

butyl acrylate, ethylhexyl acrylate, pheny acrylate, 2-hydroxyethyl

acrylate, 2-methoxyethyl acrylate, methoxypolyethylene glycol

acrylates,	ethoxypolyethylene	glycol	acrylates,

methoxypolypropylene glycol acrylates, methoxypolyethylene

glycol-polypropylene glycol acrylates or their mixtures, 2-

(dimethylamino)ethyl acrylate (ADAME), [2-(acryloyloxy)ethyl]-

trimethylammonium	chloride	or	sulphate,	[2-

(acryloyloxy)ethyl)dimethyl- benzylammonium chloride or sulphate,

methacrylic acid or its salts, methyl methacrylate, lauryl

methacrylate, cyclohexyl methacrylate, allyl methacrylate, phenyl

methacrylate, 2-hydroxyethyl methacrylate, 2-hydroxypropyl

methacrylate, 2-ethoxyethyl methacrylate, methoxypolyethylene

glycol methacrylates, ethoxypolyethylene glycol methacrylates,

methoxypolypropylene glycol methacrylates, methoxypolyethylene

glycol-polypropylene glycol methacrylates or their mixtures, 2-

(dimethylamino) ethyl	metharylate	(MADAME),	[2-

(methacryloyloxy)ethyl]trimethylammonium chloride or sulphate,

[2- (methacryloyloxy)ethyl]dimethylbenzylammonium chloride or

sulphate,	2,2,2-trifluoroethyl	methacrylate,	3-

methacryloyloxypropyl trime thyl- silane, ethylene glycol

methacrylate phosphate, hydroxyethylimidazolidone methacrylate,

hydroxyethylimidazolidinone methacrylate, 2 -(2-oxo-l-

imidazolidinyljethyl methacrylate, acrylonitrile, optionally

substituted (meth)acrylamides, such as acrylomide, 4-

acryoylmorpholine,	N-methylolacrylamide,

acrylamidopropyltrimethylammonium	chloride	(APTAC),

acrylamidomethylpropanesulphonic acid (AMPS)., or is salts,

methacrylamide,	N-methylolmethacrylamide	or

methacrylamidopropyltrimethylammonium chloride (M APTAC), itaconic acid, maleic acid or its salts, maleic anhydride, vinylpyridine, vinylpyrrolidinone or a mixture of at least two abovementioned monomers.

3.  Polymers as  claimed in claim 2,  wherein at least one  of the monomers is butyl acrylate.

4.	Polymers as claimed in claim 2 or 3, wherein at least one of the

monomers is methyl acrylate.

5.	Copolymers  as  claimed  in  claim  2,  wherein  the  mixture  of

monomers  is  composed  of  butyl  acrylate  and  of  methyl

methacrylate.

6.	(Co)polymer as claimed in any one of claims 1 to 5, wherein the

said  (co)polymers are used for carrying out chemical conversions.

Documents:

				7005-delnp-2007-Abstract-(17-09-2012).pdf

				7005-delnp-2007-abstract.pdf

				7005-delnp-2007-Claims-(17-09-2012).pdf

				7005-delnp-2007-claims.pdf

				7005-delnp-2007-Correspondence-Others-(17-09-2012).pdf

				7005-delnp-2007-correspondence-others.pdf

				7005-delnp-2007-Description (Complete)-(17-09-2012).pdf

				7005-delnp-2007-description (complete).pdf

				7005-delnp-2007-Drawings-(17-09-2012).pdf

				7005-delnp-2007-drawings.pdf

				7005-delnp-2007-Form-1-(17-09-2012).pdf

				7005-delnp-2007-form-1.pdf

				7005-delnp-2007-Form-2-(17-09-2012).pdf

				7005-delnp-2007-form-2.pdf

				7005-delnp-2007-form-3.pdf

				7005-delnp-2007-form-5.pdf

				7005-delnp-2007-GPA-(17-09-2012).pdf

				abstract.jpg

« Previous Patent

Next Patent »

Patent Number	256720	

Indian Patent Application Number	7005/DELNP/2007	

PG Journal Number	30/2013	

Publication Date	26-Jul-2013	

Grant Date	22-Jul-2013	

Date of Filing	10-Sep-2007	

Name of Patentee	ARKEMA	

Applicant Address	4-8,COURS MICHELET, F-92800 PUTEAUX, FRANCE.	

Inventors:

#	Inventor's Name	Inventor's Address	

1	OLIVIER GUERRET	6 ROUTE DU LAC, F-64230 MAZEROLLES, FRANCE	

2	DENIS BERTIN	RESIDENCE BASTIDE MADELEINE, 126 AVENUE DE LA LIBERATION, F-13380 PLAN DE CUQUES, FRANCE	

3	SYLVAIN MARQUE	BISE, F-07530 ANTRAIGUES SUR VOLANE, FRANCE	

4	PAUL TORDO	7 BOULEVARD DU JARDIN ZOOLOGIQUE, F-13004 MARSEILLE, FRANCE.	

5	PIERRE-EMMANUEL DUFILS	52, CHEMIN DU ROUET, F-13620 CARRY-LE-ROUET, FRANCE.	

6	JEAN-LUC COUTURIER	26, RUE LIEUTENANT-COLONEL PREVOST, F-69006 LYON, FRANCE.	

7	DIDIER GIGMES	RESIDENCE LE ROVE-BAT, B-86, AVENUE DU ROVE, F-13005 MARSEILLE, FRANCE	

8	FLORENCE CHAUVIN	14 RUE DU PREYAT, F-39300 SIROD, FRANCE	

PCT International Classification Number	C07F 9/40, C08F 4/00	

PCT International Application Number	PCT/FR2003/002328	

PCT International Filing date	2003-07-23	

PCT Conventions:

#	PCT Application Number	Date of Convention	Priority Country	

1	03/03169	2003-03-14	France	

2	02/10030	2002-08-08	France	

© All Indian Patents, 2013-2021.

  Patent data available in the public domain from Indian Patents Office, Department of Industrial Policy and Promotions, Ministry of Commerce and Industry, Government of India.
