Repository: anandvc/allindianpatents

File: patents/256721-electroluminescent-devices-with-low-work-function-anode.html (part 1 of 2)
Indian Patents. 256721:"ELECTROLUMINESCENT DEVICES WITH LOW WORK FUNCTION ANODE"

Indian Patents

Recently Granted Patents

  Recently Published Patents

Title of Invention	"ELECTROLUMINESCENT DEVICES WITH LOW WORK FUNCTION ANODE"

Abstract	Disclosed are organic electroluminescent devices employing materials of a low reduction porentisnrr alayer &lt; functioning hole-injection. The organic electroluminescent devices may employ an anode material having a relatively low work function. Aluminum may be used in anode. During the operation, the organic electroluminescent devices may form a virtual electrode in their internal area, which enhances injection of carriers from a nearby electrode. Use of aluminum in the anode helps construction of cathode-emission organic electroluminescent devices.	

Full Text	ELECTROLUMINESCENT DEVICES WITH LOW WORK FUNCTION ANODE

Related Application

This application claims foreign priority based on Korean Patent Application "No. 2002-78809, filed December 11,2002, which is hereby incorporated herein by reference in its entirety.

Background of the Invention Field of the Invention

The present invention relates to display technology. More particularly, the present invention relates to organic electroluminescent devices.

Description of the Related Ait

Organic luminescence or organic electroluminescence is an instance in which electric cun'ent is converted into visible light by internal processes of organic compounds. Organic compounds having either fluorescent or phosphorescent characteristics generate light emission upon the application of electric current. Both organic fluorescent and phosphorescent molecules are referred to as organic light-emitting compounds.

An organic luminescent or electroluminescent device is generally composed of two opposing electrodes and at least one layer interposed between the two electrodes. The at least one layer between the electrodes contains at least one organic light-emitting compound. Electrons and holes, collectively referred to as carriers, are injected into the layer from the two electrodes, which are a cathode and an anode. Upon application of appropriate electric power, the cathode is to inject electrons toward the interposed layer, while anode is to inject holes toward the same layer.

Performance of organic electroluminescent devices depends on. among many factors, the quantity of the carriers injected from the electrodes. The more the carriers are injected, the more likely to have high luminescence or brightness. To inject a large number qf_carriers__trom the electrodes at a low driving voltage, materials for the electrodes

are chosen such that the carriers are easily injected therefrom. The anode is generally made from materials having a high work function. The cathode is generally made from materials having a low work function. In a single electroluminescent device, the work function of the anode material is higher than that of the cathode material.

Further, to inject a larger number of carriers from the electrodes at a low driving voltage, carrier-injecting layers may be introduced. The carrier-injecting layers are to facilitate injection of carriers from the electrodes. A hole-injecting layer may be formed

on the side of the anode, facing the cathode. An electron-injecting layer may be formed on_ the side of the cathode, facing the anode. Materials for the carrier-injecting layers are also chosen such that the carrier-injecting layers easily receive carriers from the electrodes. The hole-injecting layer is generally made from materials having a low oxidation potential, which are easily oxidized at a low electric potential applied. The electron-injecting layer is generally made from materials having a low reduction potential, which are easily reduced at a low electric potential applied.

Summary of the Invention

One aspect of the present invention provides various electroluminescent devices. According to one embodiment of the present invention, an electroluminescent device comprises: a cathode: an anode opposing the cathode, the anode comprises a material having a work function not greater than about 4.5 eV; and a functional layer located between the anode and cathode, the functional layer comprises a chemical compound of Formula I:

(Figure Remove)

Formula 1.

In the formula. RI-R6 are independently chosen from the group consisting of hydrogen, halo, nitrite (-CN). nitre (-NO:). sulfonyt (-SO:R). sulfoxide (.-SOR). sulfonamide (-SO2NR). sullbnate (-SOjR). trifluoromeihyl (-CF5). ester (-CO-OR), amide (-CO-NHR or -CO-NRR'), straight-chain or branched (substituted or unsubstituted) C\-C\2 atkoxy. straight-chain or branched (substituted or unsubstituted) Ci-Cn alkyl, aromatic or non-aromatic (substituted or unsubstituted) heterocyclic. substituted or unsubstituted aryl. mono- or di-(substituted or unsubstituted)aryl-amine, and

(substituted or unsubstituted)alkyl-(substituted or unsubstituted)aryl-amine.

In the above described device, the work function of the material in the anode ranges from about 3.5 eV to about 4.5 eV. The chemical compound has a reduction potential ranged from about -0.6V to about 0 V. The chemical compound is more stable in a reduced state thereof than in a neutral state thereof. The chemical compound has an electron mobility from about 10" cm/V.s to about 10° cm/V.s. The chemical compound

-4

has a hole mobility from about 10  cm/V.s to about 1 cm/V.s. The chemical compound is

Formula la:

(Figure Remove)

Formula [a.

Still in the above described device, the functional layer is configured to facilitate movement of charge carriers from the anode in a direction toward the cathode. The functional layer substantially contacts the anode. The anode is made substantially of one

or more conductive materials, and wherein the device further comprises an intervening

•	1.

layer between the functional layer and the anode.  The intervening layer comprises one or

more metallic oxides. The functional layer comprises the chemical compound of Formula 1 in an amount ranging from I wt% to 100 wt%. The functional layer has a thickness from 0.1 nm to 10.000 nm. The device further comprises a light-emitting layer between the cathode and the functional layer. The device further comprises a substrate, wherein the anode is located between the substrate and the functional layer. The anode comprises a transparent material. The anode comprises a metal oxide material. The device further comprises a substrate, wherein the cathode is located between the substrate and the functional layer. The cathode comprises a transparent material. The anode comprises an opaque material. The anode comprises a reflective material having a reflectivity from about 0.3 to about i. The reflective material is reflective to substantially all wavelengths of visible light. The anode comprises at least one material selected from the group

consisting of aluminum, silver, platinum, chromium and nickel.  The anode comprises aluminum.

According to another embodiment, the electroluminescent device comprises: a • cathode; an anode opposing the cathode, the anode comprises a substantially reflective material; and a functional layer located between the anode and cathode, the functional layer comprises a chemical compound of Formula I defined above. The substantially reflective material has a reflectivity from about 0.4 to about I. The substantially reflective material is selected from the group consisting of aluminum, silver, gold, nickel, chromium, molybdenum, tantalum, titanium, and zinc. The substantially reflective material is reflective to substantially all of the wavelength components of visible light.

' According to another embodiment, the electroluminescent device comprises: an anode formed substantially of a conductive material having a work function not greater than about 4.5 eV; a cathode electrode opposing the anode and formed substantially of a conductive material; at least one light-emitting layer located between the anode and cathode; wherein the anode is configured to inject holes in a direction toward the at least one light-emitting layer, whereas the cathode is configured to inject electrons in a direction

f

toward the at least light-emitting layer: a buffer layer contacting either the anode or cathode on a side thereof toward the at least one light-emitting layer; and wherein the buffer layer is formed substantially of at least one substantially non-conductive material. The buffer layer contacts the anode. The anode comprises aluminum, and wherein the buffer layer comprises aluminum oxide. The device further comprises a hole-injecting layer located between the buffer layer and the al least one light-emitting layer, wherein the hole-injecting layer comprises a chemical compound of Formula I as defined above. The device further comprises another buffer layer contacting the cathode and located between the cathode and the at least one light-emitting layer. The buffer layer has a substantially small thickness sufficient to allow holes to pass therethrough. The buffer layer has a thickness from about 5 A to about 40 A. The buffer layer has a thickness from about 10 A to about 20 A.

In the above-described device, the at least one substantially non-conductive material is selected from the group consisting of aluminum oxide, titanium oxide, zinc oxide, ruthenium oxide, nickel oxide, zirconium oxide, tantalum oxide, magnesium oxide, calcium oxide, strontium oxide, vanadium oxide, yttrium oxide, lithium oxide, cesium

oxide, chromium oxide, silicon oxide, barium oxide, manganese oxide, cobalt oxide, copper oxide, praseodymium oxide, tungsten oxide, germanium oxide, potassium oxide, lithium fluoride, magnesium fluoride, cesium fluoride, calcium fluoride, sodium chloride, potassium chloride, lithium metaborate (BiBOi), potassium silicate (KoSiOs), silicon-germanium oxides, barium titanate. lithium tantalate (LiTaG^), silicon nitride (SijNa). boron nitride (BN), nitrides of elements in Family III or IV of the Periodic Table of the Elements, zinc sulfide (ZnS), cadmium sulfide (CdS). cadmium selenide (CdSe), gallium phosphide (GaP) and gallium nitride (GaN).

According to still another embodiment, tlie electroluminescent device comprises: an anode comprises an anode material; a cathodes comprises a cathode material; at least one layer between the anode and the cathode; and wherein the anode material has the work function less than or substantially equal to the work function of the cathode material. The anode material and the cathode material are the same. The at least one layer comprises a chemical compound of Formula I as described above. The at least one layer comprises a chemical compound of Formula la as defined above.

According to still another embodiment, the electroluminescent device comprises:

r

an anode: a cathode; an anode contacting layer contacting the anode between the anode and cathode: a cathode contacting layer contacting the cathode between the anode and cathode; and means for forming a virtual electrode within at least one of the anode contacting layer and the cathode contacting layer.

Another aspect of the present invention provides various electronic displays. The displays comprises the above-described electroluminescent devices according to various embodiments. The displays further comprises an electronic circuit connected to the electroluminescent devices.

Another aspect of the present invention provides a method of operating an electronic device, comprises: providing an electronic device comprises an anode, a cathode and a functional layer between the anode and cathode, the functional layer having an interface with the anode or an intervening layer located between the anode and the functional layer; applying a forward bias electric power between the anode and cathode: and wherein electrons are injected from the anode into the functional layer and substantially stay in an area near the interface, thereby forming a virtual cathode.

In the above-described method, a continued application of the forward bias

electronic power facilitates injection of holes from the anode into the functional layer.  A continued application of the forward bias electronic power facilitates transportation of holes within the functional layer in a direction toward the cathode.  The functional layer comprises a material having a reduction potential (low), electron mobility (low), hole mobility (high).  The functional layer comprises a chemical compound of Formula I as described above. The functional layer comprises a chemical compound of Formula la as defined above.  The functional layer comprises at least one chemical compound having a reduction potential ranged from about -0.4V to about 0 V. The functional layer comprises at least one chemical compound having a reduction potential ranged from about -0.3V to about 0 V.  The anode comprises at least one material having a work function ranges from about 3.5 eV to about 4.5 eV.  The functional layer comprises at least one chemical compound  having an  electron  mobility therein  lower than about  10° cm/V.s.  The functional layer comprises at least one chemical compound having an electron mobility therein from about 10"  cm/V.s to about 10  cm/V.s.  The functional layer comprises at least one chemical compound having a hole mobility therein higher than about 10"  cm/V.s. The functional layer comprises at least one chemical compound having a hole mobility therein from about 10"  cm/V.s to about I cm/V.s.

Brief Description of the Drawings

Figures  1-6 illustrate simplified cross-sectional views of organic EL devices in accordance with embodiments of the present invention.

Figure  7  illustrates  formation of a virtual cathode in an electronic device in accordance with an embodiment of the present invention.

Figure 8 illustrates a simplified cross-sectional view of an active matrix driven organic EL device in accordance with an embodiment of the present invention

Figure 9 illustrates a simplified crosss-sectional view of an organic EL device employing a non-conductive sublayer in its anode in accordance with an embodiment of the present invention.

Figure 10 illustrates voltage-current relationship in the operation of the devices of Examples 7 and 8.

Figure 11 illustrates voltage-current relationship in the operation of the devices of

Examples 9 and 10.

Figure 12 illustrates voltage-current relationship in the operation of the devices of Examples 11 and 12.

Detailed Description of the Preferred Embodiment

Mow the various aspects of the present invention will be discussed in more detail in terms of embodiments. It is to be understood at the outset of the description that persons of skill in the appropriate arts may modify the invention described here while still achieving the favorable results of this invention. Accordingly, the following description is to be understood as being a broad, teaching disclosure directed to persons of skill in the appropriate arts, and not as limiting upon the present invention. The headings used in the following description are merely to generally refer to the contents of their following discussions, but do not define or limit the contents of the discussions.

Constructions of Organic EL Devices

^Organic EL devices in accordance with  various embodiments of the present \ invention can be constructed in various ways.  General construction of the organic EL  \ devices includes two opposing electrodes and one or more functional layers interposed between the electrodes. The term "layer" refers to a deposit, coat or film of one material or a mixture of two or more materials.  Figures  1-6 illustrate exemplary cross-sectional constructions of the organic EL devices that can embody various aspects of the present invention.  In these drawings, the same reference numbers are used to indicate like layers or components among the constructions.  It should be noted that these constructions are not exhaustive variants of the organic EL devices in accordance of the present invention.

The illustrated organic EL devices 10 has a subsiraie I. an anode 3. a cathode 15 and one or more functional layers located between the anode 3 and the cathode 15. The one or more intervening functional layers include a hole-injecting layer 5. a hole-transporting layer 7, a light-emitting layer 9, an electron-transporting layer U, an electron-injecting layer 13 and multi-functional layers having functions of two or more of the foregoing layers. A non-exhaustive list of the multi-functional layers includes a layer with hole-injecting and hole-transporting functions, a layer with hole-injecting and light-emitting functions, a layer with hole-injecting, hole-transporting and light emitting

functions, a layer with electron-injecting and electron-transporting functions, a layer with electron-transporting and light-emitting functions, a layer with electron-injecting, electron-transporting and light-emitting functions, and so forth.

The substrate 1 (Figures 1-6) supports the laminated structure of the organic EL device 10.  Although the drawings show that the substrate 1 is located on the side of the anode 3, the substrate 1 may be located on the side of the cathode 15.  In either case, the substrate 1 provides a support on which the laminated construction of the organic EL device can be built during the manufacturing.  The anode 3 (Figures 1-6) and cathode 15 (Figures 1-6) are electrically connected to an electric power source 17 (Figures 1-6) via a switch 19 (Figures 1-6). which is controlled by a controller (not shown).  Although not illustrated, either or both of the electrodes 3 and 15 may be formed in multiple layers, which may or may not include a non-conductive layer, which is often called "a buffer layer".  The hole-injecting layer 5 (Figures 1-3) is to facilitate the injection of holes from the anode 3 into the hole-transporting layer 7 (Figures  1-5).  Similarly, the electron-injecting layer 13 (Figures  1  and 4) is to facilitate the injection of electrons from the cathode 15 into the electron-transporting layer 13.  The hole-transporting layer 7 is to accelerate movement of holes away from the anode 3 and/or the hole-injecting layer 5 toward the light-emitting layer 9 (Figures 1-6). The electron-transporting layer 1 I (Figures I. 2. 4 and 5) is to accelerate movement of electrons away from the cathode 15 and/or the electron-injecting layer 13 toward the light-emitting layer 9 (Figures 1-6).  With regard to the  functional  layers and  other  features of organic  EL devices,  refer to  U.S.  Patent

Application Publication No.	of U.S. Patent Application No.  10/099.78!. filed

March  14, 2002 and U.S. Patent Application Publication No. 	 of U.S. Patent

Application No.  10/431.349. filed May 6. 2003, the publications of which are hereby incorporated herein by reference in its entirety

When applying an appropriate electric voltage between the electrodes 3 and 15, electrons and holes are injected from the cathode 15 and anode 3. respectively, into intervening layer(s). The holes and electrons travel to and recombine at light-emitting molecules located in the intervening layer. Recombined pairs of electrons and holes, namely excitons, transfer the energy of the recombination to the light-emitting molecules where they recombined. Alternatively, excitons move around for a short period of time and transfer the recombination energy to other light-emitting molecules, particularly to

those having a smaller band gap than the light-emitting molecules where they recombined. The transferred energy is used to excite valence electrons of the light-emitting molecules, which generates photons when the electrons return to their ground state.

Organic EL Devices Using Compound of Formula I

One aspect of the present invention provides organic EL devices containing at least one compound represented by Formula 1 in one or more of the functional layers between

the two opposing electrodes 3 and 1 5.

(Figure Remove)

RS

[0032]	Formula 1

In  Formula  I. R1-R6 are independently chosen from the group consisting of hydrogen,  halo,  nitrile  (-CN).  nitro  (-NO;),  sulfonyl  (-SO;R).  sulfoxide  (-SOR), sulfonamide (-SO;NR), sulfonale (-SO3R),  irifluoromethyl  (-CF3). ester (-CO-OR). amide  (-CO-NHR  or  -CO-NRR').  straight-chain  or  branched  (substituted  or unsubstitLited) Ci-Ci: alkoxy. straight-chain or branched (substituted or unsubstituted) C|-C|i alkyl. aromatic or non-aromatic (substituted or unsubstituted) heterocyclic. substituted or  unsubstituted  aryl,  mono-  or  di-(substituied  or  unsubstituted)aryl-amine.  and (substituted  or  unsubstituied)alkyl-(subsiituted  or  unsiibslituted)aryi-amine.  In  the foregoing substituent groups. R and R' are. for example, substituted or unsubstituted CV Cfto alkyl. substituted or unsubstituted aryl. substituted or unsubstituted 5-7 membered heterocyclic. The substituted Ci-C(,r> alkyl. ar\l and heterocyclic are optionally substituted with one or more of amine, amide, ether  and  ester groups.  Alternatively. RI-R6 are independently selected from substituted or unsubstituted electron withdrawing substituent groups, which are well understood by those ol" ordinary skill in the art.  The aryl group includes phenyl, biphenyl, terphenyl. benzyl, naphthyl, anthracenyl, tetracenyl. pentacenyl, perylenyl and coronenyl, which are singly or multiply substituted or unsubstituted.

Non-limiting examples of the Formula 1 compounds are shown below as Formula la through Formula If.

(Figure Remove)

//

Formula le

. Other examples of Formula I. synthesis of such compounds and various features of the compounds are further disclosed in U.S. Patent Application Publication No. US 2002/0158242 Al. and U.S. Patent Nos. 6436559 and 4780536. all of which are hereby incorporated herein by reference in their entirety.

In an embodiment of the present invention, the organic EL device 10 includes at

least one of the compounds of Formulas la-lf. Optionally, at least one of the compound of Formulas la-lf is contained in any of the layers singly or in combination with one or more compounds of Formula I or others. Still optionally, the compound of Formula la is contained in at least one of the layers of the organic EL device 10 singly or in combination with one or more other compounds, which may or may not be compounds represented by Formula 1.

Generally, compounds of Formula I may be used in any of the functional or multifunctional layers of the organic EL device 10. Optionally, the compounds are those of Formula la-lf. Optionally, one or more compounds represented by Formula 1 are contained in any of the layers contacting the anode 3. In one embodiment, the organic EL device includes a hole-injecting layer 5 as illustrated in Figures 1-3, and at least one of the compounds represented by Formula I is contained in that hole-injecting layer 5. Optionally, the hole-injecting layer is formed with at least one compound represented by Formula I substantially free of other materials. Alternatively, the hole-injecting layer is formed with at least one of the compounds represented by Formula 1 in combination with one or more other materials.

In another embodiment, the organic EL device includes a hole-transporting layer 7 as illustrated in Figures 1-5, and at least one of the compounds represented by Formula 1 is contained in the hole-transporting layer 7. Optionally, the compounds are those of Formula la-lf. Optionally, the hole-transporting layer is formed with at least one compound of Formula I either substantially free of oilier materials or in combination with one or more other materials. In another embodiment, the organic EL device includes a layer for the functions including hole-injection and hole-transportation, and this multifunctional layer contains at least one compound represented by Formula I. This multi-functional layer is formed with at least one compound of Formula 1 either substantially free of other materials or in combination with one or more other materials.

Virtual Electrode

Another aspect of the present invention relates to formation of a virtual electrode in the operation of electronic devices including organic EL devices. The term "virtual electrode" is to refer to charge carrier accumulation in an internal area of an electronic device when it is vie\\ed like an electrode from the perspective of a real electrode. The

virtual electrode enhances or facilitates injection of the carriers from the real electrode.

Now the formation of a virtual electrode is discussed with reference to an exemplary organic EL device 16 construction of Figure 7. Although the discussion is in the context of EL devices, the virtual electrode is not a phenomenon unique only in organic EL devices, but can occur in any other electronic devices. The organic EL device 16 includes an anode 3 and a cathode 15 that are opposingly located. Each electrode 3 and 15 is connected to the power source 17 with a control switch 19. A first layer 21 and a second layer 23 are interposed between the opposing electrodes 3 and 1 5. At least one of the first and second layers 21 and 23 contain a light emitting material.

Without wishing to be bound for any theory of why the invention works, in one embodiment, the First layer 21 is made of a material that is more slable in its reduced state than its neutral state. Here, a material is more stable in its reduced slate than its neutral slate if the material spontaneously turns to its reduced state from its neutral state. Further suppose, for example, that electrons have very low mobility in the material of the first layer 21 while holes are high mobility therein. When the contact between the anode 3 and the first layer 21 is formed, free electrons of the anode 3 are transferred to the first layer 21

f

and for reduction of the material of the first layer 21. Because of poor electron mobility in the material, the transferred electrons hardly travel within the first layer 21 after crossing over the border 27 between the anode 3 and the first layer 21. Rather, the transferred electrons stay near the border 27 on the side of the first laver 21. Accordingly the

•^	-"	w  *

electrons transferred from the anode 3 to the first la\ cr 11 accumulate along the border 27 as illustrated with referenced with number 25.

From the perspective of the anode 3. the accumulated electrons or negative charges 25 along the border 27 are viewed as if the source of electrons, that is. the cathode of the device, is located very close to the border 27 because of the abundance of ne»ati\ e charges. In that sense, the area of the accumulated electrons 25 is called a virtual cathode. When applying a forward bias between the electrodes 3 aiv! 15 by the operation of the switch 19. the anode 3 injects holes toward the virtual cathode 25 and therefore toward the first layer 21. The closeness of the negative charges of the virtual cathode from the anode 3 facilitates the injection of holes from the anode 3. The holes injected into the first layer 21 moves forward in the direction toward the real cathode 1 5 or the second layer 23 with the momentum of the injection from the anode 3 and with the forward bias between the two

electrodes 3 and 15. The high hole mobility of the material for the first layer 21 helps the transportation of the holes in the direction toward the real cathode 15 or the second layer

23.

A similar phenomenon may occur in the second layer 23 to form a virtual anode by accumulation of holes along the border 29 between the cathode 15 and the second layer 23. The material for the second layer 23 are selected from those which are more stable in its oxidized state than its neutral state, and have low hole mobility and high electron mobility therein. Holes are transferred from the cathode 15 to the second layer 23 and accumulate near the border between the cathode 15 and the second layer 23. The accumulated holes are viewed as a virtual anode from the perspective of cathode 15. Upon application of an appropriate electric power in a forward bias, the cathode 15 will inject electrons into the second layer 23.

In accordance with various embodiments of the present invention, charge carriers accumulate in an internal area of the device to form a virtual electrode.  In the organic EL device 16 (Figure 7). for example, the first layer 21 may constitute a hole-injecting layer, a hole-transporting layer, a light-emitting layer or a multi-functional layer with the functions of the foregoing layers.  Alternatively, the first layer 21 may not exist, and the anode 3 contacts the second layer 23.  The second layer 23 may constitute, for example, a hole-transporting  layer,  a  light-emitting  layer, an electron-transporting  layer, an  electron-injecting layer or a multi-functional layer with one or more functions of the foregoing layers.  Alternatively, the second layer 23 may not exist, and the cathode 15 contacts the first layer 21.  Although the phenomenon is discussed in terms of the organic EL device having one or two of the layers 21 and 23, the same applies in any other constructions of organic EL devices, for example, having more than two layers interposed between the anode 3 and cathode 15.

In the embodiment of the organic EL device forming a virtual electrode, the first layer 21 contains a chemical compound which is more stable in its reduced state than its neutral state. Optionally, such a chemical compound is selected from the compounds represented by Formula I. Preferably, the first layer contains the compound of Formula la. In another embodiment, a chemical compound for the first layer 21 has a reduction potential from about -0.6 Volts (V) to about 0 V. preferably, from about -0.2 V to about 0 V. Alternatively, the reduction potential of the compound for the first layer 21 is from

about -0.3 V to about 0 V, optionally from about -O.I to about 0 V.  The first layer 21 contains a chemical compound, in which electrons have low mobility while holes have high mobility. The compound for the first layer 21 has electron mobility equal to or lower than about IO"5 cm/V.s. preferably from about 10"'° cm/V.s to about 10"  cm/V.s.  The

-4

compound for the first layer 21 has hole mobility equal to or higher than about 10  cm/V.s, preferably from about 10"  cm/V.s to about 1 cm/V.s.

In an embodiment of the organic EL device forming a virtual electrode, the second

layer 23 contains a chemical compound, which is more stable in its oxidized state than its neutral state.  In another embodiment, the second layer 23 contains a chemical compound for the second layer 23 has an oxidation potential equal to or lower than about 0.5 V. Alternative!}., the oxidation potential of the compound is from about 0 to about 0.4 V. preferably, from about 0 to about 0.3  V.  The second  layer 23 contains a chemical compound, in which holes have low mobility while electrons have high mobility.  The compound for the second layer 23 has hole mobility equal to or lower than about 10 cm/V.s, preferably from about 10"  cm/V.s to about 10"" cm/V.s.  The compound for the second layer 23 has electron mobility equal to or higher than about 10"  cm/V.s. preferably from about 10° cm/V.s to about I cm/V.s.

Work-Function of Electrode Materials

Another aspect of the present invention relates to use of a material having a low work function in the anode 3.  It has been general knowledge in the relevant art that materials for an anode are selected from those having a relatively high work function; on the other hand, materials for a cathode are selected from those having a relatively low work function.  In accordance with an embodiment of the present invention. ho\\e\er. an organic EL device has an anode, the material of which has a relatively low work function. For example, the work function of the anode material is below about 4.5 eV. preferably below about 4.3 eV.  Alternatively, the work function of the anode material is from about 3.5 eV to about 4.5 eV. preferably from about 3.8 eV to about 4.3 eV.  The materials for use in an anode includes, for example, aluminum (Ai, 4.28 eV). silver (Ag. 4.26 eV), zinc (Zn. 4.33 eV), niobium (Nb, 4.3 eV). zirconium (Zr, 4.05 eV), tin (Sn, 4.42 eV). tantalum (Ta; 4.25 eV). vanadium (V. 4.3 eV), mercury (Hg, 4.49 eV), gallium (Ga. 4.2 eV). indium

(In, 4.12 eV), cadmium (Cd, 4.22 eV), boron (B, 4.4 eV), hafnium, (Hf, 3.9 eV), lanthanum (La, 3.5 eV), niobium (Nb, 4.3 eV), titanium (Ti, 4.3 eV) or alloys of one of above metals with neodymium (Nd) or palladium (Pd).

One possible, but non-limiting explanation for the use of a relatively low work-function material in an anode is that the low work-function anode material helps formation of the above-described virtual cathode. Referring back to Figure 7, the low work-function material of the anode 3 easily transfers electrons to the first layer 21 upon formation of the contact between the anode 3 and the first layer 21. The electron transfer from the anode 3 to the first layer 21 is enhanced upon application of an appropriate voltage. The electrons transferred into the first layer 21 form the virtual cathode 25, which enhances the hole injection from the anode 3 into the first layer 2 I and in the direction toward the real cathode 15 as described above.

According to an embodiment of the present invention, the work function of the cathode material is below about 4.5eV. The materials for use in the cathode 15 include, for example, magnesium, calcium, sodium, potassium, titanium, indium, yttrium, lithium, gadolinium, aluminum, silver, tin. lead, similar metals, CsF. alloys containing one or more of the foregoing metals, or multiple layers containing one or more of the foregoing metals including LiF/Al and LUO/Al. Either transparent or non-transparent materials may be used for the cathode 15. depending upon the construction of the light passage in the organic EL device as discussed above. Those of ordinary skill in the ait would appreciate any other materials that can be used in the cathode 15 and also the selection of appropriate cathode materials.

According to an embodiment of the present invention, the anode 3 has a single layered construction formed of a single material, which can be a substantially pure elemental material or a homogeneous or non-homogeneous alloy. In another embodiment, the anode 3 may include multiple sublayers, which may or may not include a non-conductive sublayer. Optionally, the discussion above of (he work function of anode materials apply only to conductive part of the anode 3. not to a non-conductive sublayer or part thereof. Optionally, the anode 3 may have one or more conductive material sublayers. In the case of the anode construction including multiple conductive material sublayers, the discussion above of the work function of anode materials applies to at least one of the conductive materials.

Another aspect of the present invention relates to use of a material having a high work function in the cathode 15. Just like the low work-function anode, the high work-function cathode material helps formation of the above-described virtual anode. In accordance with an embodiment of the present invention, an organic EL device 10 has a cathode 15, the material of which has a high work function. For example, the work function of the cathode material is above about 3.5 eV, preferably above about 4 eV. Alternatively, the work function of the cathode material is from about 4.1 eV to about 5.0 eV, preferably from about 4.1 eV to about 4.8 eV.

Reflective Materials for Anode

Another aspect of the present invention relates to the use of reflective material in the anode 3 of an organic EL device. In an embodiment of the organic EL device according to the present invention, the anode is formed with one or more materials having high reflectivity. For example, the reflectivity as a ratio of a reflected light intensity to an inputted light intensity is above about 0.2. for example from about 0.4 to about I. Reflective materials for use in the anode 3 include, for example, aluminum, silver, gold.

/*

nickel, chromium, molybdenum, tantalum, titanium, and zinc. Optionally, the materials have the reflectivity to substantially all of the wavelength components of visible light. Optionally, the materials have substantially even reflectivity to substantially all of the wavelength components of visible light. Preferably, the reflective anode materials are. for example, aluminum, silver, platinum, chromium and nickel.

In an embodiment of the present invention, the anode 3 may include a plurality of sublayers. Optionally, the anode 3 may be formed of at least one transparent sublayer and a reflective sublayer. The at least one transparent sublayer may be formed with transparent materials, for example, including ITO (indium tin oxide). IZO (indium zinc oxide), and fluorinated tin oxide. The reflective sublayer is formed with one or more reflective materials as described above. As an alternative embodiment, the anode 3 is a single layer made of a reflective material. The single layer construction of the anode is advantageous over the multi-sublayer construction in terms of the simplicity in the manufacturing process.

Top Emission

In the constructions of Figures 1-6 where the anode 3, not the cathode 15, contacts the substrate 1, the use of reflective material in the anode 3 allows the generated light to emit through the cathode 15 or in a direction other than through the anode 3. In the same constructions of Figures 1-6, the emission through the cathode 15 is referred to as top emission; on the other hand, the emission through the anode 3 and substrate 1 is referred to as bottom emission. Optionally, the organic EL device 10 may be constructed in the top emission design. For top emission, the cathode 15 is substantially transparent.

In one embodiment, the substantially transparent cathode 15 is formed in a single layer of one or more transparent conductive materials.  Examples of the transparent conductive materials  include  1TO (indium tin oxide).  IZO (indium  zinc oxide) and fluorinated tin oxide.  Alternatively, the substantially transparent cathode 15 is formed in multiple  layers  (not  shown).  For  example,  the  cathode  15  in  the  multiple  layer construction may include a thin layer made of a normally non-transparent material and a transparent material layer.  The thin layer of the normally non-transparent material is formed in a thickness through which the visible light emitted from an organic EL material can pass.  Optionally, the thickness, of the thin layer is from about 10 A to about 500 A, preferably from about 10 A to about 200 A.  The normally non-transparent materials for use in the thin layer include, for example, magnesium (Mg). calcium (Ca). lithium (Li), aluminum (Al).  indium (In), potassium (K), yttrium (Y). strontium (St), europium (Eu). sodium (Ma), gallium (Ga), samarium (Sm) or an alloy or mixture of two or more of the foregoing elements.  The transparent material layer is made of one or more materials, which are, for example, indium tin oxide (1TO). indium zinc oxide (IZO) and fluorinated tin oxide.  The thickness of the transparent material layer is from about 100 A to about 5000 A.  The cathode 15 in the multiple layer construction may further include one or more additional layers.

Location and Kind of Control Circuits

The top emission design of organic EL devices is generally more compatible with active matrix driving of the devices than the bottom emission design. The active matrix driving requires a layer 31 for a transistor or an integrated circuit between the substrate 1 and the anode 3 as illustrated in Figure 8. In organic EL devices with the bottom emission
