Repository: anandvc/allindianpatents

File: patents/256772-solid-titanium-catalyst-component-catalyst-for-polymerization-of-olefin-and-process-for-producing-olefin-polymer.html (part 1 of 2)
Indian Patents. 256772:"SOLID TITANIUM CATALYST COMPONENT, CATALYST FOR POLYMERIZATION OF OLEFIN AND PROCESS FOR PRODUCING OLEFIN POLYMER"

Indian Patents

Recently Granted Patents

  Recently Published Patents

Title of Invention	"SOLID TITANIUM CATALYST COMPONENT, CATALYST FOR POLYMERIZATION OF OLEFIN AND PROCESS FOR PRODUCING OLEFIN POLYMER"

Abstract	The present invention relates to a solid titanium catalyst component (I), comprising titanium, magnesium, halogen, and a cyclic ester compound (a) represented by the following formula (la): wherein n is an integer of 5 to 10; the bonds between the carbon atoms in the cyclic backbone are all single bonds; a plurality of R1,s are each independently a monovalent hydrocarbon group having 1 to 20 carbon atoms; a plurality of R's are each independently an atom or group selected from a hydrogen atom, a hydrocarbon group having 1 to 20 carbon atoms, a halogen atom, a nitrogen-containing group, an oxygen-containing group, a phosphorus-containing group, a halogen-containing group and a silicon-containing group, and they may be bonded to each other to form a ring, but at least one of R's is not a hydrogen atom; and a double bond may be contained in the backbone of the ring formed by the bonding of R s, and in the case where two Ca' s bonded with COOR1 are contained in the backbone of the ring, the backbone of the ring have 5 to 10 carbon atoms.	

Full Text	DESCRIPTION

SOLID TITANIUM CATALYST COMPONENT, CATALYST FOR POLYMERIZATION OF OLEFIN AND PROCESS FOR PRODUCING OLEFIN POLYMER

TECHNICAL FIELD

The present invention relates to a solid titanium catalyst component which is preferably used for polymerization of an a-olefin having 3 or more carbon atoms, to a catalyst for olefin polymerization containing the solid titanium catalyst component, and to a process for producing an olefin polymer using the catalyst for olefin polymerization.

BACKGROUND ART

As the catalysts for producing an olefin polymer such as a homopolymer of ethylene or an a-olefin, and a copolymer of ethylene and an a-olefin, the catalysts containing a titanium compound supported on magnesium halide in the active state have been conventionally known (hereinafter, the term "polymerization" may be described to encompass both of "homopolymerization" and "copolymerization").

As the catalyst for olefin polymerization, a catalyst containing titanium tetrachloride or titanium trichloride, which is called a Ziegler-Natta catalyst, a catalyst composed of a solid titanium catalyst component comprising magnesium,

titanium, halogen and an electron donor, and an organometallic compound, and the like have been widely known.

The latter catalyst exhibits high activity in the polymerization of α-olefins such as propylene and butene-1, in addition to ethylene. Also, the obtained α-olefin polymer may have high stereoregularity.

It is reported that when among these catalysts, in particular, a catalyst comprising a solid titanium catalyst component having an electron donor, supported thereon, selected from carboxylic acid esters, typically exemplified by phthalic acid esters, and as a co-catalyst component, an aluminum-alkyl compound, and a silicon compound having at least one Si-OR (wherein R is a hydrocarbon group) is used, excellent polymerization activity and stereospecif icity are exhibited in JP-A No. 57-63310 (Patent Document 1), etc.

The obtained polymers obtained by using the above-described catalyst often have narrower molecular weight distributions, as compared with the polymers obtained by using a Ziegler-Natta catalyst.  It is known that the polymers having narrow molecular weight distributions tend to have "low melt flowability", "low melt tension", "poor moldability", "slightly low rigidity", or the like. On the other hand, from the standpoints of improvement of productivity, reduction in cost, or the like, various high speed molding technologies such

as, for example, high speed stretching technologies aimed at improvement of productivity of the stretched film, have evolved.

When the polymers having relatively narrow molecular weight distributions as described above are to be stretched at a high speed, for example, the neck-in or flapping of the films may become more remarkable due to shortage of melt tension, and thus it becomes difficult to improve the productivity. Therefore, the polymers having higher melt tensions are demanded by the market.

In order to solve these problems, there have been many reports on a method for broadening the molecular weight distributions of the polymers by producing the polymers having different molecular weights by means of a multi-stage polymerization (JP-A No. 5-170843 (Patent Document 2)), a catalyst comprising plural kinds of electron donors (JP-A No. 3-7703 (Patent Document 3)) , a catalyst using a succinic acid ester having an asymmetric carbon as the electron donor contained in the solid titanium catalyst component (pamphlet of International Publication WO 01/057099 (Patent Document 4) , pamphlet of International Publication WO 00/63261 (Patent Document 5) , pamphlet of International Publication WO 02/30998 (Patent Document 6)), and the like.

On the other hand, JP-A No. 2001-114811 (Patent Document

7) and JP-A No. 2003-40918 (Patent Document 8) disclose a solid catalyst component for olefin(s) polymerization, which is obtained by bringing into contact with a titanium compound, a magnesium compound and an electron-donating compound, and a catalyst for olefin(s) polymerization comprising the catalyst component. As the electron-donating compound, 1, 2-cyclohexanedicarboxylic acid esters having a purity of the trans-isomers of 80% or more are used in the invention as described in Patent Document 7; and cyclohexenedicarboxylic acid diesters are used in the invention as described in Patent Document 8. As the specific example of these cyclohexenedicarboxylic acid diesters,

1-cyclohexenedicarboxylic acid diester only is disclosed, in which the alkoxycarbonyl group is bonded to the 1-position and the 2-position of the cyclohexene ring of 1-cyclohexene (paragraphs [0021] to [0024], and Examples). However, Patent Documents 7 and 8 have no description on the molecular weight distributions of the olefin polymers.

[Patent Document 1]  JP-A No. 57-63310

[Patent Document 2] JP-A No. 5-170843

[Patent Document 3] JP-A No. 3-7703

[Patent Document 4] Pamphlet of International Publication WO 01/057099

[Patent Document 5] Pamphlet of International

PublicationWO 00/63261

[Patent Document 6] Pamphlet of International

PublicationWO 02/30998

[Patent Document 7]  JP-A No. 2001-114811 [Patent Document 8]  JP-A No. 2003-40918

DISCLOSURE OF THE INVENTION

However, the above-described catalyst has been the catalysts which have an insufficient effect of broadening the molecular weight distribution of the olefin polymer, and according to the investigation conducted by the present inventors, broaden the molecular weight distribution by increasing the content of the low molecular weight components. On the other hand, as evaluated from the market, it cannot be said that the catalysts provide sufficient improvement of the melt tension of the olefin polymer . Further, from the viewpoint of reduction in the cost, appearance of a catalyst which makes it possible to produce an olefin polymer having a molecular weight distribution broadened by means of a simpler process is demanded by the market.

Therefore, it is an object of the present invention to provide a catalyst component and a catalyst which are capable of conveniently producing an olefin polymer having a broad molecular weight distribution and a high melt tension, and being

suitable for high speed stretch and high speed molding.

The present inventors have made extensive studies, and as a result, they found that by using a solid titanium catalyst 5  component comprising a specific cyclic ester compound having a plurality of carboxylic acid ester groups, an olefin polymer having a broad molecular weight distribution can be prepared, thus completing the invention.  In addition, Patent Documents 7 and 8 have neither description nor disclosure on a cyclic ester 10  compound (a) having a substituent R, represented by the following formula (1).

The solid titanium catalyst component (I) of the invention is characterized in that it comprises titanium, magnesium, halogen, and a cyclic ester compound (a) specified 15  by the following formula (1):

(Formula Removed)

wherein n is an integer of 5 to 10;

R2 and R3 are ea-ch independently COOR1 or R, and at least one of R2 and R3 is COOR1;

a single bond (excluding Ca-Ca bonds, and a Ca-Cb bond in the case where R3 is R) in the cyclic backbone may be replaced with a double bond;

a plurality of R1' s are each independently a monovalent hydrocarbon group having 1 to 20 carbon atoms;

a plurality of R' s are each independently an atom or group selected from a hydrogen atom, a hydrocarbon group having 1 to 20 carbon atoms, a halogen atom, a nitrogen-containing group, an oxygen-containing group, a phosphorus-containing group, a halogen-containing group and a silicon-containing group, or they may be bonded to each other to form a ring, but at least one of R's is not a hydrogen atom; and

a double bond may be contained in the backbone of the ring formed by the bonding of R's, and in the case where two or more Ca" s bonded with COOR1 are contained in the backbone of the ring, the backbone of the ring have 5 to 10 carbon atoms.

In the formula (1) , it is preferable that the bonds between the carbon atoms in the cyclic backbone are all single bonds.

In the formula (1), it is preferable that the cyclic backbone has 6 carbon atoms.

As the above-described cyclic ester compound (a), the

compound represented by the following formula (la) is preferable:

 (Formula Removed)

wherein n is an integer of 5 to 10;

a single bond (excluding Ca-Ca bonds and a Ca-Cb bond) in the cyclic backbone may be replaced with a double bond;

a plurality of R1! S are each independently a monovalent hydrocarbon group having 1 to 20 carbon atoms;

a plurality of R' s are each independently an atom or group selected from a hydrogen atom, a hydrocarbon group having 1 to 20 carbon atoms, a halogen atom, a nitrogen-containing group, an oxygen-containing group, a phosphorus-containing group, a halogen-containing group and a silicon-containing group, or they may be bonded to each other to form a ring, but at least one of R's is not a hydrogen atom; and

a double bond may be contained in the backbone of the ring

formed by the bonding of R's, and in the case where two Ca's are contained in the backbone of the ring, the backbone of the ring have 5 to 10 carbon atoms.

The solid titanium catalyst component (I) of the invention may further comprise an aromatic carboxylic acid ester and/or a compound having two or more ether linkages through a plurality of carbon atoms.

The catalyst for olefin polymerization of the invention is characterized in that it comprises the solid titanium catalyst component (I) of Claim 1 and an organometallic compound catalyst component (II) containing a metal element selected from Groups I, II and XIII of the periodic table.

The catalyst for olefin polymerization of the invention may further comprise an electron donor (III).

The process for producing an olefin polymer of the invention is characterized in that it comprises polymerizing an olefin in the presence of the catalyst for olefin polymerization.

The solid titanium catalyst component, the catalyst for olefin polymerization and the process for producing an olefin polymer of the invention are suitable for producing an olefin polymer having high stereoregularity and broad molecular weight distribution with high activity.

Further, when the solid titanium catalyst component, the

catalyst for olefin polymerization and the process for producing an olefin polymer of the invention are used, it can be expected that an olefin polymer, for example, having excellent rigidity, as well as the molding properties such as high speed stretchability and high speed moldability can be prepared.

DESCRIPTION OF THE PREFERRED EMBODIMENTS

Hereinbelow, the solid titanium catalyst component (I), the catalyst for olefin polymerization and the process for producing an olefin polymer according to the invention will be described in detail.

[Solid titanium catalyst component (I)]

The solid titanium catalyst component (I) according to the invention is characterized in that it comprises titanium, magnesium, halogen, and a cyclic ester compound (a).

The above-described cyclic ester compound (a) comprises a plurality of carboxylic acid ester groups, and is represented by the following formula (1) : 

(Formula Removed)

In the formula (1) , n is an integer of 5 to 10, preferably an integer of 5 to 7, and particularly preferably 6.  Further, Ca and Cb represent carbon atoms.

R2 and R3 are each independently COOR1 or R, and at least one of R2 and R3 is COOR1.

It is preferable that the bonds between the carbon atoms in the cyclic backbone are all single bonds, but any of single bonds excluding Ca-Ca bonds, and a Ca-Cb bond in the case where R3 is R, in the cyclic backbone may be replaced with double bonds .

A plurality of R1's are each independently a monovalent hydrocarbon group having 1 to 20 carbon atoms, preferably 1 to 10 carbon atoms, more preferably 2 to 8 carbon atoms, even more preferably 4 to 8 carbon atoms, and particularly preferably 4 to 6 carbon atoms . Examples of these hydrocarbon groups include an ethyl group, an n-propyl group, an isopropyl group, an

n-butyl group, an isobutyl group, a hexyl group, a heptyl group, an octyl group, a 2-ethylhexyl group, a decyl group, a dodecyl group, a tetradecyl group, a hexadecyl group, an octadecyl group, an eicosyl group, and the like; and among them, preferred are an n-butyl group, an isobutyl group, a hexyl group and an octyl group, and more preferred are an n-butyl group and an isobutyl group.

A plurality of R1 s are each independently an atom or group selected from a hydrogen atom, a hydrocarbon group having 1 to 20 carbon atoms, a halogen atom, a nitrogen-containing group, an oxygen-containing group, a phosphorus-containing group, a halogen-containing group and a silicon-containing group, but at least one of R's is not a hydrogen atom.

As the R which is not a hydrogen atom, a hydrocarbon group having 1 to 20 carbon atoms is preferred, and examples of this hydrocarbon group having 1 to 20 carbon atoms include aliphatic, alicyclic or aromatic hydrocarbons such as a methyl group, an ethyl group, an n-propyl group, an isopropyl group, an n-butyl group, an isobutyl group, a sec-butyl group, an n-pentyl group, a cyclopentyl group, an n-hexyl group, a cyclohexyl group, a vinyl group, a phenyl group and an octyl group. Among them, preferred is an aliphatic hydrocarbon group, and specifically preferred are a methyl group, an ethyl group, an n-propyl group, an isopropyl group, an n-butyl group, an isobutyl group and asec-butyl group.

Further, R's may be bonded to each other to form a ring, and a double bond may be contained in the backbone of the ring formed by the bonding of R's. In the case where two or more Ca's bonded with COOR1 are contained in the backbone of the ring, the backbone of the ring have 5 to 10 carbon atoms.

Examples of the backbone of the ring include a norbornane backbone, a tetracyclododecene backbone, or the like.

Further, a plurality of R's may be a carbonyl structure-containing group such as a carboxylic acid ester group, an alkoxy group, a siloxy group, an aldehyde group and an acetyl group, and it is preferable that these substituents contain one or more hydrocarbon groups.

Examples of the cyclic ester compound (a) include diethyl 3-methylcyclohexane-l,2-dicarboxylate, di-n-propyl 3-methylcyclohexane-l,2-dicarboxylate, diisopropyl 3-methylcyclohexane-l,2-dicarboxylate, di-n-butyl 3-methylcyclohexane-l,2-dicarboxylate, diisobutyl 3-methylcyclohexane-l,2-dicarboxylate, dihexyl 3-methylcyclohexane-l,2-dicarboxylate, diheptyl 3-methylcyclohexane-l,2-dicarboxylate, dioctyl 3-methylcyclohexane-l,2-dicarboxylate, di-2-ethylhexyl 3-methylcyclohexane-l,2-dicarboxylate, didecyl 3-methylcyclohexane-l,2-dicarboxylate,

diethyl 4-methylcyclohexane-l,3-dicarboxylate, diisobutyl 4-methylcyclohexane-l,3-dicarboxylate, diethyl 4-methylcyclohexane-l,2-dicarboxylate, di-n-propyl 4-methylcyclohexane-l,2-dicarboxylate, diisopropyl 4-methylcyclohexane-l,2-dicarboxylate, di-n-butyl 4-methylcyclohexane-l,2-dicarboxylate, diisobutyl 4-methylcyclohexane-l,2-dicarboxylate, dihexyl 4-methylcyclohexane-l,2-dicarboxylate, diheptyl 4-methylcyclohexane-l,2-dicarboxylate, dioctyl 4-methylcyclohexane-l,2-dicarboxylate, di-2-ethylhexyl 4-methylcyclohexane-l,2-dicarboxylate, didecyl 4-methylcyclohexane-l,2-dicarboxylate, diethyl 5-methylcyclohexane-l,3-dicarboxylate, diisobutyl 5-methylcyclohexane-l,3-dicarboxylate, diethyl 3,4-dimethylcyclohexane-l,2-dicarboxylate, di-n-propyl 3, 4-dimethylcyclohexane-l,2-dicarboxylate, diisopropyl 3,4-dimethylcyclohexane-l,2-dicarboxylate, di-n-butyl 3,4-dimethylcyclohexane-l,2-dicarboxylate, diisobutyl 3,4-dimethylcyclohexane-l,2-dicarboxylate, dihexyl 3,4-dimethylcyclohexane-l,2-dicarboxylate, diheptyl 3,4-dimethylcyclohexane-l,2-dicarboxylate, dioctyl 3,4-dimethylcyclohexane-l,2-dicarboxylate, di-2-ethylhexyl 3,4-dimethylcyclohexane-l,2-dicarboxylate, didecyl 3,4-dimethylcyclohexane-l,2-dicarboxylate,

diethyl 3,6-dimethylcyclohexane-l,2-dicarboxylate, di-n-propyl 3,6-dimethylcyclohexane-l,2-dicarboxylate, diisopropyl 3,6-dimethylcyclohexane-l,2-dicarboxylate, di-n-butyl 3,6-dimethylcyclohexane-l,2-dicarboxylate, diisobutyl 3,6-dimethylcyclohexane-l,2-dicarboxylate, dihexyl 3,6-dimethylcyclohexane-l,2-dicarboxylate, diheptyl 3,6-dimethylcyclohexane-l,2-dicarboxylate, dioctyl 3,6-dimethylcyclohexane-l,2-dicarboxylate, di-2-ethylhexyl 3, 6-dimethylcyclohexane-l,2-dicarboxylate, didecyl 3,6-dimethylcyclohexane-l,2-dicarboxylate, diethyl 3,6-diphenylcyclohexane-l,2-dicarboxylate, di-n-propyl 3,6-diphenylcyclohexane-l,2-dicarboxylate, diisopropyl 3,6-diphenylcyclohexane-l,2-dicarboxylate, di-n-butyl 3,6-diphenylcyclohexane-l,2-dicarboxylate, diisobutyl 3,6-diphenylcyclohexane-l,2-dicarboxylate, dihexyl 3,6-diphenylcyclohexane-l,2-dicarboxylate, dioctyl 3,6-diphenylcyclohexane-l,2-dicarboxylate, didecyl 3,6-diphenylcyclohexane-l,2-dicarboxylate, diethyl 3-methyl-6-ethylcyclohexane-l,2-dicarboxylate, di-n-propyl 3-methyl-6-ethylcyclohexane-l,2-dicarboxylate, diisopropyl 3-methyl-6-ethylcyclohexane-l,2-dicarboxylate, di-n-butyl 3-methyl-6-ethylcyclohexane-l,2-dicarboxylate, diisobutyl 3-methyl-6-ethylcyclohexane-l,2-dicarboxylate, dihexyl 3-methyl-6-ethylcyclohexane-l,2-dicarboxylate,

diheptyl 3-methyl-6-ethylcyclohexane-l,2-dicarboxylate,

dioctyl 3-methyl-6-ethylcyclohexane-l,2-dicarboxylate,

di-2-ethylhexyl

3-methyl-6-ethylcyclohexane-l,2-dicarboxylate,

didecyl 3-methyl-6-ethylcyclohexane-l,2-dicarboxylate,

diethyl 3-methyl-6-ethylcyclohexane-l,2-dicarboxylate,

di-n-propyl 3-methyl-6-ethylcyclohexane-l,2-dicarboxylate,

diisopropyl 3-methyl-6-ethylcyclohexane-l,2-dicarboxylate,

di-n-butyl 3-methyl-6-ethylcyclohexane-l,2-dicarboxylate,

diisobutyl 3-methyl-6-ethylcyclohexane-l,2-dicarboxylate,

dihexyl 3-methyl-6-ethylcyclohexane-l,2-dicarboxylate,

diheptyl 3-methyl-6-ethylcyclohexane-l,2-dicarboxylate,

dioctyl 3-methyl-6-ethylcyclohexane-l,2-dicarboxylate,

di-2-ethylhexyl

3-methyl-6-ethylcyclohexane-l,2-dicarboxylate,

didecyl 3-methyl-6-ethylcyclohexane-l, 2-dicarboxylate,

diethyl 3-methyl-6-n-propylcyclohexane-l,2-dicarboxylate,

di-n-propyl

3-methyl-6-n-propylcyclohexane-l,2-dicarboxylate,

diisopropyl

3-methy1-6-n-propylcyclohexane-l,2-dicarboxylate,

di-n-butyl

3-methyl-6-n-propylcyclohexane-l,2-dicarboxylate,

diisobutyl3-methyl-6-n-propylcyclohexane-l,2-dicarboxylate, dihexyl 3-methyl-6-n-propylcyclohexane-l,2-dicarboxylate, diheptyl 3-methyl-6-n-propylcyclohexane-l,2-dicarboxylate, dioctyl 3-methyl-6-n-propylcyclohexane-l,2-dicarboxylate, di-2-ethylhexyl

3-methyl-6-n-propylcyclohexane-l,2-dicarboxylate, didecyl 3-methyl-6-n-propylcyclohexane-l,2-dicarboxylate, diethyl 3-hexylcyclohexane-l,2-dicarboxylate, diisobutyl 3-hexylcyclohexane-l,2-dicarboxylate, diethyl 3,6-dihexyclyclohexane-l,2-dicarboxylate, diisobutyl 3-hexyl-6-pentylcyclohexane-l,2-dicarboxylate, diethyl 3-methylcyclopentane-l,2-dicarboxylate, diisobutyl 3-methylcyclopentane-l,2-dicarboxylate, diheptyl 3-methylcyclopentane-l,2-dicarboxylate, didecyl 3-methylcyclopentane-l,2-dicarboxylate, diethyl 4-methylcyclopentane-l,3-dicarboxylate, diisobutyl 4-methylcyclopentane-l,3-dicarboxylate, diethyl 4-methylcyclopentane-l,2-dicarboxylate, diisobutyl 4-methylcyclopentane-l,2-dicarboxylate, diheptyl 4-methylcyclopentane-l,2-dicarboxylate, didecyl 4-methylcyclopentane-l,2-dicarboxylate, diethyl 5-methylcyclopentane-l,3-dicarboxylate, diisobutyl 5-methylcyclopentane-l,3-dicarboxylate, diethyl 3,4-dimethylcyclopentane-l,2-dicarboxylate,

diisobutyl 3,4-dimethylcyclopentane-l,2-dicarboxylate,

diheptyl 3,4-dimethylcyclopentane-l,2-dicarboxylate,

didecyl 3,4-dimethylcyclopentane-l,2-dicarboxylate,

diethyl 3,5-dimethylcyclopentane-l,2-dicarboxylate,

diisobutyl 3,5-dimethylcyclopentane-l,2-dicarboxylate,

diheptyl 3,5-dimethylcyclopentane-l,2-dicarboxylate,

didecyl 3,5-dimethylcyclopentane-l,2-dicarboxylate,

diethyl 3-hexylcyclopentane-l,2-dicarboxylate,

diethyl 3,5-dihexylcyclopentane-l,2-dicarboxylate,

diisobutyl 3-hexyl-5-pentylcyclopentane-l,2-dicarboxylate,

diethyl 3-methyl-5-n-propylcyclopentane-l,2-dicarboxylate,

di-n-propyl

3-methyl-5-n-propylcyclopentane-l,2-dicarboxylate,

diisopropyl

3-methyl-5-n-propylcyclopentane-l,2-dicarboxylate,

di-n-butyl

3-methyl-5-n-propylcyclopentane-l,2-dicarboxylate,

diisobutyl

3-methyl-5-n-propylcyclopentane-l,2-dicarboxylate,

dihexyl 3-methyl-5-n-propylcyclopentane-l,2-dicarboxylate,

dioctyl 3-methyl-5-n-propylcyclopentane-l,2-dicarboxylate,

didecyl 3-methyl-5-n-propylcyclopentane-l,2-dicarboxylate,

diethyl 3-methylcycloheptane-l,2-dicarboxylate,

diisobutyl 3-methylcycloheptane-l,2-dicarboxylate,

diheptyl 3-methylcycloheptane-l,2-dicarboxylate, didecyl 3-methylcycloheptane-l,2-dicarboxylate, diethyl 4-methylcycloheptane-l,3-dicarboxylate, diisobutyl 4-methylcycloheptane-l,3-dicarboxylate, diethyl 4-methylcycloheptane-l,2-dicarboxylate, diisobutyl 4-methylcycloheptane-l,2-dicarboxylate, diheptyl 4-methylcycloheptane-l,2-dicarboxylate, didecyl 4-methylcycloheptane-l,2-dicarboxylate, diethyl 5-methylcycloheptane-l,3-dicarboxylate, diisobutyl 5-methylcycloheptane-l,3-dicarboxylate, diethyl 3,4-dimethylcycloheptane-l,2-dicarboxylate, diisobutyl 3,4-dimethylcycloheptane-l,2-dicarboxylate, diheptyl 3,4-dimethylcycloheptane-l,2-dicarboxylate, didecyl 3,4-dimethylcycloheptane-l,2-dicarboxylate, diethyl 3,7-dimethylcycloheptane-l,2-dicarboxylate, diisobutyl 3,7-dimethylcycloheptane-l,2-dicarboxylate, diheptyl 3,7-dimethylcycloheptane-l,2-dicarboxylate, didecyl 3,7-dimethylcycloheptane-l,2-dicarboxylate, diethyl 3-hexylcycloheptane-l,2-dicarboxylate, diethyl 3,7-dihexylcycloheptane-l,2-dicarboxylate, diisobutyl 3-hexyl-7-pentylcycloheptane-l,2-dicarboxylate, diethyl 3-methyl-7-n-propylcycloheptane-l,2-dicarboxylate, di-n-propyl 3-methyl-7-n-propylcycloheptane-l,2-dicarboxylate,

diisopropyl

3-methyl-7-n-propylcycloheptane-l,2-dicarboxylate,

di-n-butyl

3-methyl-7-n-propylcycloheptane-l,2-dicarboxylate,

diisobutyl

3-methyl-7-n-propylcycloheptane-l,2-dicarboxylate,

dihexyl 3-methyl-7-n-propylcycloheptane-l,2-dicarboxylate,

dioctyl 3-methyl-7-n-propylcycloheptane-l,2-dicarboxylate,

didecyl 3-methyl-7-n-propylcycloheptane-l,2-dicarboxylate,

diethyl 3-methylcyclooctane-l, 2-dicarboxylate,

diethyl 3-methylcyclodecane-l, 2-dicarboxylate,

isobutyl 3-vinylcyclohexane-l, 2-dicarboxylate,

isobutyl 3,6-diphenylcyclohexane-l,2-dicarboxylate,

ethyl 3,6-dicyclohexylcyclohexane-l,2-dicarboxylate,

diisobutyl norbornane-2,3-dicarboxylate,

diisobutyl tetracyclododecane-2,3-dicarboxylate,

diethyl 3-methyl-4-cyclohexene-l,2-dicarboxylate,

di-n-propyl 3-methyl-4-cyclohexene-l,2-dicarboxylate,

diisopropyl 3-methyl-4-cyclohexene-l,2-dicarboxylate,

di-n-butyl 3-methyl-4-cyclohexene-l,2-dicarboxylate,

diisobutyl 3-methyl-4-cyclohexene-l,2-dicarboxylate,

dihexyl 3-methyl-4-cyclohexane-l,2-dicarboxylate,

diheptyl 3-methyl-4-cyclohexene-l,2-dicarboxylate,

dioctyl 3-methyl-4-cyclohexene-l,2-dicarboxylate,

di-2-ethylhexyl 3-methyl-4-cyclohexene-l,2-dicarboxylate, didecyl 3-methyl-4-cyclohexene-l,2-dicarboxylate, diethyl 4-methyl-4-cyclohexene-l,3-dicarboxylate, diisobutyl 4-methyl-4-cyclohexene-l,3-dicarboxylate, diethyl 4-methyl-4-cyclohexene-l,2-dicarboxylate, di-n-propyl 4-methyl-4-cyclohexene-l,2-dicarboxylate, diisopropyl 4-methyl-4-cyclohexene-l,2-dicarboxylate, di-n-butyl 4-methyl-4-cyclohexene-l,2-dicarboxylate, diisobutyl 4-methyl-4-cyclohexene-l,2-dicarboxylate, dihexyl 4-methyl-4-cyclohexene-l,2-dicarboxylate, diheptyl 4-methyl-4-cyclohexene-l,2-dicarboxylate, dioctyl 4-methyl-4-cyclohexene-l,2-dicarboxylate, di-2-ethylhexyl 4-methyl-4-cyclohexene-1,2-dicarboxylate, didecyl 4-methyl-4-cyclohexene-l,2-dicarboxylate, diethyl 5-methyl-4-cyclohexene-l,3-dicarboxylate, diisobutyl 5-methyl-4-cyclohexene-l,3-dicarboxylate, diethyl 3,4-dimethyl-4-cyclohexene-l,2-dicarboxylate, di-n-propyl 3,4-dimethyl-4-cyclohexene-l,2-dicarboxylate, diisopropyl 3,4-dimethyl-4-cyclohexene-l,2-dicarboxylate, di-n-butyl 3,4-dimethyl-4-cyclohexene-l,2-dicarboxylate, diisobutyl 3,4-dimethyl-4-cyclohexene-l,2-dicarboxylate, dihexyl 3,4-dimethyl-4-cyclohexene-l,2-dicarboxylate, diheptyl 3,4-dimethyl-4-cyclohexene-l,2-dicarboxylate, dioctyl 3,4-dimethyl-4-cyclohexene-l,2-dicarboxylate,

di-2-ethylhexyl

3,4-dimethyl-4-cyclohexene-l, 2-dicarboxylate, didecyl 3,4-dimethyl-4-cyclohexene-l,2-dicarboxylate, diethyl 3,6-dimethyl-4-cyclohexene-l,2-dicarboxylate, di-n-propyl 3,6-dimethyl-4-cyclohexene-l,2-dicarboxylate, diisopropyl 3,6-dimethyl-4-cyclohexene-l,2-dicarboxylate, di-n-butyl 3,6-dimethyl-4-cyclohexene-l,2-dicarboxylate, diisobutyl 3,6-dimethyl-4-cyclohexene-l,2-dicarboxylate, dihexyl 3,6-dimethyl-4-cyclohexene-l,2-dicarboxylate, diheptyl 3,6-dimethyl-4-cyclohexene-l,2-dicarboxylate, dioctyl 3,6-dimethyl-4-cyclohexene-l,2-dicarboxylate, di-2-ethylhexyl

3,6-dimethyl-4-cyclohexene-l, 2-dicarboxylate, didecyl 3,6-dimethyl-4-cyclohexene-l,2-dicarboxylate, diethyl 3-hexyl-4-cyclohexene-l,2-dicarboxylate, diisobutyl 3-hexyl-4-cyclohexene-l,2-dicarboxylate, diethyl 3,6-dihexyl-4-cyclohexene-l,2-dicarboxylate, diisobutyl

3-hexyl-6-pentyl-4-cyclohexene-l,2-dicarboxylate, diethyl 3-methyl-3-cyclopentene-l,2-dicarboxylate, diisobutyl 3-methyl-3-cyclopentene-l,2-dicarboxylate, diheptyl 3-raethyl-3-cyclopentene-l,2-dicarboxylate, didecyl 3-methyl-3-cyclopentene-l,2-dicarboxylate, diethyl 4-methyl-3-cyclopentene-l,3-dicarboxylate,

diisobutyl 4-methyl-3-cyclopentene-l,3-dicarboxylate, diethyl 4-methyl-3-cyclopentene-l,2-dicarboxylate, diisobutyl 4-inethyl-3-cyclopentene-l,2-dicarboxylate, diheptyl 4-methyl-3-cyclopentene-l,2-dicarboxylate, didecyl 4-methyl-3-cyclopentene-l,2-dicarboxylate, diethyl 5-methyl-3-cyclopentene-l,3-dicarboxylate, diisobutyl 5-methyl-3-cyclopentene-l,3-dicarboxylate, diethyl 3,4-dimethyl-3-cyclopentene-l,2-dicarboxylate, diisobutyl 3,4-dimethyl-3-cyclopentene-l,2-dicarboxylate, diheptyl 3, 4-dimethyl-3-cyclopentene-l,2-dicarboxylate, didecyl 3,4-dimethyl-3-cyclopentene-l,2-dicarboxylate, diethyl 3,5-dimethyl-3-cyclopentene-l,2-dicarboxylate, diisobutyl 3, 5-dimethyl-3-cyclopentene-l,2-dicarboxylate, diheptyl 3, 5-dimethyl-3-cyclopentene-l,2-dicarboxylate, didecyl 3,5-dimethyl-3-cyclopentene-l,2-dicarboxylate, diethyl 3-hexyl-3-cyclopentene-l,2-dicarboxylate, diethyl 3,5-dihexyl-3-cyclopentene-l,2-dicarboxylate, diisobutyl

3-hexyl-5-pentyl-3-cyclopentene-l,2-dicarboxylate, diethyl 3-methyl-4-cycloheptene-l,2-dicarboxylate, diisobutyl 3-methyl-4-cycloheptene-l,2-dicarboxylate, diheptyl 3-methyl-4-cycloheptene-l,2-dicarboxylate, didecyl 3-methyl-4-cycloheptene-l,2-dicarboxylate, diethyl 4-methyl-4-cycloheptene-l,3-dicarboxylate,

diisobutyl 4-methyl-4-cycloheptene-l,3-dicarboxylate, diethyl 4-methyl-4-cycloheptene-l,2-dicarboxylate, diisobutyl 4-methyl-4-cycloheptene-l,2-dicarboxylate, diheptyl 4-methyl-4-cycloheptene-l,2-dicarboxylate, didecyl 4-methyl-4-cycloheptene-l,2-dicarboxylate, diethyl 5-methyl-4-cycloheptene-l,3-dicarboxylate, diisobutyl 5-methyl-4-cycloheptene-l,3-dicarboxylate, diethyl 3,4-dimethyl-4-cycloheptene-l,2-dicarboxylate, diisobutyl 3,4-dimethyl-4-cycloheptene-l,2-dicarboxylate, diheptyl 3,4-dimethyl-4-cycloheptene-l,2-dicarboxylate, didecyl 3,4-dimethyl-4-cycloheptene-l,2-dicarboxylate, diethyl 3,7-dimethyl-4-cycloheptene-l,2-dicarboxylate, diisobutyl 3,7-dimethyl-4-cycloheptene-l,2-dicarboxylate, diheptyl 3,7-dimethyl-4-cycloheptene-l,2-dicarboxylate, didecyl 3,7-dimethyl-4-cycloheptene-l,2-dicarboxylate, diethyl 3-hexyl-4-cycloheptene-l,2-dicarboxylate, diethyl 3,7-dihexyl-4-cycloheptene-l,2-dicarboxylate, diisobutyl

3-hexyl-7-pentyl-4-cycloheptene-1,2-dicarboxylate, diethyl 3-methyl-5-cyclooctene-l,2-dicarboxylate, diethyl 3-methyl-6-cyclodecene-l,2-dicarboxylate, isobutyl 3-vinyl-4-cyclohexene-l,2-dicarboxylate, isobutyl 3,6-diphenyl-4-cyclohexene-l,2-dicarboxylate, ethyl 3,6-dicyclohexyl-4-cyclohexene-l,2-dicarboxylate,

diisobutyl 2-norbornene-5,6-dicarboxylate, diisobutyl 2-tetracyclododecene-7,8-dicarboxylate, and the like.

The compounds having the diester structure as described above may exist in the form of a cis- or trans-isomer derived from a plurality of the COOR1 groups in the formula (1) , either of which has effects complying with the purpose of the invention, but the compounds having higher content of the trans-isomers are preferred. The compounds having higher content of the trans-isomers have the effects of broadening the molecular weight distribution, as well as tend to have higher activity, and higher stereoregularity of the obtained polymer.

As the above-described cyclic ester compound (a), the compounds represented by the following formulas (1-1) to Cl-6) are preferable. 

(Formula Removed)

wherein in the formulas (1-1) to (1-6) , R1 and R have the

same meanings as above/in the formulas (1-1) to (1-3), a single bond (excluding

Ca-Ca bonds and a Ca-Cb bond) in the cyclic backbone may be

replaced with a double bond;

in the formulas (1-4) to (1-6), a single bond (excluding

Ca-Ca bonds) in the cyclic backbone may be replaced with a double

bond; and

in the formulas (1-3) and (1-6), n is an integer of 7 to 10.

As the cyclic ester compound (a) , particularly preferable

are the compounds represented by the following formula (la): 

(Formula Removed)

wherein n, R1 and R have the same meanings as above (that is, the same as the definitions in the formula (1) ) , and a single bond (excluding Ca-Ca bonds and a Ca-Cb bond) in the cyclic backbone may be replaced with a double bond.

Specific examples of the compounds represented by the formula (la) include

diisobutyl 3,6-dimethylcyclohexane-l,2-dicarboxylate, di-n-hexyl 3,6-dimethylcyclohexane-l,2-dicarboxylate, di-n-octyl 3,6-dimethylcyclohexane-l,2-dicarboxylate, diisobutyl 3-methyl-6-ethylcyclohexane-l,2-dicarboxylate, di-n-hexyl 3-methyl-6-ethylcyclohexane-l, 2-dicarboxylate, di-n-octyl 3-methyl-6-ethylcyclohexane-l,2-dicarboxylate, diisobutyl

3-methyl-6-n-propylcyclohexane-l,2-dicarboxylate, di-n-hexyl

3-methyl-6-n-propylcyclohexane-l,2-dicarboxylate, di-n-octyl

3-methyl-6-n-propylcyclohexane-l,2-dicarboxylate, diisobutyl 3,6-diethylcyclohexane-l,2-dicarboxylate, di-n-hexyl 3,6-diethylcyclohexane-l,2-dicarboxylate, di-n-octyl 3,6-diethylcyclohexane-l,2-dicarboxylate, diisobutyl 3,5-dimethylcyclopentane-l,2-dicarboxylate, di-n-hexyl 3,5-dimethylcyclopentane-l,2-dicarboxylate, di-n-octyl 3,5-dimethylcyclopentane-l,2-dicarboxylate, diisobutyl 3-methyl-5-ethylcyclopentane-l,2-dicarboxylate, di-n-hexyl 3-methyl-5-ethylcyclopentane-l,2-dicarboxylate, di-n-octyl 3-methyl-5-ethylcyclopentane-l,2-dicarboxylate, di-n-hexyl

3-methyl-5-n-propylcyclopentane-l,2-dicarboxylate, di-n-octyl

3-methyl-5-n-propylcyclopentane-l,2-dicarboxylate, diisobutyl 3,5-diethylcyclopentane-l,2-dicarboxylate, di-n-hexyl 3,5-diethylcyclopentane-l,2-dicarboxylate, di-n-octyl 3,5-diethylcyclopentane-l,2-dicarboxylate, diisobutyl 3,7-dimethylcycloheptane-l,2-dicarboxylate, di-n-hexyl 3,7-dimethylcycloheptane-l,2-dicarboxylate, di-n-octyl 3,7-dimethylcycloheptane-l,2-dicarboxylate, diisobutyl 3-methyl-7-ethylcycloheptane-l, 2-dicarboxylate, di-n-hexyl 3-methyl-7-ethylcycloheptane-l,2-dicarboxylate,

di-n-octyl 3-methyl-7-ethylcycloheptane-l,2-dicarboxylate,

di-n-hexyl

3-methyl-7-n-propylcycloheptane-l,2-dicarboxylate,

di-n-octyl

3-methyl-V-n-propylcycloheptane-l,2-dicarboxylate,

diisobutyl 3,7-diethylcycloheptane-l,2-dicarboxylate,

di-n-hexyl 3,7-diethylcycloheptane-l,2-dicarboxylate,

di-n-octyl 3,7-diethylcycloheptane-l,2-dicarboxylate,

and the like.

Among these compounds, preferred are

diisobutyl 3,6-dimethylcyclohexane-l,2-dicarboxylate, di-n-hexyl 3,6-dimethylcyclohexane-l,2-dicarboxylate, di-n-octyl 3,6-dimethylcyclohexane-l, 2-dicarboxylate, diisobutyl 3-methyl-6-ethylcyclohexane-l,2-dicarboxylate, di-n-hexyl 3-methyl-6-ethylcyclohexane-l,2-dicarboxylate, di-n-octyl 3-methyl-6-ethylcyclohexane-l,2-dicarboxylate, diisobutyl

3-methyl-6-n-propylcyclohexane-l,2-dicarboxylate, di-n-hexyl

3-methyl-6-n-propylcyclohexane-l,2-dicarboxylate, di-n-octyl

3-methyl-6-n-propylcyclohexane-l,2-dicarboxylate, diisobutyl 3,6-diethylcyclohexane-l,2-dicarboxylate, di-n-hexyl 3,6-diethylcyclohexane-l, 2-dicarboxylate, and

di-n-octyl 3,6-diethylcyclohexane-l,2-dicarboxylate.

The reason for this is that these compounds have high catalytic performances, and can be prepared using a Diels Alder reaction at a relatively low cost.

These compounds may be used alone or in combination of two or more kinds thereof. Further, these cyclic ester compounds (a) may be used in combination with a catalyst component (b) or a catalyst component (c) as described below, as long as it does not give any adverse effect on the purpose of the invention.

Further, the cyclic ester compound (a) may be formed during the process of producing the solid titanium catalyst component (I) .  For example, when the solid titanium catalyst component (I) is produced, the cyclic ester compound (a) can be contained in the solid titanium catalyst component by involving a process of substantially bringing an anhydrous carboxylic acid or carboxylic acid dihalide corresponding to a catalyst component (a), and a corresponding alcohol into contact with each other.

By the process for producing an olefin polymer of the invention, a polymer having a broad molecular weight distribution can be obtained. The reason for this is unclear at present, but is assumed to be as follows.

It is known that the cyclic hydrocarbon structures form

a variety of steric structures such as a chair conformation and a boat conformation.  In addition, when the cyclic structure has a substituent, variation of the steric structure which can be taken further increases.  If the bond between a carbon atom bonded with an ester group (COOR1 group) and another carbon atom bonded with an ester group (COOR1 group) among the carbon atoms constituting the cyclic backbone of the cyclic ester compound (a) is a single bond, variation of the steric structure which can be taken increases. These various steric structures which can be taken lead to the formation of various active species on the solid titanium catalyst component (I) . As a result, when the olefin polymerization is carried out by using the solid titanium catalyst component (I), the olefin polymers having various molecular weights can be prepared at one time, that is, the olefin polymers having broad molecular weight distributions can be prepared.

For the production of the solid titanium catalyst component (I) of the invention, a magnesium compound and a titanium compound are used, in addition to the cyclic ester compound (a).

Specific examples of the magnesium compound include well-known magnesium compounds including

magnesium halides such as magnesium chloride and

magnesium bromide;

alkoxymagnesium halides such as methoxymagnesium chloride, ethoxymagnesium chloride and phenoxymagnesium chloride;

alkoxymagnesium such as ethoxymagnesium, isopropoxymagnesium, butoxymagnesium and 2-ethylhexoxymagnesium;

aryloxymagnesiums such as phenoxymagnesium; magnesium carboxylates such as magnesium stearate; and the like.

These magnesium compounds may be used alone or in combination of two or more kinds thereof. Further, these magnesium compounds may be in the form of a complex compound or a composite compound with other metals, or in the form of a mixture with other metal compounds.

Among these, halogen-containing magnesium compounds are preferred, and magnesium halide, in particular magnesium chloride is preferably used.  In addition, alkoxymagnesium such as ethoxymagnesium is also preferably used.  Further, the magnesium compounds may be those derived from other materials, for example, those obtained by bringing an organomagnesium compound such as a Grignard reagent, and titanium halide, silicon halide, alcohol halide, and the like into contact with each other.

Examples of the titanium compound include a tetravalent titanium compound represented by the following formula:

Ti(OR)gX4-g

(wherein R is a hydrocarbon group, X is a halogen atom, and g satisfies the condition 0 
titanium tetrahalides such as TiCl4 and TiBr4;

alkoxytitanium trihalides such as Ti(OCH3)Cl3, Ti(OC2H5)Cl3, Ti (0-n-C4H9)Cl3, Ti (OC2H5) Br3 and Ti (0-iso-C4H9)Br3;

alkoxytitanium dihalides such as Ti(OCH3)2Cl2 and Ti(OC2H5)2Cl2,

alkoxytitanium monohalides such as Ti(OCH3)3Cl, Ti(0-n-C4H9)3Cl and Ti (OC2H5) 3Br;

tetraalkoxytitaniums such as Ti(OCH3)4, Ti(OC2H5)4, Ti(0-n-C4H9)4 and Ti(0-2-ethylhexyl)4;

and the like.

Among these, preferred are titanium tetrahalides, and particularly preferred is titanium tetrachloride. These titanium compounds can be used alone or in combination of two or more kinds thereof.

Examples of the magnesium compounds and the titanium compounds include those as described in detail in the

above-described Patent Document 1, Patent Document 2, or the like.

For the production of the solid titanium catalyst component (I) of the invention, a well-known method can be employed without limit except that the cyclic ester compound (a) is used.  Specific preferable examples of the process include the following processes (P-l) to (P-4).

(P-l) Process of bringing a solid adduct comprising of a magnesium compound and a catalyst component (b) , a cyclic ester compound (a) and a liquid-state titanium compound into contact with each other in a suspended state in the coexistence of an inert hydrocarbon solvent.

(P-2) Process of bringing a solid adduct comprising of a magnesium compound and a catalyst component (b), a cyclic ester compound (a) and a liquid-state titanium compound into contact with each other in plural steps.

(P-3) Process of bringing a solid adduct comprising of a magnesium compound and a catalyst component (b), a cyclic ester compound (a) and a liquid-state titanium compound into contact with each other in a suspended state in the coexistence of an inert hydrocarbon solvent, and in plural steps.

(P-4) Process of bringing a liquid-state magnesium compound comprising of a magnesium compound and a catalyst component (b), a liquid-state titanium compound and a cyclic

ester compound (a) into contact with each other.
