Repository: anandvc/allindianpatents

File: patents/256773-curable-fluorinated-copolymers-and-coatings-and-processes-thereof.html (part 1 of 3)
Indian Patents. 256773:"CURABLE FLUORINATED COPOLYMERS AND COATINGS AND PROCESSES THEREOF"

Indian Patents

Recently Granted Patents

  Recently Published Patents

Title of Invention	"CURABLE FLUORINATED COPOLYMERS AND COATINGS AND PROCESSES THEREOF"

Abstract	A process for coating flexible substrates applying a curable fluorinated copolymer A which is the reaction product of FC and Ml) at least one polycarboxylic anhydride and/or M2) at least a monofunctional isocyanate, wherein FC is a curable fluorinated copolymer on the basis of FCl) at least one fluorinated olefin having 2 to 10 carbon atoms, FC2) at least one non-fluorinated olefin having OH-groups and optionally carboxyl groups and FC3) at least one non-fluorinated, hydroxyl group free olefin having optionally carboxyl groups.	

Full Text	CURABLE FLUORINATED COPOLYMERS AND COATINGS AND PROCESSES THEREOF

This invention relates to a process for coating of various substrates by applying fluorinated copolymers thereto, some fluorinated copolymers as such and its preparation, coating composition and the coated substrates.

Coating of rigid substrates with fluorinated copolymers is already known.

US-A-5548019 describes a composition for an aqueous coating material comprising a poly-socyanate compound and a fluorine-containing copolymer having hydroxyl groups for rigid substrates like concrete.

The WO-A-2004/072197 (priority JP 035583 , JP 407700 ) discloses fluorine-containing aqueous coating composition, comprising A) a functional group containing fluororesin aqueous emulsion obtained by dispersing in water a fluoroolefm copolymer having functional groups obtained by a solution polymerization process and B) a water-dispersible unblocked isocyanate compound for the coating of rigid substrates.

Also coatings of flexible substrates are known but using the coating agent in a non-aqueous form.

In the WO 2004/059014 (JP 2004-203921; priority JP 2002-371567) and JP-2000-054000 (EP-1123981) fluoropolymer based coating compositions for leather, a coating method and the coated leather are disclosed.

EP-A-1338637 discloses aqueous dispersions of fluorinated copolymers as coating compositions that necessarily contain a set of emulsifiers and surfactants in order to stabilize the dispersions.

Additionally fluorinated copolymers as coating agents are disclosed in US-A-4487893, EP-A-848023, JP-4-239072, JP-05-117578, JP-05-179191, JP-02-289639, JP-03-047853 (DE-A-4010881), WO 2001/019883, EP-A-841405, DE-A-4201603, JP-05-247306, JP-2004/238621, DE-4416415 (EP-682044), JP-2004/203946, EP-1238004 JP-02-300389 and US-A-4487893.

The requirements to anti-soiling properties and mechanical stability of coatings to scratch resistance, flexural strength, inter-layer adhesion and fastness properties have been steadily increasing in recent years.

Furthermore, ecological restrictions have forced many industrial branches to enhance their attempts for creating a safer and cleaner handling of coating systems that provide the highest possible benefit to the customer. Therefore, the demand for solventless or solvent-free systems is still increasing.

For practical reasons any solvent-content that may be present in a formulation can be determined according to the guidelines for VOC (Volatile Organic Compounds). VOC means any organic compound having an initial boiling point less than or equal to 250°C measured at a standard pressure of 101,3 kPa (as used in Directive 2004/42/CE of the European Parliament and of the Council on the limitation of emissions of volatile organic compounds due to the use of organic solvents in decorative paints and varnishes). The VOC content of a product in it's ready-to-use state is determined as specified in the directive being either ISO 11890-2 or ASTM D 2369. The. VOC content is calculated from analytical measurements in grams/liter, whereby the density of the product is measured with the appropriate density determination method (ISO 2811).

Many patents disclosed in the literature have contributed to technical improvements and quite acceptable solutions. Already existing solutions proposed in the patent literature have the disadvantage that the coatings irrespective of the curing reaction involved to reduce some hydrophilic functionality contain a large proportion of residual hydrophilic groups that contribute to insufficient chemical resistance and soil repellency.

However, there is still a demand for aqueous coating and finishing systems that are capable to meet high performance requirements not only with respect to water-,oil and dirt-repellency, but also to impart high mechanical durability, e.g. flexural strength, tear strength, compressive strength, notched impact resistance, high flexibility on exposure to dry, wet and cold flexes or bending or shear forces, heat- and TJV-resistance, abrasion-resistance and water- and humidity-resistance.

The mechanical requirements to a coating system can be fulfilled by applying a finish or top-coat consisting of polyurethane-dispersions or high-performance polyacrylate dispersions. Anti-staining properties on its own can be imparted to a substrate by application of a fluorine-containing copolymer dispersions. These coating compositions known from the prior art have still deficiencies or disadvantages that must be avoided or at least need improvements.

It is known, that fluorine-containing polymers may cause inter-layer adhesion problems or may deteriorate other properties e.g. mechanical strength, optical properties or provide a dry and unpleasant feeling on touching a surface.

As an example, to provide leather for car interior, especially car seats, it is desirable to provide leather that is resistant to staining by dyestuff-transfer or migration from garment worn by the end-user or can be protected from soil like dust, oil, printing inks or toner from newspapers / magazines, inks from pens or permanent marker, tobacco ash, common food, sauces, spices and beverages, sun-tans, cosmetic compositions and so on or at least is customer-friendly by imparting

easy-to-clean properties and cleanability so that substantially no residue of soil or dirt will be detectable nor any damage of the finish.

The objective of the present invention is to provide a solution, that will overcome the drawbacks of known fluorinated polymer compositions. Furthermore it is the purpose of the invention to provide fluorinated polymer compositions for coating and finishing applications that meet the requirements described above. For example, it is an objective of the invention to provide room-temperature curable coating compositions that are applicable to flexible substrates, particularly that are heat-sensitive materials such as leather.

With regard to the present invention the term "dirt" means any contamination of the surface in question preferably by visible components altering optical aspect, hand and/or physical properties of the original surface e.g. various colors from pens, from permanent (solvent-based) or removable (water-soluble) marker, different colored crayons, cosmetics such as lipstick, sun-tans and the like, ketchup, mustard, oil, tobacco ash, dust and transfer of dyes being insufficiently fixed to garment like jeans on rubbing or pressing against the surface in question.

Surprisingly it has been found a process for coating flexible substrates applying a curable fluorinated copolymer A onto the substrate wherein the curable fluorinated copolymer A is the reaction product of FC and

Ml) at least one polycarboxylic anhydride and/ or

M2) at least a nonfunctional isocyanate,

wherein FC is a curable fluorinated copolymer on the basis of

FC1) at least one fluorinated olefin having 2 to 10 carbon atoms,

FC2) at least one non-fluorinated olefin having OH-groups and optionally carboxyl groups and

FC3) at least one non-fluorinated, hydroxyl group free olefin having optionally carboxyl groups.

In a preferred embodiment of the present invention Ml) represents as polycarboxylic anhydride succinic anhydride, maleic anhydride, cyclohexane dicarboxylic anhydride, norbornan dicarboxylic anhydride, norbornen dicarboxylic anhydride, phthalic anhydride, dihydrophthalic anhydride, tetrahydrophthalic anhydride, pyromellitic dianhydride, trimellitic anhydride, alkenyl succinic anhydride or mixtures thereof.

It is also preferred to use a copolymer A wherein M2) represents as monofunctional isocyanate a C8- C22-alkylisocyanate, a C5-C8-cycloalkylisocyanate or a reaction product of a C4-C22-alkylene-di-

isocyanate or an optionally alkyl substituted C5-C36-cycloalkylene or aralkylene di-isocyanate and a polyether mono alcohol. For instance, suitable monofunctional isocyanates are cyclohexyl isocyanate, butyl isocyanate, hexyl isocyanate, decyl isocyanate, dodecyl isocyanate, hexadecyl isocyanate, octadecyl isocyanate. Furthermore, suitable monoisocyanates are the reaction products of polyether mono alcohols and (cyclo)alkylene diisocyanates or aralkylene diisocyanates , obtained by reaction of a stoichiometric excess of (cyclo)alkylene or aralkylene diisocyanates with a monofunctional polyether, followed by removal of any unreacted diisocyanate. Suitable alkylene diisocyanates, cycloalkylene diisocyanates and aralkylene diisocyanates are butylene diisocyanate, hexamethylene diisocyanate, isophorone diisocyanate, 1,4-bis (2-isocyanato-l-methyl-ethyl) benzene, cyclohexylene diisocyanate, xylylene diisocyanate, trimethyl hexamethylene diisocyanate, octamethylene diisocyanate, bis(isocyanato cyclohexyl) methane. Suitable monofunctional polyethers are obtainable by alkoxylation of monofunctional alcohols such as methanol, ethanol, propanol, isopropanol, allyl alcohol, butanol, isobutanol, methoxy ethanol, ethoxyethanol, methoxy ethoxyethanol, ethoxy ethoxyethanol, butoxy ethanol, butoxy ethoxyethanol, 2-methoxy propanol, 2-ethoxy propanol, 2-butoxy propanol with ethylene oxide and/or propylene oxide. The reaction products of diisocyanates with monofunctional polyethers contain preferably less than 1% unreacted diisocyanates, preferably less than 0,5% unreacted diisocyanate, more preferred less than 0,2% unreacted diisocyanate.

A preferred FC represents a curable fluorinated copolymer on the basis of

FC1) at least one per-fluorinated or partially fluorinated linear, branched or cyclic C2 - C10-olefin being chlorine-free or substituted by chlorine and/or being optionally interrupted by heteroatoms selected from the group consisting of O, S, N, Si or functional groups consisting of these heteroatoms like sulfonyl or siloxy, in particular tetrafluoroethene, vinylidenefluoride, chlorotrifluoroethene, hexafluoropropene, octafluorobutene, C1 C8-perfluoroalkyl-lH,lH,2H-ethene, pentafluorophenyl trifluoroethene, pentafluorophenyl ethene or mixtures thereof,

FC2) at least one OH-substituted alkyl acrylic or methacrylic acid esters, hydroxyl substituted vinyl ethers or allylethers, such as 2-hydroxyethyl acrylate, 2-hydroxyethyl methacrylate, 2-hydroxypropyl acrylate, 2-hydroxypropyl methacrylate, 3-hydroxypropyl acrylate, 3-hydroxypropyl methacrylate, 2-hydroxyethyl vinyl ether, 3-hydroxypropyl vinyl ether, 4-hydroxybutyl vinyl ether, 2-hydroxyethyl allyl ether, 3-hydroxypropyl allyl ether, 4-hydroxybutyl allyl ether, omega-hydroxy-poly(ethyleneoxy)alkyl (meth)acrylate, omega-hydroxy-poly-(propyleneoxy)alkyl (meth)acrylate, omega-hydroxy-poly(ethyleneoxy)alkyl vinyl ether, omega-hydroxy-poly(propyleneoxy)alkyl vinyl ether, wherein the polyoxyalkylene chain contains between 2 and 30 ethylene oxide and/or propyleneoxide units, or mixtures thereof

and

FC3) at least one olefinic monomer having no hydroxyl groups selected from the group consisting of acrylic acid, methacrylic acid and methyl acrylate, methyl methacrylate, ethyl acrylate, ethyl methacrylate, propyl acrylate, propyl methacrylate, butyl acrylate, butyl methacrylate, 2-ethylhexyl acrylate, 2-ethylhexyl methacrylate, decyl acrylate, decyl methacrylate, undecyl acrylate, undecyl methacrylate, dodecyl acrylate, dodecyl methacrylate, tridecyl acrylate, tridecyl methacrylate, tetradecyl acrylate, tetradecyl methacrylate, hexadecyl acrylate, hexadecyl methacrylate, octadecyl acrylate, octadecyl methacrylate, acrylic and methacrylic esters of guerbet alcohols having 8 to 36 carbon atoms and mixtures thereof,

maleic anhydride, maleic acid, fumaric acid, itaconic acid, crotonic acid, vinylacetic acid, norbornene carboxylic acid, norbornene dicarboxylic acid, 3-aminopropyl vinyl ether, 4-aminoproyl vinyl ether, 2-t-butyl-aminoethyl methacrylate, vinyloxyethyl succinate, allyloxyethyl succinate, vinyloxyethyl trimellitate, allyloxyethyl trimellitate, 3-vinyloxypropionic acid, 3-allyloxypropionic acid, vinyl pyromellitic anhydride, allyl pyromellitic anhydride, 10-undecylenic acid omega-C1-C4-alkoxy-poly(ethyleneoxy)alkyl (meth)acrylate, omega-C1-C4-alkoxy-poly(propyleneoxy)alkyl (meth)acrylate, wherein the polyoxyalkylene chain contains between 2 and 50 ethylene oxide and/or propyleneoxide units and mixtures thereof,

non-fluorinated vinyl-ester comonomers having no hydroxyl-group, in particular vinyl acetate, vinylpropionate, vinyl butyrate, vinyl hexanoate, vinyl octanoate, vinyl decanoate, vinyldodecanoate, vinyl tetradecanoate, vinyl hexadecanoate, vinyl octadecanoate, vinyl lactate, vinyl pivalate, vinyl benzoate, vinyl para-tert-butylbenzoate and vinyl versatate and mixtures thereof,

non-fluorinated vinyl-ether comonomers having no hydroxyl-group, in particular methyl vinyl ether, ethyl vinyl ether, propyl vinyl ether, butyl vinyl ether, isobutyl vinyl ether, hexyl vinyl ether, cyclohexyl vinyl ether, omega-C1-C4-alkoxy-poly(ethyleneoxy)alkyl vinyl ether, omega-C1-C4 alkoxy-poly(propyleneoxy)alkyl vinyl ether, wherein the polyoxyalkylene chain preferably contains between 2 and 50 ethylene oxide and/or propyleneoxide units, and mixtures thereof,

allylester in particular allyl formate, allyl acetate, allyl propionate, allyl butyrate, allyl hexanoate, allyl octanoate, allyl decanoate, allyl dodecanoate, allyl tetradecanoate, allyl hexadecanoate and allyl octadecanoate and mixtures thereof,

allylether, in particular methyl allyl ether, ethyl allyl ether, propyl allyl ether, butyl allyl ether, isobutyl allyl ether and hexyl allyl ether and mixtures thereof,

alpha-olefin in particular ethene, propene, butene, isobutene and 2-methyl-l-pentene, 1-pentene, 1-hexene, 1-octene, 1-decen, 1-dodecene and mixtures thereof,

unsaturated diester carboxylate in particular dimethyl maleate, diethyl maleate, dibutyl maleate, diethyl fumarate, dibutyl fumarate and mixtures thereof.

In a preferred embodiment of the present invention, a curable fluorinated copolymer FC is obtained by reaction of

FC 1) 20-60 mol %, preferably 40-55 mol % at least one fluorinated olefin, such as tetrafluoroethene, chlortrifluoroethene and/or hexafluoropropene, preferably 40-55 mol % of tetrafluoroethene,

FC 2) 5-45 mol %, preferably 10-25 mol % of at least one hydroxyl group containing monomer, such as 2-hydroxyethyl vinyl ether, 3-hydroxypropyl vinyl ether, 4-hydroxybutyl vinyl ether, 2-hydroxyethyl allyl ether, 3-hydroxypropyl allyl ether and/or 4-hydroxybutyl allyl ether, and

FC 3)	1 to 45 mol% in particular 1 to 15 mol%, preferably 1 to 5 mol% of at least one

carboxyl group containing monomer selected from the group consisting of maleic acid, maleic anhydride, fumaric acid, itaconic acid, crotonic acid, vinylacetic acid, norbomene carboxylic acid and norbomene dicarboxylic acid,

and

0-45 mol %, preferably 5-35 mol % of a non-fluorinated olefin, such as ethene, propene, butene, isobutene and/or 2-methyl-l-pentene,

and

0-45 mol %, preferably 0.1-15 mol % of a vinyl ether monomer, such as ethyl vinyl ether, propyl vinyl ether, butyl vinyl ether and/or cyclohexyl vinyl ether,.

and

0-45 mol %, preferably 5-30 mol % of a vinyl ester monomer, such as vinyl acetate, vinyl propionate, vinyl butyrate, vinyl hexoate, vinyl octoate, vinyl decanoate, vinyl dodecanoate, vinyl tetradecanoate, vinyl hexadecanoate, vinyl octadecanoate, vinyl lactate, vinyl pivalate, vinyl benzoate, vinyl para-tert-butyl benzoate and/or vinyl versatate,

whereby the total of all monomers gives more than 95 mol%, in particular more than 98 mol%, preferably 100 mol %.

The curable fluorinated copolymer FC used as feactant in the present invention contain hydroxyl groups and optionally carboxyl groups and optionally other hydrophilic groups. In a preferred embodiment the curable fluorinated copolymer FC is soluble in organic solvents, particularly esters, ketones and aromatic solvents. Examples for suitable solvents are xylene, ethyl acetate, butyl acetate, acetone, methyl ethyl ketone and the like.

Other hydrophilic groups that may be present in the fluorinated copolymer FC are for example, polyether residues, that are introduced by copolymerization using the corresponding comonomers mentioned under FC2) and FC3).

The concentration of hydroxyl groups and optional carboxyl groups present in the fluorinated copolymer FC can be determined by titration according to known methods and are given as hydroxyl numbers and acid numbers, respectively, in mg KOH/g.

The curable fluorinated copolymer A of the present invention preferably contains hydroxyl groups and optionally carboxyl groups and optionally other hydrophilic groups.

Other hydrophilic groups that may be present in the fluorinated copolymer A are for example, polyether residues, that are introduced by copolymerization using the corresponding comonomers mentioned under FC2) and FC3) or by a subsequent reaction with the corresponding reactants containing such residues as described above under M2).

The concentration of hydroxyl groups and/or carboXylgroups present in the fluorinated copolymer A can be determined by titration according to known methods and are given as hydroxyl numbers and acid numbers, respectively, in mg KOH/g.

Preferred curable fluorinated copolymers A have a hydroxyl number in the range from 10 to 300 mg KOH /g. Lower amounts of hydroxyl groups can give polymers with too low crosslink density, thus giving coating layers that will have inferior mechanical resistance. Higher amount of hydroxyl groups can lead to polar polymers causing enhanced hydropnilicity and better adhesion of polar dirt, thus giving coating layers that will have inferior antisoiling resistance and swelling characteristics.

Preferred curable fluorinated copolymers A have a carboxyl number in the range from 5 to 150 mg KOH /g. Lower amounts of carboxyl groups can give polymers with a lack in dispersion stability and having a large particle size distribution, thus giving coating layers that will have inferior mechanical resistance and film-forming properties. Higher amount of carboxyl groups can give

polymers with very hydrophilic properties, thus giving coating layers that can have inferior water resistance and antisoiling properties and may keep this undesirable permanent hydrophilicity if not increasing the amount of crosslinkers.

Preferred curable fluorinated copolymers A are further characterized by a fluorine content of 5-60 % F, preferably 10-50 % F, most preferably 20-40 % F, each calculated from the parts by weight fluorine (F) related to 100 parts of copolymer solids.

Preferred curable fluorinated copolymers A have a molecular weight measured as number average molecular weight Mn in the range from 5000 to 100000, preferably from 7000 to 50000, mostly preferably from 10000 to 30000 g/mol. The Mn is measured by separation of the polymer by gel chromatography and calculation the molecular weight against a kit of polymer standards having a known narrow molecular weight distribution.

Flexible substrates are for example non-woven, woven-fabrics, textiles, garment, paper, natural leather, genuine leather either coated or non-coated, split leather, patent leather, artificial leather, plastic sheet and elastomer, with genuine leather either coated or non-coated, natural leather, split leather, paper and textiles being preferred.

Particularly, preferred leather substrates are finished and unfinished leathers.

Rigid substrates may be a metal surface such as iron, stainless steel, brass, aluminum, other alloys, mineral surfaces such as concrete, ceramics, glass, silica or an organic surface from natural source like wood or man-made materials such as polymers, preferably thermoplastic materials, crosslinked materials such as composites, fibre reinforced plastics, sealants, rubberelastic materials such as sealants, elasthane-fibres, woven and non-woven fabrics, glass fibers, metaplastic combination materials such as electric circuit, printed circuit and electric parts, and the like.

Preferably, this invention relates to compositions for finishing or coating textiles, artificial leather, paper, proteinaceous surfaces like genuine, natural learner, split leather.

It is preferred to use the copolymer A as an aqueous dispersion. In particular its content of volatile organic compounds according to ISO 11890-2 is lower than 1,0 %, preferably lower than 0,5%.

The copolymer A may be used as such or in combination with crosslinkers B and other components but organic solvents.

As crosslinker B one or more crosslinker based on

Bl) a blocked or unblocked water-dispersible polyisocyanate including mixtures of hydrophilic polyisocyanates with hydrophobic polyisocyanates with the proviso that the mixture is water-dispersible and/or

B2) a polycarbodiimide and/or

B3) other crosslinkers different from B1) and B2)

is preferred.

The crosslinkers preferably used in the present invention are blocked or unblocked water-dispersible polyisocyanates Bl), polycarbodiimides B2) or mixtures thereof. Furthermore, optionally other crosslinkers that contain crosslinking functionalities being different from isocyanate and/or carbodiimide are advantageously used with respect to the invention.

Bl)

Although blocked polyisocyanates can advantageously be used according to this invention, it is however recommended to use unblocked polyisocyanates as crosslinkers.

Blocked water-dispersible polyisocyanates Bl) are polyisocyanates that do not have any free isocyanate groups but functional groups derived therefrom that are capable of reacting with compounds having NCO-reactive groups, wherein the bond between the blocking group and the polyisocyanate residue will be scissioned on heating or on contact with the other components of the composition bearing such NCO-reactive groups. The leaving group of the blocking can be split off and will diffuse through the coating layer and leave the coating. On the other hand it is possible and more desirable, that the leaving group will be incorporated and fixed in the coating layer by a chemical reaction with the fluorinated polymer composition on drying.

Preferred blocking groups are isopropylamine, methyl benzylamine, tert butyl benzyl amine, amino-triazol, 2-aminocaprolactam, caprolactam, acetyl acetone, hydroxylamine, butanone oxime, sodium bisulfite and the like. Preferred blocking groups are isopropylamine, methyl benzylamine, tert butyl benzyl amine, amino-triazol, acetyl acetone, sodium bisulfite.

Unblocked water-dispersible polyisocyanates Bl) are polyisocyanates to be mechanically dispersed in an aqueous solution by applying shear forces or are self-emulsifiable polyisocyanates. Self-emulsifying means that said polyisocyanates are modified by hydrophilic groups in such a way that the polyisocyanate will dissolve in water or, vice versa, is readily dilutable on addition of water or any aqueous system. Polyisocyanates that are more hydrophobic need application of shear forces (static mixers, high speed stirring, high pressure homogenizers, rotor stator mixers, high

pressure nozzle techniques). Additionally, but not preferred, they may contain external emulsifiers of nonionic, anionic or cationic type, whereas the nonionic and anionic types are preferred with respect to compatibility with the components of the composition.

The polyisocyanates to be mechanically dispersed in water are for example tetramethylene diisocyanate, hexamethylene diisocyanate, isophorone diisocyanate, cyclohexylene diisocyanate, bis(isocyanatocyclohexyl)methane, diisocyanatononane, xylylene diisocyanate, toluylene diisocyanate, pure or crude diphenylmethane diisocyanate, urethane and/or allophanate groups containing reaction products of the above-mentioned polyisocyanates with polyols such as methanol, ethanol, propanol, isobutanol, butanol, ethylene glycol, glycerol, trimethylolpropane, pentaeryhrit, sorbitol and their alkoxylation products with ethylene oxide and/or propylene oxide.

Preferred unblocked water-dispersible polyisocyanates are aliphatic or cycloaliphatic polyisocyanates having a NCO-functionality of at least 2, preferably 2 to 6, more preferably 2.3 to 4.

Preferred water-dispersible polyisocyanate crosshnkers are biurets, allophanates, uretdiones or isocyanurate groups containing trimerisates of hexamethylene diisocyanate or isophorone diisocyanate that are modified by polyethers or by polyethers and ionic groups.

Preferred water-dispersible polyisocyanate crosshnkers are also mixtures of hydrophilic polyisocyanates with hydrophobic polyisocyanates with the proviso that the mixture remains water-dispersible. Hydrophobic polyisocyanates are for instance those polyisocyanates mentioned above and being suitable as reactants for synthesis of hydrophilic polyisocyanates.

Especially preferred are nonionic polyisocyanates that are modified by polyethers. As such are mentioned mixtures of aliphatic or cycloaliphatic polyisocyanates having monoalkoxy polyether substituents said polyethers being composed of 10 or less ethylene oxide units on average. Such polyisocyanates are for example described in the EP-A 540 985.

In addition to these nonionically hydrophilized, polyetherurethane groups containing polyisocyanates, preferred crosslinkers are also polyether modified water-dispersible polyisocyanates that contain additional ionic groups, e.g. sulfonate (e.g. EP-A 703 255) or carboxylic groups or amino- or ammonium groups (e.g. EP-A 582 166) in order to impart an improved emulsification or to obtain special effects.

As useful polyisocyanates are mentioned, for example,

reaction product obtained from 80 parts of a HDI-trimerisate and 20 parts of an ethoxy terminated EO-polyether having a number average molecular weight of 350 g/mol;

reaction product obtained from 90 parts of a HDI-trimerisate and 10 parts of a methoxy terminated EO-polyether having a number average molecular weight of 70 to 750 g/mol;

reaction product obtained from 85 parts of a HDI-trimerisate and 15 parts of a butoxy terminated EO/PO-segmented polyether with a ratio EO/PO = 7:3 and having a number average molecular weight of 2250 g/mol;

reaction product obtained from 83 parts of a HDI-biuret and 17 parts of a methoxy terminated EO-polyether having a number average molecular weight of 650 g/mol;

reaction product obtained from 87 parts of a IPDI-trimerisate and 13 parts of a 2:1 mixture of methoxy terminated EO-polyether having a number average molecular weight of 350 and 750 g/mol, respectively;

reaction product obtained from 80 parts of a HDI-trimerisate and 3 parts triethylene glcol and 17 parts of a ethoxy terminated EO-polyether having a number average molecular weight of 550 g/mol;

reaction product obtained from 87 parts of a HDI-trimerisate and 0,2 parts of n,N-dimethyI ethanolamine and 16.9 parts of a methoxy terminated EO-polyether having a number average molecular weight of 350 g/mol, being afterwards reacted with dibutyl phosphate to protonize the tertiary amino group;

reaction product obtained from 85 parts of a HDI-trimerisate and 5 parts of a the sodium salt of ethoxylated l,4-butanediol-2-sulfonic acid (number average molecular weight of 368 g/mol) an 10 parts of an ethoxy terminate EO-polyether having a number average molecular weight of 370 g/mol.

The proportion of the polyisocyanate crosslinkers to be added to the composition is not particurlarly restricted, but preferably within a range of from 1 to 6, preferably 1 to 4, more preferably 1,2 to 3 NCO-equivalents in terms of a ratio of NCO-equivalents to the OH-equivalents (molar ratio) provided by copolymer A).

Lower NCO/OH ratios are undesirable because the crosslinking is not sufficient to provide coating systems having the intended properties. For example, the mechnaical resistance of the surface against scratches or abrasion may suffer from a softer coating layer.

Higher NCO/OH ratios are undesirable because too much free NCO-groups remaining after the reaction of the hydroxyl groups of the composition will react with water and may produce bubbles in the coating layer. Such voids will play the role of initiation points at which any cracks will start

and propagate with high velocity on application of bending or tear forces until the complete coating will crack or will be split off.

B2)

The preferred polycarbodiimides B2) are water-dispersible based on aliphatic polyisocyanates or cycloaliphatic polyisocyanates or aromatic polyisocyanates the aliphatic and cycloaliphatic polyisocyanates being preferred due to their better lightfastness properties.

Polycarbodiimides B2) are known to persons skilled in the art and are for example prepared by reaction of polyisocyanates with catalysts for example phosphorus compounds such as phospholene oxide until the desired degree of conversion is reached followed by inactivating the catalyst through an acidic catalyst-poisoning compound such as p-toluene sulfonic acid or phophorus trichloride. Examples of polycarbodiimides are mentioned in the following publications:

US 5252696, DE 19954599 , EP 571867 / US 5200489 .

For example, hexamethylene diisocyanate or isophorone diisocyanate are reacted with phospholene oxides until the NCO-content has decreased to the desired value. Then a stopper such as p-toluene sulfonic acid or phosphorus trichloride is added. The reaction can be conducted in inert solvents or solvent-free at a reaction temperature between 50°C and 200°C, preferably between 100°C and 185°C. Typically, the carbodiimide content (-N=C=N- group) is determined by IR-spectroscopy or by titration with oxalic acid and determination of the evolved volume of carbon dioxide.

Hydrophilic polycarbodiimides B2) can be obtainable from hydrophilically modified polyisocyanates preferably having a NCO-funtionality lower than 2 and subsequent carbodiimidization reaction, optionally in presence of additional monofunctional alcohols as chain terminators, to such an extent, that crosslinking is avoided.

Preferred polycarbodiimides B2) are obtained by reaction of aromatic or (cyclo)aliphatic diisocyanates such as toluylene diisocyanate, diphenylmethane diisocyanate, xylylene diisocyanate, isophorone diisocyanate (l-isocyanato-3-isocyanatomethyl-3,5,5-trimethyl-cyclohexane), 1,6-hexamethylene diisocyanate, 2,2,4-trirnethyl-hexarnethylene diisocyanate, 1,4-tetramethylene diisocyanate, 4,4'- and/or 2,4'-dicyclohexyl-methane diisocyanate, 1,3- and 1,4-bis(isocyanatomethyl) cyclohexane with a chain terminator (mono isocyanate, monofunctional Cl-C18-alcohol or a monofunctional polyether obtained by ethoxylation and / or propoxylation of a Cl-4 alcohol, followed by reaction with phospholene oxide at 0-200°C until the NCO-groups are

converted to the desired degree of carbodiimidization. In another also preferred embodiment the diisocyanate is reacted with the carbodiimidization catalyst until the desired degree of conversion is reached followed by adding a deactivator for the catalyst and further reaction of remaining NCO-groups with a monofunctional alcohol component of the type described above. It is also preferred to use difunctional hydroxyl compounds for chain-extension of the polycarbodiimide. Preferred difunctional hydroxyl compounds for that purpose are those that are able to increase the hydrophilicity of the polycarbodiimide or to improve the water-dispersibility of the polycarbodiimides such as dimethylol propionic acid, the addition product of sodium bisulfite and propoxylated 2-butene-l,4-diol and polyoxyethylene polyether having a molecular weight Mn from 200 to 2000 g/mole.

The proportion of the carbodiimide crosslinkers to be added to the composition is not particularly restricted, but preferably within a range of from 1 to 6, preferably 1 to 4, more preferably 1.2 to 3 NCN-equivalents in terms of a ratio of NCN-equivalents to the COOH-equivalents (molar ratio) provided by copolymer A).

B3)

Other suitable crosslinkers B3) are aziridines, epoxides, metal compounds (metal oxides or metal complexes), melamine formaldehyde resins. Suitable cross-linkers are also radical initiators being able to start a crosslinking reaction by thermal polymerization of double bonds or by UV-activated polymerization of double bond containing systems.

As additional components the coating composition may contain C) one or more film-forming polymers, optionally substituted by terminal and/or pendant functional groups being reactive towards the crosslinkers B)

and

D) optionally coating additives and/or auxiliaries (for instance, film-forming binders, matting agents, pigments, pigments dispersing agents, dyestuffs, flow agents, levelling agents, thickeners, touch modifiers, anti-tack auxiliaries, defoamers, anti-foaming agents, de-aerators, crosslinking catalysts, crosslinking accelerators, UV-stabilizers, UV-absorbers, HALS, antioxidants, fillers, fungus preventing agents, anti-skinning agents, flame retardants, anti-drip agents, anti-static agents, rust preventing agents, antiseptics, anti-freezing agents, gelation preventing agents, hydrophilizing agents like as organometallic compounds or inorganic compounds, alkylsilicates, silane coupling agents and other metal-based coupling agents (such as titanium-based (or titanate-based) coupling agents, aluminum-based coupling agents and zirconium-based coupling agents), solvents, surface active agents, emulsifiers and the like)

and

E) water.

As possible other components of the coating composition for example the following are mentioned.

Film-forming binders are e.g.: polyurethane binders, polyacrylate binders and mixtures thereof. These binders are commonly used in leather finishing and are known to persons skilled in the art.Matting agents are all commercially available microparticulate systems producing a dulling effect and containing silica and/or organic particles dispersed in carrier matrices and formulated in water.

Pigments are commercially available formulations preferably containing inorganic and/or organic chromophores such as titanium oxide, iron oxide, organic pigments, complexed metals

Pigments dispersing agents are commercially available components for stabilizing pigment formulations for example amines, organic acids and the like.

Flow agents are components improving the flow out characteristics and evenness of a formulation on drying after having been applied to a substrate and may be, for example, low molecular weight acrylics, polyethersiloxanes and silicones.

Levelling agents are components improving the surface perfection for any coating application and are for example silicone additives. Such components are all commercially available and known to the persons skilled in the art.

Thickeners (rheology modifiers) are components that are necessary to adjust the viscosity of a coating formulation for the intended application mode, e.g. spray-coating, reverse roll-coating and are, for example, acrylics or PU-based associative thickeners. Such components are all commercially available and known to the persons skilled in the art.

Touch modifiers are components being necessary to adjust the hand or feel of a coated surface and are composed of various kinds of chemistry, particularly silicone formulations. Such components are all commercially available and known to the persons skilled in the art.

Anti-tack auxiliaries are components being necessary to regulate the release properties during application especially for at the ironing or embossing of a leather surface and are for example waxes, silicones etc. Such components are all commercially available and known to the persons skilled in the art.

Defoamers, de-aerators are for example silicones, mineral oil-based and solid defoamers. Such components are all commercially available and known to the persons skilled in the art.

Crosslinking catalysts are for example metal compounds, amines etc. Such components are all commercially available and known to the persons skilled in the art.

UV-stabilizers, antioxidants are for example benzophenones, cyanoacrylates, hindered-amines. Such components are all commercially avalaible and known to the persons skilled in the art.

The coating compositions according to the present invention are applied by spraying, brush-coating, curtain-coating, roller, dipping, roll-coating and any other coating technique generally used in the industry such as electro-deposition.

The coating composition preferably used for the present invention is in particular a room temperature curable system. In many cases of industrial applications it is preferred, however, to enhance the reaction velocity by increasing the temperature and to allow a faster drying process. Furthermore, it is possible to add catalysts to accelerate the crosslinking reaction.

To make use of the optimum performance of the present coating composition it is preferred to ensure a thorough drying of the coating directly after application, peferably in a ventilated drying channel, in order to remove the water from the coating layer and to ensure a proper film-forming process. It is further recommended to handle the coated substrate with care until the crosslinking reaction is completed. The time needed for a complete reactions depends on the curing conditions, e.g. velocity of the belt in drying channel or the temperature in the drying cabinet, the presence of catalysts or the duration of any heat exposure.

UV-stabilizers, anti-oxidants are for example benzophenones, cyanoacrylates, hindered-amines.

Such components are all commercially available and known to the persons skilled in the art.

And it is preferred to add a liquid polydialkylsiloxane, preferably polydialkylsiloxane having functional group in order to improve soft feeling of flexible substrates and/or physical properties such as cleanability and rub fastness.

PrefeiTed polydialkylsiloxane having functional group is an oligomer or co-oligomer in which not less than 2, preferably not less than 10 and not more than 10,000, preferably not more than 1,000 of dialkylsiloxanes of the same or different kinds are condensed. Examples thereof are compounds having, as the functional group Y1, one or more, preferably not more than 1,000 of hydroxyl, amino, epoxy, carboxyl, thiol, -(C2H4O)a-(C3H6O)bRl, in which R1 is an alkyl group having 1 to 8 carbon atoms, a and b are the same or different and each is an integer of from 1 to 40, and/or hydrolyzable alkyl silicate residues, as mentioned above.

Preferred as the hydrolyzable alkyl silicate residue is a silicon-containing functional group represented by -SiR23-m(OR3)m, in which R2 is a non-hydrolyzable hydrocarbon group which has 1 to 18 carbon atoms and may have fluorine atom; R3 is a hydrocarbon group having 1 to 18 carbon atoms; m is an integer of from 1 to 3.

Examples of R2 are, for instance, methyl, ethyl, propyl and the like.

Examples of R3 are, for instance, methyl, ethyl, propyl and the like, and methyl is preferred particularly from the viewpoint of excellent reactivity (hydrolyzability).

While m is an integer of from 1 to 3, m is preferably 3 from the viewpoint of excellent hydrolyzability.
