Repository: anandvc/allindianpatents

File: patents/256783-metal-polymer-composite-a-method-for-its-extrusion-and-shaped-articles-made-therefrom.html (part 1 of 4)
Indian Patents. 256783:"METAL POLYMER COMPOSITE, A METHOD FOR ITS EXTRUSION AND SHAPED ARTICLES MADE THEREFROM "

Indian Patents

Recently Granted Patents

  Recently Published Patents

Title of Invention	"METAL POLYMER COMPOSITE, A METHOD FOR ITS EXTRUSION AND SHAPED ARTICLES MADE THEREFROM "

Abstract	The invention relates to a metal polymer composite having properties that are enhanced or increased in the composite. Such properties include color, magnetism, thermal conductivity, electrical conductivity, density, improved malleability and ductility and thermoplastic or injection molding properties. The metal polymer composite comprises a specific metal particulate, a polymer phase, and optionally an interfacial modifier.	

Full Text	METAL POLYMER COMPOSITE, A METHOD FOR ITS EXTRUSION AND SHAPED ARTICLES MADE THEREFROM

Related Applications

This application claims priority under 35 U.S.C. §119(e) to U.S. provisional application Serial Number 60/520,507, filed on November 14, 2003 and U.S. provisional application Serial Numbers 60/571,456 and Serial No. 60/571,060, both filed on May 14, 2004, all hereby incorporated by reference herein.

Field of the Invention

The invention relates to a method of extruding an extrudable enhanced property metal polymer composite by novel interactions of the components. The method can be used to extrude the composite material into useful shapes. The extruded high density metal polymer composite materials are not simple admixtures, but obtain enhanced chemical, electrical and mechanical properties from an extrusion of a unique combination of a metal particulate and polymer material matrix that optimizes the properties of the composite through blending the combined polymer and metal materials.

Background of the Invention

Substantial attention has been paid to the creation of composite materials with unique properties. Included in this class of materials is a high-density material

with improved properties. As an example, lead has been commonly used in applications requiring a high-density material. Applications of high-density materials include shotgun pellets, other ballistic projectiles, fishing lures, fishing weights, wheel weights, and other high-density applications. Lead has also been used in applications requiring properties other than density including in radiation shielding because of its resistance to a, J3 and y radiation, EMI and malleability characteristics. Press-on fishing weights made of lead allow the user to easily pinch the weight onto a fishing line without tools or great difficulty. In the case of shotgun pellets, or other ballistic projectiles, lead offers the required density, penetrating force and malleability to achieve great accuracy and minimum gun barrel wear. Lead has been a primary choice for both hunting and military applications. Lead has well known toxic drawbacks in pellet and projectile end uses. Many jurisdictions in the United States and elsewhere have seriously considered bans on the sale and use of lead shot and lead sinkers due to increasing concentrations of lead in kikes and resulting mortality in natural populations. Depleted uranium, also used in projectiles, has workability, toxicity and radiation problems.

Composite materials have been suggested as a replacement for lead and other high-density materials. Composite materials have been made for many years by combining generally two dissimilar materials to obtain beneficial properties from both, A true composite is unique because die interaction of the materials provides the best properties of bom components. Many types of composite materials are known and are not simple admixtures. Generally, the art recognizes that combining metals of certain types and at proportions mat form an alloy provides unique properties in metal/metal alloy materials. Metal/ceramic composites have been made typically involving combining metal particulate or fiber with clay materials that can be fired into a metal/ceramic composite.

Combining typically a thermoplastic or thermoset polymer phase with a reinforcing powder or fiber produces a range of filled materials and, under the correct conditions, can form a true polymer composite. A filled polymer, with the additive as a filler, cannot display composite properties. A filler material typically comprises inorganic materials mat act as either pigments or extenders for the polymer systems. A vast variety of fiber-reinforced composites have been made

typically to obtain fiber reinforcement properties to improve the mechanical properties of the polymer in a unique composite.

Metal polymer admixtures in which a finely divided metallic material, a metal powder or fiber is dispersed in a polymer have been suggested. One subset of filled polymer materials is metal polymer admixtures in which a metallic material, a metal particulate or fiber is dispersed in a polymer. The vast majority of these materials are admixtures and are not true composites. Admixtures are typically easily separable into the constituent parts and display the properties of the components. A true composite resists separation and displays enhanced properties of the input materials. A true composite does not display the properties of the individual components. Tarlow, U.S. Patent No. 3,895,143, teaches a sheet material comprising elastomer latex mat includes dispersed inorganic fibers and finely divided metallic particles. Bruner et aL, U.S. Patent No. 2,748,099, teach a nylon material containing copper, aluminum or graphite for the purpose of modifying the thermal or electrical properties of the material, but not the density of the admixture. Sandbank, U.S. Patent No. 5,548,125, teaches a clothing article comprising a flexible polymer with a relatively small volume percent of tungsten for the purpose of obtaining radiation shielding. Belanger et aL, U.S. Patent No. 5,237,930, disclose practice ammunition containing copper powder and a thermoplastic polymer, typically a nylon material. Epson Corporation, JP 63-273664 A shows a polyamide containing metal silicate glass fiber, tight knit whiskers and other materials as a metal containing composite. Bray et aL, U.S. Patent Nos. 6,048379 and 6,517,774, disclose an attempt to produce tungsten polymer composite materials. The patent disclosures combine tungsten powder having a particle size less than 10 microns, optionally with other components and a polymer or a metal fiber. The materials sold by the Bray et al. assignee and the materials disclosed hi the patent do not attain a density greater than 10.0 gm-cm"3.

While a substantial amount of work has been done regarding composite materials generally, high density metal composite materials have not been obtained having a density greater than 10 grams-cm"3. Increasing the density of these materials introduces unique mechanical properties into the composite and, when used, obtains properties that are not present in the lower density composite materials. A substantial need exists for an extrudable material that has high density,

low toxicity, and improved properties in terms of electrical/magnetic properties, malleability, thermal processability, particularly using existing thermal processing equipment, and viscoelastic properties.

Brief Description of the Invention

The invention relates to an extrusion method and an extrudable metal polymer composite material having improved properties with respect to prior art materials. The material of the invention, through a selection of metal particle size distribution, polymer and processing conditions, attains improved density or other properties through minimization of the polymer filled excluded volume of the composite. The resulting composite materials exceed the prior art composites in terms of density, reduced toxicity, improved malleability, improved ductility, improved viscoelastic properties (such as tensile modulus, storage modulus, elastic-plastic deformation and others) electrical/magnetic properties, and machine molding properties substantially reduse wear in processing equipment We have produced true composites and can obtain viscoelastic properties. We have produced a composite by using an interfacial modifier to improve the association of the particulate with the polymer. We have found mat the composite materials of the invention can have a designed level of density, mechanical properties, or electrical/magnetic properties from careful composition blending. The novel viscoelastic properties make tile materials useful in a variety of uses not filled by composites and provides a material easily made and formed into useful shapes. We have found mat density and polymer viscoelasticity measured as elongation are useful properties and useful predictive parameters of a true composite in this technology. In the production of useful enhanced properties, the packing of the selected particle size and distribution and the selection of the particulate or mixed metal particulate, will obtain the enhanced properties. As such density can be used as a predictor of the other useful property enhancement. The invention relates to an extruded enhanced metal polymer composite material having improved properties with respect to prior art materials. Single metal and mixed metal composites can be tailored for increasing a variety of properties including but not limited to density, color, magnetism, thermal conductivity, electrical conductivity and other physical properties. The use of compositions further comprising a interfacial modifier

demonstrates improved utilization of material properties and improved performance such as elongation and other properties. Preferred composites can be combined with one or more polymers of a given molecular weight distribution and one or more metal particulates with a given distribution to obtain unique composites. Briefly, the metal polymer composites of the invention can be extruded into a high-density material comprising a high-density metal particulate of defined particle size and size distribution, a polymer, and optionally a interfacial modifier material.

In one embodiment of the invention a selected metal particulate having a specified particle size and size distribution is selected with a polymer with a molecular weight distribution to form an improved composite. Such particles can have a defined circularity that promotes maximum property development, hi this system a metal particulate and fluoropolymer composite achieves the stated properties.

La another embodiment, an interfacial modifier is used to ensure that the proportions of metal particulate and polymer obtain the minimum excluded volume filled with polymer, the highest particulate packing densities, the maximize polymer composite material properties and obtain the maximum wtiliTarion of materials. The high-density materials of the invention can contain pigments or other ingredients to modify fee visual appearance of flic materials. Mixed metal particulate, bimetallic (e.g. WQ or alloy metal composites can be used to tailor properties for specific uses. These properties include but arc not limited to density, thermal properties such as conductivity, magnetic properties, electrical properties such as conductivity, color, etc. These materials and combination of materials can be used as solid-state electrochemical (e.g. battery) and semiconductor structures. Preferred higher density metal polymer materials can also be combined with one or more polymers and one or more metal particulate to obtain unique composites. A secondary metal can be combined with a metal of high density. A composite can comprise a variety of different combinations of metals and polymers. The metal particulate can contain two metal particulates of different metals, each metal having a relatively high density, hi another embodiment, the metal particulate can comprise a metal particulate of high density and a secondary metal. Other useful metals of this disclosure relates to a metal that, by itself, cannot achieve a density greater than 10 in the composite material, but can provide useful properties to the composite as a

whole. Such properties can include electrical properties, magnetic properties, physical properties, including heat conductivity, acoustical shielding, etc. Examples of such secondary metals include, but not limited to, iron, copper, nickel, cobalt, bismuth, tin, cadmium and zinc. The materials of the invention permit the design engineers the flexibility to tailor the composite to end-uses and avoid the use of toxic or radioactive materials unless desired. Lead or depleted uranium are no longer needed in their typical applications now that the dense composites of the invention are available, hi other applications where some tailored level of toxicity or radiation is needed, the composites of the invention can be used successfully with desired properties engineered into the material.

Briefly, using the technology of the invention, the metal polymer composites

of the invention can provide enhanced polymer composite properties. One

important material comprises a composite having a density greater than 10 gm-cm"3

or higher, typically greater than 11.7 gm-cm"3, greater man 12.5 gm-cm'3 or greater

than 16.0 gm-cm'3. The composite comprises a high-density metal particulate, a

polymer, and optionally an interfacial modifier material. The compositions of the

invention can also contain other additives such as a visual indicator, fluorescent

marker, dye or pigment at an amount of at least about 0.01 to5wt%. The

cxnnposites of the mventkm comprise about 47 to 90 volume-%meta^	15 wt-

% polymer, 10 to 53 volume-% polymer in the composite. In this disclosure, we rely on density as an important property that can be tailored in the composite but other useful properties can be designed into the composite.

Enhanced property metal polymer composites can be made by melt forming, preferable extruding, an extrudable composite. In the composite, the metal particulate is obtained at the highest possible packing by a careful selection of particle size and size distribution. The excluded volume in the particulate are substantially completely occupied by the polymer without reducing the composite density. Using a carefully selected finely divided metal, packing the particulate and combining the particulate with just sufficient polymer such that only the excluded volume (the space left after packing the particle distribution) of the particulate is filled can optimize the high density of the composite material. A metal particulate, or metal particulate blend, is selected having an absolute density of metal greater man about 4 grams-cm'3, greater than 7 grams-cm"3, greater than 10 grams-cm'3 andoften greater than 16 gm-cm*3. The participate has a selected particle size and size distribution that is combined with a polymer selected for compatibility and increased density and processability. As the metal particulate and the polymer component increase in density, the composite material increases in density. The ultimate composite density is further controlled by efficiency in packing of the metal particulate in the composite and the associated efficiency in filling the unoccupied voids in the densely packed particulate with high density polymer material. The interfacial modifier can aid in closely associating the metal particulate and polymer to maximize density. A true composite is obtained by carefully processing the combined polymer and polymer particulate until density reaches a level showing that using an interfacial modifier to promote composite formation results in enhanced property development and high density. In this disclosure, we rely on density as one important property that can be tailored in the composite but other useful properties can be designed into the composite.

A composite is more than a simple admixture. A composite is defined as a combination of two or more substances intermingled with various percentages of composition, in which each component retains its essential original properties. A controlled combination of separate materials results in properties mat is superior to those of its constituents. In a simple admixture the mixed material have little interaction and little property enhancement One of the materials is chosen to increase stiffness, strength or density. Atoms and molecules can form bonds with other atoms or molecules using a number of mechanisms. Such bonding can occur between the electron cloud of an atom or molecular surfaces including molecular-molecular interactions, atom-molecular interactions and atom-atom interactions. Each bonding mechanism involves characteristic forces and dimensions between the atomic centers even in molecular molecular interactions. The important aspect of such bonding force is strength, the variation of bonding strength over distance and directionality. The major forces in such bonding include ionic bonding, covalent bonding and the van der Waals* (VDW) types of bonding. Ionic radii and bonding occur hi ionic species such as Na+Q", LrtT. Such ionic species form ionic bonds between the atomic centers. Such bonding is substantial, often substantially greater than 100 kJ-mol*1 often greater man 250 kJ-mol"1. Further, the interatomic distance for ionic radii tend to be small and on the order of 1-3 A. Covalent bonding results

from the overlap of electron clouds surrounding atoms forming a direct covalent bond between atomic centers. The covalent bond strengths are substantial, are roughly equivalent to ionic bonding and tend to have somewhat smaller interatomic distances.

The varied types of van der Waals1 forces are different than covalent and ionic bonding. These van der Waals' forces tend to be forces between molecules, not between atomic centers. The van der Waals' forces are typically divided into three types of forces including dipole-dipole forces, dispersion forces and hydrogen bonding. Dipole-dipole forces are a van der Waals' force arising from temporary or permanent variations in the amount or distribution of charge on a molecule.

Summary of Chemical Forces and Interactions

(Table Removed)

Since VDW London forces increase with increasing size and Awe is no limit to the size of molecules, these forces can become rather large. In general, however, they are very weak.

Dipole structures arise by the separation of charges on a molecule creating a generally or partially positive and a generally or partially negative opposite end. The forces arise from electrostatic interaction between the molecule negative and positive regions. Hydrogen bonding is a dipole-dipole interaction between a

hydrogen atom and an electronegative region in a molecule, typically comprising an oxygen, fluorine, nitrogen or other relatively electronegative (compared to H) site. These atoms attain a dipole negative charge attracting a dipole-dipole interaction with a hydrogen atom having a positive charge. Dispersion force is the van der Waals1 force existing between substantially non-polar uncharged molecules. While this force occurs hi non-polar molecules, the force arises from the movement of electrons within the molecule. Because of the rapidity of motion within the electron cloud, the non-polar molecule attains a small but meaningful instantaneous charge as electron movement causes a temporary change in the polarization of the molecule. These minor fluctuations in charge result in the dispersion portion of the van der Waals1 force.

Such VDW forces, because of the nature of the dipole or the fluctuating polarization of the molecule, tend to be low in bond strength, typically 50 kJ mol'1 or less. Further, the range at which the force becomes attractive is also substantially greater than ionic or covalent bonding and tends to be about 1.5-10 A.

In the van der Waals composite materials of mis invention, we have found that the unique combination of metal particles, the varying particle size of the metal component, the interfacially modification of the interaction between the particulate and the polymer, result in me creation of a unique van der Waals' bonding. Thevan der Waals' forces arise between metal atoms/crystals in the particulate and are created by the combination of particle size, polymer and interfacial modifiers hi the metal/polymer composite. In me past, materials that are characterized as "composite" have merely comprised a polymer filled with particulate with little or no van der Waals' interaction between the particulate filler material. In the invention, the interaction between the selection of particle size, distribution, and polymer, and optional interfacial modifier enables the particulate to achieve an intermolecular distance that creates a substantial van der Waals' bond strength. The prior art materials having little viscoelastic properties, do not achieve a true composite structure. This leads us to conclude that this intermolecular distance is not attained in the prior art In the discussion above, the term "molecule" can be used to relate to a particle of metal, a particle comprising metal crystal or an amorphous metal aggregate, other molecular or atomic units or sub-units of metal or

metal mixtures. In the composites of the invention, the van der Waals' forces occur between collections of metal atoms that act as "molecules" in the form of crystals or other metal atom aggregates.

The composite of the invention is characterized by a composite having intermolecular forces between metal particulates that are in the range of van der Waals1 strength, i.e., between about 5 and about 30 kJ-mol"1 and a bond dimension of 3-10 A.  The metal particulate in the composite of the invention has a range of particle sizes such that about at least 5 wt-% of particulate in the range of about 10 to 70 microns and about at least 5 wt-% of particulate in the range of about 70 to 250 microns, and a polymer, the composite having a van der Waals' dispersion bond strength between molecules in adjacent particles of less than about 4 kJ-mol"1 and a bond dimension of 1.4 to 1.9 A or less than about 2 kJ-mol"1 and the van der Waals' bond dimension is about 1.5 to 1.8 A.

Most composites have two constituent materials: a binder or matrix, and reinforcement The reinforcement is usually much stronger and stiffer than the

t

matrix, and gives the composite its good properties. The matrix holds the reinforcements in an orderly high density pao^nL Because the reinforcements may be discontinuous, the matrix may also help to transfer load among the reinforcements.  Processing «^i aids in the mfring and filling of the reinforcement metal To akl m oie mixtni^ an inter£acial modifier can help to overcome me forces mat prevent the matrix from fonning a substantially continuous phase of the composite. Composites canbe made with certain polymers with tittle or no modifier. The composite properties arise from the intimate association obtained by use of careful processing and manufacture. An interfacial modifier is an organic material that provides an exterior coating on the particulate promoting the close association of polymer and particulate. The modifier is used in an amount of about 0.005 to 3 wt% or about 0.02 to 2 wt-%.

For the purpose of this disclosure, the term "metal" relates to metal in an oxidation state, approximately 0, with up to 25 wt-% or about 0.001 to 10 wt-% as an oxide or a metal or non-metal contaminant, not in association with ionic, covalent or chelating (complexing) agents.  For the purpose of this disclosure, the term "particulate" typically refers to a material made into a product having a particle size greater than 10 microns (a particle size greater man about 10 microns means that a

small portion of the particulate is less than 10 microns, in fact, less than 10 wt-% of me particulate and often less than 5 wt-% of the particulate is less than 10 microns. A particulate is chosen containing at least some particulate in the size range of 10 to 100 microns and 100 to 4000 microns. In a packed state, this particulate has an excluded volume of about 13 to 60%. In this invention, the particulate sources, can comprise two three or more particulates, in a blend of metals of differing chemical and physical nature.

Typically, the composite materials of the invention are manufactured using melt extrusion processing (compression and injection molding can also be used) and are also utilized in product formation using melt processing. Typically, in the manufacturing of the high density materials of the invention, a finely divided metal material of correctly selected particle size and size distribution is combined under conditions of heat and temperature with a typically thermoplastic polymer material, are processed until the material attains a maximum density. The density can be at least 4 gm-cnf 3, greater than 7 gm-cm"3, greater man 11 gm-cm"3, preferably greater than 13 gm-cm*3, more preferably greater than 16 gm-cm"3 with improved mechanical, electrical, magnetic or catalytic properties indicating true composite formation. These materials and combination of materials can be used as solid state electrochemical (e.g. battery) and semiconductor structures. Alternatively, in the manufacture of die material, the metal or the thermoplastic polymer can be blended with a interfacially modifying (interfacial modifier) agents and the modified materials can then be melt processed into the material. The interfacial modifier can make the surface of the particulate more compatible with the polymer. Once the material attains a sufficient density and other properties, the material can be extruded directly into a final product or into a pellet, chip, wafer or other easily processed production raw material. The final product or intermediate chip or pellet can be made extrusion-processing techniques. In the manufacture of useful products with the composites of the invention, the manufactured composite can be obtained in appropriate amounts, subjected to heat and pressure, typically in extruder equipment and then either injection "molded, compression molded or extruded into an appropriate useful shape having the correct amount of materials in the appropriate physical configuration. In the appropriate product design, during composite manufacture or during product manufacture, a pigment or other dye material can be

added to the processing equipment. One advantage of this material is that an inorganic dye or pigment can be co-processed resulting in a material that needs no exterior painting or coating to obtain an attractive or decorative appearance. The pigments can be included in the polymer blend, can be uniformly distributed throughout the material and can result in a surface that cannot chip, scar or lose its decorative appearance. One useful pigment material comprises titanium dioxide (TiOj). This material is extremely non-toxic, is a bright white, finely divided metallic particulate that can be easily combined with either metal particulates and/or polymer composites to enhance the density of the composite material and to provide a white hue to the ultimate composite material

We have further found that a bimetallic blend or a blend of three or more metal particulates can, obtain important composite properties from the blended metals in a polymer composite structure. For example, a tungsten composite or other high density metal can be blended with a second metal that provides to the relatively stable, non-toxic tungsten material, additional properties including a low degree of radiation in the form of alpha, beta or gamma particles, a low degree of desired cytotoxkaty, a change in appearance or other beneficial properties. One advantage of a bimetallic composite is obtained by careful selection of proportions resulting m a taUored density for a particular end use. For example, a copper/tungsten composite can be produced having a theoretical density, for example, with a fluoropolymer or fluorocarbon that can range from 7 gm-cm through 11.4 gm-cm*3. For example, a tantalum/tungsten composite can be produced having a theoretical density, for example, with a fluoropolymer or that can range from 11 gm-cm'3 through 122 gm-cm*3. Alternatively, for other applications, an iridium/tungsten composite can be manufactured that, with a fluoropolymer or fluoropolymer elastomer, can have a density mat ranges from about 12 gm-cm*3 to about 13.2 gm-cm*3. Such composites each can have unique or special properties. The extrudable material having high density that can be extruded into useful shapes include a material having a composite density of about 4 to 17 gm-cm*3, preferably about 6 to 16 gm-cm*3, at an extruded shear rate, in common processing equipment mat ranges from about 10 sec"1 to about 500 sec"1, preferably about 10 to about 250 sec"1 at a temperature of greater than about 100°C or about 150 to 180°C.  The storage modulus of the composite (G1) ranges from about 1200 to about 14,000 MPa,

preferably from about 3000 to about 7000 MPa and a tensile modulus of at least 70 MPa. One important characteristic of the extrudable material of the invention relates to the existence of an elastic-plastic deformation and its Poisson ratio. The extruded materials of the invention display an elastic plastic deformation. Under a stress that causes the extrudate to elongate, the structure deforms in an elastic mode until it reaches a limit after which it deforms in a plastic mode until it reaches its limit and fails structurally. This property is shown as the elongation at break in which the material elongates under stress by at least 10% before reaching a limit and breaking under continued stress. The preferred material has a Poisson ratio typically greater than 0.3 and preferably about 0.35 to about 0.65. Such a Poisson ratio indicates that it can be extruded with little elastic relaxation during processing.

Brief Description of the Drawings

Figure 1 is a molded article made from the material of the invention. As an example of a structure that can be molded using the various methods described herein the stent is an example of an article with a flexible structure that obtains utility from the metal polymer composite of the invention.

Figures 2-4 are extruded structures having interlocking members mat cooperate to form an open and a closed aspect

Figures 5-11 show data demonstrating the viscoelastic properties of the invention and the adaptability of the technology to form desired properties in the materials

Figures 12-14 are extruded structures having interlocking members that cooperate to form an open and a closed aspect.

Figures 15 -17 are graphic representations of extrusion data showing the material of the invention can be extruded at useful conditions of rate, temperature and pressure

Detailed Description of the Invention

The invention relates to an extrusion process and an extruded metal polymer composite material having enhanced or improved properties with respect to prior art materials. Single metal and mixed metal composites can be tailored for novel properties including density, color, magnetism, thermal conductivity, electrical conductivity and other physical properties. The use of compositions further

comprising an interfacial modifier demonstrates improved utilization of material properties and improved performance. Preferred composites can be combined with one or more polymers of a given molecular weight distribution and one or more metal particulates with a given distribution to obtain unique composites. The invention relates to a family of composite materials having composite characteristics that exceed the density and greatly improves viscoelastic properties of prior art metal composites. The materials can be used in applications requiring high-density properties, viscoelastic character, malleability, ductility, formability and extrusion molding properties. The invention specifically provides high-density materials comprising a high-density metal participate or particulate blends, a polymer phase and when needed, an interfacial modifier that permits the polymer and metal particulate to interact to form a composite with desired nature and degree of properties and to attain the maximum density possible. Such materials obtain physical properties in excess of prior art materials including density, storage modulus color, magnetism, thermal conductivity, electrical conductivity and other physical property improvements without toxicity or residual radiation characteristic of lead or depleted uranium, respectively unless needed in a specific application. The materials of the invention permits the design engineer the flexibility to tailor the composite to end uses and avoid the use of toxic or radioactive materials unless desired. Lead or depleted uranium are no longer needed in their typical applications.

The composite materials of the invention combine a metal particulate at a maximum tap density leaving a excluded volume and a polymer material substantially occupying the excluded volume, but no more to obtain the highest possible density from the composite composition. Tap density (ASTM B527-93) relates to how well the material is packed. Packing affects the excluded volume and a volume component that is included in the density calculation. The particle size and size distribution of the particulate appears to be important in attaining the highest density composite materials of the invention. We have found that the minimum useful particle size of the particulate is about 10 microns. Below 10 microns, the processability of the material as a homogeneous mixture is reduced and prevents close association between the metal particulate and the polymer. Further, the small particle size tends to promote the incorporation of voids within the composite. Particulate or blends greater than 10 microns in size appears to be useful

in attaining close association between the metal particulate and the polymeric material. We have also found that it is important to include a broad range of particulate. The metal particulate contain at least an effective amount of at least one particulate having a particle size greater than 10 microns (less than 10 wt.-% often less than 5 wt.-% of the particulate is less than 10 microns). The size distribution should include a broad range. This set of broad distributions yield a material that will pack and be readily processable. This particulate distribution should contain at least some particulate (at least 5 wt.-%) in the range of about 10 to 70 microns, the particulate distribution should also contain at least some particulate (at least 5 wt-%) in the range of about 70 to 250 microns, optionally the particulate can contain some particulate (at least 5 wt-%) in the range of about 250 to 500 microns and can contain some particulate in the 500+ micron range.  We have found that this varied size distribution promotes close packing of the particulate, reduction in the exclusion volume hi the polymer and improved particle polymer compatibility. We have found that this distribution of particles having a selected size distribution and an ultimate size greater than 10 microns greatly improves packing density, interfacial modification and ultimate composite formation. This distribution can be normal, Gaussian, tog normal or skew normal but must include the desired range of particle sizes. A true composite is obtained by carefully processing the combined polymer and polymer particulate until properties are developed and density reaches a level showing that using an interfacial modifier promotes composite formation fills the excluded volume results in enhanced property development and high density.

The regular, essentially spherical, character of the preferred particles of the invention can be defined by the roughness or roundness of the particle and by its aspect ratio. The aspect ratio of the particles should be less than 1 :1.5 and should reflect a substantially circular cross section or spherical particle. The circularity, roundness or roughness of the particle can be measured by a microscopic inspection of the particles

in which an automated or manual measurement of roughness can be calculated. In such a measurement, the perimeter of a representative selection of the particulate is selected and the area of the particle cross section is also measured. The circularity of the particle is calculated by the following formula: Circularity = (perimeter)2 /area.

An ideal spherical particle has a roundness characteristic of about 12.6. This roundness characteristic is unitless parameter of less than about 20, often about 13 to 1 8.  Metal and finely divided metal compositions that can be used in the composites of the invention include, but are not limited to, titanium, chromium, iron, nickel, molybdenum, tin tungsten, cobalt, copper, zinc, cadmium, bismuth, uranium, osmium, indium, platinum, rhenium, gold, neptunium, plutonium and tantalum. An advantage is that non-toxic or non-radioactive materials can be used as a substitute for lead and depleted uranium where needed. Another advantage of the invention is the ability to create bimetallic or higher composites that use two or more metal materials that cannot naturally form an alloy. A variety of properties can be tailored through a careful selection of metal or a combination of metals and polymer and the toxicity or radioactivity of the materials can be designed into the materials as desired.

We have further found that a blend of two, three or more metals in particulate form can, obtain important composite properties from both metals in a polymer composite structure. For example, a tungsten composite or other high density metal particulate can be blended with a second metal particulate mat provides to the relatively stable, non-toxic tungsten material, additional properties including a tow degree of radiation in the form of alpha, beta or gamma particles, a low degree of desired cytotoxicity, a change in appearance or other beneficial properties. One advantage of a bimetallic composite is obtained by careful selection of proportions resulting in a tailored density for a particular end use. For example, a tantalum/tungsten composite can be produced having a theoretical density, for example, with a fluoropolymer or fluoropolymer elastomer that can range from 1 1 gm-cm"3 through 12.2 gm-cm"3. Alternatively, for other applications, a indium tungsten composite can be manufactured that, with a fluoropolymer or fluoropolymer elastomer, can have a density that ranges from about 12 gm-cm*3 to about 13.2 gm-cm*3. Such composites each can have unique or special properties. These composite processes and materials have the unique capacity and property that the composite acts as an alloy composite of two different metals that could not, due to melting point and other processing difficulties, be made into an alloy form without the methods of the invention.
