Repository: anandvc/allindianpatents

File: patents/257192-submicron-alpha-alumina-high-temperature-bonded-abrasives.html
Indian Patents. 257192:SUBMICRON ALPHA ALUMINA HIGH TEMPERATURE BONDED ABRASIVES

Indian Patents

Recently Granted Patents

  Recently Published Patents

Title of Invention	SUBMICRON ALPHA ALUMINA HIGH TEMPERATURE BONDED ABRASIVES

Abstract	A high temperature bonded abrasive includes alumina abrasive grits, and a vitreous bond matrix in which the alumina abrasive grits are distributed, the vitreous bond matrix having a cure temperature not less than 1000°C. The alumina abrasive grits include polycrystalline alpha alumina having a fine crystalline microstructure characterized by an alpha alumina average domain size not greater than 500 nm, and the alumina abrasive grits further include a pinning agent that is a dispersed phase in the polycrystalline alpha alumina	

Full Text	FORM  2

THE PATENT ACT 197C (39 of 1970)

The Patents Rules, 2003 COMPLETE SPECIFICATION	See  Section 10, and rule		

TITLE OF INVENTION

SUBMICRON ALPHA ALUMINA HIGH TEMPERATURE BONDEDABRASIVES

APPLICANT(S)

a)	Name

b)	Nationality

c)	Address

SAINT-GOBAIN CERAMICS & PLASTICS, INC

AMERICAN Company

ONE NEW BOND STREET,

PO BOX NO 15138,

WORCESTER, MASSACHUSETTS 01615-0138,

U.S.A.

PREAMBLE TO THE DESCRIPTION

The following specification particular describes the invention and the manner in which it is  to be performed : -

TECHNICAL FIELD

Aspects of the present invention are generally directed to high temperature bonded abrasive tools and components, particularly, high temperature bonded abrasives that incorporate fine microstructure alumina abrasive grits.

BACKGROUND ART

High performance abrasive materials and components have long been used in various industrial-machining applications, including lapping/grinding, in which bulk material removal is executed, to fine polishing, in which fine micron and submicron surface irregularities are addressed. Typical materials that undergo such machining operations include various ceramics, glasses, glass-ceramics, metals and metal alloys. Abrasives may take on any one of various forms, such as free abrasives as in an abrasive slurry in which loose abrasive particles in suspension are used for machining. Alternatively, abrasives may take the form of a fixed abrasive, such as a coated abrasive or a bonded abrasive. Coated abrasives are generally categorized as abrasive components having an underlying substrate, on which abrasive grits or grains are adhered thereto through a series of make coats and size coats. Bonded abrasives typically do not have an underlying substrate and are formed of an integral structure of abrasive grits that are bonded together via a matrix bonding material.

State of the art bonded abrasives take advantage of vitreous bonding materials, such as silica-based glass bonding matrices. Alternatively, specialized bonded abrasives for certain applications incorporate superabrasive grits, such as cubic boron carbide and diamond, and may be integrally bonded through the use of a metal alloy bond matrix.

While bonded abrasives have continued to undergo development in recent years, particular attention has been paid to high temperature bonded abrasives that utilize

2

zg jUN?no9

a bonding matrix formed of a vitreous material. An example of a high temperature bonded abrasive component is described in US Patent 5,282,875. While state of the art high temperature bonded abrasive components have improved performance and durability, a need continues to exist in the art for further improved components.

DISCLOSURE OF INVENTION

According to one aspect, a high temperature bonded abrasive is provided that includes alumina abrasive grits and a vitreous bond matrix in which the abrasive grits are distributed. The vitreous bond matrix has high temperature properties, including a cure temperature not less than about 1000°C. The alumina abrasive grits comprise polycrystalline a-alumina having a fine crystalline microstructure characterized by an a-alumina average domain size not greater than 500 nm. The alumina abrasive grits further comprise a pinning agent, the pinning agent comprising a dispersed phase in the polycrystalline a-alumina phase.

According to another aspect, a high temperature bonded abrasive is provided that includes alumina abrasive grits and a vitreous bond matrix in which the grits are distributed. The vitreous bond matrix has a cure temperature not less than 1000°C. The alumina abrasive grits comprise polycrystalline a-alumina having a fine crystalline microstructure characterized by an average domain size of not greater than 300 nm. Further, the alumina abrasive grits comprise a pinning agent including at least a zirconium oxide phase dispersed in the polycrystalline a-alumina phase.

In addition, a method for forming a high temperature bonded abrasive is provided. The method calls for forming fine crystalline microstructure a-alumina abrasive grits by heat-treating a-alumina precursor containing a pinning agent at a temperature not less than 1350°C. A shaped body is then formed containing the a-alumina grits and a vitreous bond matrix material. Further, heat treatment of the shaped body is carried out at a cure temperature not less than 1000°C and above the melting point of

* 9 JUN 2009

the vitreous bond matrix material. The alumina abrasive grits have an average crystalline domain size not greater than about 300 nm after heat-treating.

DESCRIPTION OF THE EMBODIMENT^)

According to an embodiment, a high-temperature bonded abrasive includes alumina abrasive grits that have a particularly fine microstructure and a vitreous bond matrix in which the alumina abrasive grits are distributed.

Turning first to a description of the alumina abrasive grits, typically the alumina abrasive grits are principally formed of polycrystalline a-alumina. The polycrystalline a-alumina generally forms the majority phase of the grits, that is, at least 50% by weight. However, generally the alumina abrasive grits are at least 60 wt.%, oftentimes at least 80 wt.%, and in certain embodiments at least 90 wt.% polycrystalline a-alumina. The polycrystalline a-alumina has a fine crystalline microstructure that may be characterized by an a-alumina average domain size not greater than 500 nm. The crystalline domains are discrete, identifiable crystalline regions of the microstructure that are formed of an aggregation of single crystals, or may be formed of a single crystal. However, according to certain embodiments, the crystalline domains are monocrystalline and are easily observed through scanning electron microscopy analysis. The crystalline domain size may be even finer, such as not greater than 400 nm, or not greater than 300 nm. With the even finer crystal domain size, typically the domains are single crystalline as noted above. Such fine domains may be particularly small, such as not greater than 200 nm, not greater than 190 nm, or even not greater than 180 nm. It is noteworthy that the fine crystalline domain size is present in the high temperature bonded abrasive component, post¬processing. This is particularly noteworthy, as oftentimes the process for forming the high temperature bonded abrasive involves high temperature treatment at which the vitreous bond matrix cures. Such high temperature treatment has a tendency to cause domain growth, which is particularly undesirable. Further details are provided below.

4 9 JUN 2009

As noted above, the alumina abrasive grits further include a pinning agent. A pinning agent is a material that is foreign to the a-alumina microstructure of the grits, and can be identified by a second phase dispersed in the polycrystalline a-alumina matrix phase. The pinning agent is generally effective to "pin" the domains, thereby preventing exaggerated domain growth during sintering and/or high temperature processing of the grits to form the bonded abrasive component. Examples of a pinning agent include oxides, carbides, nitrides and borides, as well as reaction products thereof with the polycrystalline a-alumina matrix. According to particular embodiments, the pinning agent comprises an oxide of at least one of silicon, boron, titanium, zirconium, and a rare-earth element, and reaction products thereof with the polycrystalline a-alumina matrix. A particular pinning agent is zirconium oxide, generally in the form of Zr02 (zirconia). Zirconium oxide is particularly suitable material, and generally is inert within the polycrystalline a-alumina matrix, so as to undergo very limited reaction with the alumina thereby retaining a zirconium oxide crystal phase, typically zirconia. The pinning agent is generally present in the alumina abrasive grits in an amount not less than about 0.1 wt.%, such as an amount not less than about 0.5 wt.%, or not less than about 1.0 wt.%. The lower limit of the pinning agent is chosen to be an amount that is effective to prevent exaggerated domain growth.

According to one embodiment, the pinning agent is present in the abrasive grits in an amount not greater than 40 wt.%, such as an amount not greater than 30 wt.%, not greater than 20 wt.% or even not greater than 10 wt.%. In the high temperature bonded abrasive, the pinning agent is generally identified as having a particulate size not greater than 5 microns, such as not greater than 1 micron. Fine particulate sizes associated with the pinning agent have been found to be useful, such as not greater than 500 nm, or not greater than 300 nm, or not greater than 200 nm. As described in more detail below, in the context of methods for forming high temperature bonded abrasive components, the pinning agent may be introduced into the alumina abrasive grits in solid form, such as in sub-micron form, particularly including colloidal form.  Alternatively, the pinning agent may be

5  9 JUN 2009

Typically, the a-alumina precursor, such as boehmite is combined with the seeded material such that the seeds are present in an amount not less than 0.2 wt.% with respect to total solids content of seeds and a-alumina precursor. Typically, the seeds are present in a amount less than 30 wt.%, or, typically, in an amount not greater than 20 wt.%.

The seeds and the a-alumina precursor are generally combined in slurry form, which is then gelled, such as by the addition of an appropriate acid or base, such as nitric acid. Following gellation, the gel is typically dried, crushed, and dried material is passed through classification sieves. The classified solid fraction may then be subjected to a sintering process that has limited soak time. Typically, sintering is carried our for a time period not exceeding 30 minutes, such as not greater than 20 minutes, not greater than 15 minutes. According to particular embodiments, the sintering period is particularly short, such as not greater than 10 minutes.

According to a particular development, a pinning agent or pinning agent precursor is added to the suspension containing seeds and a-alumina precursor. Typically, the pinning agent or pinning agent precursor is present in an amount not greater than 40 wt.% based upon the combined solids content of the a-alumina precursor, seeds, and pinning agent or pinning agent precursor (calculated based upon solids content of the pinning agent in the final a-alumina grit). Generally, the pinning agent is present in an amount not less than 0.1 wt.%, such as not less than about 0.5 wt.%, or even not less than about 1 wt.%, based upon the total solids content as noted above.

Still further, according to a particular development, sintering is carried out at a temperature above the temperature that is necessary to effect conversion of the a-alumina precursor into a-alumina. In a sense, certain embodiments call for "over-sintering"' the a-alumina precursor material. Particularly suitable temperatures are generally not less than 1350°C, such as not less than 1375°C, not less than 1385°C, not less than 1395°C or not less than 1400°C.  In this respect, it is noted that while fine

7  9 JUN 2009

microstructured seeded a-alumina materials have been formed in the art, typically such materials are processed at lower temperatures, oftentimes below 1350°C, such as on the order of 1300°C Further observations on the combined effect of utilization of a pinning agent and over-sintering are provided herein below.

Following sintering, optionally classified abrasive grits are then combined with a vitreous bond material, shaped into an appropriate geometric contour (e.g., grinding wheel), which contours and shapes are well appreciated in the context of the bonded abrasives art. Processing to complete the bonded abrasive component typically involves heat treatment at a cure temperature. As used herein, cure temperature denotes a material parameter associated with the vitreous bond matrix material, and is generally in excess of the melting temperature, and particularly, the glass transition temperature Tg of the bonding material. The cure temperature is the minimum temperature at which the bond matrix material not only softens and becomes flowable, but also becomes flowable to an extent ensuring complete wetting and bonding to the abrasive grits. Typically, the cure temperature according to embodiments herein is not less than 1000°C, generally indicating formation of a high temperature bonded abrasive.

Particular examples were made according to the following description.

EXAMPLES

EXAMPLE 1 (comparative)

In a 400 ml pyrex beaker, 30 grams of aluminum oxide hydroxide (pseudo boehmite) powder under the trade name DISPERAL obtained from Sasol Inc of Hamburg Germany was stirred into 61 milliliters of deionized water (resistivity 2 mega-ohm cm).

8  9 JUN 2009

As a seed feedstock, seeded gel alumina dried precursor as prepared in U.S. 4,623,364 was calcined at 1100 C for 5 minutes in a rotary kiln to convert the alumina to a form with a surface area as measured by the BET method of 15 to 28 m2/g. 72 kg of this a -alumina feedstock was mixed with 150 kg of deionized water and fed into a horizontal bead mill manufactured by Netzsch Company (headquarters Selb, Germany). The model of the device was LMZ-25. Milling was conducted for 24 hours with the slurry continuously circulating through the mill. Approximately 40 kg of alumina abrasive as manufactured by Saint-Gobain in size 46 grit was employed as the milling media.  After milling the surface area was about 75 m2/g.

To the slurry of Disperal, 1.43 grams of the seed slurry prepared above was added with stirring.

To this mixture was then added with stirring, 7.5 grams of 20% by weight HN03 solution while stirring was continued the resultant mixture formed a gel.

The gel was dried overnight at 95°C and then crushed with a wooden rolling pin. The fraction of grits passing through a 30 mesh sieve and remaining on a 45 mesh sieve was retained.

5 grams of the retained grits were then placed in an alumina boat and placed into a preheated tube furnace (Lindberg Blue M series STF 55433) for sintering. Sintering was conducted for a total of 5 minutes.

Specimens were sintered at 3 different temperatures, 1300°C, 1350°C and 1400°C Hardness and crystal size properties were measured.

Bonded abrasive components of the sintered grits containing a vitreous bond matrix were made by mixing 1.22 grams of the sintered grits with 0.72 grams of powder glass and adding 2 drops of 7,5% by weight Poly vinyl alcohol (PVA) solution. The composition of the glass powder is  generally silica based, having a majority

9  9 JUN 2009

component of silica. Typical silica content is not less than 50% by weight, typically not less than 60% by weight, such as not less than 65% by weight. Additional components of the glass powder include oxides such as alumina, sodium oxide, magnesia, potassium oxide, lithium oxide, boron oxide, titania, iron oxide, calcia, other oxides and combinations thereof. The particular composition of the glass powder forming the bond matrix is chosen to have a desirably high cure temperature and Tg as discussed in detail above. The mixture was then placed into a 1.25 cm stainless steel mold and pressed at 10,000 psi. The resultant disc was then placed into a cool muffle furnace (Lindberg type 51524) and heated up to 1250°C in 8 hours, held at this temperature for 4 hours and then cooled in 8 hours. The resultant disc was prepared as a polished section and hardness and crystal size measured.

EXAMPLE 2

This example illustrates the effect of a Zr02 pinning agent to prevent undesirable crystal growth and to provide corrosion resistance.

An abrasive grit ceramic body was prepared as in Example 1 except that colloidal Zr02 was added at levels of 0.5% by weight relative to the final alumina value, 1.0% relative to the final alumina value and 2.0% relative to the final alumina value. The source of Zr02 was NYACOL 20 nm colloidal Zr02 acetate stabilized form obtained from Nyacol. Specimens were prepared and measured as in Example 1.

EXAMPLE 3

This example illustrates the effect of a Si02 pinning agent to prevent undesirable crystal growth and to provide corrosion resistance.

An abrasive grit ceramic body was prepared as in Example 1 except that colloidal Si02 was added at levels of 0.5% by weight relative to the final alumina value, 1.0% relative to the final alumina value and 2.0% relative to the final alumina value. The

10	 9 JUN 2009

source of Si02 was NYACOL colloidal Si02 ammonia stabilized form obtained from Nyacol Inc, Ashland, MA. Specimens were prepared and measured as in example 1.

EXAMPLE 4

This example illustrates the effect of a Y203 pinning agent to prevent undesirable crystal growth and to provide corrosion resistance.

An abrasive grit ceramic body was prepared as in Example 1 except a solution of yittrium nitrate was added at equivalent yttrium oxide levels of 0.5% by weight relative to the final alumina value, 1.0% relative to the final alumina value and 2.0% relative to the final alumina value. The source of yittrium nitrate was from Alrdich chemicals. Specimens were prepared and measured as in Example 1.

EXAMPLE 5

This example illustrates the effect of the pinning/anti-corrosion agent in a composite body, which includes magnesium oxide. Material was made as in example 2 with 2% by weight Zr02 and 1 % by weight of MgO added as a solution of magnesium nitrate. This example also incorporates a cobalt oxide (0.08%) colored marker as a visual indicator of extent of corrosion. The cobalt oxide precursor used was cobalt nitrate.

Crystal domain size of the examples described above was then measured by scanning electron microscopy (SEM) of a polished section of the Examples. Magnification of 50,000X was typically used, and specimens were thermally etched for 5 minutes at 100°C below the sintering temperature and the crystal domain size is reported or obtained by the intercept method without statistical correction. According to embodiments herein, crystal domains are fairly stable at high temperature, which may be quantified in terms of Crystal Stability. Crystal Stability is defined herein as the temperature at which the alumina abrasive grits undergo

11  -9JUN2009

limited domain growth quantified by average domain size not greater than 500 nm, after 5 minutes of exposure at such temperature. Embodiments herein have a Crystal Stability of at least 1400°C, such as at least about 1500°C

In addition to quantification of crystal domain size, the extent of corrosion was quantified using several techniques. During formation of the high temperature bonded abrasive, the vitreous bond material matrix has a tendency to penetrate and react with the alumina grits. Such attack is highly undesirable, and may be measured in terms of hardness. Herein, hardness was measured by taking hardness data of a small sintered body (about 0.5 mm) at its center and near the outer edge (approximately 15 to 30 microns from the outer edge). The well-known Vickers microindentation method is used with a 500 g load. It is observed that as the ceramic body undergoes corrosion, the hardness near the outer (exposed) edge decreases as softer phases are formed by reaction with the molten silicate glass. Corrosion was also measured by incorporating a colored (marker) such as cobalt oxide, at a level of several hundred ppm which forms a blue colored cobalt aluminate in the sintered body. The depth of corrosion can be monitored visually by observing the fading of the cobalt aluminate blue color due to reaction with the silicate phases. Additionally, and particularly noteworthy, the corrosion may be quantified in terms of corrosion index, represented by the average depth of Si penetration after exposure of the alumina abrasive grits to molten silica glass at 1250°C for 4 hours. Embodiments herein show a corrosion index not greater than 15 microns, such as not greater than 10 microns, or even not greater than 8 microns.

Characterization of the ceramic bodies synthesized in Examples 1-5 are summarized in Tables 1 and 2.

-9JUN2009

TABLE  1 -  Illustrates resistance to crystal domain growth as a function of

temperature, reported in microns.

TEMP C/Xtal sizeu	Ex	Ex 2 (Zr02)	Ex 3 (Si02)	Ex 4 (Y203)	Ex 5 (2% Zr02 + 1% MgO + 0.08 CoO)

		0.5	1.0	2.0	0.5	i.o	2.0	0.5	1.0	2.0	

1300	0.15	ND	ND	ND	ND	ND	ND	ND	ND	ND	ND

1350	ND	0.12	0.13	0.13	0.10	0.09	0.07	0.17	0.15	0.15	0.14

1400	0.56	0.16	0.16	0.16	0.11	0.08	0.07	0.16	0.19	0.17	0.15

1500	>1	ND	ND	ND	0.15	0.20	0.13	0.43	0.42	0.28	ND

The results in Table 1 clearly show that Example 1 undergoes dramatic domain growth as a function of temperature. The examples containing various amounts of pinning agents reduce the sensitivity to grain growth as a function of temperature and thus extend the useful temperature range of application.

TABLE 2

Resistance to Corrosion All Samples Sintered > 97% of Theoretical Density

	Ex 11400°C	Ex2(ZrO2)1400°C	Ex3(SiO2)1500°C	Ex4(Y2O3)1500°C	Ex 5 (2%

Zr02 + 1%

MgO + 0.08 CoO)

1400°C

		0.5	1.0	2.0	0.5	1.0	2.0	0.5	1.0	2.0	

Edge

Hardness

Before Test

(Gpa)	20.3	20.7	20.6	21.3	20.1	17.6	13.6	19.7	20.0	20.6	20.4

Edge Hardness After Test

(Gpa)	16.3	16.0	18.2	19.4	14.5	12.5	11.8	19.0	18,8	17.5	19.0

Si Penetration (EDS) (urn)	20-30			5							5

* Example 1 doped with 0.08% by weight CoO as described in example 5

13  9 JUN 2009

Table 2 illustrates that additives of zirconia or yttria clearly reduce the reactivity of the grain with glass as demonstrated by better retention of hardness. Additionally, use of additives such as Zr02 clearly minimize the penetration of invasion of Si02 into the grain and provide a more stable grain in view of molten glass. Additionally, it is clearly observed that when a cobalt oxide additive is used as a color indicator, the extent of reaction when additives such as Zr02 is employed is much lower as evidenced by the retention of the blue color.

According to embodiments herein, particularly desirable fine-microstructured high temperature bonded abrasive components have been provided. Such fine-microstructured components are notable over the state of the art, which is generally limited to medium-microstructured high temperature bonded abrasives as exemplified in US 5,282,875, which teaches, at best, a microstructure having 600 nm crystal domains and a-alumina single crystals having a size of 350 nm and larger (see US 4,744,802, incorporated by reference into US 5,282,875). While fine-microstructured alumina abrasive grits have been utilized in the past for free abrasive applications, such fine microstructured alumina abrasive grits typically have not been utilized in the context of high temperature bonded abrasive applications. Such fine-microstructured materials have been found to dissolve in the vitreous bond matrix material during processing and/or undergo exaggerated crystal domain growth during heat treatment associated with such high temperature bonded abrasives. This is clearly shown in Example 1 described above, in which an initially fine-microstructured material was shown to experience exaggerated domain growth and excessive corrosion.

While not wishing to be bound by any particular theory, it is believed that the combination of the use of a pinning agent and over-sintering the abrasive grits results a highly stable grit that is resistant to microstructural change during high temperature processing such as high temperature use applications. It is believed that the pinning agent is effective to grain growth that is normally observed at elevated temperatures, while the over-sintering processes condition is believed to

14  9 JUN 2009

impart notably improved anti-corrosion characteristics and further enhance the pinning effect of the pinning agent. The higher sintering temperatures as described herein may result in grain boundary phases that are more resistant to corrosion by way of modified crystallization of the grain boundary, or uniform distribution of the grain boundary volume and/or selective dissolution of certain grain boundary elements into the matrix. The over-sintering condition may also synergistically affect the pinning agent in a manner to impart additional corrosion resistance into the abrasive grit. Whatever the mechanism, the observed effects are clear in that the high temperature bonded abrasive components according to embodiments herein exhibit stable corrosion characteristics.

It is further noted that prior art seeding technology has mentioned utilization of grain growth stabilizers, including various oxide stabilizers, as well as sintering temperatures above 1300°C normally associated with sintering of seeded sol-gel alumina abrasive grits. However, such grain growth inhibitors and sintering temperatures have been taught in connection with the general manufacture of a-alumina materials, and it has been believed that such fine-microstructured materials would also suffer from exaggerated grain growth and/or excessive corrosion in the context of a high-temperature bonded abrasive component. However, it was surprisingly discovered that the combination of pinning agent materials and over-sintering conditions addressed the marked deficiencies of not only crystal domain growth during processing and use conditions of the high temperature bonded abrasive, but also corrosion resistance.

While embodiments of the invention have been illustrated and described with particularity, the invention is not intended to be limited to the details shown, since various modifications and substitutions can be made without departing in any way from the scope of the present invention. For example, additional or equivalent substituents can be provided and additional or equivalent production steps can be employed. As such, further modifications and equivalents of the invention herein disclosed may occur to persons skilled in the art using no more than routine

15  9 JUN 2009

experimentation, and all such modifications and equivalents are believed to be within  the  scope  of  the  invention  as  defined  by  the  following  claims.

16  -9JUN2009

CLAIM:

1.	A high temperature bonded abrasive, comprising:

alumina abrasive grits; and

a vitreous bond matrix in which the alumina abrasive grits are distributed, the vitreous bond matrix having a cure temperature not less than 1000°C, wherein the alumina abrasive grits comprise polycrystalline alpha alumina having a fine crystalline microstructure characterized by an alpha alumina average domain size not greater than 500 nm, and wherein the alumina abrasive grits further comprise a pinning agent, the pinning agent comprising a dispersed phase in the polycrystalline alpha alumina.

2.	The high temperature bonded abrasive of claim 1, wherein the pinning agent is an oxide of at least one element from the group consisting of silicon, boron, titanium, zirconium, rare earth, reaction products thereof with the polycrystalline alpha alumina, and combinations thereof.

3.	The high temperature bonded abrasive of claim 2, wherein the pinning agent comprises zirconium oxide.

4.	The high temperature bonded abrasive of claim 1, wherein the pinning agent is present in the alumina abrasive grits in an amount not less than about 0.1 wt%.

5.	The high temperature bonded abrasive of claim 4, wherein the pinning agent is present in the alumina abrasive grits within a range of about 0.1 to about 20wt%.

6.	The high temperature bonded abrasive of claim 1, wherein the pinning agent has an average particulate size not greater than about 1 micron.

17

9 JUN 2009

7.	The high temperature bonded abrasive of claim 1, wherein the alumina abrasive grits have an average crystal domain size not greater than 400 rim.

8.	The high temperature bonded abrasive of claim 7, wherein domains of the poiycrystalline alpha alumina are single crystalline, and have an average crystal domain size not greater than 200 ran.

9.	The high temperature bonded abrasive of claim 1, wherein the alumina abrasive grits have a Crystal Stability of at least 1400°C/ where Crystal Stability is the temperature at which the alumina abrasive grits undergo domain growth quantified by an average domain size not greater than 500 nm, after 5 minutes of exposure at said temperature.

10.	The high temperature bonded abrasive of claim 1, wherein the alumina abrasive grits have a Corrosion Index not greater than 15 (am, wherein Corrosion Index is the average depth of Si penetration after exposure of the alumina abrasive grits to molten silica glass at 1250°C for 4 hours.

11.	The high temperature bonded abrasive of claim 1, wherein the vitreous bond matrix has a cure temperature not less than 1100°C.

12.	The high temperature bonded abrasive of claim 1, wherein the vitreous bond matrix has a glass transition temperature Tg not less than about 1000°C.

13.	A high temperature bonded abrasive, comprising: alumina abrasive grits; and

a vitreous bond matrix in which the alumina abrasive grits are distributed, the vitreous bond matrix having a cure temperature not less than 1000°C/ wherein the alumina abrasive grits comprising poiycrystalline alpha alumina having a fine crystalline microstructure characterized by an average domain size not greater than 300 nm, and wherein the alumina abrasive grits further comprise

18  *9 JUN 2009

a pinning agent, the pinning agent comprising a zirconium oxide phase dispersed in the polycrystalline alpha alumina.

14.	A method of forming a high temperature bonded abrasive, comprising:

forming fine crystalline microstructure alpha alumina abrasive grits, by heat

treating  a  alpha-alumina  precursor  containing  a  pinning  agent  at  a

temperature not less than 1350°C;

forming a shaped body containing the alpha alumina grits with a vitreous bond matrix material; and

heat treating the shaped body at a cure temperature, the cure temperature being not less than 1000°C and above a melting point of the vitreous bond matrix material, the alumina abrasive grits having an average crystalline domain size not greater than 300 ran after heat treating.

15.	The high temperature bonded abrasive of claim 14, wherein the alpha

alumina precursor is heat treated in the presence of seeds.

HIRAL CHANDRAKANT JOSHI

AGENT FOR

SAINT-GOBAIN CERAMICS & PLASTICS, INC.

19

Documents:

				1100-MUMNP-2009- PCT CLAIMS(19-7-2012).pdf

				1100-MUMNP-2009-ABSTRACT(19-7-2012).pdf

				1100-mumnp-2009-abstract.doc

				1100-mumnp-2009-abstract.pdf

				1100-MUMNP-2009-CANCELLED PAGES(19-7-2012).pdf

				1100-mumnp-2009-claims(9-6-2009).pdf

				1100-MUMNP-2009-CLAIMS(AMENDED)-(10-7-2009).pdf

				1100-MUMNP-2009-CLAIMS(AMENDED)-(14-8-2013).pdf

				1100-MUMNP-2009-CLAIMS(AMENDED)-(19-7-2012).pdf

				1100-MUMNP-2009-CLAIMS(MARKED COPY)-(14-8-2013).pdf

				1100-MUMNP-2009-CLAIMS(MARKED COPY)-(19-7-2012).pdf

				1100-mumnp-2009-claims.doc

				1100-mumnp-2009-claims.pdf

				1100-MUMNP-2009-CORRESPONDENCE(10-7-2009).pdf

				1100-MUMNP-2009-CORRESPONDENCE(19-7-2012).pdf

				1100-MUMNP-2009-CORRESPONDENCE(2-5-2013).pdf

				1100-MUMNP-2009-CORRESPONDENCE(30-6-2009).pdf

				1100-MUMNP-2009-CORRESPONDENCE(7-7-2009).pdf

				1100-MUMNP-2009-CORRESPONDENCE(8-4-2013).pdf

				1100-mumnp-2009-correspondence.pdf

				1100-mumnp-2009-description(complete)-(9-6-2009).pdf

				1100-mumnp-2009-description(complete).doc

				1100-mumnp-2009-description(complete).pdf

				1100-mumnp-2009-form 1.pdf

				1100-mumnp-2009-form 13(10-7-2009).pdf

				1100-MUMNP-2009-FORM 13(8-4-2013).pdf

				1100-mumnp-2009-form 18.pdf

				1100-mumnp-2009-form 2(9-6-2009).pdf

				1100-mumnp-2009-form 2(title page).pdf

				1100-mumnp-2009-form 2.doc

				1100-mumnp-2009-form 2.pdf

				1100-MUMNP-2009-FORM 26(7-7-2009).pdf

				1100-MUMNP-2009-FORM 3(19-7-2012).pdf

				1100-mumnp-2009-form 3.pdf

				1100-mumnp-2009-form 5.pdf

				1100-MUMNP-2009-GENERAL POWER OF ATTORNEY(2-5-2013).pdf

				1100-mumnp-2009-international publication report a1.pdf

				1100-mumnp-2009-pct request.pdf

				1100-mumnp-2009-pct-ib-304.pdf

				1100-mumnp-2009-pct-ib-308.pdf

				1100-mumnp-2009-pct-isa-210.pdf

				1100-mumnp-2009-pct-isa-237.pdf

				1100-MUMNP-2009-PETITION UNDER RULE 137(19-7-2012).pdf

				1100-MUMNP-2009-REPLY TO EXAMINATION REPORT(19-7-2012).pdf

				1100-MUMNP-2009-REPLY TO HEARING(14-8-2013).pdf

				1100-MUMNP-2009-U S ASSIGNMENT(30-6-2009).pdf

« Previous Patent

Next Patent »

Patent Number	257192	

Indian Patent Application Number	1100/MUMNP/2009	

PG Journal Number	37/2013	

Publication Date	13-Sep-2013	

Grant Date	11-Sep-2013	

Date of Filing	09-Jun-2009	

Name of Patentee	SAINT GOBAIN CERAMICS & PLASTICS INC.	

Applicant Address	ONE NEW BOND STREET, PO BOX NO; 15138, WORCESTER, MASSACHUSETTS 01615-0138, U.S.A.	

Inventors:

#	Inventor's Name	Inventor's Address	

1	BAUER RALPH	6913 CUMBERLAND COURT, NIAGARA FALLS, ONTARIO L2H 4R6, CANADA.	

2	SKOWRON MARGARET L	557 74TH STREET, NIAGARA FALLS, NEW YORK 14304, U.S.A.	

PCT International Classification Number	B24D; C04B; C09K	

PCT International Application Number	PCT/US2007/087155	

PCT International Filing date	2007-12-12	

PCT Conventions:

#	PCT Application Number	Date of Convention	Priority Country	

1	60/870,740	2006-12-19	U.S.A.	

© All Indian Patents, 2013-2021.

  Patent data available in the public domain from Indian Patents Office, Department of Industrial Policy and Promotions, Ministry of Commerce and Industry, Government of India.
