Repository: anandvc/allindianpatents

File: patents/257197-method-for-identifying-catalyst-composition-for-heterogenous-ziegler-natta-addition-polymerization-of-olefin-monomer.html (part 1 of 3)
Indian Patents. 257197:METHOD FOR IDENTIFYING CATALYST COMPOSITION FOR HETEROGENOUS ZIEGLER-NATTA ADDITION POLYMERIZATION OF OLEFIN MONOMER

Indian Patents

Recently Granted Patents

  Recently Published Patents

Title of Invention	METHOD FOR IDENTIFYING CATALYST COMPOSITION FOR HETEROGENOUS ZIEGLER-NATTA ADDITION POLYMERIZATION OF OLEFIN MONOMER

Abstract	A combinatorial method for identifying a catalyst composition for use in the heterogeneous Ziegler-Natta addition polymerization of an olefin monomer, said catalyst composition comprising a compound of a metal of Group 2 of the Periodic Table of the Elements.	

Full Text	 

APPARATUS AND METHOD FOR ZIEGLER-NATTA RESEARCH

CROSS REFERENCE STATEMENT

This application claims the benefit of U.S. Provisional Application No. 60/580,281, filed June 16, 2004. BACKGROUND

The present invention relates to the field of research for new catalyst compositions especially for use in addition polymerization processes. More particularly, this invention is directed toward an apparatus and method of performing heterogeneous Ziegler-Natta catalyzed polymerization of olefins and related techniques for rapidly creating and testing libraries of catalyst compositions prepared by  combinatorial techniques. This invention is also directed toward an apparatus and method for using combinatorial techniques in addition polymerizations, especially olefin addition polymerizations.

Combinatorial (also known as high throughput or parallel) chemistry and materials science techniques have been used to rapidly screen large numbers of compounds for use in biological, organic, inorganic, and organometallic synthesis and research. Combinatorial materials science generally refers to the methods for creating a collection of chemically diverse compounds or materials and to methods for rapidly testing or screening this library of compounds or materials for desirable performance characteristics and properties. Areas for application of such combinatorial methods have included the discovery of compounds for use as biologically active materials as well as high-temperature superconductors, magnetoresistive materials, luminescent compounds, and catalysts. Examples include U.S. Patents 5,712,171, 5,776,359, 5,985,356, 6,004,617, 6,030,917, 6,045,671, 6,248,540, 6,326,090, 6,346,290, and 6,627,571, EP-A-9785499, and WO 00/40331.

In addition to the foregoing patent references, numerous academic papers have also disclosed combinatorial techniques, including: Senkan, Nature, vol. 394, pp. 350-353 (July 23, 1998); Burgess et al., Angew. Chem. Int. Ed. Eng., 1996, 35, No. 2, pp. 220-222; Maier et al., Angew. Chem. Int. Ed. Eng., 1998, 37, No. 19, pp. 2644-2647; Reetz et al., Angew. Chem. Int. Ed. Ens., 1998, 37, No. 19, pp. 2647-2650; Angew. Chem. Int. Ed. Eng.. 1998, 37, No. 17, pp. 2333-2336; Morken et al., Science, vol. 280, pp. 267-270 (April 10, 1998); and Gilbertson et al., Tetrahedron Letters, vol. 37, no. 36, pp. 6475-6478 (1996), and Boussie, et al., JACS. 2003, 125, 4306-4317.

Although the foregoing and other references have advanced the art of combinatorial materials testing, still further improvements and advances in the field of Ziegler-Natta catalyst development are desired, In particular, more rapid techniques of screening candidate materials are desired.

In WO 00/40331 a combinatorial apparatus and method for evaluating homogeneous and supported homogeneous coordination polymerization catalysts including olefin polymerization catalysts employing a metal compound formed from a metal of Groups 3-15 of the Periodic Table of the Elements and one or more ligands is disclosed.

In U S. Patent 6,627,571, a method for screening heterogeneous catalysts comprising applying a suspension of a catalyst carrier to multiple regions of a substrate and removing liquid there from to form an array of porous catalyst carriers, impregnating the array with a catalytically active component or precursor thereof and analyzing for activity was disclosed.

Ziegler-Natta catalysts can be produced by numerous techniques including physical blending of solid mixtures of magnesium halides with titanium halides or the in situ formation of precipitated halogenated solids from liquid mixtures. Solid phase forming techniques involve the use of ball-mills or other suitable grinding and comminuting equipment and are not adaptable to combinatorial research approaches. Precipitation techniques use repeated halogenations and release of corrosive gaseous by-products which would contaminate adjacent unprotected catalysts deposited on a support. Other aspects of Ziegler-Natta catalysis present significant challenges to the use of combinatorial approaches in automation and reactor design, particularly due to the small size of the reaction vessels employed and the need to handle a plurality of samples. Consequently, the application of combinatorial metliods to Ziegler-Natta process research has not been adequately explored.

It would be desirable if combinatorial research techniques could be applied to heterogeneous catalysts, especially to Ziegler-Natta catalyst compositions, comprising at least one transition metal compound, optionally supported on an inert solid material. In particular, what is needed is a combinatorial method and apparatus for the rapid and reliable discovery and development of catalyst compositions that is particularly adapted to use in addition polymerization research, especially research related to the addition polymerization of olefin monomers to fonn high molecular weight polymers using Ziegler-Natta catalysts.

SUMMARY OF THE INVENTION

This invention provides methods and apparatus for performing the combinatorial synthesis of libraries and screening of those combinatorial libraries particularly adapted for use in addition polymerizations employing Ziegler-Natta catalysts.

The broadest concept of the methodology is that a library of catatyst compositions is created that is screened for olefin polymerization activity, especially by measurement of process variables under polymerization conditions. The libraries that are created are typically formed from arrays of transition metal complexes or compounds or mixtures or multi-level arrays thereof by one

or more conversion steps to form catalyst compositions. The resulting products are then screened for polymerization activity under Ziegler-Natta reaction conditions, usually by forming a mixture or solution of one or more of the foregoing catalyst compositions with one or more cocatalysts or activators and optionally one or more polymerization modifier compounds. This invention provides a number of embodiments for performing such synthesis and screening, and the embodiments may be combined together.

hi the library, each member may have a common property or functionality, but will vary in structural diversity, molecular weight or some other variable to be tested (rational variation). Alternatively, the library may contain a mixture of diverse compounds with no unifying feature or structure (random variation). The individual members of the library are mostly different from each other in some chemically significant manner, however, for purposes of calibration, some repetition of library members may be desired. Optionally, one or more daughter libraries are created from the parent library by taking one or more aliquots from one or more members of the parent library and combining them, optionally with any additional components. For example, each daughter library may be considered to be a replica of the original library, but include one or more additional components or chemical operations. At least one precursor or procatalyst compounds should be present in at least a portion of the members of the precursor library or a daughter library to create one or more catalyst libraries, which are then subjected to addition polymerization conditions. The polymerization may be used to create a product library, that is a polymer library. Alternatively, the potymerization serves as a screen for activity. The process conditions may also be combinatorialized, such as by varying amounts of reactants or different polymerization process conditions such as time, temperature, pressure, stirring rate, order of reagent addition, etc. The method optionally may provide different screening stages, such as a primary screen to eliminate some members from a library from going on to a secondary screen.

One embodiment of the present invention particularly adapted for use in Ziegler-Natta catalyst research is a method and apparatus for researching and discovering novel catalysts by starting with a procatalyst library that includes a plurality of member compounds, comprising at least one complex or compound of a Group 2 metal. The compounds generally will differ by composition, by structure, or by both composition and structure. Examples include compounds such as alkoxides, halides or carboxylates of a Group 2 metal, or Lewis base containing derivatives thereof, or mixtures of the foregoing compounds or complexes. If desired, the library may also begin with precursors to the foregoing procatalysts and incorporate an additional level of synthesis in preparing a daughter library comprising the desired procatalyst compositions.

The library (precursor library or procatalyst library) is subjected to one or more conversion processes that may involve one or more steps or repetitions of steps involving one or more reagents

or polymerization modifiers in order to form a catalyst composition to be screened. Examples of such conversion processes include halogenation, titanation or other chemical conversion of the procatalyst, addition of one or more solvents, mixing, heating, cooling, filtering, extracting, or simply aging. In addition, additives, such as internal electron donors, external electron donors, or other polymerization modifiers may be added for purposes of imparting desired properties, such as polymer selectivity, to the resulting catalyst. Separate libraries of such additives may also be employed in combination with the library of procatalyst compounds (or precursor compounds) in order to evaluate and screen various combinations of precursors, procatalysts and additives.

The foregoing manipulations require the use of a cell or other suitable reaction vessel capable of allowing measured addition of reagents, adequate mixing and manipulation of the resulting reaction mixtures, heating and or cooling of the reactor contents, separations of products, and removal of by-products, solvents, or other constituents. Desiraby,, each reaction cell or vessel is sealed and subjected to an inert atmosphere or otherwise isolated from other reaction cells and from the library or libraries in order to prevent loss of volatile reactor components or contamination of other reagents, reactors, or reaction mixtures. Highly desirably, each reactor or cell is equipped with or has access to a filtration means that allows for ready separation of liquids from any solid reactor contents in the cell. Thus, in one embodiment, a filtration device is externally mounted and inserted into the cell for purposes of performing the foregoing separation and thereafter removed or disengaged from the cell upon completion of the separation.

As mentioned above, the olefin polymerization procatalyst precursors employed in the invention comprise a Group 2 metal compound, preferably derivatives of magnesium. Sources for such magnesium moieties include anhydrous magnesium chloride, magnesium alkoxides or aryloxides, or carboxylated magnesium alkoxides or aryloxides. Preferred sources of magnesium moieties are magnesium (CM)alkoxides, especially magnesium compounds or complexes containing at least one ethoxy group. Additionally, the precursors desirably comprise titanium moieties. Suitable sources of titanium moieties include titanium alkoxides, titanium aryloxides, and/or titanium halides. Preferred precursors comprise one or more magnesium (CM)alkoxides or halides and one or more titanium (C 1-4)alkoxides or halides.

Various methods of making procatalyst precursor compounds are known in the art. These methods are described, inter alia, in US-A-5,034,361; 5,082,907; 5,151,399; 5,229,342; 5,106,806; 5,146,028; 5,066,737; 5,077,357; 4,442,276; 4,540,679; 4,547,476; 4,460,701; 4,816,433; 4,829,037; 4,927,797; 4,990,479; 5,066,738; 5,028,671; 5,153,158; 5,247,031; 5,247,032, and elsewhere. In a preferred method, the preparation involves chlorination of the foregoing mixed magnesium and titanium alkoxides, and may involve the use of one or more compounds, referred to as "clipping agents", that aid in forming specific compositions via a solid/solid metathesis.

Examples of suitable clipping agents include trialkylborates, especially triethylborate, phenolic compounds, especially cresol, and silanes.

A preferred procatalyst precursor for use herein is a mixed magnesium/titanium compound of the formula MgdTi(ORe)eXf wherein Re is an aliphatic or aromatic hydrocarbon radical having 1 to 14 carbon atoms or COR1 wherein R' is an aliphatic or aromatic hydrocarbon radical having 1 to 14 carbon atoms; each ORe group is the same or different; X is independently chlorine, bromine or iodine; d is 0.5 to 5, preferably 2-4, most preferably 2.5-3.5; e is 2-12, preferably 6-10, most preferably 8; and f is 1-10, preferably 1-3, most preferably 1.5-2.5. The precursors are ideally prepared by controlled precipitation through removal of an alcohol from the reaction mixture used in their preparation. An especially desirable reaction medium comprises a mixture of an aromatic liquid, especially a chlorinated aromatic compound, most especially chlorobenzene, an alkanol, especially ethanol, and an inorganic chlorinating agent. Suitable inorganic chlorinating agents include chlorine derivatives of silicon, aluminum and titanium, especially titanium tetrachloride or aluminum sequichloride, most especially titanium tetrachloride. Removal of the alkanol from the solution used in the chlorination, results in precipitation of the solid precursor, having especially desirable morphology and surface area. Moreover, the resulting precursors are particularly unifonn particle sized and resistant to particle crumbling as well as degradation of the resulting procatalyst.

The precursor is converted to a solid procatalyst by halogenation with a halogenating agent, especially an inorganic halide compound, preferably a titanium halide compound, in the presence of an internal electron donor. If not already incorporated into the precursor in sufficient quantity, the election donor may be added separately before, during, or after halogenation. Any method of making, recovering and storing the solid precursor is suitable for use in the present invention.

One suitable method for converting the solid procatalyst precursor into a polymerization procatalyst is by reacting the precursor with a tetravalent titanium halide, an optional hydrocarbon or halohydrocarbon, and an electron donor (if not already present). The preferred tetravalent titanium halide is titanium tetrachloride.

The optional hydrocarbon or halohydrocarbon employed in the production of olefin polymerization procatalyst preferably contains up to 12 carbon atoms inclusive, more preferably up to 9 carbon atoms inclusive. Exemplary hydrocarbons include pentane, octane, benzene, toluene, xylene, and alkvlbenzenes, and the like. Exemplary aliphatic halohydrocarbons include methylene chloride, methylene bromide, chloroform, carbon tetrachloride, 1,2-dibromoethane, 1,1,2-trichloroethane, trichlorocyclohexane, dichlorofluoromethane and tetrachlorooctane. Exemplary aromatic halohydrocarbons include chlorobenzene, bromobenzene, dichlorobenzenes and chlorotoluenes. Of the aliphatic halohydrocarbons, compounds containing at least two chloride

substituents are preferred, with carbon tetrachloride and 1,1,2-trichloroethane being most preferred. Of the aromatic halohydrocarbons, chlorobenzene is particularly preferred.

Suitable electron donors are those electron donors free from active hydrogens that are conventionally employed in the formation of magnesium-based procatalysts. Particularly preferred electron donors include (poly)ethers, (poly)esters, amines, imines, nitriles, phosphines, stibines, arsines, and compounds that can be converted into esters in-situ during the synthesis of the procatalysts, such as phthalic anhydrides, succinic anhydrides, glutaric anhydrides, and phthaloyl chlorides. The more preferred electron donors, however are carboxylic acid esters or ether derivatives thereof, particularly CM alkyl esters of aromatic monocarboxylic or dicarboxylic acids and CM alkyl ether derivatives thereof. Examples of such electron donors are methylbenzoate, ethylbenzoate, isopropylbenzoate, isobutylbenzoate, ethyl p-ethoxybenzoate, ethyl-p-methoxybenzoate, isopropyl-p-ethoxybenzoate, isobutyl-p-ethoxybenzoate, diethylphthalate, dimethyhmphthalenedicarboxylate, diisopropylphthalate, diisobutylphthalate, di-n-propjdphthalate, di-n-butylphthalate, 1,2-diethoxybenzene, l-ethoxy-2-n-propoxybenzene, l-ethoxy-2-n-butoxybenzene, and l-ethoxy-2-n-pentoxybenzene. The electron donor can be a single compound or a mixture of compounds. Particularly preferred internal electron donors are: ethylbenzoate, ethyl p-ethoxybenzoate, di(n-butyl)phthalate, di(isobutyl)phthalate, and l-ethox3'-2-n-pentoxybenzene.

In one embodiment of the invention, the electron donor may be formed in situ, bj' contacting the procatalyst precursor with an organic halogenating agent, especially benzoyl chloride or phthaloyl dichloride, simultaneously with the foregoing precursor forming step or halogenation step using an inorganic halide compound. Sufficient electron donor usually is provided or prepared in situ, so that the molar ratio of electron donor to the magnesium present in the solid procatalyst at this stage of the preparation is from 0.01:1 to 3:1, preferably from 0.05:1 to 2:1.

The manner in which the procatalyst precursor, the optional hydrocarbon or halohydrocarbon, the electron donor, and the halogenating agent are contacted may be varied within wide limits. In one embodiment, the tetravalent titanium halide is added to a mixture of the electron donor and procatalyst precursor. More preferably however, the procatalyst precursor first is mixed with the tetravalent titanium halide and optional halohydrocarbon, and the electron donor is added last, after a period lasting from 1 to 30 minutes of precontact between the precursor and halogenating agent. Ideally, the contact time and temperature are controlled in order to obtain a solid product having a desired particle morphology. Preferred contacting times of the precursor with the remaining ingredients in the procatalyst composition forming process are at least 10, preferably at least 15 and more preferably at least 20 minutes, up to 10 hours, preferably up to 2 hours, most preferably up to 1 hour, at a temperature from at least -70, preferably at least 25, most preferably at least 60 °C, to a temperature up to 160, preferably up to 140, most preferably up to

130 °C. At combinations of higher temperatures or longer contacting times, particle morphology, especially particle size, size distribution and porosity of the resulting solid, procatalyst composition and the catalysts formed therefrom is adversely affected.

Preferred members of the procatalyst library for use herein are mixed magnesium/titanium compounds of the formula: Mgd-Ti(ORe)eXf (ED)g wherein Re is an aliphatic or aromatic hydrocarbon radical having 1 to 14 carbon atoms or COR' wherein R! is an aliphatic or aromatic hydrocarbonradical having 1 to 14 carbon atoms; each ORe group is the same or different; X is independently chlorine, bromine or iodine; ED independently each occurrence is an electron donor, especially an aromatic monocarboxylic acid ester or an aromatic dicarboxylic acid diester; d' is 1 to 36, preferably 6-18, most preferably 10-14; e' is 0-3, preferably 0.01-2, most preferably 0.01-1; f is 20-40, preferably 25-35, most preferably 27-29; and g' is 0.1-3, preferably 0.2-2.5, most preferably 0.3-2.0.

The next step according to the invention involves a metathesis or exchange reaction of a Group 2 metal containing procatalyst composition with a halogenating agent, preferably a chlorinating agent in order to convert residual alkoxide moieties in the solid procatalyst to chloride moieties. Titanium tetrachloride is the preferred chlorinating reagent. The reaction medium preferably is a chlorinated aromatic compound, most preferably chlorobenzene. A small quantity of benzoyl chloride may be present as well during or after the halogenation due to the fact that the alkyl benzoate which is thereby formed as a by-product of the chlorination can act as an effective internal donor and the alkoxide content of the resulting composition is reduced.

Desirably, the residual alkoxide content of the resulting procatalyst composition is 5 weight percent (%) or less, more preferably 3 weight percent or less, most preferably 1 weight percent or less. The foregoing metathesis procedure may be repeated one or more times, as desired until a suitable procatalyst composition is attained. Each such step is desirably conducted in combination with a subsequent purification step, such as a filtration step, a rinsing step, a venting step to remove undesired by-products and/or induce precipitation of solid products, or both steps.

After the foregoing exchange procedure, the resulting procatalyst composition is separated from the reaction medium employed in its preparation, preferably by filtering to produce a moist filter cake. The moist filter cake desirably is then rinsed or washed with a liquid diluent, preferably an aliphatic.hydrocarbon to remove unreacted TiCl4 and may be dried to remove residual liquid, if desired. Typically the procatalyst composition is washed one or more times with an aliphatic hydrocarbon such as pentane, isopentane, hexane, octane, isooctane, or a mixture of such hydrocarbons. The procatalyst composition then can be separated and dried or slurried in a hydrocarbon, especially a relatively viscous, aliphatic hydrocarbon such as mineral oil, for further storage or use.

The procatalyst composition is desirably in the form of porous particles corresponding to the formula: Mgd«Ti(ORe)e-XF
Desirably, the procatalyst composition has the following particle physical properties as measured by BET, nitrogen porosimetry, and laser particle analyzer: an average surface area of at least 100 m2/g, preferably at least 250 m2/g, an average pore volume of at least 0.18 cm3/g, preferably at least 0.20 cm3/g, D5o particle size from 10 to 60µm, preferably from 15 to 55 µm, with D10 from 5 to 45 µm, and D90 from 20 to 80 µ.m.

The procatalyst composition may be further treated according to one or more of the following procedures. The solid procatalyst composition may be halogenated with a different halogenating agent or complex than previously employed; it may be contacted (extracted) with a solvent, especially a halohydrocarbon; it may be rinsed or washed, heat treated or aged. The foregoing techniques are previously known in the art with respect to different procatalyst compositions. The foregoing additional procedures may be combined in any order or employed separately, or not at all.

hi a highly preferred embodiment of the present invention, all steps of the exchange process are conducted in the presence of a titanium halide and a halohydrocarbon diluent, especially TiCl4 and chlorobenzene. If an organic halogenating agent, such as benzoyl chloride, is employed in any of the metathesis steps, it normally is used in a molar ratio range, based on magnesium from 10-

0.01.

The solid procatalyst composition may be extracted, if desired, to remove labile titanium

halide species by exposure to a suitable liquid diluent, optionally at an elevated temperature, and

filtering the resulting solid. As an example, the solid procatalyst, may be contacted with an

halohydrocarbon at an elevated temperature, for example, a temperature of up to 150°C, for a

period of time. It is particularly preferred to conduct the extraction at a temperature greater than

45°C, preferably greater than 85°C, more preferably greater than 115°C, and most preferably

greater than 120°C, to a temperature up to 300°C, more preferably up to 200°C, and most preferably

up to 150°C.

Best results are obtained if the solid and extractant are contacted initially at or near 25 °C and then heated to an elevated temperature. Sufficient tetravalent titanium halide may be provided to ftirther conveit any residual alkoxide moieties of the procatalyst to halide groups at the same time as the extraction. The extraction process is conducted in one or more contactmg operations, each of which is conducted over a period of time ranging from a few minutes to a few hours.

Suitable extractants include aliphatic, cycloaliphatic, or aromatic hydrocarbons, halogenated derivatives thereof, and mixtures thereof. Exemplary aliphatic hydrocarbons include pentane, and octane. Exemplary cycloaliphatic hydrocarbons include cyclopentane, cyclohexane, and cyclooctane. Exemplary aromatic hydrocarbons include benzene, alkylbenzenes, and dialkylbenzenes. Exemplary halogenated derivatives of the foregoing include methylenechloride, methylene bromide, chloroform, carbon tetrachloride, 1,2-dibromoethane, 1,1,2-trichloroethane, trichlorocj/clohexane, dichlorofluoromethane, tetrachlorooctane, chlorinated benzenes, brominated benzenes, and chlorinated toluenes. Particularly preferred aliphatic hydrocarbons include pentane, isopentane, octane, and isooctane. Particularly preferred aromatic hydrocarbons include benzene, toluene, and xylene. Particularly preferred halohydrocarbons include carbon tetrachloride, 1,1,2-trichloroethane, chlorinated benzenes and chlorinated toluenes. Most highly preferred extractants are aromatic hydrocarbons and halohydrocarbons, especially toluene, xylene, ethylbenzene, chlorobenzene and o-dichlorobenzene. Desirably the extractant selected has a boiling point above the temperature used in the extraction so as to avoid the use of high pressure equipment.

Desirably, the resulting catalyst composition is tested for polymerization activity without further delay by combining the same under potymerization conditions with a cocatalyst or activator, any additional polymerization modifiers that are desired, and the monomer or monomers to be polymerized.

The solid procatalyst composition serves as one component of a Ziegler-Natta catalyst composition, in combination with a cocatalyst and, optionally, a selectivity control agent. The cocatalyst component employed in the Ziegler-Natta catalyst system may be chosen from any of the known activators of olefin polymerization catalyst systems employing a titanium halide, especially organoaluminum compounds. Examples include trialkylaluminum compounds and alkylaluminum halide compounds in which each alkyl group independently has from 1 to 20 carbon atoms. The preferred organoaluminum cocatalysts are trimethylaluminum, triethylaluminum, triisopropylaluminum, and triisobutylaluminum. The cocatalyst is preferably emploj'ed in a molar ratio of aluminum to titanium of the procatalyst of from 1:1 to 1000:1, but more preferably in a molar ratio of from 10:1 to 300:1.

The third component of the Ziegler-Natta catalyst composition (when used to polymerize C3 and higher a-olefins) is the selectivity control agent (SCA), or external electron donor. Typical

SCAs are those conventionally employed in conjunction with titanium-based Ziegler-Natta catalysts. Illustrative of suitable selectivity control agents are those classes of electron donors employed in procatalyst production as described above, as well as organosilane or polyorganosilane compounds containing at least one silicon-oxygen-carbon linkage. Suitable silicon compounds include those of the formula, R1mSiYnXp, or oligomeric or polymeric derivatives thereof, wherein: R1 is a hydrocarbon radical containing from 1 to 20 carbon atoms or a dihydrocarbylamino or trihydrocarbylsilyl group containing from 1 to 20 carbon atoms which may be substituted with substituent groups containing halogen, silicon, oxygen, nitrogen, phosphorus, or boron, Y is -OR2 or -OCOR" wherein R is a hydrocarbon radical containing from 1 to 20 carbon atoms, which may be substituted with substituent groups containing halogen, silicon, oxygen, nitrogen, phosphorus, or boron, X is hydrogen or halogen, m is an integer having a value of from 0 to 3, n is an integer having a value of from 1 to 4, p is an integer having a value of from 0 to 1, and preferably 0, and m+n+p= 4. Highly preferably, R1 in at least one occurrence is not a primary alkyl group, and the non-primary carbon thereof is attached directly to the silicon atom. Examples of R1 include cyclopentyl, t-butyl, isopropyl or cyclohexyl. Examples of R include methyl, ethyl, propyl, butyl, isopropyl, phenyl, benzyl and t-butyl. Examples of X are C1 and H. Each R1 and R2 may be the same or different. Silicon compounds in which two or more silicon atoms are linked to each other by a carbon, nitrogen or oxygen atom, such as, siloxanes or polysiloxanes, may also be employed, provided the requisite silicon-oxygen-carbon linkage is also present.

The preferred selectivity control agents are alkyl esters of aromatic carboxylic and dicarboxylic acids, ring alkoxy- substituted derivatives thereof, especially etliyl p-methoxybenzoate or ethyl p-ethoxybenzoate (PEEB), or siloxane compounds, such as n-propyltrimethoxysilane, cyclohexylmethyldimethoxysilane, or dicyclopentyldimethoxysilane, and mixtures thereof. In one embodiment of the invention the foregoing selectivity control agent may form at least a portion of the internal electron donor added during procatalyst production as well. In an alternate modification, the selectivity control agent is added only after formation of the procatalyst and may be added to a catalyst forming mixture or to an olefin polymerization mixture simultaneously or non-simultaneously with addition of the cocatalyst. When mixtures of SCA's are employed, they may be added sequentially to the polymerization, especially if one SCA interacts or competes unfavorably with another SCA.

The selectivity control agent preferably is provided in a quantity of from 0.01 mole to 100 moles per mole of titanium in the procatalyst. Preferred quantities of selectivity control agent are from 0.5 mole to 50 mole per mole of titanium in the procatalyst.

The olefin polymerization catalyst is produced by any suitable procedure of contacting the procatalyst, the cocatalyst and optional selectivity control agent. The method of contacting is not

critical. The catalyst components or combinations thereof can be precontacted prior to polymerization to form a preactivated catalyst, and optionally stored as an additional library herein, or the components can be contacted simultaneously with contact with an olefin monomer in a suitable reactor. In one modification, the catalyst components simply are mixed in a suitable vessel and the preformed catalyst thereby produced is introduced into the polymerization reactor when initiation of polymerization is desired for purposes of catalyst screening, In an alternate modification, the catalyst components are separately introduced into the polymerization reactor and the catalyst is formed in situ, In a final embodiment, the catalyst components may be introduced into one polymerization reactor and prepolymerized with one or more olefin monomers and subsequently contacted with additional olefin monomers, which may be the same or different from the olefin monomers used in the prepolymerization. The subsequent polymerization may take place in the same or in a different polymerization reactor and may include separate addition of one or more of the catalyst components during said subsequent polymerization.

In another embodiment, mixtures of starting components (such as ligands, organometal compounds, cocatalysts, polymerization modifiers, internal electron donors, external electron donors, additives, monomers, solvents, etc.) are combined in different ratios, orders, or methods. The polymerization is again performed under varying conditions to create a product library or array. In this embodiment the conditions of the polymerization process are variables that are combinatorialized. Suitable process conditions that may be combinatorialized include amounts and ratios of starting components, repetitions of process steps, purification (washing) and recovery of catalyst compositions, time allowed for catalyst formation, catalyst formation reaction temperature and pressure, rate of starting component addition to the reaction, residence time (or product removal rate), polymerization temperature, pressure and reaction atmosphere, mixing rate, and other conditions that those of skill in the art will recognize.

In addition, the foregoing embodiments can be combined together. For example, this invention may be practiced by having diversity in the starting components used; by having diversity in the reaction conditions used to form the catalyst library (such as time, temperature, mixing speed, or other conditions used in catalyst formation); by diversity in the polymerization conditions used; or by a combination of ail the foregoing variables. The catalyst library is screened by measurement of catalyst productivity such as heat released or mass of polymer generated, or more preferably, consumption of one or more monomers. The polymer library is screened to determine if a polymer of interest has been created using conventional analysis techniques or one of many different rapid polymer characterization techniques.

For example, percent xylene solubles in polypropylene may be measured by use of ASTM method D 5492-98. This method determines the fraction of a polypropylene sample that is soluble

in o-xylene at 25 °C. The soluble fraction has a good correlation to the quantity of the polymer that is amorphous. However, the ASTM method uses gravimetric analysis and requires approximately 2 g of sample and nearly 4 hours to complete. An alternate technique uses trichlorobenzene (TCB) at elevated temperatures (up to 150 °C) to treat the sample, smaller sample size (less than 50 mg), and is amenable to rapid IR absorption or refractive index analysis to quantify solubles content. The technique is an equally reliable indicator of amorphous polymer content as the xylene method. Moreover, the percent TCB solubles test may' be automated through use of robotic manipulation, parallel filtration, and fast serial analysis to achieve rapid polymer screening, and may be linked to other rapid testing which also uses TCB as solvent, such as Gel Permeation Chromatography.

The embodiments of this methodology may be combined into a flexible system that includes a number of different stations including one or more stations for combining starting materials, daughtering the libraries, performing the reactions of interest, and screening the results of the process. The system includes a control system that controls, monitors and directs the activities of the system so that a user may design an entire series of experiments by inputting library design, screening, or data manipulation criteria.

Those of skill in the art will appreciate the variety of methods for creating diversity in the libraries of this invention. The screens are employed to determine if the diversity has produced a product or process of interest by directly measuring process parameters, thereby providing a quantifying means for evaluating the individual members of the library.

A further understanding of the nature and advantages of the present invention may be realized by reference to the remaining portions of the specification and the draAvings.

DETAILED DESCRIPTION

All reference to the Periodic Table of the Elements herein shall refer to the Periodic Table of the Elements, published and copyrighted by CRC Press, Inc., 2001. Also, any reference to a Group or Groups shall be to the Group or Groups as reflected in this Periodic Table of the Elements using the IUPAC system for numbering groups. The term "comprising" when used herein with respect to a composition, mixture, or process is not intended to exclude the additional presence of any other compound, component or step. Unless stated to the contrary, implicit from the context, or customary in the art, all parts and percents are based on weight.

If appearing herein, the term "comprising" and derivatives thereof is not intended to exclude the presence of any additional component, step or procedure, whether or not the same is disclosed herein. In order to avoid any doubt, all compositions claimed herein through use of the term "comprising" may include any additional additive, adjuvant, or compound, unless stated to the contrary. In contrast, the term, "consisting essentially of if appearing herein, excludes from the

scope of any succeeding recitation any other component, step or procedure, excepting those that are not essential to operability. The term "consisting of, if used, excludes any component, step or procedure not specifically delineated or listed. The term "or", unless stated otherwise, refers to the listed members individually as well as in any combination.

A "library" as used in this invention has either chemical diversity or process diversity. Chemical diversity refers to a library having members that vary with respect to atoms or their arrangement in molecules or compounds. Process diversity refers to a library having members that may have begun with the same compounds, but experienced different processing conditions and are different as a result of those different processing conditions. Different processing conditions include varying the ratios of compounds and reagents, time of reaction, reaction temperature, reaction pressure, rate of starting component addition to the reaction, residence time (or product removal rate), reaction atmosphere, mixing rate, or other conditions that those of skill in the art will recognize. It is through the creation of libraries having diversity and the screening of such libraries for a properly or compound of interest that a complete combinatorial research and development program may be undertaken for olefin polymerization reactions.
