Repository: anandvc/allindianpatents

File: patents/257238-hydrophilic-structured-bar-compositions-comprising-individually-coated-flat-platy-particles-each-having-surface-deposition-chemistry-mechanism.html (part 1 of 2)
Indian Patents. 257238:HYDROPHILIC STRUCTURED BAR COMPOSITIONS COMPRISING INDIVIDUALLY COATED FLAT PLATY PARTICLES, EACH HAVING SURFACE DEPOSITION CHEMISTRY MECHANISM

Indian Patents

Recently Granted Patents

  Recently Published Patents

Title of Invention	HYDROPHILIC STRUCTURED BAR COMPOSITIONS COMPRISING INDIVIDUALLY COATED FLAT PLATY PARTICLES, EACH HAVING SURFACE DEPOSITION CHEMISTRY MECHANISM

Abstract	The invention relates to both compositions comprising flat platy particles wherein the particles individually have deposition system (i.e., cationic polymers and anionic surfactant) on them.	

Full Text	J6974/C

FORM - 2

THE PATENTS ACT, 1970

(39 of 1970) &

The Patents Rules, 2003

COMPLETE SPECIFICATION

(See Section 10 and Rule 13)

HYDROPHILIC STRUCTURED BAR COMPOSITIONS COMPRISING INDIVIDUALLY COATED FLAT PLATY PARTICLES, EACH HAVING SURFACE DEPOSITION

CHEMISTRY MECHANISM

HINDUSTAN UNILEVER LIMITED, a company incorporated under the Indian Companies Act, 1913 and having its registered office at Hindustan Lever House, 165/166, Backbay Reclamation, Mumbai -400 020, Maharashtra, India

The following specification particularly describes the invention and the manner in which it is to be performed

WO 2007/101586

PCT/EP2007/001703

-  1  -

HYDROPHILIC STRUCTURED BAR COMPOSITIONS COMPRISING

INDIVIDUALLY COATED PLAT PLATY PARTICLES, EACH HAVING

SURFACE DEPOSITION CHEMISTRY MECHANISM

5

FIELD OF THE INVENTION

The present invention relates to bar compositions comprising reflective platy optical materials.  More particularly, each

10  of the individual platy particles has a surface deposition chemistry mechanism (e.g., coating or film of cationic polymer and anionic surfactant formed in situ on substantially each individual particle) which allows the particles to attach individually and form a foam-particle

15  structure (e.g., where coated deposition system helps particles attach to surface of foam bubbles), and to be independent of any more generalized deposition system (e.g., such as flocculating surfactant-cationic polymer systems where polymer and anionic surfactant form flocculates which

20  carry non coated particles on the floc, thereby aiding deposition).  Deposition occurs predominantly (>50% of original particles) from foam/particles in the foam portion of a foam and liquor which forms during rinse/dilution. Enhanced deposition, independent of a generalized, "carrier"

25  flocculating deposition system, allows the formulation of bars which demonstrate radiant luminosity through the deposition of reflective flat optical material during the cleansing process.

30  The actual formulations of the bar is also an important factor in whether flocculation will be avoided.  In one

WO 2007/101586

PCT/EP2007/001703

-  2  -

embodiment of the subject invention, the composition comprises 0.1 to 80%, preferably 20 to 80% hydrophilic structurant in combination with 5 to 60% non-soap  surfactant (although broadly, amounts of surfactant, soap and non-soap; 5  and of structurant are as defined).  In a second embodiment, the bar composition is predominantly soap (e.g., 40 to 90% by wt. soap) and less hydrophilic structurant may be used (e.g., preferably 0.1 to 40%).  The composition may also comprise 0-30% synthetic, non-soap detergent. 10

BACKGROUND

The delivery from bars of enhanced visual benefits to the

15  skin using particulate optical modifier is disclosed, for example, in applicants' U.S. Publication No. 2005/0233916 published October 20, 2005 and entitled "Beauty Wash Product Compositions Delivering Enhanced Visual Benefits To The Skin with Specific Optical Attributes".

20

In that reference, there is no teaching or suggestion that desired optical particles can individually attach directly to foam bubbles (e.g., through deposition chemistry on individual particles rather than a more generalized floe

25  system in which floes carry multiple particles), and that these particles deposit when lather/particle structures formed from the coated particles attaching to bubbles (foam) contact skin or other substrate (e.g., in rinse) independent of whether or not a floc deposition system is present.

30  Dependent claims in that reference in fact recite that

cationic polymer and anionic surfactant will precipitate and

WO 2007/101586

PCT/EP2007/001703

-  3  -

that this precipitate may be a floc.  Also, there is no distinction in the reference as to the shape of particles and it is clear from the reference that particles may be spheroidal, platy or cylindrical.  Also, there is nothing 5  specific about the bar formulation and what may or may not trigger flocculation (e.g., certain amounts of hydrophilic structurant and/or soap).

By contrast, the particles of the subject invention must be 10  flat (e.g., platy) and must be capable of attaching to bubbles/foam so that they will deposit from the lather/particle structure so formed directly rather than be dependent on a deposition system for deposition.  Thus, deposition systems (e.g., anionic surfactant-cationic 15  polymers) are not excluded from this invention.  However, the mechanism of particle deposition is not primarily through floc and carry, but through deposition of individual particles from particle-lather structure.

20  U.S. Patent No. 6,780,826 to Zhang discloses platy particles similar to those of the invention.  However, this reference fails to disclose the required deposition chemistry and further does not recognize that bar formulation (amount of hydrophilic structurant, whether predominantly soap) is also

25  important.

U.S. 2004/0223993 to Clapp disclose particles which are hydrophobically modified for incorporation into a large drop oil phase leading to enhanced deposition.  Particles of the 30  subject application are part of a deposition chemistry

(e.g., where anionic surfactant and cationic polymer coat

WO 2007/101586

PCT/EP2007/001703

-  4  -

particle individually), and are not part of a large drop oil phase (e.g., where deposition is dependent on incorporation of particle into large oil drops).

5  The foam/particle structure of the subject invention is important in determining that most particles deposit from the foam portion rather than the liquor portion of the rinse {these fractions are formed in use during rinse) because, when delivered primarily by lather contact rather than by 10  direct contact (deposition from floc), there is not

deposition in crevices (e.g., of the palm of the bands) which is often perceived as negative by consumers.

BRIEF DESCRIPTION OF THE INVENTION 15

In one embodiment, the present invention provides, in particular, bar compositions comprising:

(1) 5% to 90% by wt., preferably 10 to 60%, more preferably 20  12 to 30% by wt. of surfactant selected from the group consisting of anionic, nonionic, amphoteric, and cationic surfactants and mixtures thereof; bars of the invention should preferably have at least 25% anionic surfactant (i.e., anionic should comprise at least 25%, 25  preferably at least 50% of the surfactant system) .  In one specific embodiment, the bars should comprise 4 0 to 90% fatty acid soap (e.g., 40 to 90% of total composition);

30  (2) 0.1% to 80%, preferably 20 to 70% by wt. of hydrophilic water-soluble or water insoluble hydrophilic structurant

WO 2007/101586

PCT/EP2007/001703

-  5  -

(e.g., PEG, starches etc.); when composition is a predominantly soap-based composition (e.g., comprises 40-90% soap), levels of structurant are generally on lower order, e.g., 1.0 to 40%, preferably 2 to 30%, more 5  preferably 2 to 25%;

(3)	0.1 to 20%, preferably 0.2 to 10% by wt. of a deposition

enhancement system (e.g., cationic polymer and anionic

surfactant which can precipitate when combined with the

10  cationic polymer);

wherein molecule or molecules forming said deposition enhancement system form an individual coating in situ on about 50% to 100%, preferably at least 60% of particles

15  of (5) below, such that said individually coated

particles attach individually to bubbles formed during rinse (foam/particle) allowing particles to deposit by lather contact from the foam particle structures as formed;

20

(4)	0 to 10%, preferably 0.1 to 5% by wt. emollient, wherein

said emollient is deposited through the individualized

in situ coatings (preferably) , and/or through any more

"generalized" deposition that may be present in the

25  formulation;

(5)	0.1 to 15%, preferably 0.5 to 10% by wt. of solid

particulate optical modifier wherein said modifier is

flat, platy particulate having D50 size range (e.g.,

30  median of particle size distribution) of 6 to 70

micrometer and thickness of 50 to 1000 nanometer; and

WO 2007/101586

PCT/EP2007/001703

-  6  -

(6) 1 to 20%, preferably 5 to 18% by wt. water;

wherein from at least 50 to 100% of said platy particles deposit predominately from surface of foam 5  (foam/particle) generated during rinse (e.g., due to their deposition chemistry defined by (3) above);

said foam-platy particle structure delivering sensory moisturization feel {measured by rheological 10  measurements of foam, i.e., foam lather; and/or by post-tactile sensory acoustical data).

In one embodiment of this invention, the composition comprise 5 to 60% non-soap surfactant and 20 to 80% 15  hydrophilic structurant.  In a separate embodiment, the invention is directed to soap based bars which more preferably comprise 40 to 90% soap and 0.1 to 40% hydrophilic surfactant.

20  Because the optical particles are delivered from a foam

particle structure, they provide both a visual effect (from the particles) and a moisturizing effect (from foam sensory effect) .  Thus, the flat platy particles have dual use sensory effect (i.e., optical and moisturizing).

25

These and other aspects, features and advantages will become apparent to those of ordinary skill in the art from a reading of the following detailed description and the appended claims.  For the avoidance of doubt, any feature of

30  one aspect of the present invention may be utilized in any other aspect of the invention.  It is noted that the

WO 2007/101586

PCT/EP2007/001703

-  7  -

examples given in the description below are intended to clarify the invention and are not intended to limit the invention to those examples per se.  Other than in the experimental examples, or where otherwise indicated, all

5  numbers expressing quantities of ingredients or reaction conditions used herein are to be understood as modified in all instances by the term "about".  Similarly, all percentages are weight/weight percentages of the total composition unless otherwise indicated.  Numerical ranges

0  expressed in the format wfrom x to y" are understood to include x and y.  When for a specific feature multiple preferred ranges are described in the format "from x to y", it is understood that all ranges combining the different endpoints are also contemplated.  Where the term

5  "comprising" is used in the specification or claims, it is not intended to exclude any terms, steps or features not specifically recited.  All temperatures are in degrees Celsius (°C) unless specified otherwise.  All measurements are in SI units unless specified otherwise.  All documents

0  cited are - in relevant part - incorporated herein by reference.

BRIEF DESCRIPTION OF THE FIGURES

5  Figure 1 is a schematic representation of what occurs when non-platy material (e.g., Tio2) is used in combination with deposition enhancement system.  As noted, flocculation occurs and optical modifier is presumably delivered through flocs (not individually).

WO 2007/101586

PCT/EP2007/001703

-  8  -

Figure 2 is schematic of what occurs when platy material (i.e., TCM) is used in combination with deposition enhancement system.  The particles are clumped in this figure. 5

Figure 3 is a schematic of what occurs when platy material (e.g., titanium dioxide coated mica) is used.  There is no obvious floc formation, yet optical modifier is delivered (i.e., through foam/particle deposition).  Further, 10  deposition through foam creates moisturization effect.

Figure 4 is schematic of foam particle deposition system where substantially all particles (e.g., >50%, preferably >60%) are delivered through foam bubbles rather than through 15  floc deposition system.

Figure 5 is  table/figure showing how particles, depending on bar composition, will partition predominantly in the foam portion (Examples 2,3 and 1) or in the liquor portion 20,  (Comparative C) .

Figure 6 is graph showing relationship of amount of particles in foam to visual gloss effect from foam/lather deposition. 25

Figure 7 is graph showing relation of foam particle deposition and moisturization.

Figure 8 is acoustic analysis showing effect of flat platy 30  TCM with deposition chemistry (e.g., cationic polymer/anionic surfactant) coated on surface.

WO 2007/101586

PCT/EP2007/001703

-  9  -

DETAILED DESCRIPTION OF THE INVENTION

The present invention relates to bar compositions comprising

5  platy particulate particles wherein said particles form a foam-platy particle structure during rinse such that a predominance (>50%, preferably >60%, e.g., 60-100% or 60 to 95%) of such particles are delivered to the skin from the foam-particle structure (Figure 4) rather than from a floc

0  deposition system (Figures 1 and 2).  Preferably less than 20%, more preferably less than 15%, even more preferably less than 10% of particles are delivered through flocculation.  It is possible no particles are delivered through flocculation at all.

5

The delivery from foam-particle structures not only permits delivery of visual effect (from the particles), but also creates a moisturizing sensation simultaneous with delivery of the optical effect.

0

In another embodiment of the invention, the invention relates to a process for delivering a dual optical (e.g., brightening) and moisturizing effect by  using bar compositions as defined above and subsequently rinsing with

5  water.

The invention is defined in greater detail as noted below.

In general, the surfactant system of the invention used is 0  also not critical.  It is, however, preferred that there be present at least one lathering anionic surfactant.

WO 2007/101586

-  10  -

Preferably such anionic should comprise at least 25%  of the total surfactant concentration.

Broadly, surfactant is present at level of 5 to 90%, 5  preferably 10 to 60% by wt. of composition.

In one embodiment, the surfactant system is predominantly soap based (40-90% soap), although levels of synthetic, non-soap less than the level of soap may be used.  In this 10  embodiment, level of synthetic, if present at all, is 0 to 30%, preferably 0 to 20% by wt. of the composition.

In general, the surfactant is selected from the group consisting of soap (including pure soap systems), anionic

15  surfactant, nonionic surfactant, amphoteric/zwitterionic surfactant, cationic surfactant and mixtures thereof.  As noted below, when a predominantly soap system is used (40-90% by wt. composition), generally less hydrophilic structurant (e.g., 0.1 to 40%) is required for individual

20  coated particle effect.

Non-limiting examples of anionic surfactants are disclosed in McCutcheon's Detergents and Emulsifiers, North American Edition (1986), published by Allured Publishing Corporation; 25  McCutcheon's Functional materials. North Americas Edition

(19 92) , both of which are incorporated by reference into the subject application.

Examples of anionic surfactants include sarcosinates, 30  sulfates, isethionates, glycinates, taurates, phosphates, lactylates, glutamates and mixtures thereof.  Among

WO 2007/101586

-  11  -

isethionates are preferred alkoxyl isethionates such as sodium cocoyl isethionate, sodium lauroyl isethionate and mixtures.

5  The alkyl and alkyl ether sulfates typically have the

respective formulae ROSO3M and RO{C2H4o)SO3M,  wherein R is alkyl or alkenyl of from about 10 to about 30 carbon atoms, x is from about 1 to about 10, and M is a water-soluble cation such as ammonium, sodium, potassium, magnesium and 10  triethanolamine.  Another suitable class of anionic

surfactants are the water-soluble salts of the organic, sulfuric acid reaction products of the general formula:

R1-SO3-M

15

wherein R1 is chosen from the group consisting of a straight or branched chain, saturated aliphatic hydrocarbon of radical having from about 8 to about 24, preferably about 10 to about 16, carbon atoms; and M is a cation.  Still other

20  anionic synthetic surfactants include the class designated as succinamates, olefin sulfonates having about 12 to about 24 carbon atoms, and alkyloxy alkane sulfonates. Examples of these materials are sodium lauryl sulfate and ammonium lauryl sulfate.

25

Other anionic materials useful herein are soaps (i.e., alkali metal salts, e.g., sodium or potassium salts or ammonium or triethanolamine salts) of fatty acids, typically having from about 8 to about 24 carbon atoms, preferably

30  from about 10 to about 20 carbon atoms.  The fatty acids used in making the soaps can be obtained from natural

WO 2007/101586

PCT/EP2007/001703

-  12  -

sources such as, for instance, plant or animal-derived glycerides (e.g., palm oil, coconut oil, soybean oil, castor oil, tallow, lard, etc.).  The fatty acids can also be synthetically prepared.  Soaps are described in more detail 5  in U.S. Patent No. 4,557,853.  In a preferred embodiment of the present invention, the compositions are predominantly synthetic non-soap, or low soap (generally less than about 1%, and less than amount of non-soap surfactant) compositions with 20-80% hydrophilic structurant, while an 10  accompanying application filed by applicants is concerned

with predominantly soap-based compositions (40 to 90% soap). Such compositions generally comprise 0.1 to 40% hydrophilic structurant.

15  Other useful anionic materials include phosphates such as monoalkyl, dialkyl, and trialkylphosphate salts.

Other anionic materials include alkanoyl sarcosinates corresponding to the formula RCON(CH3) CH2CH2CO2M wherein R is

20  alkyl or alkenyl of about 10 to about 20 carbon atoms, and M is a water-soluble cation such as ammonium, sodium, potassium and alkanolamine (e.g., triethanolamine), a preferred examples of which are sodium lauroyl sarcosinate, sodium cocoyl sarcosinate, ammonium lauroyl sarcosinate, and

2 5  sodium myristoyl sarcosinate.  TEA salts of sarcosinates are also useful.

Also useful are taurates which are based on taurine, which is also known as 2-aminoethanesulfonic acid.  Especially 30  useful are taurates having carbon chains between CB and C16. Examples of taurates include N-alkyltaurines such as the one

WO 2007/101586

PCT/EP2007/001703

-  13  -

prepared by reacting dodecylamine with sodium isethionate according to the teaching of U.S. Patent No. 2,658,072 which is  incorporated herein by  reference in  its entirety. Further non-limiting examples include ammonium, sodium, 5  potassium and alkanolamine (e.g., triethanolamine) salts of lauroyl methyl taurate, myristoyl methyl taurate, and cocoyl methyl taurate.

Also useful are lactylates, especially those having carbon 10  chains between C8 and C16.  Non-limiting examples of lactylates include ammonium, sodium, potassium and alkanolamine (e.g., triethanolamine) salts of lauroyl lactylate, cocoyl lactylate, lauroyl lactylate, and caproyl lactylate. 15

Also useful herein as anionic surfactants are alkylamino carboxylates such as glutamates, especially those having carbon chains between C8 and C16.  Non-limiting examples of glutamates include ammonium, sodium, potassium and 20  alkanolamine (e.g., triethanolamine) salts of lauroyl glutamate, myristoyl glutamate, and cocoyl glutamate.

Non-limiting examples of preferred anionic lathering surfactants useful herein include those selected from the

25  group consisting of sodium lauryl sulfate, ammonium lauryl sulfate, ammonium laureth sulfate, sodium laureth sulfate, sodium trideceth sulfate, ammonium cetyl sulfate, sodium cetyl sulfate, ammonium cocoyl isethionate, sodium lauroyl isethionate, sodium lauroyl lactylate, triethanolamine

30  lauroyl lactylate, sodium caproyl lactylate, sodium lauroyl sarcosinate, sodium myristoyl sarcosinate, sodium cocoyl

WO 2007/101586

PCT/EP2007/001703

-  14  -

sarcosinate, sodium lauroyl methyl taurate, sodium cocoyl methyl taurate, sodium lauroyl glutamate, sodium myristoyl glutamate, and sodium cocoyl glutamate and mixtures therefor. 5

Especially preferred for use herein is ammonium lauryl sulfate, ammonium lauzyl ether sulfate, sodium lauryl ether sulfate, sodium lauroyl sarcosinate, sodium cocoyl sarcosinate, sodium myristoyl sarcosinate, sodium lauroyl 10  lactate, and triethanolamine lauroyl lactylates.

Nonionic Lathering Surfactants

Non-limiting examples of nonionic lathering surfactants for 15  use in the compositions of the present invention are

disclosed in McCutcheon's. Detergents and Emulsifiers, North American Edition (1986), published by allured Published Corporation; and McCutcheon's. Functional materials, North American Edition (1992); both of which are incorporated by 20  reference herein in their entirety.

Nonionic lathering surfactants useful herein include those selected form the group consisting of alkyl glucosides, alkyl polyglucosxdes, polyhydroxy fatty acid amides, 25  alkoxylated fatty acid esters, alcohol ethoxylates, lathering sucrose esters, amine oxides, and mixtures thereof.

Alkyl glucosides and alkylipolyglucosides are useful herein, 30  and can be broadly defined as condensation articles of long chain alcohols, e.g., C8-30 alcohols, with sugars or

WO 2007/101586

PCT/EP2007/001703

-  15  -

starches or sugar or starch polymers i.e., glycosides or polyglycosides.  These compounds can be represented by the formula (S)n-O-R wherein S is a sugar moiety such as glucose, fructose, mannose, and galactose; is an integer of from 5  about 1 to about 1000, and R is a C8-30 alkyl group.

Examples of long chain alcohols from which the alkyl group can be derived include decyl alcohol, catyl alcohol, stearyl alcohol, lauryl alcohol, myristyl alcohol, oleyl alcohol and the like.  Preferred examples of these Surfactants include

10  those wherein S is a glucose moiety, R Xs  a C8-20 alkyl group, and n is an integer of from about l to about 9. Commercially available examples of" these surfactants include decyl polyglucoside (available as APG 325 CS from Henkel) and lauryl polyglucoside (available as A.PG 600 CS and 625 CS

15  from Henkel). Also useful are sucrose ester surfactants such as sucrose cocoate and sucrose laurate.

Other useful nonionic surfactants include polyhydroxy fatty acid amide surfactants, more specific examples of which 20  include glucosamides, corresponding to the structural formula:

0	R1

1	t I

2 5	R2-C-N-Z

wherein R1 is H, Ci-C4 alkyl, 2-hydroxyethyl, 2-hydroxy-propyl, preferably Ci-C4 alkyl, more preferably methyl or 30  ethyl, most preferably methyl,-R2 is C5-C3l alkyl or alkenyl, preferably C7-C19 alkyl or alkenyl, more preferably C9-C17 alkyl or alkenyl, most preferably C11-C15 alkyl or alkenyl;

WO 2007/101586

PCT/EP2007/001703

-  16  -

and Z is a polyhydroxy hydrocarbyl moiety having a linear hydrocarbyl chain with at least 3 hydroxyl directly connected to the chain, or an alkoxylated derivative (preferably ethoxylated or propoxylated) thereof. Z 5  preferably is a sugar moiety selected from the group consisting of glucose, fructose, maltose, lactose, galactose, mannose, xylose, and mixtures thereof.  As especially preferred surfactant corresponding to the above structure is coconut alkyl N-methyl glucoside amide (i.e., 10  wherein the R2CO-moiety is derived form coconut oil fatty acids).

Other examples of nonionic surfactants include amine oxides. Amine oxides correspond to the general formula R1R2R3NO,

15  wherein R1 contains an alkyl, alkenyl or monohydroxyl alkyl radical of from about 8 to about 18 carbon atoms, from 0 to about 10 ethylene oxide moieties, and from 0 to about 1 glyceryl moiety, and R2 and R3 contain from about 1 to about 3 carbon atoms and from 0 to about 1 hydroxy group, e.g.,

20  methyl, ethyl, propyl, hydroxyethyl, or hydroxypropyl radicals. The arrow in the formula is a conventional representation of a semipolar bond.  The examples of amine oxides suitable for use in this invention include dimethyldodecylamine oxide, 2-dodecoxyethyldimethylamine

25  oxide, and dimethylhexadecyclamine oxide.

Non-limiting examples of preferred nonionic surfactants for use herein are those selected form the group consisting of C8-C14 glucose amides, C8-C14 alkyl polyglucosides, sucrose 30  cocoate, sucrose laurate, lauramine oxide, cocoamine oxide, and mixtures thereof.

WO 2007/101586

PCT/EP200 7/001703

-  17  -

Amphoteric Lathering Surfactants

The term "amphoteric lathering surfactant," as used herein, is also intended to encompass zwitterionic surfactants, 5  which are well known to formulators skilled in the art as a subset of amphoteric surfactants.

A wide variety of amphoteric lathering surfactants can be used in the compositions of the present invention.

10  Particularly useful are those which are broadly described as derivatives of aliphatic secondary and tertiary amines, preferably wherein the nitrogen is in a cationic state, in which the aliphatic radicals can be straight or branched chain and wherein one of the radicals contains an ionizable

15  water solubilizing group, e.g., carboxy, sulfonate, sulfate, phosphate, or phosphonate. -

Non-limiting examples of amphoteric surfactants useful in the compositions of the present invention are disclosed in

20  McCutcheon's. Detergents and Emulsifiers.  North American

Edition (1986), published by Allured Publishing Corporation; and McCutcheon's, Functional Materials, North American Edition (1992); both of which are incorporated by reference herein in their entirety.

25

Non-limiting examples of amphoteric or zwitterionic surfactants are those selected from the group consisting of betaines, sultaines, hydroxysultaines, alkyliminoacetates, iminodialkanoates, aminoalkanoates, and mixtures thereof.

WO 2007/101586

PCT/EP2007/001703

-  18  -

Examples of betaines include the higher alkyl betaines, such as coco dimethyl carboxymethyl betaine, lauryl dimethyl carboxymethyl betaine, lauryl dimethyl alphacarboxyethyl betaine, cetyl dimethyl carboxymethyl betaine, cetyl 5  dimethyl betaine (available as Lonaine 16SP from Lonza

Corp.), lauryl bis-(2-hydroxyethyl) carboxymethyl betaine, oleyl dimethyl gamma-carboxypropyl betaine, lauryl bis-(hydroxypropyl)alpha-carboxyethyl betaine, coco dimethyl sulfopropyl betaine, lauryl dimethyl sulfoethyl betaine,

10  lauryl bis-(2-hydroxyethyl) sulfopropyl betaine,

amidobetaines and amidosulfobetaines (wherein the RCONH(CH2)3 radical is attached to the nitrogen atom of the betaine),oleyl betaine (available as amphoteric Velvetex OLB-50 from Henkel), and cocamidopropyl betaine (available

15  as Velvetex BK-35 and BA-35 from Henkel) .

Example of sultaines and hydroxysultaines include materials such as cocamidopropyl hydroxysultaine (available as Mirataine CBS from Rhone-Poulenc).

20

Preferred amphoteric surfactants having the following structure:

25

2

R

30

R--(C--NH—(CH2)mn—N —R4-X

R3

WO 2007/101586

PCX/EP2007/001703

-  19  -

wherein R1 is unsubstituted, saturated or unsaturated, straight or branched chain alkyl having from about.9 to about 22 carbon atoms.  Preferred R1 has from about 11 to about 18 carbon atoms; more preferably from about 12 to 5  about 18 carbon atoms; more preferably still from about 14 to about 18 carbon atoms; m is an integer from 1 to about 3, more preferably from about 2 to about 3, and more preferably about 3; n is either 0 or 1, preferably 1; R2 and R3 are independently selected from the group consisting of alkyl

10  having from 1 to about 3 carbon atoms, unsubstituted or

mono-substituted with hydroxy, preferred R2 and R3 are CH3; X is selected form the group consisting of CO2, SO3 and SO4; R4 is selected form the group consisting of saturated or unsaturated, straight or branched chain alkyl, unsubstituted

15  or mono-substituted with hydroxy, having from 1 to about 5

carbon atoms.  When X is CO2, R4 preferably has 1 to 3 carbon atoms, more preferably 1 carbon atom.  When X is SO3 or SO4, R4 preferably has from about 2 to about 4 carbon atoms, more preferably 3 carbon atoms.

20

Examples of amphoteric surfactants of the present invention include cetyl dimethyl betaine, cocamidopropylbetaine, and cocamidopropyl hydroxy sultaine

25  Cationic Surfactants

Cationic surfactants are another useful class of surfactants that can be employed as auxiliary agents.  They are particularly useful as additives to enhance skin feel, and 3 0  provide skin conditioning benefits.  One class of cationic surfactants is heterocyclic ammonium salts such as cetyl or

WO 2007/101586

PCT/EP2007/001703

-  20  -

stearyl pyridinium chloride, alkyl amidoethyl pyrrylinodium methyl sulfate, lapyrium chloride.

Tetra alkyl ammonium salts is another useful class of 5  cationic surfactants.  Examples include cetyl or stearyl

trimethyl ammonium chloride or bromide; hydrogenated palm or tallow trimethylammonium halides; behenyl trimethyl ammonium halides or methyl sulfates; decyl isononyl dimethyl ammonium halides; ditallow  (or distearyl) dimethyl ammonium halides; 10  behenyl dimethy ammonium chloride.

Other types of cationic surfactants that can be employed are the various ethoxylated quaternary amines and ester quats. Examples are PEG-5 stearyl ammonium lactate (e.g., Genamin

15  KSL manufactured by Clarion), PEG-2 coco ammonium chloride, PEG-15 hydrogenated  tallow ammonium chloride,  PEG 15  stearyl ammonium chloride, dialmitoyl ethyl methyl ammonium chloride, dipalmitoyl hydroxyethyl methyl sulfate, strearyl amidopropyl dimethylamine lactate.

20

Still other useful cationic surfactants are quaternized hydrolysates of silk, wheat, and keratin proteins.

The surfactants, along with cationic polymer, form a coating 25  in situ on the platy particles individually upon dilution or usage of the product.  The coated platy particles are then capable of forming a foam particle structure when foam is formed during rinse.  It is because of this structure that at least 50%, preferably at least 60% and up to 100% of 30  optical particles are then delivered from foam rather than by typical flocculation deposition.

WO 2007/101586

PCT/EP2007/001703

-  21  -

Structurant

The structurant of the invention can be a water-soluble or water insoluble hydrophilic structurant.  In the subject 5  application, structurant forms at least 0.1 to 80% of the composition.  In one embodiment of the invention, compositions are predominantly no soap or low-soap compositions comprising 15 to 60% non-soap synthetic surfactants (and less than 15%, preferably less than 10%, 10  preferably less than 5%, preferably less than 1% soap; soap may be absent altogether).  For such compositions, structurant is preferably present at 20 to 80%, preferably 30 to 70% by wt.

15  In the soap-based embodiment, structurant is preferably

present at 0.1 to 40%, preferably 2 to 30%, more preferably 2 to 25% by wt.

Water soluble structurants include moderately high molecular 20  weight polyalkylene oxides of appropriate melting point (e.g. 40°  to 100°C,  preferably 50° to 90°C) and in particular polyethylene glycols or mixtures thereof.

Polyethylene glycols (PEG's) which are used may have a 25  molecular weight in the range 50 to 25,000 preferably 100 to 10,000.  However, in some embodiments of this invention it is preferred to include a fairly small quantity of polyethylene glycol with a molecular weight in the range from 50,000 to 500,000, especially molecular weights of 30  around 100,000.  Such polyethylene glycols have been found to improve the wear rate of the bars.  It is believed that

WO 2007/101586

PCT/EP2007/001703

-  22  -

this is because their long polymer chains remain entangled even when the bar composition is wetted during use.

If such high molecular weight polyethylene glycols {or any

5  other water soluble high molecular weight polyalkylene

oxides) are used, the quantity is preferably from 1% to 5%, more preferably from 1% or 1.5% to 4% or 4.5% by weight of the composition. These materials will generally be used jointly with a large quantity of other Water-soluble

0  structurant such as the above mentioned polyethylene glycol of molecular weight 50 to 25,000, preferably 100 to 10,000. If PEGs are used, they should preferably not be used in amounts greater than about 20% by wt. as they may induce flocculation.

5

Water insoluble hydrophilic structurants also have a melting point in the range 40° to 100°C, more preferably at least 50°C, notably 50°C. to 90°C.  Suitable materials which are particularly envisage are fatty acid soaps, particularly

0  those having a carbon chain of 12 to 24 carbon atoms.

Examples are soaps, lauric, myristic, palmitic, stearic, arachidic and behenic acids and mixtures thereof.  Sources of these fatty acids are coconut, topped coconut, palm, palm kernel, babassu and tallow fatty acids and partially or

5  fully hardened fatty acids or distilled fatty acids.  Other suitable water insoluble structurants include alkenols of 8 to 20 carbon atoms, particularly cetyl alcohol-  These materials generally have a water solubility of less than 5 g/litre at 20°C.  When used in a predominantly soap

0  composition (40-90% soap), the soap functions as both

surfactant and structurant.  When used in a predominantly

WO 2007/101586

PCT/EP2007/001703

-  23  -

synthetic, non-soap or low soap composition, it functions as a structurant and comprises generally less than 15% by wt., preferably less than 10% and may be absent altogether.

5  The relative proportions of the water-soluble hydrophilic structurants and water insoluble hydrophilic structurants govern the rate at which the bar wears during use.  The presence of the water-insoluble structurant tends to delay dissolution of the bar when exposed to water during use and 10  hence retard the rate of wear.

As indicated the structurant is used broadly in the bar in an amount of 0.1% to 80%, preferably 20% to 70% by wt., depending on type of surfactant base.

15

In a preferred embodiment, the structurant comprises predominantly water-soluble structurant.  Hydrophobic structurant (e.g., free fatty acids, wax) should comprise no more than 25%, preferably no more than 10% of structurant

20  system; and such hydrophobic structurant should comprise no more than 25%, preferably less than 20%; more preferably less than 15% by wt. of bar overall.

By water soluble is meant generally that 1% or more of 2 5  compound is soluble in water at room temperature.

Deposition Enhancement System

The deposition enhancement system of the invention, as 30  noted, is unique in that platy optical modifier particles (i.e. , predominance, if not all) . individually comprise the

WO 2007/101586

PCT/EP2007/001703

-  24  -

system (Figure 3) thereof allowing the particles to deposit from the rinse.  That is the platy particles are individually coated, for example, with cationic polymer/anionic surfactant, thereby permitting the particles 5  to attach to the foam and form a particle-foam structure (upon creation of foam on rinse (see Figure 4)), thereby allowing majority of particles to deposit directly from said rinse.  A typical deposition system present in the particles comprises as follows: 10

a)	from about 0.1 to about 10% by wt., preferably 0.1 to 8%

by wt. of a cationic polymer, preferably having change

density ≥1 Meq/gram, and

b)	about 0.1 to 30% by wt. , preferably o.5% to 25% by wt.

15  of an anionic surfactant which form% a precipitate with

cationic polymer upon dilution.

Emollient

2 0  The deposition system (which deposits on  the particle

surface during dilution in use) may also comprise 0 to 10%, preferably 0.1 to 10% by wt. emollient Although emollient need not be part of the deposition system at all.

25  Examples of emollients which may be useq include glycerin, alkylene glycols (e.g., ethylene or propylene glycol or mixtures thereof) and primary, secondary and/or tertiary amines.  A preferred amine is trialkanolamine such as triethanolamine.  Another preferred emollient is urea.

30  Mixtures of any or all of the above emollients may be used.

WO 2007/101586

PCT/EP2007/001703

-  25  -

Said emollient(s) further aid deposition of the optical

modifiers.

As for the deposition system, typically the cationic polymer 5  and anionic surfactant (e.g., anionic surfactant) can form a precipitate on individual particles upon dilution as noted.

Example of surfactants which can be used in the deposition system (whether forming floc or individually attach to each 0  particle) include C10 - C24 fatty acid soaps  (e.g.,

laurates), alkyl taurate (e.g., cocoyl methyl taurate or other alkyl taurates), sulfosuccinates, alkyl sulfates, glycinates, sarcosinates and mixtures thereof.

5  It is preferred that the cationic have the noted charge in order to form the precipitate.  The polymers may be modified polysaccharides including cationic guar gums, synthetic cationic polymers, cationic starches, etc.

0  Specific cationic polymers which are to be used include Merquat® polymers such as polyquaternium 6 (e.g., Merquat®100 or Salcare®SC30) and polyquatrnium7 (e.g. Merquat®2200 or Salcare®SC10); guar gums and/or derivatives (e.g.  Jaguar CI7); quaternized

5  vinylpyrrolidone/methacrylate copolymers (e.g., Gafquat® 775); and polyquaternium-16 (e.g.; Luviquat®FC550).

WO 2007/101586

PCT/EP2007/001703

-  26  -

Specific examples of polymers and their charge densities are disclosed in the Table below:

Type of Polymer	TradeName	Company	Charge

Density

(meg/g)

Guar			

Guar

hydroxypropyltrimonium 

chloride	Jaguar C17	Rhodia	>Jaguar C13S

Hydroxypropyl guar hydroxypropyltrimonium chloride	Jaguar 162	Rhodia	-Jaguar C13S

Guar

hydroxypropyltrimonium

chloride	Jaguar C13S	Rhodia	0.8

Guar

hydroxypropyltrimonium

chloride	Jaguar C14S	Rhodia	-Jaguar C13S

Guar

hydroxypropyltrimonium

chloride	Jaguar Excel	Rhodia	-Jaguar C13S

Guar

hydroxypropyltrimonium

chloride	N-Hance 3000	Hercules	0.41

Guar

hydroxypropyltrimonium

chloride	N-Hance 3196	Hercules	0.72

Guar

hydroxypropyltrimonium

chloride	N-Hance 3215	Hercules	1.05

Synthetics			

Polyquaternium-6	Merquat 100	Ondeo Nalco	6.2

Polyquaternium-7	Merquat 2200	Ondeo Nalco	3.1

Polyquaternium-7	Merquat 550	Ondeo

Nalco	3.1

Polyquaternium-7	Merquat S	Ondeo Nalco	3.1

Polyguaternium-7	Salcare Super 7  |	Ciba	1.5

WO 2007/101586	PCTYEP2007/001703

-  27  -

Polyquaternium-7	SalcareSCl 0	Ciba	4.3

Polyquaternium-7	Salcare

sc11	Ciba	3.1

Polyquaternium-6	Salcare SC30	Ciba	6.2

Polyquaterniumj-16	Luviquat FC370	BASF	2

Polyguaterniumj-16	Luviquat FC550	BASF	3.3

Polyquaterniumj-16	Luviquat FC552	BASF	3

Polyguaterniumj-16	Luviquat FC905	BASF	6.1

Polyquaternium-44	Luviquat MS370	BASF	1.4

Cationic Cellulose Derivatives			

Polyquaternium-4	Celquat H-100	National Starch	0.71

Polyquaternium-4	Celquat L-200	National Starch	1.43

Polyquaternium-4	Celquat SC230M	National Starch	1.36

Polyquaternium-4	Celquat SC240C	National Starch	1.29

Polyquaternium-4	UCARE Polymer JR	Dow

Amerchol	1.3

Polyquaternium-4	UCARE Polymer JR	Dow

Amerchol	0.7

Dextran Derivatives			

Dextran

hydroxypropylammonium

chloride	CDC	Meito Sangyo	1.6

WO 2007/101586

PCT/EP2007/001703

-  28  -
