Repository: anandvc/allindianpatents

File: patents/257259-a-naphthenic-acid-corrosion-inhibition-composition.html
Indian Patents. 257259:A NAPHTHENIC ACID CORROSION INHIBITION COMPOSITION

Indian Patents

Recently Granted Patents

  Recently Published Patents

Title of Invention	A NAPHTHENIC ACID CORROSION INHIBITION COMPOSITION

Abstract	The present invention relates to the field of processing hydrocarbons which causes corrosion in the metal surfaces of processing units. The invention addresses the technical problem of high temperature naphthenic acid corrosion and sulphur corrosion and provides a solution to inhibit these types of corrosion. The composition formed by reacting high reactive polyisobutylene (HRPIB) with phosphorous pentasulphide in presence of catalytic amount of sulphur provides high corrosion inhibition efficiency in case of high temperature naphthenic acid corrosion inhibition and sulphur corrosion inhibition. The invention is useful in all hydrocarbon processing units, such as, refineries, distillation columns and other petrochemical industries.	

Full Text	FORM 2

THE PATENTS ACT 1970

(39 of 1970)

&

The Patent Rules, 2003

Provisional Specification

	(See section 10 and rule 13)	

High temperature naphthenic acid corrosion inhibition using

organophosphorous sulphur compounds and combinations thereof	

Dorf Ketal Chemicals India Pvt Ltd.

Dorf Ketal Towers, D'monte Street, Orlem, Malad (W), Mumbai 400064, Maharashtra

State, India

An Indian company registered under the Companies Act, 1956	

The following specification describes the invention:

HIGH TEMPERATURE NAPHTHENIC ACID CORROSION INHIBITION USING ORGANOPHOSPHOROUS SULPHUR COMPOUNDS AND COMBINATIONS THEREOF.

FIELD OF THE INVENTION

The present invention relates to the inhibition of metal corrosion in acidic hot hydrocarbons and more particularly to he inhibition of corrosion of iron -containing metals in hot acidic hydrocarbons, especially when the acidity is derived from the presence of naphthenic acid.

DISCUSSION OF PRIOR ART

It is widely known in the art that the processing of crude oil and its various fractions has led to damage to piping and other associated equipment due to naphthenic acid corrosion. These are corrosive to the equipment used to distill, extract, transport and process the crudes. Generally speaking, naphthenic acid corrosion occurs when the crude being processed has a neutralization number or total acid number (TAN), expressed as the milligrams of potassium hydroxide required to neutralize the acids in a one gram sample, above 0.2. It is also known that naphthenic acid-containing hydrocarbon is at a temperature between about 200.degree. C. and 400.degree. C. (approximately 400.degree. F.-750.degree. F,), and also when fluid velocities are high or liquid impinges on process surfaces e.g. in transfer lines, return bends and restricted flow areas.

Corrosion problems in petroleum refining operations associated with naphthenic acid constituents and sulfur compounds in crude oils have been recognized for many years. Such corrosion is particularly severe in atmospheric and vacuum distillation units at temperatures between 400.degree. F. and 790.degree. F. Other factors that contribute to the corrosivity of crudes containing naphthenic acids

2

include the amount of naphthenic acid present, the concentration of sulfur compounds, the velocity and turbulence of the flow stream in the units, and the location in the unit (e.g., liquid/vapor interface).

As commonly used,  naphthenic acid is a collective term for certain organic acids present in various crude oils. Although there may be present minor amounts of other organic acids, it is understood that the majority of the acids in naphthenic based crude are naphthenic in character, i.e., with a saturated ring structure as follows:

COOH

The molecular weight of naphthenic acid can extend over a large range. However, the majority of the naphthenic acid from crude oils is found in gas oil and light lubricating oil. 15 When hydrocarbons containing such naphthenic acid contact iron-containing metals, especially at elevated temperatures, severe corrosion problems arise.

Naphthenic acid corrosion has plagued the refining industry for many years. This corroding material consists of predominantly monocyclic or bicyclic carboxylic acids with a boiling range between 350.degree. and 650.degree. F. These acids tend to concentrate in the heavier fractions during crude distillation. Thus, locations such as the furnace tubing, transfer lines, fractionating tower internals, feed and reflux sections of columns, heat exchangers, tray bottoms and condensers are primary sites of attack for naphthenic acid. Additionally, when crude stocks high in naphthenic acids are processed, severe corrosion can occur in the carbon steel or ferritic steel furnace tubes and tower bottoms. Recently interest has grown in the control of this type of corrosion in hydrocarbon processing units due to the

3

presence of naphthenic acid in crudes from locations such as China, India, Africa and Europe.

Crude oils are hydrocarbon mixtures which have a range of molecular structures and consequent range of physical properties. The physical properties of naphthenic acids which may be contained in the hydrocarbon mixtures also vary with the changes in molecular weight, as well as the source of oil containing the acid. Therefore, characterization and behavior of these acids are not well understood. A well known method used to "quantify" the acid concentration in crude oil has been a KOH titration of the oil. The oil is titrated with KOH, a strong base, to an end point which assures that all acids in the sample have been neutralized. The unit of this titration is mg. of KOH/gram of sample and is referred to as the "Total Acid Number" (TAN) or Neutralization Number. Both terms are used interchangeably in the application.

The unit of TAN is commonly used since it is not possible to calculate the acidity of the oil in terms of moles of acid, or any other of the usual analytical terms for acid content. Refiners have used TAN as a general guideline for predicting naphthenic acid corrosion. For example, many refineries blend their crude to a TAN=0.5 assuming that at these concentrations naphthenic acid corrosion will not occur. However, this measure has been unsuccessful in preventing corrosion by naphthenic acid.

Naphthenic acid corrosion is very temperature dependent. The generally accepted temperature range for this corrosion is between 205.degree. C. and 400.degree. C. (400.degree. F. and 750.degree. F.). Corrosion attack by these acids below 205.degree. C. has not yet been reported in the published literature. As to the upper boundary, data suggests that corrosion rates reach a maximum at about 600.degree.-700.degree. F. and then begin to diminish.

4

The concentration and velocity of the acid/oil mixture are also important factors which influence naphthenic acid corrosion. This is evidenced by the appearance of the surfaces affected by naphthenic acid corrosion. The manner of corrosion can be deduced from the patterns and color variations in the corroded surfaces. Under some conditions, the metal surface is uniformly thinned. Thinned areas also occur when condensed acid runs down the wall of a vessel. Alternatively, in the presence of naphthenic acid pitting occurs, often in piping or at welds. Usually the metal outside the pit is covered with a heavy, black sulfide film, while the surface of the pit is bright metal or has only a thin, grey to black film covering it. Moreover, another pattern of corrosion is erosion-corrosion, which has a characteristic pattern of gouges with sharp edges. The surface appears clean, with no visible by-products. The pattern of metal corrosion is indicative of the fluid flow within the system, since increased contact with surfaces allows for a greater amount of corrosion to take place. Therefore, corrosion patterns provide information as to the method of corrosion which has taken place. Also, the more complex the corrosion, i.e., in increasing complexity from uniform to pitting to erosion-corrosion, the lower is the TAN value which triggers the behavior.

The information provided by corrosion patterns indicates whether naphthenic acid is the corroding agent, or rather if the process of corrosion occurs as a result of attack by sulfur. Most crude contain hydrogen sulfide, and therefore readily form iron sulfide films on carbon steel. In all cases that have been observed in the laboratory or in the field, metal surfaces have been covered with a film of some

sort. In the presence of hydrogen sulfide the film formed is invariably iron sulfide,

while in the few cases where tests have been run in sulfur free conditions, the

metal is covered with iron oxide, as there is always enough water or oxygen

present to produce a thin film on the metal coupons.

Tests utilized to determine the extent of corrosion may also serve as indicators of

5

the type of corrosion occurring within a particular hydrocarbon treating unit. Metal coupons can be inserted into the system. As they are corroded, they lose material. This weight loss is recorded in units of mg/cm.sup.2. Thereafter, the corrosion rate can be determined from weight loss measurements. Then the ratio of corrosion rate to corrosion product (mpy/mg/cm.sup.2) is calculated. This is a further indicator of the type of corrosion process which has taken place, for if this ratio is less than 10, it has been found that there is little or no contribution of naphthenic acid to the corrosion process. However, if the ratio exceeds 10, then naphthenic acid is a significant contributor to the corrosion process.

Distinguishing between sulfidation attack and corrosion caused by naphthenic acid is important, since different remedies are required depending upon the corroding agent. Usually, retardation of corrosion caused by sulfur compounds at elevated temperatures is effected by increasing the amount of chromium in the alloy which is used in the hydrocarbon treating unit. A range of alloys may be employed, from 1.25% Cr to 12% Cr, or perhaps even higher. Unfortunately, these show little to no resistance to naphthenic acid. To compensate for the corroding effects of sulfur and naphthenic acid, an austenitic stainless steel which contains at least 2.5% molybdenum, must be utilized. The corrosive problem is known to be aggravated by the elevated temperatures necessary to refine and crack the oil and by the oil's acidity which is caused primarily by high levels of naphthenic acid indigenous to the crudes. Naphthenic acids is corrosive between the range of about 175 degree C to 420.degree. C. At the higher temperatures the naphthenic acids are in the vapor phase and at the lower temperatures the corrosion rate is not serious. The corrosivity of naphthenic acids appears to be exceptionally serious in the presence of sulfide compounds, such as hydrogen sulfide, mercaptans, elemental sulfur, sulfides, disulfides, polysulfides and thiophenols. Corrosion due to sulfur compounds becomes significant at temperatures as low as 450.degree. F. The catalytic generation of hydrogen sulfide

6

by thermal decomposition of mercaptans has been identified as a cause of sulfidic corrosion.

Sulfur in the crudes, which produces hydrogen sulfide at higher temperatures, also aggravates the problem. The temperature range of primary interest for this type of corrosion is in the range of about 175.degree. C. to about 400.degree. C, especially about 205.degree. C. to about 400.degree. C.

Various approaches to controlling naphthenic acid corrosion have included neutralization and/or removal of naphthenic acids from the crude being processed; blending low acid number oils with corrosive high acid number oils to reduce the overall neutralization number; and the use of relatively expensive corrosion-resistant alloys in the construction of the piping and associated equipment. These attempts are generally disadvantageous in that they require additional processing and/or add substantial costs to treatment of the crude oil. Alternatively, various amine and amide based corrosion inhibitors are commercially available, but these are generally ineffective in the high temperature environment of naphthenic acid corrosion. Naphthenic acid corrosion is readily distinguished from conventional fouling problems such as coking and polymer deposition which can occur in ethylene cracking and other hydrocarbon processing reactions using petroleum based feedstocks. Naphthenic acid corrosion produces a characteristic grooving of the metal in contact with the corrosive stream. In contrast, coke deposits generally have corrosive effects due to carburization, erosion and metal dusting.

Because these approaches have not been entirely satisfactory, the accepted approach in the industry is to construct the distillation unit, or the portions exposed to naphthenic acid/sulfur corrosion, with the resistant metals such as high quality stainless steel or alloys containing higher amounts of chromium and molybdenum. The installation of corrosion - resistant alloys is capital intensive, as alloys such as 304 and 316 stainless steels are several times the cost of carbon

7

steel. However, in units not so constructed there is a need to provide inhibition treatment against this type of corrosion. The prior art corrosion inhibitors for naphthenic acid environments include nitrogen-based filming corrosion inhibitors. However, these corrosion inhibitors are relatively ineffective in the high temperature environment of naphthenic acid oils.

While various corrosion inhibitors are known in various arts, the efficacy and usefulness of any particular corrosion inhibitor is dependent on the particular circumstances in which it is applied. Thus, efficacy or usefulness under one set of circumstances often does not imply the same for another set of circumstances. As a result, a large number of corrosion inhibitors have been developed and are in use for application to various systems depending on the medium treated, the type of surface that is susceptible to the corrosion, the type of corrosion encountered, and the conditions to which the medium is exposed. For example, U.S. Pat. No. 3,909,447 describes certain corrosion inhibitors as useful against corrosion in relatively low temperature oxygenated aqueous systems such as water floods, cooling towers, drilling muds, air drilling and auto radiator systems. That patent also notes that many corrosion inhibitors capable of performing in non-aqueous systems and/or non-oxygenated systems perform poorly in aqueous and/or oxygenated systems. The reverse is true as well. The mere fact that an inhibitor that has shown efficacy in oxygenated aqueous systems does not suggest that it would show efficacy in a hydrocarbon. Moreover, the mere fact that an inhibitor has been efficacious at relatively low temperatures does not indicate that it would be efficacious at elevated temperatures. In fact, it is common for inhibitors that are very effective at relatively low temperatures to become ineffective at temperatures such as the 1:75.degree. C. to 40O.degree. C. encountered in oil refining. At such temperatures, corrosion is notoriously troublesome and difficult to alleviate. Thus, U.S. Pat. Nol 3,909,447 contains no teaching or suggestion that it would be effective in non-aqueous systems such as hydrocarbon fluids, especially hot hydrocarbon fluids. Nor is there any indication in U.S. Pat. No. 3,909,447 that the

8

compounds disclosed therein would be effective against naphthenic acid corrosion under such conditions.

Atmospheric and vacuum distillation systems are subject to naphthenic acid corrosion when processing certain crude oils. Currently used treatments are thermally reactive at use temperatures. In the case of phosphorus-based inhibitors, this is thought to lead to a metal phosphate surface film. The film is more resistant to naphthenip acid corrosion than the base steel. These inhibitors are relatively volatile and exhibit fairly narrow distillation ranges. They are fed into a column above or below the point of corrosion depending on the temperature range. Polysulfide inhibitors decompose into complex mixtures of higher and lower polysulfides and, perhaps, elemental sulfur and mercaptans. Thus, the volatility and protection offered is not predictable.

The problems caused by naphthenic acid corrosion in refineries and the prior art solutions to that problem have been described at length in the literature, the following of which are representative:

U.S. Pat. No; 3,531,394 to Koszman described the use of phosphorus and/or bismuth compounds in the cracking zone of petroleum steam furnaces to inhibit coke formation on the furnace tube walls.

U.S. Pat. No  3,531,394 to Koszman described the use of phosphorus and/or bismuth compounds in the cracking zone of petroleum steam furnaces to inhibit coke formation on the furnace tube walls.

U.S. Pat. No  4,024,049 to Shell et al discloses compounds substantially as described and claimed herein for use as refinery antifoulants. While effective as antifoulant materials, materials of this type have not heretofore been used as corrosion inhibitors in the manner set forth herein. While this reference teaches the addition of thiophosphate esters such as those used in the subject invention to

9

the incoming feed, due to the non-volatile nature of the ester materials they do not distill into the column to protect the column, the pumparound piping, or further process steps. I have found that by injecting the thiophosphate esters as taught herein, surprising activity is obtained in preventing the occurrence of naphthenic acid corrosion in distillation columns, pumparound piping, and associated equipment.

U.S. Pat. No. 4,105,540 to Weinland describes phosphorus containing compounds as antifoulant additives in ethylene cracking furnaces. The phosphorus compounds employed are mono- and di-ester phosphate and phosphite compounds having at least one hydrogen moiety complexed with an amine.

U.S. Pat. No. 4,443,609 discloses certain tetrahydrothiazole phosphonic acids and esters as being useful as acid corrosion inhibitors. Such inhibitors can be prepared by reacting certain 2,5-dihydrothiazoles with a dialkyl phosphite. While these tetrahydrothiazole phosphonic acids or esters have good corrosion and inhibition properties, they tend to break down during high temperature applications thereof with possible emission of obnoxious and toxic substances.

It is also known that phosphorus-containing compounds impair the function of various catalysts used to treat crude oil, e.g., in fixed-bed hydrotreaters and hydrocracking units. Crude oil processors are often in a quandary since if the phosphite stabilizer is not used, then iron can accumulate in the hydrocarbon up to 10 to 20 ppm and impair the catalyst. Although nonphosphorus-containing inhibitors are commercially available, they are generally less effective than the phosphorus-containing compounds.

U.S. Pat. No. 4,542,253 to Kaplan et al, described an improved method of reducing fouling and corrosion in ethylene cracking furnaces using petroleum feedstocks including at least 10 ppm of a water soluble mine complexed

10

phosphate, phosphite, thiophosphate or thiophosphite ester compound, wherein the amine has a partition coefficient greater than 1.0 (equal solubility in both aqueous and hydrocarbon solvents).

U.S. Pat. No. 4,842,716 to Kaplan et al describes an improved method for reducing fouling and corrosion at least 10 ppm of a combination of a phosphorus antifoulant compound and a filming inhibitor. The phosphorus compound is a phosphate, phosphite, thiophosphate or thiophosphite ester compound. The filming inhibitor is an imidazoline compound.

U.S. Pat. No. 4,941,994 Zetmeisl et al discloses a naphthenic acid corrosion inhibitor comprising a dialkyl or trialkylphosphite in combination with an optional thiazoline.

A significant advancement in phosphorus-containing naphthenic acid corrosion inhibitors was reported in U.S. Pat. No. 4,941,994, in-which the present inventor is identified as a co-inventor. Therein it is disclosed that metal corrosion in hot acidic liquid hydrocarbons is inhibited by the presence of a corrosion inhibiting amount of a dialkyl and/or trialkyl phosphite with an optional thiazoline.

While the method described in U.S. Pat. No. 4,941,994 provides significant improvements over the prior art techniques, nevertheless, there is always a desire to enhance the ability of corrosion inhibitors while reducing the amount of phosphorus-containing compounds which may impair the function of various catalysts used to treat crude oil, as well as a desire for such inhibitors that may be produced from lower cost or more available starting materials.

Another approach to the prevention of naphthenic acid corrosion is the use of a chemical agent to form a barrier between the crude and the equipment of the hydrocarbon processing unit. This barrier or film prevents corrosive agents from

11

reaching the metal surface, and is generally a hydrophobic material. Gustavsen et al. NACE Corrosion 89 meeting, paper no. 449, Apr. 17-21, 1989 details the requirements for a good filming agent. U.S. Pat. No. 5,252,254 discloses one such film forming agent, sulfonated alkyl-substituted phenol, and effective against naphthenic acid corrosion.

U.S. Pat. No. 5,182,013 issued to Petersen et al. on Jan. 26, 1993 describes another method of inhibiting naphthenic acid corrosion of crude oil, comprising introducing into the oil an effective amount of an organic polysulfide. The disclosure of U.S. Pat. No. 5,182,013 is incorporated herein by reference. This is another example of a corrosion-inhibiting sulfur species. Sulfidation as a source of corrosion was detailed above. Though the process is not well understood, it has been determined that while sulfur can be an effective anti-corrosive agent in small quantities, at sufficiently high concentrations, it becomes a corrosion agent.

Phosphorus  can form an effective barrier against corrosion without sulfur, but the addition of sulflding agents to the process stream containing phosphorus yields a film composed of both sulfides and phosphates. This results in improved performance as well as a decreased phosphorus requirement. This invention pertains to the deliberate addition of sulflding agents to the process stream when phosphorus-based materials are used for corrosion control to accentuate this interaction.

Organic polysulfides (Babaian-Kibala, U.S. Pat. No. 5,552,085), organic phosphites (Zetlmeisl, U.S. Pat. No. 4,941,994), and phosphate/phosphite esters (Babaian-Kibala, U.S. Pat. No. 5,630,964), have been claimed to be effective in hydrocarbon-rich phase against naphthenic acid corrosion. However, their high oil solubility incurs the risk of distillate side stream contamination by phosphorus.

Phosphoric acid has been used primarily in aqueous phase for the formation of a

12

phosphate/iron complex film on steel surfaces for corrosion inhibition or other applications (Coslett, British patent 8,667, U.S. Pat. Nos. 3,132,975, 3,460,989 and 1,872,091). Phosphoric acid use in high temperature non-aqueous environments (petroleum) has also been reported for purposes of fouling mitigation (U.S. Pat. No. 3,145,886).

There remains a continuing need to develop additional options for mitigating the corrosivity of acidic crudes at lower cost. This is especially true at times of low refining margins and a high availability of corrosive crudes from sources such as Europe, China, or Africa, and India. The present invention addresses this need.

DESCRIPTION OF THE INVENTION

The present invention uses the following reacted compound to be used as corrosion inhibitor for inhibiting high temperature nephthenic acid corrosion. This reacted compound is obtained by reaction of olefins with P2S5 (Phosphorus pentasulphide) in presence of sulphur powder. The preferred olefins have double bonds, whierein double bond is present internally or terminally.

The example of internally double bonded olefins include beta-olefins.

The example, of terminally double bonded olefins include alpha-olefins. These olefins have 5 to 30 carbon atoms. These olefins are alternatively, polymeric olefins such as high reactive polyisobutylene containing greater than 70% of vinyledene double bond, and normal polysobutylenes which contains Vinyl, vinyledene, and such other groups of chemicals.

The ratio of P2S5 to Olefin is preferably 0.05 to 2 mole of  P2S5  to 1 mole of Olefins. The Sulphur powder is present in catalytic quantity, that is, sulphur powder is 0.5% to 5% of Olefin by weight.

13

The most preferred embodiment of the present invention is described below: A weighed quantity of HRPIB (High Reactive Polyisobutylene), phosphorous pentasulphide and sulphur powder are charged into a clean four - necked round bottom flask, equipped with nitrogen inlet, stirrer and thermometer, thereby forming a reaction mixture.

This reaction mixture is stirred and heated to temperature of 160°C under nitrogen gas purging. At this temperature of 160 °C, the reaction leads to evolution of hydrogen sulphide gas (H2S). The temperature of the reaction mixture is now maintained between 160°C to 180°C, for a period of 1 hour to 2 hours. Then the temperature of the mixture is raised to 2200C. The reaction mixture is then maintained at this temperature of 220 °C for 6 hours.

The resultant reaction mass is then cooled to temperature of 100 °C, when nitrogen gas is purged into the resultant reaction mass, to drive out the hydrogen sulphide present therein. The resulting polyisobutylene phosphorous sulphur compound is used as a high temperature naphthenic acid corrosion inhibitor. This compound is used neat or diluted in appropriate solvent such as xylene, toluene, and aromatic solvent as any other appropriate solvent to achieve inhibition of high temperature naphthenic acid corrosion.

The present invention is directed to a method for inhibiting corrosion on the metal surfaces of the processing units which process hydrocarbons such as crude oil and its fractions containing naphthenic acid. The invention is explained in details in its simplest form wherein the following method steps are carried out, when it is used to process crude oil in process units such as distillation unit. Similar steps can be used in different processing units such as, pumparound piping, heat exchangers and such other processing units.

These method steps are explained below:

14

a)	heating the hydrocarbon containing naphthenic acid to vaporize a portion of the hydrocarbon:

b)	allowing the hydrocarbon vapors to rise in a distillation column;

c)	condensing a portion of the hydrocarbon vapours passing through the distillation column to produce a distillate;

d)	adding to the distillate, from 5 to 2000 ppm of a polyisobutylene phosphorous sulphur compound of instant invention;

e)	allowing the distillate containing polyisobutylene phosphorous sulphur compound to contact substantially the entire metal surfaces of the distillation unit to form protective film on such surface, whereby such surface is inhibited against corrosion.

It is advantageous to treat distillation column, trays, pumparound piping and related equipment to prevent naphthenic acid corrosion, when condensed vapours from distilled hydrocarbon fluids contact metallic equipment at temperatures greater than 200 °C, and preferably 400 °C. The polyisobutylene phosphorous sulphur compound additive is generally added to the condensed distillate and the condensed distillate is allowed to contact the metallic surfaces of the distillation column, packing, trays, pump around piping and related equipment as the condensed distillate passes down the column and into the distillation vessel. The distillate may also be collected as product. The corrosion inhibitors of the instant invention remain in the resultant collected product.

In commercial practice, the additives of this invention may be added to a distillate return to control corrosion in a draw tray and in the column packing while a second injection may be added to a spray oil return immediately below the draw trays to protect the tower packing and trays below the distillate draw tray. It is not so critical where the additive of the invention is added as long as it is added to distillate that is later returned to the distillation vessel, or which contact the metal

15

interior surfaces of the distillation column, trays, pump around piping and related equipments.

It is surprisingly discovered by the inventor that he phosphorous content of the instant invention compound is very low, for example, it is 3 % to 4 %, whereas other corrosion inhibiting compounds used by the inventors of other patents contain about 16 % phosphorous content. It is known to the person is skilled in the art that the phosphorous content is poisonous for the catalyst.

The method of using the polyisobutylene phosphorous sulphur compound of the present invention for achieving inhibition of high temperature naphthenic acid corrosion is explained below with the help of examples 1 and 2.

EXAMPLE 1

A weighed quantity of HRPIB (High Reactive Polyisobutylene), Phosphorus pentasulphide and sulphur powder are charged into a clean four - necked round bottom flask, equipped with nitrogen inlet, stirrer and thermometer, thereby forming a reaction mixture.

The weighed quantities mentioned above are :

HRPIB	= 68.16 gm

P2S5	= 30.31 gm

Sulphur Powder =  1.51gm

Total	=100gm

This gives 1:1 mole ratio of P2S5 to Olefin.

This reaction mixture was stirred and heated to temperature of 1600C under nitrogen gas purging. At this temperature of 160 °C, the reaction led to evolution of hydrogen sulphide gas (H2S). The temperature of the reaction mixture was now

16

maintained between 160°C to 180°C, for a period of 1 hour to 2 hours. Then the temperature of the mixture was raised to 2200C. The reaction mixture was then maintained at this temperature of 220 °C for 6 hours.

The resultant reaction mass was then cooled to temperature of 100 °C, when nitrogen gas was purged into the resultant reaction mass, to drive out the hydrogen sulphide present therein. The resulting polyisobutylene phosphorous sulphur compound was used as a high temperature naphthenic acid corrosion inhibitor. This compound was used neat or diluted in appropriate solvent such as xylene, toluene, and aromatic solvent as any other appropriate solvent to achieve inhibition of high temperature naphthenic acid corrosion.

EXAMPLE 2

High temperature naphthenic acid corrosion test:

In this example, various amounts of a 50% formulation of the composition prepared in accordance, with Example 1, above, were tested for corrosion inhibitive efficacy on steel coupons in a hot oil containing naphthenic acid. This test is described below in details.

A weight loss coupon, immersion test was used to evaluate the invention compound for its effectiveness in inhibition of naphthenic acid corrosion at 290 °C temperature.

Chemicals / Materials used:

Compounds of Example of in different dosages such as 300, 400 and 600 ppm were used.

Specification of Chemicals / Materials used

17

Hydrocarbon oil of Grade D - 130 was distilled to remove the lower boiling fraction and the fraction having boiling point between 290 °C and 324 'C was used for testing efficiency in inhibition of naphthenic corrosion.

The detailed specifications are given below;

(i)  Hydrocarbon oil (D -130) (residue after discard distillate at 290C):

PMCC

IBP

FBP

Appearance

Specific gravity at 32 °C

Viscosity at 38 *C

Flash point (PMCC)

Pour point

IBP

FBP

Acid value

Sulphur content

= Pensky Martin Close Cup

= Initial Boiling Point

= Final Boiling Point

= Clear light, yellow colour liquid

= 0.8160

=8.14

= 1380C

= - 60C

= 290 0C

= 3240C

= NIL

= 

(ii)  Weight loss coupon: CS = Carbon Steel

a)	Material	=CS 1010

b)	Dimension	= 76mm x 13mm x 1.6mm Diameter of hole	= 5.5mm

c) Chemical analysis of coupon

Elements.	weight %

C	0.09

Mn	0.33

P	0.008

18

s	0.007

Si	0.02

Al	0.051

Cu	0.01

Mo	0.01

Sn	0.002

Sb	0.002

N	0.0031

Cr	0.02

Ni	0.01

Ti	0.002

(iii)  Naphthenic acid:

Grade	Commercial

Acid value	230 mg KOH / gm

Apparatus used

(i)	Four - necked round bottom flask (one liter capacity)

(ii)	Water condenser

(iii)	Thermometer pocket with thermometer

(iv)	Heating mental with temperature regulator

(v)	N2 gas purging tube (with bottom bulb)

(vi)	Rotameter for N2 gas purging

(vii)	Glass stirrer rod ("S" shaped bottom)

(viii)	Pipettes

(ix)	Glass beaker

(x)	Measuring cylinder

(xi)	Glass rod (bottom bend) for holding coupons

(xii)	Teflon tape

19

(xiii)  Teflon cork

Test conditions

(i)  Temperature	= 290 °C

(ii)  N2 gas flow rate	= 110 cc/ min

(iii)  TAN of system after adding Naphthenic acid	= about 12

(iv)  Product doping temperature	= 100 °C

(v)  Time for stirring after doping	= 15 minutes

(vi)  Coupon passivation time	= 1 hour at

290 0C 

(vii)  Immersion time of coupon in the

corrosive medium	= 4 hours at

290 °C

Test Procedure:

1)	600 gm (about 750 ml) paraffinic hydrocarbon oil (D -130) was taken in a one -liter four necked round bottom flask equipped with water condenser, N2 purger tube, thermometer pocket with thermometer and stirrer rod;

2)	N2 gas purging was started with flow rate of 110 cc / min and temperature was raised to 1000C. This temperature of 100 °C was maintained for 30 minutes deairation;

3)	The inhibitor compound of the present invention that is, compound comprising Polyisobutylene and Phosphorous pentasulphide with sulphur powder was added to the reaction mixture;

4)	Stirring of the reaction mixture was started and the stirring was continued for a period of 15 minutes at the temperature of 100 °C;

20

5)	The stirrer was removed and the temperature of the reaction mixture was raised to 290 °C;

6)	The pre - weighed metal coupon of weight "WI", gm, was immersed in the reaction mixture with the help of the glass rod and Teflon tape;

7)	Simultaneously N2 gas flow was continued , at flow rate of 110 cc / min;

8)	This condition of reaction mixture that is, N2 gas flow rate mentioned above and temperature of 290 °C was maintained for passivation time of 1 hour;

9)	After one hour, naphthenic acid of weight 31 gm was added to the reaction mixture and the condition (of item 8 above) of reaction mixture was now maintained for next 4 hours;

10)	A sample of one gm weight was collected from the reaction flask for determination of acid value; (acid value of the reaction mixture after addition of naphthenic acid = approximately 11.7);

11)	After completion of the above mentioned period of 4 hours of step (9), the metal coupon was removed and cleaned by scrubbing the metal coupon with soft paper and hexane and then was dried and reweighed as having weight "W2" mg;

12)	The weight loss of the metal coupon is measured as "W", wherein

W = (W1-W2)mg;

13)	The general corrosion rate in MPY (mills per year) is calculated by the

formula

MPY =	534 x Weight loss in gm	

(Density in gm/cc) x (Area in in2) x (Time of test in hours)

21

Table I

ExperimentNo.	Compound	Dosage in ppm	Weight Loss in mg	Corrosion Rate MPY	Corrosion Inhibition efficiency

1	(Only blank)		89.5	529.89	0

2	Compositionas per Example 1	300	39.6	232.24	55.76

3	Composition as per Example 1	400	15.2	89.114	83.02

4	Compositionas per Example 1	600	3.8	12.31	97.65

Dated this 29th of March, 2007

To

The Controller of Patents Patent Office, Mumbai Branch, Baudhik Sampada Bhavan, Antop Hill, Mumbai.

Mr. Tase, Sharatchandra Dattatraya Patent Agent for the Applicant Registration No. IN/PA 879

22

Documents:

				604-mum-2007-abstract(27-3-2008).pdf

				604-mum-2007-claims(27-3-2008).pdf

				604-MUM-2007-CLAIMS(AMENDED)-(10-2-2012).pdf

				604-MUM-2007-CLAIMS(MARKED COPY)-(10-2-2012).pdf

				604-MUM-2007-CORRESPONDENCE(10-12-2008).pdf

				604-MUM-2007-CORRESPONDENCE(10-2-2012).pdf

				604-MUM-2007-CORRESPONDENCE(12-9-2012).pdf

				604-MUM-2007-CORRESPONDENCE(27-10-2008).pdf

				604-mum-2007-correspondence(27-3-2008).pdf

				604-MUM-2007-CORRESPONDENCE(4-1-2012).pdf

				604-mum-2007-corresspondence-received.pdf

				604-mum-2007-description (provisional).pdf

				604-mum-2007-description(complete)-(27-3-2008).pdf

				604-MUM-2007-FORM 18(10-12-2008).pdf

				604-mum-2007-form 2(complete)-(27-3-2008).pdf

				604-mum-2007-form 2(title page)-(complete)-(27-3-2008).pdf

				604-mum-2007-form 2(title page)-(provisional)-(30-3-2007).pdf

				604-mum-2007-form 26(30-3-2007).pdf

				604-MUM-2007-FORM 3(12-9-2012).pdf

				604-mum-2007-form 3(27-3-2008).pdf

				604-mum-2007-form 5(27-3-2008).pdf

				604-mum-2007-form-1.pdf

				604-mum-2007-form-2.doc

				604-mum-2007-form-2.pdf

				604-mum-2007-form-3.pdf

				604-MUM-2007-PETITION UNDER RULE-137(12-9-2012).pdf

				604-MUM-2007-RECEIPT(IPO)-(27-10-2008).pdf

				604-MUM-2007-REPLY TO EXAMINATION REPORT(4-1-2012).pdf

				604-MUM-2007-REPLY TO HEARING(10-2-2012).pdf

				604-MUM-2007-SINGAPORE PATENT DOCUMENT(10-2-2012).pdf

« Previous Patent

Next Patent »

Patent Number	257259	

Indian Patent Application Number	604/MUM/2007	

PG Journal Number	38/2013	

Publication Date	20-Sep-2013	

Grant Date	19-Sep-2013	

Date of Filing	30-Mar-2007	

Name of Patentee	DORF KETAL CHEMICALS INDIA PVT.LTD.	

Applicant Address	DORF KETAL TOWERS D'MONTE STREET ORLEM, MALAD(WEST), MUMBAI 400064,	

Inventors:

#	Inventor's Name	Inventor's Address	

1	SUBRAMANIYAM, MAHESH	DORF KETAL TOWERS D'MONTE STREET ORLEM MALAD (WEST) MUMBAI 400064	

PCT International Classification Number	G01N17/00	

PCT International Application Number	N/A	

PCT International Filing date		

PCT Conventions:

#	PCT Application Number	Date of Convention	Priority Country	

1			NA	

© All Indian Patents, 2013-2021.

  Patent data available in the public domain from Indian Patents Office, Department of Industrial Policy and Promotions, Ministry of Commerce and Industry, Government of India.

File: patents/257261-biomaterials.html (part 1 of 2)
Indian Patents. 257261:" BIOMATERIALS"

Indian Patents

Recently Granted Patents

  Recently Published Patents

Title of Invention	" BIOMATERIALS"

Abstract	A process for the production of a composite material comprising collagen, brushite and one or more glycosamino-glycans, said process comprising the steps of providing an acidic aqueous solution comprising collagen, a calcium source and a phosphorous source and one or more glycosaminoglycans, and precipitating the collagen, the brushite and the one or more gly-cosaminoglycans together from the aqueous solution to form a triple co-precipitate.	

Full Text	Biomaterial

The present invention relates to the field of synthetic bone, dental materials and regeneration scaffolds for biomedical applications and, in particular, to synthetic bone, dental materials and regeneration scaffolds and their precursors comprising collagen, a calcium phosphate material and one or more glycosaminoglycans.

Natural bone is a biocomposite of collagen, non-collagenous organic phases including glycosaminoglycans, and calcium phosphate.  Its complex hierarchical structure leads to exceptional mechanical properties including high stiffness, strength, and fracture toughness, which in turn enable bones to withstand the physiological stresses to which they are subjected on a daily basis.  The challenge faced by researchers in the field is to make a synthetic material that has a composition and structure that will allow natural bone growth in and around the synthetic material in the human or animal body.

It has been observed that bone will bond directly to calcium phosphates in the human body (a property referred to as bioactivity) through a bone-like apatite layer formed in the body environment.  Collagen and copolymers comprising collagen and other bioorganics such as glycosaminoglycans on the other hand, are known to be optimal substrates for the attachment and proliferation of numerous cell types, including those responsible for the production and maintenance of bone in the human body.

Hydroxyapatite is the calcium phosphate most commonly used as constituent in bone substitute materials.  It is, however, a relatively insoluble material when compared to other forms of calcium phosphate materials such as brushite, tricalcium phosphate and octacalcium phosphate.  The relatively low solubility of apatite can be a disadvantage when producing a biomaterial as the rate of resorption of the material in the body is particularly slow.

Calcium phosphates such as hydroxyapatite are mechanically stiff materials. However, they are relatively brittle when compared to natural bone.  Collagen is a mechanically tough material, but has relatively low stiffness when compared to natural bone.  Materials comprising copolymers of collagen and glycosaminoglycans are both tougher and stiffer than collagen alone, but still have relatively low stiffness when compared to natural bone."

Previous attempts in the prior art of producing a synthetic bone-substitute material having improved mechanical toughness over hydroxyapatite and improved stiffness over collagen and copolymers of collagen and glycosaminoglycans include combining collagen and apatite by mechanical mixing.  Such a mechanical method is described in EP-A-0164 484.

Later developments in the technology include producing a bone-replacement material comprising hydroxyapatite, collagen and chondroitin-4-sulphate by the mechanical mixing of these components.  This is described in EP-A-0214070. This document further describes dehydrothermic crosslinking of the chondroitin-4-sulphate to the collagen.  Materials

comprising apatite, collagen and chondroitin-4-sulphate have been found to have good biocompatibility.  The mechanical mixing of the apatite with the collagen, and optionally chondroitin-4-sulphate, essentially forms collagen / chondroitin-4-sulphate-coated particles of apatite.  It has been found that such a material, although biocompatible, produces limited in-growth of natural bone when in the human or animal body and no remodeling of the calcium phosphate phase of the synthetic material.

The present invention seeks to address at least some of the problems associated with the prior art.

In a first aspect, the present invention provides a process for the production of a composite material comprising collagen, brushite and one or more glycosaminoglycans, said process comprising the steps of

providing an acidic aqueous solution comprising collagen, a calcium source and a phosphorous source and one or more glycosaminoglycans, and

precipitating the collagen, the brushite and the one or more glycosaminoglycans together from the aqueous solution to form a triple co-precipitate.

The term triple co-precipitate encompasses precipitation of the three compounds where the compounds have been precipitated at substantially the same time from the same solution/dispersion.  It is to be distinguished from a material formed from the mechanical mixing of the components, particularly where these components have been precipitated separately, for instance in different solutions.  The microstructure of a co-precipitate is

substantially different from a material formed from the mechanical mixing of its components.

In the first aspect, the solution preferably has a pH of from 2.5 to 6.5, more preferably from 2.5 to 5.5.  More preferably, the solution has a pH of from 3.0 to 4.5.  Still more preferably, the solution has a pH of from 3.8 to 4.2. Most preferably, the solution has a pH of around 4.

The calcium source is preferably selected from one or more of calcium nitrate, calcium acetate, calcium chloride, calcium carbonate, calcium alkoxide, calcium hydroxide, calcium silicate, calcium sulphate, calcium gluconate and the calcium salt of heparin.  A calcium salt of heparin may be derived from the porcine intestinal mucosa.  Suitable calcium salts are commercially available from Sigma-Aldrich Inc.

The phosphorus source is preferably selected from one or more of ammonium-dihydrogen phosphate, diammonium hydrogen phosphate, phosphoric acid, disodium hydrogen orthophosphate 2-hydrate (Na2HPO4.2H20, sometimes termed GPR Sorensen's salt) and trimethyl phosphate, alkali metal salts (e.g Na or K) of phosphate, alkaline earth salts ( e.g. Mg or Ca) of phosphate.

Glycosaminoglycans are a family of macromolecules containing long unbranched polysaccharides containing a repeating disaccharide unit.  Preferably, the one or more glycosaminoglycans are selected from chondroitin sulphate, dermatin sulphate, heparin, heparin sulphate, keratin sulphate and hyaluronic acid.  Chondroitin sulphate may be

chondroitin-4-sulphate or chondroitin-6-sulphate, both of which are available from Sigma-Aldrich Inc.  The chondroitin-6-sulphate may be derived from shark cartilage. Hyaluronic acid may be derived from human umbilical chord. Heparin may be derived from porcine intestinal mucosa.

Preferably, in the precipitation of the triple co-precipitate, the solution has a temperature of from 4.0 to 50°C.  More preferably, the solution has a temperature of from 15 to 40°C.  The solution may be at room temperature, that is from 20 to 30°C, with a temperature of from 20 to 27°C being preferred.  Most preferably, the temperature is around 25°C.

The concentration of calcium ions in the aqueous solution is typically from 0.00025 to 1 moldirf3 and preferably from 0.001 to 1 moldnf3.  Where the process includes the additional further steps of filtration and/or low temperature drying, the concentration of calcium ions in the aqueous solution is more preferably from 0.05 to 0.5 moldm"3 (for example from 0.08 to 0.25 moldm"3) and most preferably from 0.1 to 0.5 moldm'3.  Where the process includes the additional further steps of freeze drying and optionally injection moulding, the concentration,of calcium ions in the aqueous solution is more preferably from 0.01 to 0.3 moldm'3 and most preferably from 0.05 to 0.18 moldm'3.

Preferably, the solution comprises phosphate ions and the concentration of phosphate ions in solution is typically from 0.00025 to 1 moldm'3 and preferably from 0.001 to 1 M. Where the process includes the additional further steps of filtration and/or low temperature drying, the concentration

of phosphate ions in solution is more preferably 0.05 to 0.5 moldnf3, still more preferably 0.1 to 0.5 M, for example 0.1 to 0.35 moldm"3.  Where the process includes the additional further steps of freeze drying and optionally injection moulding, the concentration of phosphate ions in solution is more preferably from 0.01 to 0.3 moldnf3, still more preferably 0.05 to 0.18 M.

Preferably, the ratio of collagen to the total amount of one or more glycosaminoglycans in the solution prior to precipitation is from 8:1 to 30:1 by weight.  More preferably, the ratio of collagen to the total amount of one or more glycosaminoglycans is from 10:1 to 12:1, and most preferably the ratio is from 11:1 to 23:2.

Preferably, the ratio of collagen to brushite in the triple co-precipitate is from 10:1 to 1:100 by weight, more preferably from 5:1 to 1:20, still more preferably from 3:2 to 1:10, most preferably from 3:2 to 1:4.

The concentration of collagen in the solution prior to precipitation is typically from 1 to 20 g/L, more preferably from 1 to lOg/L.  Where the process includes the steps of filtration and/or low temperature drying, the concentration of collagen in the solution is more preferably from 1 to 10 g/L, still more preferably from 1.5 to 2.5 g/L, and most preferably 1.5 to 2.0 g/L.  Where the process includes freeze drying and optionally injection moulding, the concentration of collagen in the solution prior to precipitation is preferably from 5 to 20 g/L, more preferably from 5 to 12 g/L, and most preferably from 9 to 10.5 g/L.

The total concentration of the one or more

glycosaminoglycans in the solution prior to precipitation is typically from 0.01 to 1.5 g/L, more preferably from 0.01 to 1 g/L.  Where the process includes the additional further steps of filtration and/or low temperature drying, the total concentration of the one or more glycosaminoglycans in the solution is more preferably from 0.03 to 1.25 g/L, still more preferably from 0.125 to 0.25 g/L, and most preferably from 0.13 to 0.182 g/L.  Where the process includes the additional further steps of freeze drying and optionally injection moulding, the total concentration of the one or more glycosaminoglycans in the solution is more preferably from 0.15 to 1,5 g/L, still more preferably from 0.41 to 1.2 g/L, and most preferably from 0.78 to 0.96 g/L.

Preferably the solution comprises calcium ions and the ratio of collagen to the calcium ions is typically from 1:40 to 500:1 by weight.  Where the process includes the additional further steps of filtration and/or low temperature drying, the ratio of collagen to the calcium ions is more preferably from 1:40 to 250:1, still more preferably 1:13 to 5:4, and most preferably 1:13 to 1:2. Where the process includes the additional further steps of freeze drying and optionally injection moulding, the ratio of collagen to the calcium ions is more preferably from 1:8 to 500:1, still more preferably 5:12 to 30:1, and most preferably 5:5 to 5:1.

Precipitation may be effected by combining the collagen, the calcium source, the phosphorous source and one or more glycosaminoglycans in an acidic aqueous solution and

either allowing the solution to stand until precipitation occurs, agitating the solution, titration using basic titrants such as ammonia, addition of a nucleating agent such as pre-fabricated brushite, varying the rate of addition of the calcium source, and any combination of these techniques.

In a second aspect, the present invention provides a process for the production of a composite biomaterial comprising collagen, octacalcium phosphate and one or more glycosaminoglycans, said process comprising the steps of

providing a composite material comprising collagen, brushite and one or more glycosaminoglycans, and

converting at least some of the brushite in the composite material to octacalcium phosphate by hydrolysation.

The term biomaterial encompasses a material that is biocompatible with a human or animal body.

In the second aspect, the composite material preferably comprises or consists essentially of a triple co-precipitate comprising collagen, brushite and one or more glycosaminoglycans.  The triple co-precipitate may be formed by a process as herein described in relation to the first aspect of the present invention.

Preferably, the step of hydrolysation (hydrolysis) of brushite to octacalcium phosphate comprises contacting the triple co-precipitate with an aqueous solution, said aqueous solution being at or above the pH at which octacalcium phosphate becomes thermodynamically more stable than

brushite.  Preferably, this aqueous solution has a pH of from 6 to 8.  More preferably, this aqueous solution has a pH of from 6.3 to 7.  Most preferably, this aqueous solution has pH of about 6.65.  The aqueous solution may comprise, for example, deionised water whose pH is controlled with a titrant, a buffer solution, a solution saturated with respect to another calcium-containing compound and/or phosphorus-containing compound.  A preferred aqueous solution comprises acetic acid titrated to the desired pH using ammonia.

Preferably, the step of hydrolysation of brushite to octacalcium phosphate is preformed at a temperature of from 20 to 50°C, more preferably from 30 to 40°C, still more preferably from 36 to 38 °C, most preferably around 37 °C.

Preferably, the step of hydrolysation of brushite to octacalcium phosphate is preformed for a time of from 12 to 144 hours, more preferably from 18 to 72 hours, most preferably from 24 to 48 hours.

In a third aspect, the present invention provides a process for the production of a composite biomaterial comprising collagen, apatite and one or more glycosaminoglycans, said process comprising the steps of

providing a composite material comprising collagen, brushite and one or more glycosaminoglycans, and

converting at least some of the brushite in the composite material to apatite by hydrolysation.  i

Apatite is a class of minerals comprising calcium and phosphate and has the general formula: Cas(P04) 3(X), wherein

X may be an ion that is typically OH", F~ and Cl~, as well as other ions known to those skilled in the art.  Apatite also includes substituted apatites such as silicon-substituted apatites.  Apatite includes hydroxyapatite, which is a specific example of an apatite.  The hydroxyapatite may also be substituted with silicon.

In the third aspect, the composite material preferably comprises or consists essentially of a triple co-precipitate comprising collagen, brushite and one or more glycosaminoglycans.  T,he triple co-precipitate may be formed according to the process as herein described in relation to the first aspect of the present invention.

Preferably, the step of hydrolysation (hydrolysis) of brushite to apatite comprises contacting the triple co-precipitate with an aqueous solution, said aqueous solution being at or above the pH at which apatite becomes thermodynamically more stable than brushite.  Preferably, for the conversion of brushite to apatite, the aqueous solution has a pH of from 6.65 to 9, more preferably from 7 to 8.5, still more preferably from 7.2 to 8.5.  The aqueous solution may comprise, for example, deionised water whose pH is controlled with a titrant, a buffer solution, a solution saturated with respect to another calcium-containing compound and/or phosphorus-containing compound.

Preferably, the step of hydrolysation of brushite to apatite is performed at a temperature of 20 to 50°C, more preferably from 30 to 40°C7 still more preferably from 36 to 38 °C, most preferably around 37 °C.

Preferably, the step of hydrolysation of brushite to apatite is performed for a time of from 12 to 288 hours, more preferably from 18 to 72 hours, most preferably from 24 to 48 hours.

Methods of increasing the rate of conversion of brushite to octacalcium phosphate and/or apatite include (i) increasing the temperature, (ii) the brushite concentration in solution, and/or (iii) the agitation speed.

It may be desirable to produce a biomaterial according to the present invention comprising both apatite and octacalcium phosphate. The processes of the second and third aspects of the present invention may be combined to produce a material comprising both octacalcium phosphate and apatite.  The brushite in the triple co-precipitate may first be converted to octacalcium phosphate and then the octacalcium phosphate may be partially converted to apatite. Total, or near total (i.e. at least 98%), conversion of brushite or octacalcium phosphate to apatite typically occurs by hydrolysation at a pH of 8.0 or more for a period of about 12 hours.  Partial conversion of the brushite and/or apatite in the material may therefore be effected by hydrolysation for a period of less than 12 hours.

Preferably, the step of hydrolysation of octacalcium phosphate to apatite is carried out at a pH of from 6.65 to 10, more preferably from 7.2 to 10, still more preferably from 8 to 9.

Preferably, the step of hydrolysation of octacalcium phosphate to apatite is performed at a temperature of from

20 to 50°C, more preferably from 30 to 40°C, still more preferably from 36 to 38°C, most preferably around 37°C.

Preferably, the step of hydrolysation of octacalcium phosphate to apatite is performed for a time of from 2 to 144 hours, more preferably from 12 to 96 hours, most preferably from 24 to 72 hours.

In the second and third aspects of the present, invention, the conversion of brushite to octacalcium phosphate and/or apatite is preferably conducted at a temperature of from 30 to 40 degrees centigrade.  More preferably, the conversion is conducted at a temperature of from 36 to 38 degrees centigrade.  Most preferably, the conversion is conducted at a temperature of about 37 degrees centigrade.

Preferably, the processes of the present invention further comprise the step of crosslinking the one or more glycosaminoglycans and the collagen in the triple co-precipitate.  By triple co-precipitate this includes the triple co-precipitate comprising collagen, brushite and one or more glycosaminoglycans and derivatives of the co-precipitate.  Derivatives include the co-precipitate wherein at least some of the brushite has been converted to octacalcium phosphate and/or apatite, and the co-precipitate that has been shaped or moulded, or subjected to any further chemical or mechanical processing.  Crosslinking may be achieved using any of the conventional techniques.

Preferably, at least some of the brushite is converted to octacalcium phosphate and/or apatite, the

glycosaminoglycan and collagen are crosslinked prior to the conversion of .the brushite to octacalcium phosphate and/or apatite.  This crosslinking may be effected by subjecting the triple co-precipitate to one or more of gamma radiation, ultraviolet radiation, a dehyrdothermal treatment/ non-enzymatic glycation with a simple sugar such as glucose, mannose, ribose and sucrose, contacting the triple co-precipitate with one or more of glutaraldehyde, ethyl dimethylaminopropyl carbodiimide and/or nor-dihydroguariaretic acid, or any combination of these methods.  These methods are conventional in the art.

Preferably, if at least some of the brushite is converted to octacalcium phosphate and/or apatite, the glycosaminoglycan and collagen are crosslinked subsequent to the conversion of the brushite to octacalcium phosphate and/or apatite.  The crosslinking subsequent to the conversion of the brushite to apatite/octacalcium phosphate may be effected by one or more of the methods mentioned above or a dehydrothermal treatment, or any combination of these methods.  A dehydrothermal treatment includes subjecting a substrate to a low pressure atmosphere at a raised temperature.  The temperature in the dehydrothermal treatment may be of from 95°C to 135°C. The temperature may preferably be of from 100°C to 110°C, and most preferably of from 105°C to 110°C, if completion of the dehydrothermal treatment is desired in typically 18 to 36 hours.  The temperature may preferably be of from 120°C to 135°C, and most preferably of from 125°C to 135°C, if completion of the dehydrothermal treatment is desired in typically 4 to 8 hours.

Preferably, the collagen and the glycosaminoglycan are crosslinked both prior to and subsequent to conversion of the brushite to octacalcium phosphate and/or apatite.

The processes of the present invention may comprise the step of shaping the composite biomaterial into a structure suitable for use as a bone or dental substitute.  Such a step may occur after formation of the triple co-precipitate, but prior to any conversion of the brushite or crosslinking of the collagen and glycosaminoglycan that may occur.

Alternatively, the step of shaping the biomaterial may occur subsequent to either the conversion of the brushite to apatite and/or octacalcium phosphate or crosslinking of the collagen and the glycosaminoglycan.

Preferably, the composite material is shaped using a technique selected from (i) filtration and/or low temperature drying, (ii) freeze drying, (iii) injection moulding and (iv) cold pressing.  Filtration and/or low temperature drying, wherein the temperature is from 15°C to 40°C, most preferably of from 35°C to 40°C/  typically results in a dense granular form of material.  Freeze drying typically results in an open porous form.  Injection moulding results in a wide variety of shapes/morphologies of a material depending on the shape of the dye used.  Cold pressing typically results in a dense pellet form.

The present invention further provides a precursor material suitable for transforming into a synthetic biomaterial, said precursor material comprising a composite material comprising collagen, brushite and one or more

glycosaminoglycans.  Preferably, the composite material comprises or consists essentially of a triple co-precipitate comprising collagen, brushite and one or more glycosaminoglycans.  The triple co-precipitate may be produced according to the process of the first aspect of the present invention.

The present invention also provides a composite biomaterial comprising collagen, brushite and one or more glycosaminoglycans, which biomaterial is obtainable by a process according to the present invention as herein described.

The present invention also provides a composite biomaterial comprising collagen, octacalcium phosphate and one or more glycosaminoglycans, which biomaterial is obtainable by a process according to the second aspect of the present invention.

The present invention also provides a composite biomaterial comprising collagen, apatite and one or more glycosaminoglycans, which biomaterial is obtainable by a process according to the third aspect of the present invention.

The present invention also provides a composite biomaterial comprising a triple co-precipitate of collagen, glycosaminoglycan and brushite.

The present invention also provides a biomaterial comprising particles of one or more calcium phosphate materials, collagen and one or more glycosaminoglycans,

wherein said collagen and said one or more glycosaminoglycans are crosslinked and form a matrix, said particles of calcium phosphate material are dispersed in said matrix, and said calcium phosphate material is selected from one or more of brushite, octacalcium phosphate and/or apatite.

The following description relates to all aspects of the composite biomaterial according to the present invention unless otherwise stated.

The collagen and the one or more glycosaminoglycans have preferably been crosslinked.

The collagen is preferably present in the material in an amount of from 5 to 90 (dry) wt%, more preferably from 15 to 60 (dry) wt%, %, more preferably from 20 to 40 (dry) wt%.

Preferably, the one or more glycosaminoglycans are present in the material in an amount of from 0.01 to 12 (dry) wt%, more preferably from 1 to 5.5 (dry) wt %, most preferably from 1.8 to 2.3 (dry) wt %.

Preferably, if the material comprises brushite, the ratio of collagen to brushite is 10:1 to 1:100 by weight (dry), more preferably 5:1 to 1:20 by weight (dry), most preferably 3:2 to 1:10 by weight (dry), for example 3:2 to 1:4 by weight (dry).

Preferably if the material comprises octacalcium phosphate, the ratio of collagen to octacalcium phosphate is 10:1 to 1:100 by weight (dry), more preferably 5:1 to 1:20

by weight (dry), most preferably 3:2 to 1:10 by weight (dry).

Preferably, the ratio of collagen to the total amount of one or more glycosaminoglycans is from 8:1 to 30:1 by weight (dry), more preferably from 10:1 to 30:1 by weight (dry), still more preferably 10:1 to 12:1 by weight (dry), and most preferably 11:1 to 23:2 by weight (dry).

The composite biomaterial'according to the present invention may be used ,as a substitute bone or dental material.

The present invention also provides a synthetic bone material, bone implant, bone graft, bone substitute, bone scaffold, filler, coating or cement comprising a composite biomaterial of the present invention.  The term coating includes any coating comprising the biomaterial or precursor of the present invention.  The coating may be applied to the external or internal surfaces of prosthetic members, bones, or any substrate intended for use in the human or animal body, which includes particulate materials.  The composition of the present invention may be used for both in-vivo and ex-vivo repair of both mineralized biological material, including but not limited to bone and dental materials.  The biomaterials of the present invention may be used in the growth of allografts and autografts.

The biomaterial according to the present invention comprising octacalcium phosphate may by free or essentially free of any of the precursor brushite phase.  This biomaterial may comprise less than 2% by weight of brushite

in total amount of calcium phosphate materials in biomaterial.

The calcium phosphate material may comprise or consist essentially of phase pure octacalcium phosphate or apatite. By phase pure, this means preferably containing at least 98%, more preferably at least 99%, and most preferably, at least 99.5% of the desired phase (as measured by x-ray diffraction) .  Alternatively, the biomaterial may comprise a mixture of octacalcium phosphate and apatite, depending on the desired properties, of the biomaterial.

The material of the present invention comprising brushite may be used either as a precursor material for making a biomaterial, or may be suitable in itself for use as a biomaterial.

The processes according to the present invention may be preformed using the following sequential method, which may be applied in whole or in part, to produce biocomposites of collagen, one or more glycosaminoglycan and one or more calcium phosphate constituents.  The following description is provided by way of example and is applicable to any aspect of the processes according to the present invention.

I:  Triple Co-precipitation of Collagen, GAG, and the Calcium Phosphate Brushite at Acidic pH

This step is performed to initiate simultaneous formation, via precipitation from solution, of the three (or more) constituents of the composite, and to control the ratio of the three (or more) respective phases.  Control of

the compositional properties of the composite (and in particular the collagen:GAG:CaP ratio) may be achieved by varying one or more of the pH, temperature, ageing time, calcium ion concentration, phosphorous ion concentration, collagen concentration and GAG concentration.  The pH may be maintained constant (using, for example, buffers, pH-stat titration or other methods) or be allowed to vary.  The possible secondary (contaminant) phases include other acidic calcium phosphates (e.g. monetite, calcium hydrogen phosphate) and complexes including by-products of titration and reactant addition.(e.g. ammonium phosphate, ammonium nitrate).  Additives to aid crosslinking (e.g. glucose, ribose) or to enhance in-vivo response (e.g. growth factors, gene transcription factors, silicon, natriuretic peptides) may also be added during this step.

II:  Net Shape Formation

This step may be performed to produce the desired architecture of the final composite form, with particular emphasis on control of pore architecture.  Examples of techniques include filtration and low-temperature drying (resulting in a dense granular form), freeze drying (resulting in an open porous form), injection moulding (resulting in a wide range of shapes depending on the type of dye) and cold pressing (resulting in a dense pellet form).

Ill: Primary Crosslinking

This step may be performed to preferably ensure that, when placed in a solution of.elevated pH, the GAG content of

the composite does not elude rapidly, and, furthermore, to enhance the mechanical and degradation properties of the composite.  Examples of techniques include low-temperature physical techniques (e.g. gamma irradiation, ultraviolet radiation, dehydrothermal treatment), chemical techniques (e.g. non-ensymatic glycation with a simple sugar, glutaraldehyde, ethyl dimethylaminopropyl carbodiimide, nordihydroguariaretic acid), or combination methods (e.g. simultaneous non-enzymatic glycation and gamma-irradiation). In the event that conversion to octacalcium phosphate (i.e. as in step IV) is desirable, primary crosslinking is advantageously performed at a temperature below about 37°C to prevent conversion of the brushite phase to its dehydrated form, monetite, which is a calcium phosphate that does not readily hydrolyse to octacalcium phosphate.

IV:  Hydrolysis

This step may be performed to partially or fully hydrolyse the CaP phase from brushite (phase with high solubility at physiological pH) to octacalcium phosphate and/or apatite (phases with lower solubility at , physiological pH}, and to substantially remove any soluble contaminant phases (e.g. ammonium nitrate, calcium hydrogen phosphate).  In the case of hydrolysis to OCP, the selected pH is advantageously maintained constant at about 6.65 (using a buffer, pH stat, or other method), and the temperature at about 37 °C for around 24-48 hours.  As was the case in Step I, additives to aid in crosslinking (e.g. glucose, ribose) or to enhance in-vivo response (e.g. growth factors, gene transcription factors, silicon, natriuretic

peptides) may also be added during the hydrolysis step (Step IV).

V:  Secondary .Crosslinking

This step may be performed to further tailor the mechanical and degradation properties of the composite.  Any or all of the crosslinking procedures listed in Step III above may be used to effect secondary crosslinking..

The following Examples and the accompanying Figures are provided to further assist in the understanding the present invention.  The Examples and Figures are not to be considered limiting to the scope of the invention.  Any feature described in the Examples or Figures is applicable to any aspect of the foregoing description.

Example 1

Example 1 is an example of the synthesis method described above, executed via application of steps I through III only. Triple co-precipitation is carried out at room temperature (20-25°C), at a pH of about 3.2 (maintained by titration with ammonia).  In this example, co-precipitates are dried at 37°C and crosslinked via a dehydrothermal treatment.  Neither hydrolytic conversion of the CaP nor secondary crosslinking is performed in this example.

Materials

Collagen: Reconstituted, pepsin-extracted porcine dermal collagen (atelocollagen); 85% Type I, 15% Type III; Japan Meat Packers (Osaka, Japan)

GAG:  Chondroitin-6-sulphate from shark cartilage; sodium salt; Sigma-Aldrich Inc (St. Louis, MO, USA) Calcium Sources: (i) Calcium hydroxide; Ca(OH)2 Sigma-Aldrich Inc (St. Louis, MO, USA), (ii) Calcium nitrate; Ca(N03)2.4H20; Sigma-Aldrich Inc (St. Louis, MO, USA) Phosphorous Source: Orthophosphoric acid; H3P04; BDH Laboratory Supplies (Poole, United Kingdom) Titrant:  Ammonia; NH3; BDH Laboratory Supplies (Poole, United Kingdom)

Procedure

Step I Solution A:

-	Ca(OH)2 is dissolved in 0.48M H3P04 to a concentration of

0.12M at room temperature, and the resulting solution

titrated to pH = 3.2 using ammonia.

Suspension B:

-	Chondroitin-6-sulphate is dissolved in dionised water to a

concentration of 3.2g/L.  Under constant stirring,

Ca(N03)2.4H20 and Ca(OH)2 is then added to the chondroitin sulphate solution at a nitrate:hydroxide molar ratio of 1.5, to produce a suspension with a total calcium concentration of 2.4M.

-	0.144g collagen is added to 20mL of Solution A, and

blended using a homogeniser until dissolved.  4mL of

Suspension B is then added to Solution A under constant

stirring.

-	Stirring is continued for 60 minutes, and pH monitored to

ensure that it remains in the range 3.15
resulting slurry is then allowed to age for 24 hours at room

temperature.

Step II

-	The slurry is allowed to dry at 37°C in air for 5 days,

and the remaining triple co-precipitate rinsed with

deionised water, and subsequently dried again at 37°C for an

additional 24 hours.

-	The x-ray diffraction pattern of the resultant triple

coprecipitate is shown in Figure 1 (Cu-K(alpha) radiation)

and an SEM image is shown in Figure 2.

Step III

Triple co-precipitates are crosslinked via dehydrothermal treatment (DHT) at 105°C, under a vacuum of 50 mTorr, for 48 hours.  A TEM image of the triple co-precipitate following DHT is shown in Figure 3.  Figure 4 shows the x-ray diffraction pattern of the triple co-precipitate following DHT and indicates that the brushite phase has converted to its dehydrated form monetite.

Example 2

Example 2 is an example of the synthesis method described above, executed via application of steps I through IV only.  Triple co-precipitation is carried out at room temperature, and a pH of 4.0.  In this example, pH control is effected by careful control of the calcium hydroxide and calcium nitrate concentrations - an approach that also enables control of the mass ratio of brushite to collagen

plus GAG in the triple coprecipitate.  The resulting triple co-precipitates are then frozen to -20°C, placed under vacuum and then heated to induce sublimation of unbound water (i.e. ice).  Primary crosslinking is performed using a 1-ethyl 3-(3-dimethyl aininopropyl} carbodiimide treatment. The resulting dried triple coprecipitate is then converted to octacalcium phosphate via hydrolysis at a pH of 6.67 at about 37°C.  In 'this example, secondary crosslinking is not performed.

Materials

Type I:  Acid solubilised from bovine tendon Integra Life Sciences Plainsboro-, NJ, USA GAG:  Chondroitin-6-sulphate from shark cartilage; sodium salt; Sigma-Aldrich Inc (St. Louis, MO, USA) Calcium Sources: (i) Calcium hydroxide; Ca{OH)2 Sigma-Aldrich Inc (St. Louis, MO, USA), and (ii) Calcium nitrate; Ca
Crosslinking agents:  (i) l-Ethyl-3-(3-Dimethylaminopropyl) Carbodiimide (=EDAC); Sigma-Aldrich Inc (St. Louis, MO, USA), and (ii) N-Hydroxysuccinimide (=NHS); Sigma-Aldrich Inc (St. Louis, MO, USA)

Procedure

Step I

- A target mass ratio of brushite to collagen plus glycosaminoglycan of 1:1 is selected.

-	The concentration of collagen plus GAG in a total reaction

volume of 200mL is set at 21mg/mL.

-	Using an empirical, 3-dimentional map of pH variation

(produced at a constant [Ca2+] to [P] reactant ion ratio of

1.0) with differing (i) ionic concentrations (i.e. [Ca2+] =

[H3P04]) and (ii) ratios of calcium nitrate:calcium

hydroxide, a locus of points over which pH remained constant

at 4.0 is identified.  This is shown in Figure 5 (sets of

combinations of ionic concentration and calcium

nitrate .-calcium hydroxide ratio for maintaining pH = 4.0).

-	Superimposing this locus of points onto a map of brushite

mass yield with identical axes, and identification of its

intersection with the 21 mg/mL contour allows the set of

reactant concentrations for which a triple coprecipitate

slurry containing a 1:1 mass ratio of calcium phosphate

(21mg/mL) to collagen plus GAG (21mg/mL) can be produced at

pH 4.0 ([Ca2+] =  [H3P04] = 0.1383M; Ca (N03) . 4H20: Ca(OH)2 -0.1356)  See Figure 6:  identification of conditions for pH 4.0 synthesis of a triple coprecipitate slurry containing a 1:1 mass ratio of calcium phosphate to collagen plus GAG.

-	3.8644g collagen is dispersed in 171.4mL of 0.1383M H3P04

cooled in an ice bath, by blending over 90 minutes at

15,000rpm, using a homogeniser equipped with a stator 19mm

in diameter, to create a highly viscous collagen dispersion.

-	0.3436g chondroitin-6-sulphate (GAG) is allowed to

dissolve in 14.3mL of 0.1383M at room temperature, by

shaking periodically to disperse dissolving GAG, producing a

GAG solution.

-	After 90 minutes, the 14.3mL of GAG solution is added to

the mixing collagen dispersion at a rate of approximately

0.5mL/min, under continuous homogenisation at 15,000rpm, and

the resulting highly-viscous collagen/GAG dispersion blended for a total of 90 minutes

-	After 90 minutes of mixing, 1.804g Ca(OH)2 and 0.780g

. Ca(N03)2.4H20 are added to the highly-viscous collagen/GAG dispersion over 30 minutes under constant blending at 15,000rpm, creating a collagen/GAG/CaP triple coprecipitate slurry, after which time an additional 14.3mL of 0.1383M H3P04 is blended into the slurry

-	The pH of the triple coprecipitate slurry is approximately

4.0

-	The triple coprecipitate slurry is allowed to remain at

25°C for a period of 48 hours.

Step II

-	The triple coprecipitate slurry is placed in a freezer at

-20°C and allowed to solidify overnight.

-	The frozen slurry is then removed from the freezer, placed

in a vacuum of approximately SOitiTorr, and the temperature

allowed to rise to room temperature, thus inducing

sublimation of ice from the slurry, which is allowed to

proceed over 48 hours.

-	The x-ray diffraction pattern of the collagen/GAG/brushite

triple co-precipitate following removal of unbound water

(Cu-K (alpha) radiation) is shown in Figure 7, and an SEM

image of the surface of a co-precipitate is shown in Figure

8 (secondary (SE) and backscattered electron (BSE) images of surface of triple co-precipitate with CaP: collagen + GAG = 1:1) .

Step III

-	After complete removal of unbound water, l,25g of the

resulting dry triple coprecipitate is hydrated in 40mL

deionised water for 20 minutes.

-	20mL of a solution of 0.035M EDAC and 0.014M NHS is added

to the container containing the triple coprecipitates and

deionised water, and the triple coprecipitates allowed to

crosslink for 2 hours at room temperature under gentle

agitation.

-	The EDAC solution is removed, and the triple

coprecipitates rinsed with phosphate buffer solution (PBS)

and allowed to incubate at 37°C for 2 hours in fresh PBS

under mild agitation.

-	After two hours in PBS, the triple coprecipitates are

rinsed with deionised water, and allowed to incubate for two

10-minute intervals at 37°C under mild agitation.

-	The triple coprecipitates are then dried at 37°C for 72

hours.  Figure 9 shows an x-ray diffraction pattern of the

collagen/GAG/brushite triple coprecipitate following EDAC

crosslinking (Cu-K (alpha) radiation).

Step IV

-	Crosslinked triple coprecipitate granules are placed in

50mL deionised water at 37°C, and the pH of the solution

adjusted to 6.67 using ammonia.

-	Temperature and pH are maintained constant for 48 hours,

after which time the co-precipitates are filtered, rinsed in

deionised water, and dried at 37°C in air.

-	An x-ray diffraction pattern of the coprecipitates

following conversion to OCP is shown in Figure 10 (EDAC-
