Repository: anandvc/allindianpatents

File: patents/257270-anti-corrosion-system-for-the-coating-of-metallic-surfaces-and-process-for-its-production.html
Indian Patents. 257270:ANTI-CORROSION SYSTEM FOR THE COATING OF METALLIC SURFACES AND PROCESS FOR ITS PRODUCTION

Indian Patents

Recently Granted Patents

  Recently Published Patents

Title of Invention	ANTI-CORROSION SYSTEM FOR THE COATING OF METALLIC SURFACES AND PROCESS FOR ITS PRODUCTION

Abstract	The invention relates to an anti-corrosion system for coating of metal surfaces of containers and steel fabrications as well as a process for its production. The invention based anti-corrosion system consists oi 2-3 single layers and can be fully applied also as 3-layer structure in a gap of 10-15 minutes each per single layer within 45 minutes. This applied for generally large scale technology application of spray procedures like airless, airless with additional air and for HVLP and high pressure spray process, wherein in equal measure for manual and automatic spray process. Herein between 10 and 100 um per single layer the application is carried out, which together make-up ideally a layer thickness in the range of 90 um for the 2-layer structure and 120 u.m for the 3-layer structure. The primer coating consists of a water soluble 2-component epoxy resin hardener combination with, zinc powder proportion, which is reworked after 10-15 minutes with an equivally water soluble intermediate coat on an acrylated EP resin base with an active anti-corrosion pigmentation and inhibitors. After further 15 minutes the decorative highly demanding water soluble top coat is applied on an acrylic resin resin combination with acrylated EP resin. This coating system characterizes after its production additionally through a high early water resistance already after 2 hours.	

Full Text	FORM  2

THE PATENT ACT 1970 (39 of 1970)

&

  The Patents Rules, 2 003  

  COMPLETE SPECIFICATION 

(See Section 10, and rule 13)

1.	TITLE OF INVENTION

ANTI-CORROSION SYSTEM FOR THE COATING OF METALLIC SURFACES AND PROCESS FOR ITS PRODUCTION

2.	APPLICANT(S)

a)	Name  : DRESDNER LACKFABRIK NOVATIC GMBH & CO. KG

b)	Nationality : GERMAN Company

C) Address  : CLEMENS-MUELLER-STR. 5,

01099 DRESDEN, GERMANY

3.	PREAMBLE TO THE DESCRIPTION

The following specification particularly describes the invention and the manner in which it is to be performed: -

The invention relates to an anti-corrosion system for the coating of metallic surfaces of containers and steel structures, as well as a process for the manufacture of such an anti-corrosion system.

Containers and steel structures of variety of designs are usually in use over a longer period of time. This results in to the fact that a highly efficient anti-corrosion system must overtake the long term protection of the metallic material. Depending on the expected corrosive load, for this purpose, coating systems must be selected, wherein their efficiency depends on the selected binding agent, material formula, number of layers and the layer thickness.

Containers, during their long working life, as a result of goods transport, are subject to maximum number of climatic and corrosive loads. Steel structures of the most varied kind from the construction sector or plant construction have long working life, to which maintenance cycles are matched. From this, it results in to the fact that for objects in long use highest grade protective layers must be used for ensuring a long working life or longer maintenance cycles.

The corrosive load of metallic materials is captured grade-wise and in the DIN EN ISO 12944, corrosion protection of Steel Structures, in Part 2 a reference are made to the categories of corrosiveness. The highest protection requirement for a coating system at atmospheric load, in the DIN EN ISO 12944 in case of corrosiveness category C5-M a reference is made to a high protection. The DIN EN ISO 12944 has for the load according to category of corrosiveness C5M high protection duration multi-layer protection systems with overall layer thicknesses, depending on the binding agent of 320 urns to 500 um.

Coating systems, which are exclusively produced with water thinning coating materials in these layer thickness ranges, are so far practically not in use.

Foreign containers are exposed to highly corrosive loads. Anti-corrosion coatings for

Containers must be mechanically robust besides the necessary anti-corrosion properties and should have for this a high adhesive strength and permanent elasticity.

Containers and steel structures, depending on the area of deployment, are protected with this 2- or 3-layer protection system on long term basis against corrosion and external influences.

In choosing the anti-corrosion system the expected load at the place of deployment or in-the deployment area of the object to be protected must be taken into consideration, which in turn reflects in the selection of individual components of the coating and the layer thickness of the protection system.

The necessary anti-corrosion systems are mostly 3-layered. 1-component and 2-component coating materials. The best long term corrosion protection is enabled by 2-component epoxy resin (EP) zinc powder primers. 2-component polyurethane (PUR)-top coats enable a long term weather resistance, wherein also 1-component acrylic top paints enable good weather resistance. For overseas containers the dry layer thicknesses of 3-Iayer anti-corrosion systems in the exterior area are between 130 nm and 185 μm,

In automatic large plants for container manufacture due to technological reasons at present solvent based coating materials are in use. The large scale manufacture of containers follows in series production; herein automatic coating chambers and drying chambers are included. As base coat solvent based 2-component EP zinc powder primers dominate in 3-layer systems with 2-component EP intermediate layers and a 2-component PUR top coat.

Compulsory consideration while selecting anti-corrosion systems to be used in the industrial anti-corrosion protection must find the time, in which the complete protection system can be applicable. It means, for reasons of a fast and, if required,

Due to automatic production run very short time for re-work work of individual layers are necessary.

The cycle times in automatic large plants of container manufacture are relatively short, also in the automatic spray painting plants. The short cycle times are applicable for the run in the sequence Spray Painting Chamber, Drying Chamber and again Spray Painting Chamber for the next coating process, etc. continuous and demand in a 3-layer system for all coats to be applied very short drying and provisioning times. The coat to be applied last must dry similarly in the cycle regime, wherein the entire coating system must be early water loadable in just after 2 hours. With solvent based coating materials these requirements can be met, also with cycle times of 10 to 15 minutes, however, only with a solvent proportion of above 50%.

The disadvantage of using solvent based or low solvent containing systems on 2-component basis with a solvent content of below 40% lies in the application of multiple coats in the necessary longer waiting period before applying the next coat.

Another disadvantage of solvent based or low solvent 2- component system in the industrial sector with often very large quantities of processed coating materials lies in the considerable emission of solvent. However, less the overall content of the solvent in such 2-component systems, comparatively longer re-work times of individual coats must be taken into consideration. Particularly, when, for the reason of UV stability, a top coat should be applied on the polyurethene (PUR) base. In case of very short re-work time of the previous EP (epoxy) coating with the polyurethene(PUR) top coat, it can result in to side reactions and thus in to surface disturbances. The quick industrial application of an environment friendly multi-coat system with high protective effect according to the category of corrosiveness C5-I or C5-M high protection duration could not be implemented in practise.

Water soluble 1-component and 2-component coating materials are used at present within the container manufacture, if the coating activity follows manually in spray

painting chambers with the necessary drying or re-work times.

Water soluble 2-component EP zinc powder primer coatings, for intermediate coastings, water soluble 1-component acrylic coasting materials or 2-component EP (epoxy) coating materials and for the top coat water soluble 1-component coating materials on acrylic base or 2-component materials on PUR base are known, however, these cannot be used technically so far in automatic spray painting systems with the usual short cycle times up to the next coating operation, as a result of necessary very short drying and re-work times.

The DE 4336012 Al describes a coating medium and its application for the internal coating of containers. Characterisitic here is coating medium, which consists of a base component and a hardener, wherein in the base component synthetic micaceous iron ore is used. As binding agent for the base component is used an epoxy resin, for the hardener an amine addition compound. In the represented example a modified zinc aluminium phosphate acts as active anti-corrosion pigment.

In the DE 10142687 Al water soluble anti-corrsion coating materials are described, which contains a water soluble, radical polymerisable compound and at least one water dispergent polymerizable post-crosslinking compound and minimum one free radical forming water dispersible compount in case of reaction of actinic radiation, that harden with each other. Anti-corrosion primer on polyester resin or/and epoxy resin based is described, which consists of a mixture of 70 to 95 % Zinc, aluminium, graphite or/and molybdenum sulfide and anti-corrosion pigments as well as of 5 to 30 % of an organic binder, if necessary, additives, based on the dry film. As top coatings special water soluble 2-copmponent PUR lackquer is used. The coats harden by means of UV radiation, chemical post-crosslinking and, if necessary,with additional heating.

In the EP-A 0 761 320 coated steel plates are introduced, which possess an organic protection  coat,  which  were  produced  through  electrolytic  polymerisation  of ionogenic polymerisable organic compounds of watery solution.

The DE 10 2005 061 318 A 1 relates to a preparation and a process for applying anti-corrosionive coats on metallic surfaces, wherein the preparation covers at least a binder system which hardens under atmospheric conditions, a dicarbonic acid-Olefin co-polymer as well as a fine particle filling material, a pigment or a dye. Also contained are as binder dispersions of polyacrylates, styrol acrylates co-polymers, styrol alcali polymers, polyurethenes or Alkali resins. With these binders 3-layered coating systems are formed, which are recommended also for the coating of containers and steel fabrications. The coated metallic surfaces can be exposed here at least to a corrosion load of the category C2 according to DIN EN ISO 12944.

The EP-A 157 133 reveals a binder composition for watery anti-corrosion coatings, which cover a watery dispersion of poly(meth)acrylic copolymers as well as zinc complex salt of polymer polycarbonic acids. The formulations can cover also corrosion inhibitors as well as anti-corrosion pigments.

The WO99/46337 reveals a watery polymer dispersion, for example from alkyl(meth)acrylates, vinyl esters or vinyl aromatic compounds, in combination with an emulsifying agent having phosphate groups and their use as binder for painting dyes or anti-corrosion lacquer.

The US 6,090,894 reveals OH functionalised copolymers and their use for the productions of lacquers for coating of metalls or plastics. The OH functional copolymers will contain through polymer-analogical conversion of epoxy compounds with copolymers containing COOH groups from maleic acid mono or diesters and a-Olefin carbonic acids as well as, if necessary, more monomers. In case of epoxy compounds, these can be, for example, glycidyle compounds, ethylene oxide or preferred propylene oxide.

The invention is based on the task of informing about an industrially applicable anti-

corrosion system by using water soluble components and a process for the production of the same, which can be applied through manual or automatic lacquering processes and allows extraordinarily short rework intervals between the individual layers, wherein a high level of anti-corrosion effect of C5-I or C5-M and a high protection duration according to DIN ISO 12944 should be achieved. These properties are to be combined with high environmental friendliness and lowest possible solvent emission.

According to the invention the task is resolved through a 3-Iayer anti-corrosion system accordding to the independent claim 1. Other advantageous designs are apparent from the relevant sub-claims.

Alternatively the task is resolved through a 2-layer anti-corrosion system according to the independent claim 5. Advantageous designs are apparent from the relevant sub-claims.

The task forming the basis of this invention is further resolved through a process for the production of an anti-corrosion system according to the independent claim 10. Further advantageous designs are to be taken from the depedent claims.

In the invention based process the base coat consisting of water soluble 2-component epoxy resin-hardener combination with zinc powder proportion already after 10-15 minutes with a similarly water soluble intermediate coat on acrylic EP resin base with active anti-corrosion pigmentation and inhibitors. After another 15 minutes the decorative demanding water soluble top coat on an acrylic resin-resin combination base with acrylic EP resin is applied. This coating system characterizes after its completion additionally through a high early water resistance already after 2 hours.

For such kind of coating system only a minor time need to be spent, since the conception of individual layers enables the respective faultless reworking after extraordinarily short time. The present coating systems consist of several protective layers with different functions. From the base coat a high adhesion on the metal base is demanded. This must be useful as shop primer and should fulfil as well the function of actual base coat. The base coat must electro-chemically protect the below substrate through its zinc power content in the pigment. The intermediate coat has the function of a diffusion block and contains similarly active anti-corrosion pigments and Inhibitoren. The top coating must possess a long term and. very good weather resistance with UV stability. From this result preferably well decorative properties like glow-life and color shade stability as well as a minor aging and a minor decomposition of layer.

Application areas for the present systems are the coating and the protection of containers of all kind and transport means, which are deployed in the marine influence area.

Further steel fabrications of all kind, which are subject to a load according to DIN EN ISO 12944 C5-I or C5-M high protection duration.

For the invention it is vital, that the subsequent layers can be applied each after 10-15 minutes on the previous layer, without negatively influencing the claim of the system with respect to corrosion protection and optical properties. This is achieved in the manner that the individual layers are best aligned with each other and ensure through the special formulation an unusually fast water discharge while simultaneous optimum film formation. The coating follows in advantageous manner at temperatures between 8°C to 30°C and a relative humidity of 40 % to 80%.

A specially advantageous formulation of water soluble 2-component epoxy primer consists in the selected 2-component EP resin/hardener combination, wherein the EP resin has epoxy aquivalent mass of greater than 400 and the hardener is poly amine addition and/or a polyamino amid with an amine equivalent of greater than 120.

Such a primer coat has an EP resin content of 8 to 25 % and a hardener content of 1 to 10 %, from which a mixing ratio in the range of 2:1 to 8:1 results. The epoxy resin hardener combination in combination with the selected pigmentation, containing more than 65 % zinc powder, a Pigment-Volume concentration (PVK) in the range of 10 to 50 Vol.% and special co-solutizers leads to the extreme quick drying and reworkability in a dry layer thickness range from 10 urn to 100 μm.

As co-solutizer polar solvents are deployed, which can be partially or completely mixed with water. Preferred applied are monoalkyl ether of ethylene glycol, diethylene glycol and propylene glycol, like the butyl glycol and variety of alcohols and ketons. Co-solutizers continue to influence so important properties like pigment and substrate crosslinking, drying process and film formation.

The quick drying intermediate coat of the anti-corrosion system for containers and steel fabrications on an acrylated epoxy resin base is formulated in the manner that binder content amounts to between 15 and 30 weight % and a formation of a structure takes place by using lamellar and spherical pigments and filling materials, anti-corrosions pigments and organic inhibitors. The PVK has a range of 10 Vol.% to 60 Vol.%.

In especially advantageous manner top coats are deployed, which consist of an exactly matched combination of acrylic resin and acrylated epoxy resins, wherein whose binder composition can consist of 30 to 70 weight% acrylic epoxi resin in combination with 70 to 30 weight% acrylic resin. The pigmentation consists of lamellar and spheric pigments and filling materials. The PVK can move in a range of 10-50 Vol.%.

From this result quick drying, dense, not water repellent top coats, which overall lead to quick early water resistent total coats. Protective layers result, which are early water resistent as early as after 2 hours. The entire multi-layer structure with a dry layer thickness in the range of 120 urn achieves in corrosion short tests according to DIN EN ISO 12944 the category of corrosiveness C5-I or C5-M and a high protection duration.

The system described according to the invention consisting of 2-3 individual layers can be surprisingly applied completely also as 3-layer structure in a gap of 10-15 minutes per individual layer within 45 minutes. This is valid for generally large scale applied spray process like airless, airless with additional air and for HVLP and high pressure spray process, wherein for manual and automatic spraying processes alike. For example, between 10 and 100 um per individual layer are applied, which result together ideally a layer thickness of 30 to 150 um for the intermediate layer structure and 70 to 300 um for the 3-layer structure.

The system described according to the inveniton has with indicated time-wise sequence and working method in the total structure for the 3-layer system a dry layer thickness of 70 to 300 um, preferably around 120 um, which has surprisingly already 2 hours after end of application a high early water resistance, which represent a non-typically early value for single component and physically drying coats. For the intermediate layer system, acccoding to the invention, layer thicknesses are achieved in the range of 30 to 150 um, preferably around 90 um.

Further, the system described as per invention has a surprisingly high anti-corrosion impact, which equals according to DIN EN ISO 12944 of the category of corrosiveness C5-I or C5-M high protection duration and in general it can be achieved only by complete 2-component systems with clearly greater layer thicknesses.

Of particular advantage is the usage of invention based system and process solution for the user, wherein on the one hand large surface areas on industrial scale need to be coated in short and cyclic intervals, which must be, however, at the same time connected at lowest possible layer thicknesses with a high corrosion protection and very low solvent emission. The coating materials of the coating system are applied within an industrial coating sequence duly air dried above 5°C to 30 °C air temperature.

The application is done by means of known application methods like airless, airless with air support, HVLP (High Volume Low Pressure)or high pressure spraying in an automatic plant or by manual means.

In an alternative embodiment in the temperature range from 10°C to 80°C normal or forced warm drying can be carried out, wherein the coating material compositions allow a quick water repelling through an isenthalpic or isothermal temperature guiding during the drying process.

The invention should be explained further in details in the following on the basis oi some execution examples and coating material examples.

Example 1: Process Example 1 (3-layer structure):

The metal surface is to prepared before the coating in usual form like in DIN EN ISO

12944-4.

First follows the application of a primer coat under automatic conditions in the manner, that the surface being coated runs along at even feeding speed along the lacquering equipment and an application of the water soluble 2-component EP (epoxy) coating material with zinc powder proportion of about 10 um dry layer thickness.

The surfaces so coated in form of rolled material can be formed and welded. On the coated and deformed surface thereafter under consideration of a thorough post-cleaning the water soluble 2-component EP (epoxy) coating material with zinc powder in a dry layer thickness of 20 to 90 um, preferably 20-30 f*m, is applied afresh. The application follows by airless spraying in an automatic plant.

After 10-15 minutes as intermediate coating material a quick drying coat is applied on acrylated epoxy resin base, it is formulated in the manner, that the binder content between amounts to 15 to 30 weight % and a structure formation takes places by using lamellar and spherical pigments and filling materials, anti-corrosion pigments and organic inhibitors. The applied dry film thickness amounts to approx. 50 |am. The PVK has a range of 10 Vol % to 60 Vol %. The application is done by means of airless spraying in an automatic plant.

After another 10-15 minutes a top coat material with dry film thickness in the range of 40 urn is applied, which consists of a precise matched combination of acrylic resin and acrylated epoxy resin, wherein its binder composition can consist of 30 to 70 weight % acrylated epoxy resin in combination with 70 to 30 weight % acrylic resin. The pigmentation consists of lamellar and spherical pigments and filling materials. The PVK can move in a range of 10-50 Vol. %. The application follows by means of airless spraying in an automatic plant.

From this procedure and material combination emerges overall a coating system VOC-suitable for largescale processor, industrially applicable, quick drying, dense, not water repellent, it is early water resistent aready after 2.

The entire multi-layer structure is based on environment-friendly individual coats and achieves a high protection duration with an overall dry layer thickness of 120 urn in corrosion short tests according to DIN EN ISO 12944 the category of corrosiveness C5-I or C5-M.

Example 2: Process Example 2 (intermediate structure):

The metal surface is to be prepared before coating in usual form like in DIN EN ISO 12944-4.

First follows the application of a primer coat under automatic conditions in the

manner, that the surface being coated runs along at even feeding speed along the lacquering equipment and an application of the water soluble 2-component EP (epoxy) coating material with zinc powder proportion of about 10 urn dry layer thickness.

The surfaces so coated in form of rolled material can be formed and welded. On the coated and deformed surface thereafter under consideration of a thorough post-cleaning the water soluble 2-component EP (epoxy) coating material with zinc powder in a dry layer thickness of 20 to 90 urn, preferably 20-30 |j,m, is applied afresh. The application follows by airless spraying in an automatic plant.

After 10-15 minutes a top coat material is applied as a quick dyring coat on acrylated epoxy resin, or a combination of acrylic resin and acrylated epoxy resin, wherein its binder composition can consist of 30 to 70 weight % acrylated epoxy resin in combination with 70 to 30 weight % acrylic resin. It is formulated that the binder content amounts to between 15 and 30 weight % and selectively also a structure formation takes place by using lamellar and spherical pigments and filling materials, anti-corrosion pigments and organic inhibitors. The applied dry film thickness is between 30 and 100 (im, preferably 40 to 50 urn. The PVK has a range of 10 Vol % to 60 Vol %. The application follows by means of airless spraying in an automatic plant.

Example 3: Coating Material Example 1:

The metal surface is to be prepared before coating in the usual form, as described in the DIN EN ISO 12944-4.

The primer coat is carried out with a water soluble 2-component EP zinc powder primer. This 2-component EP zinc powder primer coating is based on a base coat with water emulsifiable A/F liquid EP resin with an epoxy equivalent mass of greater than 450 and a polyamine adduct hardener with an amine equivalent of 130, pigmented with a mixture consisting of zinc powder 91 weight %, corrosion inhibitor 0.5 weight %, graphite powder 4 weight %, aluminium paste 3.5 weight %, aerosol 1 weight %. The mixing ratio of resin:hardener component is 10:1.

This water soluble 2-component EP zinc powder primer coating is applied on the prepared metallic surface, so that a dry layer thickness of about 50 um results.

After 10 minutes the primer coat with water soluble intermediate coat is coated on an acrylated epoxy resin base.

The intermediate coat on an acrylated epoxy resin base has a binder content of 22 weight % and it is pigmented up to a PVK of 45 Vol.%. The pigment filling material combination consists herein of: titanium dioxide 20 weight %, micro talcum 40 weight %, omyacarb 28 weight %, zinc phosphate 10 weight %, corrosions inhibitor 0,5 weight %, Montmorillonite 1,5 weight %.

The water soluble intermediate coating material is applied on the primer coat with a dry layer thickness of about 30 μm.

After 15 minutes the intermediate coat is over-coated with the water soluble top coat on base of a combination of acrylic resin and acrylated epoxy resins.

The top coat consists of a combination of acrylated epoxy resins and acrylic resin, in the composition 60 weight% acrylated epoxy resin in combination with 40 weight % acrylic resin. The PVK is 35 Vol.%. The pigment filling material combination consists, herein, of titanium dioxide 70 weight %, microtalcum 10 weight %, omyacarb 20 weight %. A dry layer thickness in the range of 40 |im is applied.

An overall layer thickness of 120 urn occurs. The overall coating enables a very good anti-corrosion protection according to requirements of DIN EN ISO 12944 for C5-I long and C5-M hight protection duration.

Example 4: Coating Material Example 2:

The metal surface is to be prepared before coating in the usual form, as described in the DIN EN ISO 12944-4.

The primer coat is carried out with a water soluble 2-component EP zinc powder primer. This 2-component EP zinc powder primer coating is based on a base coat with water emulsifiable A/F liquid EP resin with an epoxy equivalent mass of greater than 450 and a polyamine adduct hardener with an amine equivalent of 120, pigmented with a mixture consisting of zinc powder 98 weight %, corrosion inhibitor 0.5 weight %, aluminium paste 0.5 weight %, aerosol 1 weight %. The mixing ratio of resimhardener component is 10:1.

This water soluble 2-component EP zinc powder primer coating is applied on the prepared metallic surface, so that a dry layer thickness of about 50 urn results. After 10 minutes the primer coat with water soluble intermediate coat is coated on an acrylated epoxy resin base.

The intermediate coat on an acrylated epoxy resin base has a binder content of 22 weight % and it is pigmented up to a PVK of 50 Vol.%. The pigment filling material combination consists herein of: titanium dioxide 20 weight %, micro talcum 40 weight %, omyacarb 28 weight %, zinc phosphate 10 weight %, corrosions inhibitor 0,5 weight %, Montmorillonite 1,5 weight %.

The water soluble intermediate coating material is applied on the primer coat with a dry layer thickness of about 40 um.

After 10 minutes the intermediate coat is over-coated with the water soluble top coat on base of a combination of acrylic resin and acrylated epoxy resins.

The top coat consists of a combination of acrylated epoxy resins and acrylic resin, in the composition 60 weight % acrylated epoxy resin in combination with 40 weight % acrylic resin. The PVK is 30 Vol.%. The pigment filling material combination consists, herein, of titanium dioxide 70 weight %, microtalcum 10 weight %, omyacarb 20 weight %.

A dry layer thickness of about 40 urn is applied. An overall layer thickness of 120 μm occurs. The overall coating enables a very good anti-corrosion protection according to requirements of DIN EN ISO 12944 for C5-I long and C5-M hight protection duration.

WE CLAIM :

1.	Anti-corrosion system for coating of metal surfaces of containers and steel

fabrications, covering

a water soluble 2-component EP zinc powder primer coat based on a selected 2-component EP resin/hardener combination, wherein the EP resin has an epoxy equivalent mass of greater than 400 and as hardener a polyamine additive and/or polyamino amide with an amine equivalent of greater than 120 is used and

a water soluble intermediate coat an acrylated epoxy resin base with lamellar and spherical pigments and filling materials, anti-corrosion pigments and organic inhibitors at a pigment volume concentration of 10-60 Vol.%, and

a water soluble top coat based on a not water repellent 1-component acrylated epoxy resin in combination with an acrylic resin, whose binder composition is of 30 weight % to 70 weight % acrylated epoxy resin in combination with 70 weight % to 30 weight % acrylic resin,

2.	Anti-corrosion system as per claim 1, is characterized by the fact, that

2-component EP zinc powder primer coating made up of a water soluble

2-component EP zinc powder primer coat with an EP resin content of 8 to 25

%, a hardener proportion of 1-10 %, from which a mixing ratio emerges in the

range of 2:1 to 8:1, as well as a pigment volume concentration in the range of

10-50 Vol.% and co-solvents.

3	.  Anti-corrosion system as per claim 1, is characterised by the fact that the top

coat is made up of an acrylated epoxy resin in combination with an acrylic resin and with pigments, filling materials and dyes in a pigment volume concentration in the range of 10-50 Vol.%.

4	.  Anti-corrosion system as per claims 1 to 3, is characterised by the fact that

the anti-corrosion system has an overall dry layer thickness in the range of

70 to 300 um in an individual dry layer thickness of 10 urn to 100 um.

5.	Anti-corrosion system for coating of metal surfaces of containers and steel

fabrications covering

a water soluble 2-component EP zinc powder primer coating based on a selected 2-component EP resin/hardener combination, wherein the EP resin has an epoxy equivalent mass of greater than 400 and as hardener a polyamine additive and/or polyamino amide with an amine equivalent of greater than 120, and

a water soluble top coat based on a not water repellent 1-component acrylated epoxy resin in combination with an acrylic resin, whose binder composition consists of 30 weight % to 70 weight % acrylated epoxy resin in combination with 70 weight % to 30 weight % acrylic resin.

6.	Anti-corrosion system as per claim 5, is characterised by the fact that the

2-component EP zinc powder primer coating consists of a water soluble

2-component EP zinc powder primer coat with an EP resin content of 8 to 25

%, a hardener proportion of 1-10 %, from which a mixing ratio results in the

range of 2:1 to 8:1, as well as a pigment volume concentration in the range of

10-50 Vol.% and cosolvents.

7 . Anti-corrosion system as per claim 5, is characterised by the fact that the top coat consists of acrylated epoxy resin in combination with an acrylic resin and with pigments, filling materials and dyes in a pigment volume concentration in the range of 10-50 Vol.%.

8. Anti-corrosion system as per claims 5 to 7, is characterised by the fact that the anti-corrosion system consists of a 2-layer system, wherein the overall dry layer thickness is in the range of 30 to 150 um in an individual dry layer thickness of 10 to 100 um.

9.  Anti-corrosion system as per claims 1 to 8, is characterised by the fact that

the anti-corrosion system is early water resistant after 2 hours.

10 .  Process for the production of a corrosion protection system for metal surfaces, is characterised by the fact that

first a primer coating of containers and Steel fabrications is undertaken with a water soluble 2-component EP zinc powder primer coating based on a selected 2-component EP resin/hardener combination, wherein the EP resin has an epoxy equivalent mass of greater than 400 and as hardener a poly amine additive and/or polyamino amide with an amine equivalent of greater than 120 is used,

that subsequent to the primer coating layer a water soluble intermediate coating is applied on an acrylated epoxy resin base with lamellar and spheric pigments and filling materials, anti-corrosion pigments and organic inhibitors at a pigment volume concentration of 10-60 Vol.%, as well as

that as the intermediate coat a water soluble top coat is applied based on a not water repellent 1-component acrylated epoxy resin in combination with an acrylic resin, whose binder composition consists of 30 weight % to 70 weight % acrylated epoxy resin in combination with 70 weight % to 30 weight % acrylic resin.

11.	Process as per claim 10, is characterised by the fact that the application of the anti-corrosion system is effected at temperatures between 5°C and 30°C.

12.	Process as per claims 10 and 11, is characterised by the fact that the

individual layers of the anti-corrosion system are dried after application.

13.	Process as per claim 12, is characterised by the fact that the individual layers

of the anti-corrosion system are air-dried after application.

14 . Process as per claims 10 to 13, is characterised by the fact that each of the layers of the anti-corrosion system is air-dried after application in the temperature range of 10°C to 80°C.

15.	Process as per claims 10 to 12, is characterised by the fact that the individual layers of the anti-corrosion system are hot-dried by force after application in the temperature range of 10°C to 80°C.

16.	Process as per claims 10 to 15, is characterised by the fact that the drying time of individual layers of the coating system is 15 minutes.

17 . Process as per claims 10 to 16, is characterised by the fact that the overall drying time oz the anti-corrosion system is 45 minutes.

Documents:

				2942-MUM-2009-ABSTRACT(16-7-2012).pdf

				2942-mum-2009-abstract.pdf

				2942-MUM-2009-CANCELLED PAGES-(16-7-2012).pdf

				2942-MUM-2009-CLAIMS(AMENDED)-(16-7-2012).pdf

				2942-mum-2009-claims.pdf

				2942-MUM-2009-CORREPONDENCE(15-2-2010).pdf

				2942-MUM-2009-CORRESPONDENCE(10-3-2010).pdf

				2942-MUM-2009-CORRESPONDENCE(16-7-2012).pdf

				2942-MUM-2009-CORRESPONDENCE(18-6-2010).pdf

				2942-MUM-2009-CORRESPONDENCE(19-2-2010).pdf

				2942-mum-2009-correspondence.pdf

				2942-mum-2009-description(completed).pdf

				2942-mum-2009-english translation verification certificate.pdf

				2942-MUM-2009-FORM 1(15-2-2010).pdf

				2942-mum-2009-form 1.pdf

				2942-MUM-2009-FORM 18(10-3-2010).pdf

				2942-mum-2009-form 2(title page).pdf

				2942-mum-2009-form 2.pdf

				2942-MUM-2009-FORM 3(16-7-2012).pdf

				2942-MUM-2009-FORM 3(18-6-2010).pdf

				2942-mum-2009-form 3.pdf

				2942-mum-2009-form 5.pdf

				2942-MUM-2009-GENERAL POWER OF ATTORNEY(19-2-2010).pdf

				2942-MUM-2009-MARKED COPY(16-7-2012).pdf

				2942-MUM-2009-PETITION UNDER RULE 137(16-7-2012).pdf

				2942-MUM-2009-REPLY TO EXAMINATION REPORT(16-7-2012).pdf

				2942-MUM-2009-TRANSLATED COPY OF PRIORITY DOCUMENT(15-2-2010).pdf

« Previous Patent

Next Patent »

Patent Number	257270	

Indian Patent Application Number	2942/MUM/2009	

PG Journal Number	38/2013	

Publication Date	20-Sep-2013	

Grant Date	20-Sep-2013	

Date of Filing	21-Dec-2009	

Name of Patentee	DRESDNER LACKFABRIK NOVATIC GMBH & CO.KG	

Applicant Address	CLEMENS-MUELLER-STR, 5,01099 DRESDEN, GERMANY.	

Inventors:

#	Inventor's Name	Inventor's Address	

1	ROTHER,JOACHIM	FELDFICHTEN 38, 14532 KLEINMACHNOW, GERMANY.	

2	TRUELTZSCH,RAINER	HEINRICH-HEINE-WEG 19, 01640 COSWIG, GERMANY.	

3	ZILL,ALEXANDER	LEDENWEG 31, 01445 RADEBEUL, GERMANY.	

4	HENTSCHEL,FRANK	ROSA-LUXEMBURG-STR.4, 02994 WIEDNITZ, GERMANY.	

5	ZILL,WILFRIED	EWALD-KLUGE-STR.88, 01108 DRESDEN, GERMANY.	

PCT International Classification Number	B05D7/00; B05D7/16	

PCT International Application Number	N/A	

PCT International Filing date		

PCT Conventions:

#	PCT Application Number	Date of Convention	Priority Country	

1	102008064182.0-43	2008-12-22	Germany	

© All Indian Patents, 2013-2021.

  Patent data available in the public domain from Indian Patents Office, Department of Industrial Policy and Promotions, Ministry of Commerce and Industry, Government of India.
