Repository: anandvc/allindianpatents

File: patents/257357-preparation-containing-at-least-one-conazole-fungicide-a-further-fungicide-and-a-stabilising-copolymer.html (part 1 of 3)
Indian Patents. 257357:PREPARATION CONTAINING AT LEAST ONE CONAZOLE FUNGICIDE A FURTHER FUNGICIDE AND A STABILISING COPOLYMER

Indian Patents

Recently Granted Patents

  Recently Published Patents

Title of Invention	PREPARATION CONTAINING AT LEAST ONE CONAZOLE FUNGICIDE A FURTHER FUNGICIDE AND A STABILISING COPOLYMER

Abstract	The invention relates to preparations, in particular plant-protective preparations which contain a mixture of at least two different active plant-protective substances, wherein a) at least one active substance is selected from a conazole group (active substance 1) and b) another active plant-protective substance (active substance 2) whose water solubility at a temperature of 20 °C is less than 20 g/l., c) at least one type of copolymer CP consisting of M monomers comprising &#945;) at least one type of monoethylenically unsaturated monomer M1 comprising at least one sulphonic acid group and &#946;) at least one type of neutral monoethylenically unsaturated monomer M2, wherein the quantitative ratio between the active substance 1 and the other active plant-protective substance 2 ranges from 1:10 to 10:1. Said invention also relates to novel copolymers CP which are embodied in the form of polymers consisting of at least three types of different monoethylenically unsaturated monomers M and comprise, in the polymerisation incorporated form, &#945;)at least one type of monoethylenically unsaturated monomer M1 comprising at least one sulphonic acid group, &#946;1) at least one type of neutral monoethylenically unsaturated monomer M2 whose water solubility at a temperature of 20 °C is less than 30 g/l and &#946;2) at least one type of neutral monoethylenically unsaturated monomer M2b whose water solubility at a temperature of 20 °C is greater than 50 g/l.	

Full Text	 

Description

The invention relates to preparations, in particular preparations for crop protection,

which comprise at least one conazole fungicide, in particular epoxiconazole, and at

least one further active compound.

For application in crop protection and in the protection of materials, it is desirable to

formulate fungicidally active compounds in the form of preparations which can easily be

diluted with water to the low concentration desired for application. In addition to

solvent-containing emulsion concentrates (ECs) in which the active compound is,

together with surfactants, dissolved or suspended in an organic solvent or oil which is

generally not miscible with water, mention may be made of suspension concentrates

(SCs) in which the active compound is present in the form, of a finely divided

suspension together with surfactants. Also known are water-dispersible powders (WP)

and suspoemulsions (SEs) which have at least one first solid active compound phase

and at least one further liquid organic phase which is emulsified/suspended in an

aqueous phase.

In principle, ECs have the disadvantage that they comprise relatively large amounts of

organic solvents which, on the one hand, increases production costs and entails

additional risks during storage and handling. Suspension concentrates for their part

comprise, in contrast to ECs, only small amounts of volatile organic compounds;

however, they have the disadvantage of a lower storage stability, in particular when the

active compounds, such as in the case of epoxiconazole, tend to crystallize.

Suspoemulsions in turn have, in addition to a content of volatile inflammable organic 

solvents which cannot be disregarded, the disadvantage that these complex

multiphase systems are thermodynamically unstable, so that, on the one hand, the

storage stability is frequently unsatisfactory and there may be, or is, an uncontrolled

flocculation and formation of a precipitate of organic components on dilution with water.

A further disadvantage of conventional water-dilutable active compound preparations

such as SC, EC and SE is the fact that the active compound particles or active

compound droplets suspended and emulsified, respectively, in the aqueous phase after

dilution of the preparations with water have a relatively large particle size which is

generally several µm. However, it is desirable that, after dilution of the formulation with

water to the concentration desired for application, the active compound is present in

the resulting aqueous preparation in a form which is as finely distributed as possible to

ensure, on the one hand, uniform distribution in the formulation and thus better

handling and dosing properties and, at the same time, to increase the bioavailability of

the active compound in the formulation. Here, formulations in which the heterogeneous

phase has mean particle sizes of less than 500 nm are aimed for.

Conazole fungicides are organic active compounds having an imidazole or triazole

group whose fungicidal action is, as is known, based on the inhibition of ergosterol

biosynthesis and which are therefore active against a number of plant-damaging fungi

from the group of the Ascomycetes, Basidiomycetes and Deuteromycetes.

Epoxiconazole (common name for rel-1-[[(2R,3S)-3-(2-chlorophenyl)-2-(4-

fluorophenyl)oxiranyl]methyl]-1H-1,2,4-triazole), for example, is a more recently

discovered active compound from the group of the azole fungicides.

To broaden their activity spectrum and to increase their fungicidal activity, conazole

fungicides are frequently formulated together with other active compounds. This may

result in problems, in particular if the other active compound only has a low solubility in

water.

WO 03/055944 describes the use of copolymers based on acrylamidomethylpropane-

sulfonic acid (AMPS) as crystallization inhibitor in aqueous suspension concentrates for

crop protection.

The earlier patent application PCT/EP 04/011797 discloses active compound

formulations which comprise at least one active compound and at least one random

copolymer which can be obtained by free-radical polymerization of olefinically

unsaturated sulfonic acids with esters or amides of acrylic acid or of methacrylic acid.

Accordingly, it is an object of the present invention to provide preparations of conazole

fungicides and in particular of epoxiconazole which are dispersible in water or can be

easily diluted with water without undesirable separatigns taking place. The preparations

should comprise the smallest possible amounts of organic solvents and also ensure

that the active compound is finely distributed in the aqueous phase on dilution. Also

desirable is high storage stability.

This object is achieved by a preparation which, in addition to at least one conazole

fungicide (active compound 1), comprises at least one further crop-protection agent 2

which has a solubility in water at 20°C of less than 20 g/l, and at least one copolymer

CP constructed of ethylenically unsaturated monomers M, where the monomers M

constituting the copolymer CP comprise

a) at least one monoethylenically unsaturated monomer M1 which has at least one

sulfonic acid group, and

P) at least one neutral monoethylenically unsaturated monomer M2,

where the ratio of active compound 1 to the at least one further crop protection agent 2

is in the range from 1:10 to 10:1.

Accordingly, the invention relates to preparations comprising a mixture of at least two

different crop protection agents, where

a)	at least one active compound is selected from the group of the conazoles (active

compound 1) and

b)	the at least one further crop protection agent (active compound 2) has a solubility

in water at 20°C of less than 20 g/l,

furthermore comprising

c)	at least one copolymer CP constructed of ethylenically unsaturated monomers M,

where the monomers M comprise

a) at least one monoethylenically unsaturated monomer M1 which has at least

one sulfonic acid group, and

(3) at least one neutral monoethylenically unsaturated monomer M2,

where the ratio of active compound 1 to the at least one further crop protection agent 2

is in the range from 1:10 to 10:1.

In an advantageous manner, the preparations according to the invention are suitable

for stabilizing mixtures of at least one conazole fungicide, in particular epoxiconazole,

and the active compound in aqueous phase without any organic solvents being

required. In contrast to the suspoemulsions described in the prior art, dilution of the

preparations according to the invention with water affords aqueous formulations in

which epoxiconazole and the at least one further active compound 2 are present in

extremely finely divided or even molecularly dispersed form in the continuous aqueous

phase. It is assumed that the active compounds form aggregates with the copolymers

CP in the aqueous phase. These aggregates generally have mean particle sizes of less

than 500 nm, in particular less than 400 nm, especially less than 300 nm and very

especially less than 200 nm. On dilution of the preparation according to the invention,

there are very few, if any, inhomogeneities and instabilities as a result of coagulation,

crystallization, flocculation or sedimentation. In addition, presumably by virtue of the

extremely fine division of the active compounds in the aqueous application form,

corresponding to the very low apparent particle diameter of the active compound

aggregates, the activity of the active compounds is increased compared to

conventional formulations of azole fungicides and in particular of epoxiconazole.

The stated particle sizes are weight-average particle sizes which can be determined by

dynamic light scattering. The person skilled in the art is familiar with methods to

achieve this, for example from H. Wiese in D. Distler, Wassrige Polymerdispersionen

[Aqueous polymer dispersions], Wiley-VCH 1999, chapter 4.2.1, p. 40ff and literature

cited therein, and also H. Auweter, D.Horn, J. Colloid Interf. Sci. 105 (1985) 399,

D. Lilge, D. Horn, Colloid Polym. Sci. 269 (1991) 704 or H. Wiese, D. Horn, J. Chem.

Phys. 94(1991)6429.

As active compound 1, the preparations according to the invention comprise at least

one conazole fungicide (see http://www.hclrss.demon.co.uk/class_fungicides.html). As

is known, the conazole fungicides include certain imidazole compounds, such as

climbazole, clotrimazole, imazalil, oxpoconazole, prochloraz, and triflumizole, and also

certain triazole compounds, such as azaconazole, bromuconazole, cyproconazole,

dichlobutrazole, difenoconazole, diniconazole, epoxiconazole, etaconazole,

fenbuconazole, fluquinconazole, flusilazole, flutriafol, furconazole, hexacohazole,

imibenconazole, ipconazole, metconazole, myclobutanil, penconazole, propiconazole,

prothioconazole, quinconazole, simeconazole, tebuconazole, tetra conazole,

triticonazole, triadimefone, triadimenole and uniconazole. The active compound 1 is in

particular one of the abovementioned triazole compounds, especially cyproconazole,

epoxiconazole, fluquinconazole, hexaconazole, metconazole, penconazole,

propiconazole, prothioconazole, tebuconazole and triticonazole. In a particularly

preferred embodiment, the active compound 1 is epoxiconazole. In another particularly

preferred embodiment the active compound 1 is metconazole.

Furthermore, the active compound preparations according to the invention comprise at

least one, for example 1 or 2, further active compounds 2 which have a solubility in

water at 20°C of less than 20 g/l, in particular less than 10 g/l and especially less than

5g/l. The active compounds 2 are in particular fungicidally active compounds.

However, in principle, they can also be active compounds different from fungicides, for

example insecticides, acaricides, herbicides, nematicides or growth regulators. What is

essential is that active compound 1 and active compound 2 are different, that at least

one of the active compounds is a conazole fungicide and that the further active

compound has a solubility in water at 20°C of less than 20 g/l. Suitable, active

compounds 2 are known to the person skilled in the art; see, for example,

http://www.hclrss.demon.co.uk/index.html.

In a preferred embodiment of the invention, the active compound 2 has a melting point

of less than 70°C (at atmospheric pressure).

Examples of fungicidally active compounds 2 which are preferred according to the

invention are, for example,

strobilurin fungicides, such as azoxystrobin, dimoxystrobin, fluoxastrobin,

kresoxim-methyl, metominostrobin, orysastrobin, picoxystrobin, pyraclostrobin

and trifloxystrobin, in particular pyraclostrobin,

morpholine fungicides, such as aldamorph, benzamorf, carbamorph, dodemorph,

dimethomorph, fenpropimorph, fenpropidin, flumorph and tridemorph,

chlorothalonil,

boscalid,

nonclassified fungicides selected from the group consisting of spiroxamine and

metrafenone,	

and the abovementioned conazole fungicides different from the active compound

1 present in the composition, in particular prochloraz, cyproconazole,

fluquinconazole, hexaconazole, metconazole, penconazole, propiconazole,

prothioconazole, tebuconazole and triticonazole and especially metconazole,

fluquinconazole and prothioconazole.

In a particularly preferred embodiment, the active compound 2 is pyraclostrobin. In a

further particularly preferred embodiment, the active compound 2 is one of the

abovementioned conazole fungicides, in particular prochloraz, cyproconazole,

fluquinconazole, hexaconazole, metconazole, penconazole, propiconazole,

prothioconazole, tebuconazole and triticonazole and especially metconazole,

fluquinconazole and prothioconazole.

Especially, active compounds 1 and 2 are a combination of epoxiconazole as active

compound 1 with at least one strobilurin, in particular pyraclostrobin, and, if

appropriate, one further active compound, for example fenpropidin as active

compound(s) 2, or a combination of epoxiconazole as active compound 1 with at least

one further conazole fungicide different from epoxiconazole as active compound 2, in

particular a conazole fungicide selected from the group consisting of prochloraz,

cyproconazole, fluquinconazoie, hexaconazo|e, metconazole, penconazole,

propiconazole, prothioconazole, tebuconazole and triticonazole and especially

metconazole, fluquinconazoie and prothioconazole.

A further preferred embodiment relates to preparations which comprise metconazole as

active compound 1 and a strobilurin, in particular pyraclostrobin, as active compound 2.

In the preparations according to the invention, the ratio of conazole fungicide to the at

least one further active compound 2 is preferably in the range from 1:8 to 8:1, in

particular in the range from 5:1 to 1:5 and especially in the range from 1:3 to 3:1.

According to the invention, the preparations comprise at least one copolymer CP which

stabilizes the active compound in the aqueous phase. In general, the preparations

according to the invention comprise the copolymer CP in an amount from 0.1 to 10

parts by weight, in particular from 0.5 to 8 parts by weight, especially from 1 to 5 parts

by weight, based on 1 part by weight of the total amount of active compounds, i.e. the

total amount of active compound 1 and active compound 2 (corresponds to 10 to

1000% by weight, based oh the total amount of active compound 1 and active

compound 2).

The copolymers CP are generally so-called random copolymers, i.e. the monomers M1

and M2 are distributed in a random fashion along the polymer chain. In principle,

alternating copolymers CP and block copolymers CP are also suitable.

According to the invention, the monomers M constituting the copolymer CP comprise at

least one monoethylenically unsaturated monomer M1 having at least one sulfonic acid v

group. The proportion of monomers M1 in the monomers M is generally from 1 to 90% 

by weight, frequently from 1 to 80% by weight, in particular from 2 to 70% by weight

and especially from 5 to 60% by weight, based on the total amount of monomers M.

Suitable monomers M1 are, in principle, all monoethylenically unsaturated monomers

having at least one sulfonic acid group. The monomers M1 may be present both in their

acid form and in the salt form. The stated, parts by weight refer to the acid form.

Examples of monomers M1 are styrenesulfonic acid, vinylsulfonic acid, allylsulfonic

acid, methallylsulfonic acid, and also the monomers defined by formula I below, and

the salts of the abovementioned monomers 1:

In formula I:

n	is 0, 1, 2 or 3, in particular 1 or 2;

X	is O or NR5;

R1	is hydrogen or methyl;

R2, R3 independently of one another are hydrogen or C1-C4-alkyl, in particular

hydrogen or methyl, and

R5	is hydrogen or C1-C4-alkyl, in particular hydrogen.

Examples of monomers M1 of formula I are 2-acrylamido-2-methylpropanesulfonic

acid, 2-methacrylamido-2-methylpropanesulfonic acid, 2-acrylamidoethanesulfonic

acid, 2-methacrylamidoethanesulfonic acid, 2-acryloxyethanesulfonic acid,

2-methacryloxyethanesulfonic acid, 3-acryloxypropanesulfonic acid and

2-methacryloxypropanesulfonic acid.

If the monomers M1 are present in their salt form, they have a corresponding cation as

counterion. Examples of suitable cations are alkali metal cations, such as Na+ or K+,

alkaline earth metal ions, such as Ca2+ and Mg2f, furthermore ammonium ions, such as

NH4+, tetraalkylammonium cations, such as tetramethylammonium,

tetraethylammonium and tetrabutylammonium, furthermore protonated primary,

secondary and tertiary amines, in particular those carrying 1, 2 or 3 radicals selected

from the group consisting of C1-C20-alkyl groups and hydroxyethyl groups, for example

the protonated forms of mono-, di- and tributylamine, propylamine, diisopropylamine,

hexylamine, dodecylamine, oleylamine, stearylamine, ethoxylated oleylamine,

ethoxylated stearylamine, ethanolamine, diethanolamine, triethanolamine or of N,N-

dimethylethanolamine.

In addition to the monomers M1, the monomers M constituting the copolymer CP

comprise at least one neutral monoethylenically unsaturated monomer M2. Neutral

means that the monomers M2 have no functional group which is present in ionic form

or reacts acidic or basic in aqueous medium. The total amount of the monomers M2 is

generally from 10 to 99% by weight, frequently from 20 to 99% by weight, in particular

from 30 to 98% by weight and especially from 40 to 95% by weight, based on the total

weight of the monomers M.

Examples of monomers M2 are those with limited solubility in water, for example a

solubility in water of less than 50 g/l and in particular less than 30 g/l (at 20°C and

1013 mbar) and those having an increased solubility in water, for example a solubility

in water of ≥50 g/l, in particular ≥80 g/l (at 20°C and 1013 mbar). Hereinbelow,

monomers having limited solubility in water are also referred to as monomers M2a.

Hereinbelow, monomers having increased solubility in water are also referred to as

monomers M2b.

Examples of monomers M2a are vinylaromatic monomers, such as styrene and styrene

derivatives, such as a-methylstyrene, vinyltoluene, ortho-, meta- and para-

methylstyrene, ethylvinylbenzene, vinylnaphthalene, vinylxylene, and also the

corresponding halogenated vinylaromatic monomers, α-olefins having 2 to 12 carbon

atoms, such as ethene, propene, 1-butene, 1-pentene, 1-hexene, isobutene,

diisobutene and the like, dienes, such as butadiene and isoprene, vinyl esters of

aliphatic C1-C18-carboxylic acids, such as vinyl acetate, vinyl propionate, vinyl laurate

and vinyl stearate, vinyl halides, such as vinyl chloride, vinyl fluoride, vinylidene

chloride, vinylidene fluoride, mono- and di-C1-C24-alkyl esters of monoethylenically

unsaturated mono- and dicarboxylic acids, for example of acrylic acid, of methacrylic

acid, of fumaric acid, of maleic acid or of itaconic acid, mono- and di-C5-C12-cycloalkyl

esters of the abovementioned monoethylenically unsaturated mono- and dicarboxylic

acids, mono- and diesters of the abovementioned monoethylenically unsaturated

mono- and dicarboxylic acids with phenyl-C1-C4-alkanols or phenoxy-C1-C4-alkanols,

furthermore monoethylenically unsaturated ethers, in particular C1-C20-alkyl vinyl

ethers, such as ethyl vinyl ether, methyl vinyl ether, n-butyl vinyl ether, octadecyl vinyl

ether, triethylene glycol vinyl methyl ether, vinyl isobutyl ether, vinyl 2-ethylhexyl ether,

vinyl propyl ether, vinyl isopropyl ether, vinyl dodecyl ether, vinyl tert-butyl ether.

The monomers M2a are preferably selected from the group consisting of vinylaromatic

monomers, esters of acrylic acid with C1-C20-alkanols, in particular C2-C10-alkanols,

such as ethyl acrylate, n-butyl acrylate, 2-butyl acrylate, isobutyl acrylate, tert-butyl

acrylate, 2-ethylhexyl acrylate, decyl acrylate, lauryl acrylate and stearyl acrylate,

esters of acrylic acid with C4-C10-cycloalkanolst such as cyclohexyl acrylate, esters of

acrylic acid with phenyl-C1-C4-alkanols, such as benzyl acrylate, 2-phenylethyl acrylate

and 1-phenylethyl acrylate, esters of acrylic acid with phenoxy-C1-C4-alkanols, such as

2-phenoxyethyl acrylate, the esters of methacrylic acid with C1-C20-alkanols, preferably

C1-C10-alkanols, in particular with C1-C6-alkanols, such as methyl methacrylate, ethyl

methacrylate, n-butyl methacrylate, 2-butyl methacrylate, isobutyl methacrylate, tert-

butyl methacrylate, 2-ethylhexyl methacrylate, decyl methacrylate, lauryl methacrylate

and stearyl methacrylate, esters of methacrylic acid with C4-C10-cycloalkanols, such as

cyclohexyl methacrylate, esters of methacrylic acid with phenyl-C1-C4-alkanols, such as

benzyl methacrylate, 2-phenylethyl methacrylate and 1-phenylethyl methacrylate, and

esters of methacrylic acid with phenoxy-C1-C4-alkanols, such as 2-phenoxyethyl

methacrylate. In a particularly preferred embodiment, the monomers M2a comprise at

least 80%, based on the total amount of the monomers M2a, and in particular

exclusively esters of acrylic acid and/or methacrylic acid with C1-C6-alkanols.

Neutral monoethylenically unsaturated monomers having increased solubility in water

or even water miscibility are known to the person skilled in the art, for example from

Ullmann's Encyclopedia of Industrial Chemistry, "Polyacrylates", 5th ed. on GD-ROM,

Wiley-VCH, Weinheim 1997. Typical monomers M2b are hydroxy-C2-C4-alkyl esters of

monoethylenically unsaturated monocarboxylic acids, in particular of acrylic acid and of

methacrylic acid, such as 2-hydroxyethyl acrylate, 2-hydroxypropyl acrylate, 3-

hydroxypropyl acrylate, 2-hydroxybutyl acrylate, 4-hydroxybutyl acrylate, 2-

hydroxyethyl methacrylate, 2-hydroxypropyl methacrylate, 3-hydroxypropyl

methacrylate, 2-hydroxybutyl methacrylate, 4-hydroxybutyl methacrylate, furthermore

amides of monoethylenically unsaturated monocarboxylic acids, such as acrylamide,

methacrylamide, furthermore acrylonitrile and methacrylonitrile, N-vinyllactams, such

as N-vinylpyrrolidone, N-vinylcaprolactam, N-vinylamides of aliphatic C1-C4-

monocarboxylic acids, such as N-vinylformamide, N-vinylacetamide, monoethylenically

unsaturated monomers which carry urea groups, such as N-vinyl- and N-allylurea, and

also derivatives of imidazolidin-2-one, for example N-vinyl- and N-allylimidazolidin-2-

one, N-vinyloxyethylimidazolidin-2-one, N-allyloxyethylimidazolidin-2-one N-(2-

acrylamidoethyl)imidazolidin-2-one, N-(2-acryloxyethyl)imidazolidin-2-one, N-(2-

methacrylamidoethyl)imidazolidin-2-one, N-(2-methacryloxyethyl)imidazolidin-2-one (=

ureido methacrylate), N-[2-(acryloxyacetamido)ethyl]imidazolidin-2-one, N-[2-(2-

acryloxyacetamido)ethyl]imidazolidin-2—one, N-[2-(2-methacryloxyacetamido)ethyl]-

imidazolidin-2-one; and the like. The monomers M2b are preferably selected from

hydroxy-C1-C4-alkyl esters of acrylic acid and of methacrylic acid, acrylamide,

methacrylamide, acrylonitrile, N-vinyllactams, and particular preference is given to the

hydroxy-C2-C4-alkyl esters of acrylic acid and of methacrylic acid. In particular, the

monomers M2b comprise at least 80% by weight, based on the total amount of

monomers M2b, of at least one hydroxy-C2-C4-alkyl ester of acrylic acid and/or of

methacrylic acid.

The monomers M2 preferably comprise at least one of the abovementioned monomers

M2a having a solubility in water at 20°C of less than 50 g/l and in particular less than

30 g/l. The proportion of monomers M2a in the monomers M constituting the copolymer

CP is typically in the range from 10 to 99% by weight, frequently in the range from 20 to

99% by weight, in particular in the range from 30 to 98% by weight and especially in

the range from 40 to 95% by weight, based on the total weight of monomers M.

In a further preferred embodiment, the monomers M2 are selected from the group

consisting of methyl acrylate and mixtures of methyl acrylate with the monomers M2a

and/or M2b mentioned above. Here, the amount of methyl acrylate or the mixture of

methyl methacrylate with the monomers M2b is typically from 10 to 99% by weight, in

particular from 20 to 98% by weight and especially from 40 to 95% by weight of the

total amount of monomers.

In a first preferred embodiment of the invention, the monomer M2a is the only or almost

the only monomer M2 and makes up at least 95% by weight and in particular at least

99% by weight of the monomers M2.

A specific aspect of the first embodiment relates to preparations in which the copolymer

CP comprises as monomer M2a at least one first monoethylenically unsaturated

monomer M2a(1) and at least one monomer M2a(2) different therefrom. The

monomers M2a(1) are monomers having a solubility in water at 20°C and 1013 mbar of

from 1 to 
alkyl acrylates and C1-C4-alkyl methacrylates, in particular methyl methacrylate, ethyl

acrylate, ethyl methacrylate, n-propyl acrylate, especially methyl methacrylate. The

monomers M2a(2) are monoethylenically unsaturated monomers having a solubility in

water at 20°C and 1013 mbar of less than 1 g/l, in particular less than 0.5 g/l. Preferred

monomers M2a(2) are the esters of acrylic acid and methacrylic acid with C6-C20-

alkanols, in particular with C8-C18-alkanols, such as n-octyl acrylate, n-octyl

methacrylate, decyl acrylate, decyl methacrylate, lauryl acrylate, lauryl methacrylate,

myristyl acrylate, myristyl methacrylate, cetyl acrylate, cetyl methacrylate, stearyl

acrylate and stearyl methacrylate. The amount of monomers M2a(1), based on the total

amount of monomers M, is generally from 10 to 98% by weight, in particular from 20 to

90% by weight. The amount of monomers M2a(2), based on the total amount of

monomers M, is generally from 1 to 89% by weight, in particular from 5 to 60% by

weight. In this embodiment, the amount of monomers M1 is generally from 1 to 89% by

weight, in particular from 5 to 60% by weight, based on the total amount of monomers

M.

In a second preferred embodiment of the invention, the monomers M2 comprise, in

addition to the monomer M2a, at least one monomer M2b which has a solubility in

water at 20°C of at least 50 g/l and in particular at least 80 g/l. Correspondingly, the

monomers M which constitute the copolymer CP comprise, in addition to the monomer

M1, both at least one of the abovementioned monomers M2a, in particular at least one

of the monomers M2a mentioned as being preferred, and at least one of the

abovementioned monomers M2b, in particular at least one of the monomers M2b

mentioned as being preferred. Such copolymers are novel and also form part of the

subject matter of the present invention.

Frequently, the total amount of monomers M1 + M2b will not exceed 90% by weight, in

particular 80% by weight and especially 70% by weight, based on the total amount of

monomers M, and is, in particular, in the range from 10 to 90% by weight, in particular

in the range from 20 to 80% by weight and especially in the range from 30 to 70% by

weight, based on the total amount of monomers M. Correspondingly, the monomers

M2a frequently make up at least 10% by weight, in particular at least 20% by weight

and especially at least 30% by weight, for example from 10 to 90% by weight, in

particular from 20 to 80% by weight and especially from 30 to 70% by weight, based on

the total amount of monomers M.

In this second particularly preferred embodiment, the monomers M1 preferably make

up from 1 to 80% by weight, in particular from 2 to 70% by weight and particularly

preferably from 5 to 60% by weight, the monomers M2a preferably make up from 10 to

90% by weight, in particular from 20 to 80% by weight and particularly preferably from

30 to 70% by weight and the monomers M2b preferably make up from 5 to 89% by

weight, in particular from 10 to 78% by weight and particularly preferably from 20 to

65% by weight, based on the total amount of monomers M. Among these, particular

preference is given to copolymers CP whose constituting monomers M comprise as

monomers M1 at least one monomer of the formula I, as monomers M2a at least one

monomer selected from the group consisting of esters of acrylic acid with C2-C10

alkanols and esters of methacrylic acid with C1-C10-alkanols and as monomers M2b at

least one monomer selected from the group consisting of hydroxy-C2-C4-alkyl esters of

acrylic acid and of methacrylic acid.

In a third preferred embodiment of the invention, the monomers constituting the

copolymer CP comprise, as monomers M2, methyl acrylate or a mixture of methyl

acrylate with at least one of the abovementioned monomers M2b. The amount of

monomers M1, based on the total amount of monomers, is in the ranges mentioned

above and is generally from 1 to 90% by weight, in particular from 2 to 80% by weight

and especially from 5 to 60% by weight. The total amount of methyl acrylate and any

monomers M2b employed is generally from 10 to 99% by weight, in particular from 20

to 98% by weight and especially from 40 to 95% by weight, based on the total amount

of monomers M. With respect to preferred monomers M2b, what was said above

applies. In mixtures of methyl acrylate with monomers M2b, the weight ratio of methyl

acrylate:monomer M2b is typically in the range from 10:1 to 1:1, in particular from 5:1

to 1.2:1.

In addition, the monomers M constituting the copolymer may comprise further

monomers M3 different from the monomers M1 and M2. The proportion of monomers

M3 in the total amount of monomers M is preferably not more than 40% by weight, in

particular not more than 20% by weight. In a preferred embodiment, the monomers

comprise no or not more than 3% by weight, especially not more than 1% by weight, of

monomers M3 different from the monomers M1 and M2.

The monomers M3 include monoethylenically unsaturated monomers having at least

one carboxylic acid group, in particular monoethylenically unsaturated mono- and

dicarboxylic acids having 3 to 6 carbon atoms (monomers M3a), such as acrylic acid,

methacrylic acid, vinylacetic acid, crotonic acid, fumaric acid, maleic acid, itaconic acid

and the like, and the anhydrides of the abovementioned monoethylenically unsaturated

dicarboxylic acids, where the proportion of monomers M3a does generally not exceed

20% by weight and in particular 10% by weight, based on the total amount of

monomers M.

The monomers M3 furthermore include polyethylenically unsaturated monomers (M3b).

The proportion of such monomers M3 will generally not be more than 2% by weight

and in particular not more than 0.5% by weight, based on the total amount of

monomers M. Examples of these are vinyl and allyl esters of monoethylenically

unsaturated carboxylic acids, such as allyl acrylate and allyl methacrylate, di- and

polyacrylates of di- or polyols, such as ethylene glycol diacrylate, ethylene glycol

dimethacrylate, butanediol diacrylate, butanediol dimethacrylate, hexanediol diacrylate,

hexanediol dimethacrylate, triethylene glycol diacrylate, triethylene glycol

trimethacrylate, tris(hydroxymethyl)ethane triacrylate and tris(hydroxymethyl)ethane

trimethacrylate, pentaerythritol triacrylate and pentaerythritol trimethacrylate, further the

allyl and methallyl esters of polyhydric carboxylic acids, such as diallyl maleate, diallyl

fumarate, diallyl phthalate. Typical monomers M3b also include compounds such as

divinylbenzene, divinylurea, diallylurea, triallyl cyanurate, N,N'-divinyl- and N,N'-

diallylimidazolidin-2-one,	and	also	methylenebisacrylamide	and

methylenebismethacrylamide.

For the preparations according to the invention, preference is furthermore given to

copolymers CP having a number-average molecular weight Mn in the range from 1000

to 500 000 Dalton, frequently in the range from 1500 to 100 000 Dalton, in particular

from 2000 to 50 000 Dalton and especially from 5000 to 20 000 Dalton. Frequently, the

weight-average molecular weight is in the range from 2000 to 1 000 000 Dalton,

frequently in the range from 3000 to 200 000 Dalton, in particular from 4000 to 100 000

Dalton and especially from 10 000 to 50 000 Dalton. The ratio Mw/Mn is frequently in

the range from 1.1:1 to 10:1, in particular in the range from 1.2:1 to 5:1. The molar

masses Mw and Mn and the nonuniformity of the polymers are determined by size

exclusion chromatography (= gel permeation chromatography or short GPC).

Commercial polymethyl methacrylate (PMMA) calibration sets can be used as

calibration material.

In general, the copolymer comprised in the preparations according to the invention will

have a glass transition temperature Tg in the range from -80 to 160°C and frequently in

the range from -40 to +100°C. Here, the glass transition temperature Tg is to be

understood as meaning the "midpoint temperature" determined according to

ASTM D 3418-82 by differential thermal analysis (DSC) (cf. Ullmann's Encyclopedia of

Industrial Chemistry, 5th Edition, Volume A 21, VCH Weinheim 1992, p. 169 and also

Zosel, Farbe und Lack 82 (1976), pp. 125-134, see also DIN 53765).

In this context, it has been found to be helpful to estimate the glass transition

temperature Tg of the copolymer CP with the aid of the equation from Fox (T.G. Fox,

Bull. Am. Phys. Soc. (Ser. II) 1, 123 [1956] and Ullmanns Enzyklopadie der

technischen Chemie [Ullmann's Encyclopedia of Industrial Chemistry], Weinheim

(1980), pp. 17-18) using the glass transition temperature of the respective

homopolymers of the monomers M which constitute the polymer. The latter are known,

for example, from Ullmann's Encyclopedia of Industrial Chemistry, VCH, Weinheim,

Vol. A 21 0992) p. 169 or from J. Brandrup, E.H. Immergut, Polymer Handbook 3rd

ed., J. Wiley, New York 1989.

Some of the copolymers CP comprised in the preparations according to the invention

are known from PCT/EP 04/011797, or they can be prepared by customary methods by

radical polymerization of the monomers M. The polymerization can be carried out by

free-radical polymerization or by controlled radical polymerization methods. The

polymerization can be carried out using one or more initiators and can be carried out as

solution polymerization, as emulsion polymerization, as suspension polymerization or

as precipitation polymerization, or else neat. The polymerization can be carried out as

a batch reaction or in semicontinuous or continuous operation.

The reaction times are generally in the range from 1 to 12 hours. The temperature

range in which the reactions may be carried out is generally from 20 to 200°C,

preferably from 40 to 120°C. The polymerization pressure is of minor importance and

can be in the range from atmospheric pressure or slightly reduced pressure, for

example >800 mbar, or at superatmospheric pressure, for example up to 10 bar, it also

being possible to use higher or lower pressures.

Suitable initiators for the radical polymerization are customary radical-forming

substances. Preference is given to initiators from the group of the azo compounds, the

peroxide compounds or the hydroperoxide compounds. Examples which may be

mentioned are acetyl peroxide, benzoyl peroxide, lauroyl peroxide, tert-butylperoxy

isobutyrate, caproyl peroxide, cumene hydroperoxide, 2,2'-azobisisobutyronitrile, 2,2'-

azobis(2-methylbutyronitrile), 2,2'-azobis[2-methyl-N-(2-hydroxyethyl)propionamide],

1,1'-azobis(1-cyclohexanecarbonitrile), 2,2'-azobis(2,4-dimethylvaleronitrile), 2,2'-

azobis(N,N'-dimethyleneisobutyroamidine). Particular preference is given to

azobisisobutyronitrile (AIBN). The initiator is usually employed in an amount of from

0.02 to 5% by weight and in particular from 0.05 to 3% by weight, based on the amount

of monomers M. The optimum amount of initiator depends, of course, on the initiator

system used and can be determined in standard experiments by the person skilled in

the art. Some or all of the initiator may be initially charged in the reaction vessel.

Preferably, the major amount of the initiator, in particular at least 80%, for example

from 80 to 100%, of the initiator, is added into the polymerization reactor during the

course of the polymerization.

Of course, the molecular weight of the copolymers CP can be adjusted by adding a

small amount of regulators, for example from 0.01 to 5% by weight, based on the

monomers M being polymerized. Suitable regulators are in particular organic thio

compounds, for example mercaptoalcohols, such as mercaptoethanol,

mercaptocarboxylic acids, such as thioglycolic acid, mercaptopropionic acid,

alkylmercaptans, such as dodecylmercaptan, furthermore allyl alcohols and aldehydes.

The copolymers CP are prepared, in particular, by radical solution polymerization in a

solvent. Examples of solvents are water, alcohols, such as, for example, methanol,

ethanol, n-propanol and isopropanol, dipolar-aprotic solvents, for example N-

alkyllactams, such as N-methylpyrrolidone (NMP), N-ethylpyrrolidone, furthermore

dimethyl sulfoxide (DMSO),. N,N-dialkylamides of aliphatic carboxylic acids, such as

N.N-dimethylformamide (DMF), N,N-dimethylacetamide, furthermore aromatic, aliphatic

and cycloaliphatic hydrocarbons which may be halogenated, such as hexane,

chlorobenzene, toluene or benzene. Preferred solvents are isopropanol, methanol,

toluene, DMF, NMP, DMSO and hexane; particular preference is given to DMF.

The preparations according to the invention can be formulated in solid form or in liquid

form. Depending on the embodiment, the preparations according to the invention may

also comprise auxiliaries and/or carriers customary in crop protection compositions or

in compositions for the protection of materials. The auxiliaries include in particular

conventional surface-active substances and other additives and carriers customary in

crop protection and in the protection of materials, which compounds may be solid or

liquid. The surface-active substances include in particular surfactants, especially those

having wetting agent properties. The other auxiliaries (additives) include in particular

thickeners, antifoams, preservatives, antifreeze agents, stabilizers, anticaking agents

or powder-flow aids and buffers.

Conventional surface-active substances which are suitable in principle are anionic,

nonionic and amphoteric surfactants including polymer surfactants, and the molecular

weight of the surfactants will typically not exceed a value of 2000 Dalton and in

particular 1000 Dalton (number-average).

The anionic surfactants include, for example, carboxylates, in particular alkali metal,

alkaline earth metal, and ammonium salts of fatty acids, for example potassium

stearate, which are usually also referred to as soaps; acyl glutamates; sarcosinates, for

example sodium lauroyl sarcosinate; taurates; methylcelluloses; alkyl phosphates, in

particular alkyl esters of mono- and diphosphoric acid; sulfates, in particular alkyl
