Repository: anandvc/allindianpatents

File: patents/257371-rf-properties-optimized-compositions-of-re-ba2cu3o7-d-thin-film-superconductors.html (part 1 of 2)
Indian Patents. 257371:RF-PROPERTIES-OPTIMIZED COMPOSITIONS OF (RE) BA2CU3O7-D THIN FILM SUPERCONDUCTORS

Indian Patents

Recently Granted Patents

  Recently Published Patents

Title of Invention	RF-PROPERTIES-OPTIMIZED COMPOSITIONS OF (RE) BA2CU3O7-D THIN FILM SUPERCONDUCTORS

Abstract	The films of this invention are high temperature superconducting (HTS) thin films specifically optimized for microwave and RF applications. In particular, this invention focuses on compositions with a significant deviation from the 1:2:3 stoichiometry in order to create the films optimized for microwave/RF applications. The RF/microwave HTS applications require the HTS thin films to have superior microwave properties, specifically low surface resistance, Rs, and highly linear surface reactance, Xs, i.e. high JIMD. As such, the invention is characterized in terms of its physical composition, surface morphology, superconducting properties, and performance characteristics of microwave circuits made from these films.	

Full Text	WO 2006/071899	PCT/US2005/047147

1

SPECIFICATION

RF-Properties-Optimized Compositions of (RE)Ba2Cu307.8 thin film

Superconductors

Cross-Reference to Related Applications

[0001] This application claims priority pursuant to 35 U.S.C. § 119(e) to U.S.

Provisional Application Number 60/639,043, filed December 23,2004.

Field of the Invention

[0002] This invention relates to thin films of high temperature superconducting

compositions optimized for RF applications and a method for manufacturing them, more

specifically rare earth compositions of (RE)Ba2Cu3O7-8 deviating significantly from the

1:2:3 stoichiometry.

Background of the Invention 

[0003] Rare earth oxide superconductors and their ability to superconduct at

significantly higher temperatures than previously recorded was first reported by J.G.

Bednorz and R.A. Muller in 1986 in regard to mixtures of lanthanum, barium, copper and

oxygen in an article entitled "Possible High Tc Superconductivity in the Ba-La-Cu-O

system." (64 Z. Phys. B. - Condensed Matter, ppl89 -193 (1986)). Bednorz and Muller

described Ba-La-Cu-O compositions that offered a substantial increase in the critical

temperature at which the material becomes superconducting over what had been

previously known for other classes of materials. Here, the composition was La5.

xBaxCu5O5(3-y) where x = 0.75-1, y >0, and the abrupt change in resistivity occurred in the

30 Kelvin range.

[0004] This contribution led to intensive investigation in order to develop materials

having even higher transition temperatures, preferably above 77 Kelvin as this enabled the

use of liquid nitrogen to cool the superconducting equipment. In 1987, C.W. Chu and co-

workers at the University of Houston found that the onset Tc of the La-Ba-Cu-0

compound could by increased to over 50 K by the application of pressure. (Phys. Rev.

Lett. 58.405 (1987); Science 235, 567 (1987)).

[0005] Chu and coworkers at Houston and at the University of Alabama subsequently

discovered a mixed-phase Y-Ba-Cu-O system onset having Tc values near 90 K and a

NB 1:672122.1

WO 2006/071899	PCT/US2005/047147

2

zero-resistance state at ~70 K. This compound had the nominal composition

Y1.2Ba0.8CuO4-5 (Phys. Rev. Lett. 58,908 (1987). Chu and coworkers as well as scientists

at AT&T and IBM later showed this compound to consist of two phases of nominal

composition Y2BaCuO5 (the "green" phase) and YBa2Cu3O6+x (the "black" phase). The

latter phase was determined to be the superconducting phase, whereas the former was

semiconducting (Cava et al., Phys. Rev. Lett. 58,1676 (1987); Hazen et al., Phys. Rev. B

35,7238 (1987); Grant et al., Phys. Rev. Lett. 35,7242 (1987).

[0006] Superconductivity near 90 K was also reported in a mixed-phase Lu-Ba-Cu-O

compound by Moodenbaugh and coworkers (Phys. Rev. Lett. 58, 1885 (1987). Chu et al.

also identified superconductivity above 90 K for compounds of the formula ABa2Cu3O6+x,

where A = Y, La, Nd, Sm, Eu, Gd, Ho, Er, or Lu (Phys. Rev. Lett. 58,1891 (1987).

[0007] The data from these differing Rare Earth (RE)BCO (RE = rare earth, B = Ba, C

= Cu) compounds demonstrated that for this class of compounds, the superconductivity is

associated with the CuO2-Ba-CuO2-Ba-CuO2 plane assembly which can be disrupted by

the A cations only along the c-axis.

[0008] Following this discovery, research was focused on the YBCO class of

compounds with high temperature superconducting (HTS) properties. B. Satiogg first

discovered and isolated the single crystallographic phase responsible for the

superconducting properties of the YBCO compound. (B.Batlogg, U.S Patent No

6,636,603). In isolating this single perovskite phase of a composition, Batlogg admonished

that the composition was essential to isolation of the phase and that it must be within 10%

of the M2MCU3O7-8 composition where M is a divalent cation preferably barium and M' is

a trivalent cation preferably yttrium.

[0009] Other studies have investigated both the effects of substitution of various rare

earth elements for yttrium and of varying the 1:2:3 ratio of Y:Ba:Cu on the

superconducting properties of HTS compositions. Multiple studies have shown the ability

to partially or completely substitute rare earth elements except Pr, Ce and Tb and maintain

a Tc of approximately 90 K for the resulting (RE)BCO composition. (S. Jin, Physica C

173, pp 75-79 (1991)). Additionally, further studies show that the c-axis coherence length

and the Tc value increase with increasing ionic radius of the rare earth element substituted

for yttrium (G.V.M. Williams, Physica C 258, pp41-46 (1996)).

[0010] Building on these discoveries, P. Chaudhari and his co-workers at IBM developed

a method for making thin films of  high temperature superconducting oxides with a

NBI:672122.1

WO 2006/071899	PCT/US2005/047147

3

nominal composition of (RE)(AE)2Cu3O9-y where RE is a rare earth element, AE is an

alkaline earth element and y is sufficient to satisfy valence demands. (Chaudhari, U.S.

Patent No. 5,863,869 (1999)). The rare earth elements used included Y, Sc and La, and

AE could also be substituted for by Ba, Ca or Sr. Copper was the preferred transition

metal for the oxide due to its high superconducting onset temperature and the smooth,

uniform properties of the copper oxide films. Using this growth process, Chaudhari was

able to obtain YBCO films with superconducting onset temperatures of about 97 Kelvin

that exhibited superconducting behavior from 50 Kelvin to in excess of 77 Kelvin. These

films were within 15% of the targeted (RE)(AE)2Cu3O9-y composition, and Chaudhari

noted that the exact composition was not necessary in order to observe high temperature

superconductivity.

[0011] However, in another study of (RE)BCO cation exchange in thin films, J

MacManus-Driscoll et al. noted that Tc decreased dramatically for off-composition films

with substitutions of rare earth (RE) elements on the Ba site such as RE(Ba2-xREx)Cu3Oy

where RE = Er or Dy and x > 0.1 (14% deviation) and where RE - Ho and x > 0 (any

deviation). (J.L MacManus-Driscoll, Physica C 232, pp 288-308 (1994). J. MacManus-

Driscoll further reported that the oxygen pressure at which the thin films were grown

seemed to have an effect on the structural disordering of the RE and Ba cations as did the

rare earth ion size. Small rare earth cations substituting for the larger Ba cations would

produce large strains on the lattice and therefore an unstable phase which would not likely

occur.

[0012] Another study of varying the 1:2:3 stoichiometry of YBCO thin films noted that

large excesses of yttrium formed ultra small yttrium precipitates leading to increased

surface resistance (R5) and poor microwave quality but that a slightly enhanced copper and

yttrium content lead to minimum surface resistance (E. Waffenschmidt, J. Appl. Phys. 77

(1) pg 438-440). Furthermore, N.G. Chew et al. analyzed the effect of slight changes in

composition on YBCO thin film structural and electrical properties and discovered that

films grown with a stoichiometry close to 1:2:3 or with excess yttrium are smooth while

films with excess barium exhibited surface roughness and growth of a-axis-oriented

grains. (N. Chew, Appl. Phys. Lett. 57 (19) pp 2016-2018 (1990). These authors further

found that there is a well defined YBCO composition where Tc and Jc are maximized and

the c-axis lattice constant, (007) x-ray peak width, and surface roughness are minimized.

These quantities were optimized for a Ba/Y ratio of 2.22 ± 0.05 (subsequently suggested

NBI:672122.1

WO 2006/071899	PCT/US2005/047147

4

to instead be equal to 2) and a Cu/(Y+Ba+Cu) ratio of 0.5. Slight changes in cation ratios

away from this optimized composition caused significant degradation in the parameters

listed above.

[0013] W. Prusseit et al. have created an iso-structural Dy-BCO thin film material with

improved properties compared to their YBCO films. By substituting dysprosium for

yttrium and growing under identical conditions as YBCO, Prusseit created films that

deviated only slightly from the 1:2:3 stoichiometry. Compared to their YBCO films, these

materials exhibited better chemical stability and enhanced transition temperatures (by 2-3

K), and they also had a 20% reduction in surface resistance (R5) at 77 K: ~250 mW vs.

-300 mW at 10 GHz, measured in a microwave cavity (W. Prusseit, Physica C 392-396, pp

1225-1228 (2003)). Hein (High-Temperature Superconductor Thin Films at Microwave

Frequencies (Springer Tracts in Modem Physics, 155), Berlin, 1999) and others have

measured somewhat lower surface resistance, ~200 mW at 10 GHz and 77 K, in cavity

measurements of YBCO thin films.

[0014] The compositions of these (RE)BCO compounds may be altered substantially

from the nominal 1:2:3 stoichiometry in order to optimize their properties for specific

applications. It is the primary object of this invention to provide high temperature

superconducting thin films that have the lowest possible RF surface resistance (R5,) values

as well as the lowest achievable RF nonlinearities. This often requires fabrication of

(RE)BCO films that deviate significantly from the 1:2:3 composition. It is another object

of this invention to provide a thin film superconductor that is optimized for RF/microwave

applications. It is another object of this invention that the film has a low surface resistance.

It is another object of this invention that the film has a highly linear RF/microwave surface

reactance. It is another object of this invention that the stoichiometry of the film deviates

by at least 10% from the standard 1:2:3 stoichiometry and with full substitution for yttrium

by a rare earth element.

Summary of the Invention

[0015]  The films of this invention are high temperature superconducting (HTS) thin

films specifically optimized for microwave and RF applications. The prior art (RE)BCO

NB1:672122.1

WO 2006/071899	-	PCT/US2005/047147

5

films exhibiting high temperature superconducting properties were nominally of the

composition (RE)xBayCu3O7-8 where RE = a rare earth element, preferably yttrium, x = 1,

y = 2 and 0 ≤ 5 ≤1. This 1:2:3 stoichiometry has since been the focus of much study

including varying the rare earth element, full and partial substitutions for RE, for Ba, and

for Cu, oxygen doping, and deviations from the 1:2:3 stoichiometry.

[0016] The present invention focuses on RE HTS films specifically optimized for

microwave and RF applications. The RF/microwave HTS applications require the HTS

thin films to have superior microwave properties, specifically low surface resistance, Rs,

and highly linear surface reactance, X5,, i.e. high JIMD- As such, the invention is

characterized in terms of its physical composition, surface morphology, superconducting

properties, and performance characteristics of microwave circuits made from these films

[0017] In particular, this invention focuses on compositions having a significant

deviation from the 1:2:3 stoichiometry in order to create the films optimized for

microwave/RF applications. These films have a RE:Ba ratio of less than 1.8, which

deviates more than 10% from the typical ratio of 2, and preferably less than 1.7. The

research has shown that the highest quality factor values, Q, representing the surface

resistance of patterned films, peak at a particular Ba:RE ratio for each RE and that these

ratios deviate significantly from the 1:2:3 stoichiometry.

[0018] Additionally, the performance characteristics of the HTS films naturally affect

their efficacy in RF/microwave HTS applications. Specifically desirable are low surface

resistance, R5, (
reactance, Xs, i.e., high JIMD values (>107 A/cm2, preferably >5 x 107 A/cm2 at 77 K). HTS

thin films with such properties permit the fabrication of extremely selective filters (60-dB

rejection within 0.2% relative frequency, to 100-dB rejection within 0.02% relative

frequency, with extremely low in-band insertion loss (
extremely small size (
levels experienced at the front end of a cellular telephone base station receiver (-50 dBm

to -28 dBm, to as high as -12 dBm to 0 dBm or possibly even higher) without producing

undesirable distortion in the passband, particularly intermodulation distortion, and more

particularly intermodulation distortion products comparable to background noise levels (-

173.8 dBm/Hz). Thus, the films of this invention are also characterized by their optimized

microwave and RF properties. These and other objects, features and advantages will be

apparent from the following more particular description of the preferred embodiments.

NB1:672122.1

WO 2006/071899	PCT/US2005/047147

6

Brief Description of the Drawings

[0019] Fig. 1 shows θ-2θx-ray diffraction scans for several (RE)BCO thin films grown

on MgO substrates.

[0020]  Fig. 2 displays the 2θ (005) x-ray peak positions as a function of the Ba/RE

ratio for different compositions of the various (RE)BCO thin films indicated.

[0021]  Fig. 3 displays the 2θ (005) x-ray peak intensities as a function of the Ba/RE

ratio for different compositions of the various (RE)BCO thin films indicated.

[0022]  Fig. 4 shows representative x-ray diffraction j-scans of the (103) peak for

several (RE)BCO films, including Er-, Ho-, and Dy-BCO (left panels). The right panel

plots display the c-scans for (RE)BCO films taken about the (104) peak.

[0023]  Fig. 5 shows a higher sensitivity j-scan of the (103) Bragg angle for a Dy-BCO

- thin film.

[0024] Fig. 6 shows an atomic force microscope (AFM) scan of the surface of a Dy-

BCO thin film that is optimized for RF properties.

[0025] Fig. 7 shows an AFM scan of the surface of a Ho-BCO thin film that is

optimized for RP properties.

[0026] Fig. 8 shows an AFM scan of the surface of a Er-BCO thin film that is

optimized for RF properties.

[0027] Fig. 9 shows an AFM scan of the surface of a Nd-BCO thin film that is

optimized for RF properties.

[0028] Fig. 10 displays the room-temperature (300 K) dc resistivity values as a

function of the Ba/RE ratio for different compositions of the various (RE)BCO thin films

indicated.

[0029] Fig. 11 shows the dc resistivity as a function of temperature, p(T), for a Dy-

BCO film optimized for RF properties. A detail of the superconducting transition is shown

in the inset.

[0030] Fig. 12 shows the p(T) curve for a Ho-BCO film optimized for RF properties. A

detail of the superconducting transition is shown in the inset.

[0031] Fig. 13 shows the p(T) curve for a Er-BCO film optimized for RF properties. A

detail of the superconducting transition is shown in the inset.

NB 1:672122.1

WO 2006/071899	PCT/US2005/047147

7

[0032] Fig. 14 shows the p(T) curve for a Nd-BCO film optimized for RF properties. A

detail of the superconducting transition is shown in the inset.

[0033] Fig. 15 displays the zero-resistance Tc values as a function of the Ba/RE ratio

for different compositions of the various (RE)BCO thin films indicated.

[0034] Fig. 16 shows the geometry of the quasi-lumped element resonator design used

to measure the Q values of our (RE)BCO films. This resonator has a center frequency of

about 1.85 GHz for films on MgO substrates. The resonator dimensions are 5.08-mm

square.

[0035] Fig. 17 displays the unloaded quality factor (Qu) as a function of the Ba/RE ratio

for different compositions of the various (RE)BCO thin films indicated. These Qu values

were measured at a temperature of 67 K and input power of-10 dBm for lumped-element

RF resonators having a center frequency of about 1.85 GHz. The dotted line at Ba/RE = 2

represents the on-stoichiometric value of the 1:2:3 compound.

[0036] Fig. 18 displays the Qu values as a function of the RE/Cu ratio for different

compositions of the various (RE)BCO thin films indicated. These Qu values were

measured at a temperature of 67 K and input power of -10 dBm for lumped-element RF

resonators having a center frequency of about 1.85 GKz. The dotted line ai RE/Cu - 1/3

represents the on-stoichiometric value of the 1:2:3 compound.

[0037] Fig. 19 displays the Qu values as a function of the Ba/Cu ratio for different

compositions of the various (RE)BCO thin films indicated. These Qu values were

measured at a temperature of 67 K and input power of -10 dBm for lumped-element RF

resonators having a center frequency of about 1.85 GHz. The dotted line at Ba/Cu = 2/3

represents the on-stoichiometric value of the 1:2:3 compound.

[0038] Fig. 20 shows the layout of the 10-pole B-band cellular filter design used for

our IMD tests. The filter dimensions are 18-mm by 34-mm.

[0039] Fig. 21 shows a block diagram for an intermodulation distortion measurement

of an HTS filter.

[0040] Fig. 22 shows the typical S11 response of a 10-pole B-band cellular RF filter

fabricated from a (RE)BCO thin film. The positions of the input frequencies for three two-

tone intermodulation distortion test measurements are shown.

[0041] Fig. 23 shows the results of intermodulation distortion (IMD) test measurements

made at 79.5 K as a function of the Ba/Dy ratio for several 10-pole B-band filters

patterned from Dy-BCO films. The dotted lines indicate the required specification levels.

NB1:672122.1

WO 2006/071899	PCT/US2005/047147

8

[0042]  Fig. 24 shows the results of IMD test measurements made at 79.5 K as a

function of the Ba/Ho ratio for several 10-pole B-band filters patterned from Ho-BCO

films. The dotted lines indicate the required specification levels.

[0043]  Fig. 25 shows the results of IMD test measurements made at 79.5 K as a

function of the Ba/Er ratio for several 10-pole B-band filters patterned from Er-BCO

films. The dotted lines indicate the required specification levels.

[0044]  Fig. 26 shows the results of IMD test measurements made at 79.5 K for four 10-

pole B-band filters patterned from Nd-BCO films. The dotted lines indicate the required

specification levels.

[0045]  Fig. 27 displays the unloaded quality factor (Qu) as a function of the Ba/Dy ratio

for different compositions of the various Dy-BCO thin films indicated. These Qu values

were measured at a temperature of 67 K and input power of -10 dBm for lumped-element

RF resonators having a center frequency of about 1.85 GHz, The solid line at Ba/Dy = 2

represents the on-stoichiometric value of the 1:2:3 compound.

[0046]  Fig. 28 displays the unloaded quality factor (Qu) as a function of the Ba/Dy ratio

for different compositions of the various Dy-BCO thin films indicated. These Qu values

were measured at a temperature of 77 K and input power of-10 dBm for lumped-element

RF resonators having a center frequency of about 1.85 GHz. The solid line at Ba/Dy = 2

represents the on-stoichiometric value of the 1:2:3 compound.

[0047]  Fig. 29 displays the ratio of high input power (+10 dBm) to low input power (-

10 dBm) Q factors for different compositions of the various Dy-BCO thin films indicated

wherein the Qu values were measured at a temperature of 67 K.

[0048]  Fig. 30 displays the ratio of high power to low power Q factors for different

compositions of the various Dy-BCO thin films indicated wherein the Qu values were

measured at a temperature of 77 K.

[0049]  Fig. 31 displays the 20(005) x-ray peak intensities as a function of the Ba/Dy

ratio for different compositions of Dy-BCO thin films..

[0050]  Fig. 32 displays the room-temperature (300 K) dc resistivity values as a

function of the Ba/Dy ratio for different compositions of Dy-BCO thin films..

[0051]  Fig. 33 displays the zero-resistance Tc values as a function of the Ba/Dy ratio

for different compositions of Dy-BCO thin films.

[0052]  Table I displays the maximum Qu values at -1.85 GHz obtained for several of

our (RE)BCO thin films measured using a patterned test resonator. The measurements

NBI:672122.1

WO 2006/071899		PCT/US2005/047147

9

were made at 67 K and 77 K for an input power of-10 dBm. This table also shows the R5,

values that we have calculated from these Qu values.

Table I. Unloaded Q values of our highest Q films measured with our standard test

resonator at -10 dBm input power. The R5, values are calculated from these measured Q

values. These calculated Rs values of the patterned structures are less than the actual

measured R. values of the bulk films.

Material	T=67K	T=77 K

	Unloaded Q	R5(mW)	fo(MHz)	Unloaded Q	Rs(mW)	fo (MHz)

YBCO	83599	4.9	1847.94	50470	8.1	1848.23

Dy-BCO	52200	7.8	1851.13	37000	11.1	1850.29

Ho-BCO	70500	5.8	1850.07	39000	10.5	1849.95

Er-BCO	45300	9.0	1840.60 ,	18800	21.8	1838.60

Nd-BCO	80866	5.1	1847.09	59341	6.9	1848.14

Detailed Description of the Invention

[0053] As previously mentioned, this invention relates to high temperature

superconducting (HTS) thin films with compositions that are optimized for RF/microwave

applications and methods for reliably producing such films. As such, the invention is

characterized in terms of its physical composition, surface morphology, superconducting

properties, and performance characteristics of microwave circuits made from these films

(filters, delay lines, couplers, etc.; particularly bandpass and bandreject filters, more

particularly bandpass and bandreject preselector filters for cellular telephone base station

receivers). The distinction between HTS (RE)BCO films of the prior art and the (RE)BCO

films of this invention is found both in the composition that deviates significantly from the

1 -.2:3 stoichiometry and the highly optimized RF properties of the new composition.

Definitions

[0054] For our purposes, a thin film may be defined as a layer (generally, very thin) of

a material that is grown, deposited, or otherwise applied to a suitable supporting substrate.

The thickness of this film may range from about one nm (10-9 m) to several microns (>l0-6

NBI:672122.1

WO 2006/071899	PCT/US2005/047147

10

m) thick, The typical range of thin film thickness for many applications is from 100 nm to

1000 nm.

[0055] High temperature superconductors (HTS) encompass a broad class of ceramic

materials, typically oxides, more typically copper oxides or cuprates, that have a transition

temperature or critical temperature, Tc, below which these materials are superconducting.

Above this critical temperature, they generally behave as metallic, or "normal,"

conducting materials. HTS materials are further generally characterized as having Tc

values above about 30 K. Examples of HTS materials include La2CaCu206,

Bi2Sr2CaCu2O8, YBa2Cu3O7, Tl2Ba2CaCu2O8, HgBa2CaCu2O7, etc. These materials must

have a well-defined crystal structure in order to be superconducting, i.e., they must have a

very specific regular and repeated arrangement of their constituent atoms.

[0056] The rare earth (RE) elements are the 15 lanthanide elements with atomic

numbers 57 through 71 that are in Group IIIA of the Periodic Table: lanthanum, cerium,

praseodymium, neodymium, promethium, samarium, europium, gadolinium, terbium,

dysprosium, holmium, erbium, thulium, ytterbium, and lutetium. Yttrium (atomic number

39), a Group IIIA transition metal, although not a lanthanide is generally included with the

REs as it occurs with them in natural minerals and has similar chemical properties.

Commonly included with the REs because of their similar properties are scandium (atomic

number 21), also a Group IIIA transition metal, and thorium (atomic number 90), an

element in the actinide series of the Periodic Table.

Composition

[0057] The most ubiquitous HTS material is YBCO, which consists of an ordered

amount and arrangement of Y, Ba, Cu, and O atoms. The fundamental repeated unit of this

material's specific atomic arrangement is known as the unit cell, consisting nominally of

one Y, two Ba, three Cu, and seven O atoms. The size of this compound's orthorhombic

unit cell is about 3.82 x 3.89 x 11.68 Angstroms in the a-, b-, and c-axis directions,

respectively. The atomic ratios needed to form this compound are described by the

chemical formula YBa2Cu3O7-8, where the oxygen content is variable between 6 and 7

atoms per unit cell, or 0 ≤, 6 ≤ 1. For single-phase materials with this composition and

having high crystalline quality and purity, the revalue is determined largely by the value

of S. YBCO is a superconductor for d 
preferred in order to provide the highest Tc values.

NBI:672122.I

WO 2006/071899	PCT/US2005/047147

11

[0058] YBCO is the most widely studied HTS material, and much is known about how

to make it in single phase form, i.e., consisting of solely the composition mentioned above

and containing no other phases. However, many other similar compounds can also be

fabricated that may have similar or superior superconducting properties, depending on the

application. These compounds may have Y:Ba:Cu ratios that are different from 1:2:3, and

they may also consist of elements other than Y or Ba. A generalized nomenclature for the

makeup of this compound may thus be written as M'xMyCu3O7-8, where M' may in general

be any essentially trivalent ion or combination of ions, and M may be any essentially

divalent ion or combination of ions. The ratios of M':Cu, M:Cu, and M':M may also vary

substantially from the nominal values of 1:3, 2:3, and 1:2, respectively. While the full

range of parameter space has not been explored, it is reasonable to believe that compounds

with cation ratios deviating from the nominal by as much as 50% may still be

superconductors, e.g. 1:6 
However, significantly altering the composition from the 1:2:3 stoichiometry does affect

the specific properties of the composition including critical current density (Jc), normal-

state resistivity (p), critical temperature (Te), and surface resistance (R5).

[0059] In order to provide high Tc values, Ba is generally preferred as the divalent

element, or M in the above formula. Full or partial substitutions of many elements for Ba

tend to decrease Tc or destroy superconductivity altogether. These elements include Sr, La,

Pr and Eu. (Y. Xu, Physica C 341-348, pp 613-4 (2000) and X.S. Wu, Physica C 315, pp

215-222 (1999). Similarly, the Cu atoms may be doped with Co, Zn, Mi, etc., the effect of

most of which is to decrease Tc, though the absolute effect (e.g., charge transfer or

disruption of superconductivity on the Cu-0 planes) depends on whether the Cu(l) or

Cu(2) sites are affected. (Y. Xu, Phys. Rev. B Vol 53, No. 22, pp 15245-15253 (1996).

Some partial substitutions on the Y sites may have a similar effect, such as Ca, Ce, and Pr

(L. Tung, Phys. Rev. B Vol 59, No. 6, pp 4504-4512 (1999) and C.R. Fincher, Phys. Rev.

Lett. 67 (20) pp 2902-2905 (1991)). However, there are many known partial or complete

substitutions for Y that lead to similarly high or greater Te values than YBCO. Many of

these known substitutions come from the rare earth family of elements. In general, rare

earth elements that have a larger ionic radius produce higher Tc values for these (RE)BCO

compounds (G.V.M. Williams, Physica C 258, pp41-46 (1996)).

[0060]  While it is key to maintain the defining property of superconductivity across the

range of compositions available for these related compounds, our research has shown that

NB1:672122.1

WO 2006/071899	PCT/US2005/047147

12

the compositions may be altered substantially from the nominal 1:2:3 stoichiometry in

order to tailor their properties for specific applications. For example, compositions near

1:2:3 may be preferred for multilayer or active device applications for which smooth thin

film surfaces are of paramount importance. Conversely, optimization of HTS films for RF

applications requires the production of thin films that strike a balance between having the

lowest possible RF surface resistance (R,) values and the lowest RF nonlinearities that are

achievable. This in turn often requires the fabrication of (RE)BCO films that deviate

significantly from the 1:2:3 composition.

[0061] The HTS thin films of this invention are optimized for RF applications, and as such

they have the lowest possible RF surface resistance (R5) values and the lowest possible RF

nonlinearities. In order to achieve this optimization, the film compositions have the

nominal formula (RE)xBayCu3O7-8 where RE is one of the previously defined rare earth

elements, preferably Dy, and where the ratio yvx is preferably between about 1.5 - 1.8,

more preferably between about 1.55-1.75, and most preferably between about 1.6 - 1.7.

Substrates

[0062]  The superconducting properties of IITS materials are extremely sensitive to

their degree of crystalline perfection. This places severe constraints on the choice of a

suitable substrate material on which high-quality HTS films may be grown. Some of these

constraints include crystal structure, compatibility with the growth process, chemical

compatibility, compatibility with the application, as well as other requirements imposed by

nature.

[0063]  Perhaps the most important requirement is the crystal structure. The substrate

must have an appropriate lattice match with the HTS film such that epitaxial growth of the

film can occur and a well-oriented film will form. A poor lattice match can lead to

dislocations, defects, and misoriented grains in the film. In general, the substrate should be

available in single-crystal form in order to meet these requirements.

[0064]  The substrate must be able to withstand the high processing temperatures during

the growth process that are required for the crystallization of the HTS compound. In

addition, structural integrity and a reasonable thermal expansion match with the HTS film

is required in order to prevent strain and cracking of the film during the cool down cycle

from the growth temperature or from any other subsequent thermal cyclings.

NB1:672I22.1

WO 2006/071899		PCT/US2005/047147

13

[0065]  The substrate must be chemically compatible with (RE)BCO, non-reactive, and

with minimal diffusion into the film at high temperature.

[00661 The substrate must be available in a size large enough for the intended use of

the HTS thin film. For example, certain passive microwave circuits or high-volume

electronics applications require a large substrate size. A minimum substrate of 2" in

diameter is typical for these applications, though larger sizes are often desirable if

available. The substrate may also be required to have physical properties that are

compatible with experimental measurement techniques or applications. For most

applications the substrates should be stable, mechanically robust insulators. Other

requirements may include transparency in the infrared for optical transmission

measurements, constituent elements or structure that do not interfere with spectroscopic

measurements such as Rutherford backscattering (RBS) or energy-dispersive x-ray

analysis (EDX), and a low dielectric constant and loss tangent for microwave

measurements and applications at the intended temperature of operation.

[0067] A handful of single-crystal substrates meet some or all of these requirements.

Examples include MgO, AI2O3, LaA1O3, NdGaO3, (La0.18Sr0.82)(Al0.59Ta0.41)O3, and

SrTiO3. The last four have an excellent lattice match to (RE)BCO. The high dielectric

constant and loss tangent of SrTiO3 make it useless for microwave applications, however.

LaA1O3 and NdGaO3 are better in this regard, though LaA1O3 suffers from the fact that it

tends to twin, and these twin boundaries can be formed and become mobile at typical

processing temperatures. AI2O3 is a low-loss substrate and is widely available in several

different orientations and sizes. However, it reacts strongly with (RE)BCO at high

temperatures, requiring the use of an appropriate buffer layer. In addition, A12O3 has a

poor thermal expansion match to (RE)BCO, causing a tendency for the films to crack upon

cooldown. MgO has relatively low loss and a good thermal expansion match to (RE)BCO,

making it a good choice for RF applications. However, MgO has a much larger lattice

mismatch than the other examples listed above, so that great care must be taken to insure

that the (RE)BCO films grown on MgO are well oriented. In particular, it is relatively

common for (RE)BCO films grown on MgO to contain in-plane-rotated grains and 45°

grain boundaries. (B.H. Moeckly, Appl. Phys. Lett. 57,1687-89 (1990). The minimization

of the amount of these high-angle grain boundaries is mandatory for good microwave

performance, particularly for high RF linearity. Certain MgO substrate surface treatments

may be instituted to help control the number of high-angle grain boundaries, but greater

NBI:672122.1

WO 2006/071899	PCT/US2005/047147

14

effort is required to further suppress formation of these grain boundaries, particularly for

demanding RF applications. The growth method, growth conditions, and particularly the

composition of the (RE)BCO films must all be chosen and adjusted to minimize the

amount of 45° grains in films grown on MgO.

Film morphology and microstructure

[0068] The anisotropic transport properties of (RE)BCO, its orthorhombic crystal

structure, and its small superconductive coherence length mean that the (RE)BCO films

must have excellent crystalline structure and orientation. This is particularly true in order

to obtain good microwave properties. Hence, the films must be substantially free of

secondary phases, they must possess good epitaxy both in-plane (parallel to the substrate

surface) and out-of-plane (perpendicular to the substrate surface). Typically, the c-axis of

(RE)BCO is aligned perpendicular to the substrate surface. All the grains in the film must

be so aligned, and they must be highly aligned with respect to one another. The degree of

this crystalline order is typically characterized by q-2q x-ray diffraction scans, where the

requirements are the existence of only oaxis-oriented (00l) spectral lines having narrow

peak widths, and also narrow peak widths of the so-called w-scan, or rocking curve scan

about a given Bragg angle. The q-2q measurement can also detect the presence of spectral

lines due to a-axis-oriented grains within the film. These grains may also be detected by a

c-scan about an appropriate Bragg angle.

[0069] For a thin film with good microwave properties, the amount of a-axis grains in

the film is ideally zero, so that the intensity of a-axis x-ray peaks relative to c-axis x-ray

peaks for a c-axis-oriented film is ideally zero, and preferably much less than 1%. In

addition, the c-axis-oriented grains should also be in-plane oriented, meaning that they are

in registry with each other and with the substrate crystal structure. Grains that are rotated

with respect to the overall in-plane lattice structure lead to nonzero-degree angle grain

boundaries. The superconducting transport across such nonzero-angle grain boundaries, in

particular high-angle grain boundaries and 45° grain boundaries, is degraded likely due to

strain, the high oxygen mobility, and small coherence length of (RE)BCO (B. H. Moeckly

et al., Phys. Rev. B 47, 400 (1993). Jc, Rs, and the RF nonlinearities may all be adversely

affected by the presence of these high-angle grain boundaries. The presence of these

rotated grains and grain boundaries may be detected by j-scan x-ray measurements taken

NB1:672122.1

WO 2006/071899	PCT/US2005/047147

15

about an appropriate Bragg angle. Ideally, the amount of nonaligned j-scan peaks should

be zero, and preferably less than 0.1% of the magnitude of the aligned peaks, more

preferably less than 0.05%, and most preferably less than 0.02%.

[0070] Fig, 1 shows the q-2q scans for several 700-nm-thick (RE)BCO films made by

us and optimized for RF applications. In addition to YBCO, these films include RE

substitutions of Er (EBCO), Ho (HBCO), Dy (DBCO), and Nd (NBCO). The x-ray scans

display the presence of only (00l) peaks, indicating that the films are single-phase and

highly c-axis aligned, and that no a-axis-oriented grains exist in the films. Note that the

relative peak intensities of the (RE)BCO films are different from YBCO, indicative of the

effect of the different RE ionic radii. Fig. 2 shows the (005) peak positions vs. the Ba/RE

ratio for several (RE)BCO films with different compositions, indicating slightly different

c-axis lattice parameters for these films. Fig. 3 shows the intensities of the (005) peaks for

these films. Fig. 31 shows the intensities of the (005) peaks for DBCO films of varying

compositions as a function of the Ba/Dy ratio. These DBCO films are inclusive of those

shown in Fig. 3, but are not necessarily optimized for RF properties. Here, it is observed

that high peak intensities, indicative of good crystallinity, are obtained for DBCO film

compositions that deviate significantly from the on-stochiometric ratio indicated by the

solid line on the graph. Fig. 4 shows representative j-scans of the (103) peak for several

(RE)BCO films (left hand panels). Note that any peaks at 45° are absent, indicating an

absence of 45° oriented grains and grain boundaries. Fig. 5 shows a higher sensitivity j

scan for one of our Dy-BCO films. The y-axis is plotted on a log scale, and it can be seen

that only very weak peaks occur at 45° relative to the main peak. This scan indicates the

degree to which this film is free from high-angle grain boundaries. The intensity of the

weak lines at 45° is only about 0.012% of the maximum central peak indicating that almost

none of the grains are misaligned. This is important for optimization of the RF properties

of these films, most notably their RF nonlinearities. The right-hand panel of Fig. 4

displays the c-scans for (RE)BCO films taken about the (104) peak; as indicated in Fig. 1,

these scans also demonstrate the absence of a-axis-oriented grains.

[0071] The surface morphology of (RE)BCO thin films is typically measured by

scanning probe profilometry, atomic force microscopy (AFM), and scanning electron

microscopy (SEM). In general, smooth films are preferred for applications, though some

degree of surface roughness may be tolerated in deference to the optimization of other

NBl:672122.l

WO 2006/071899		PCT/US2005/047147

16

important properties such as Jc and R5. Still, it is desirable to have an RMS surface

roughness as determined by AFM, say, which is less than -10 nm.

[0072] Figs. 6-9 show typical AFM images of Dy-, Ho-, Er-, and Nd-BCO films over a

5 mm x 5 mm area. These films have been optimized in terms of their RF properties. The

RMS surface roughness for these films is a few nm. Fig. 6 shows the surface morphology

for a high- DBCO film with very low RF nonlinearities. The grain size of this film can
