Repository: anandvc/allindianpatents

File: patents/257435-apparatus-and-method-for-high-pressure-extrusion-with-molten-aluminum.html (part 1 of 2)
Indian Patents. 257435:APPARATUS AND METHOD FOR HIGH PRESSURE EXTRUSION WITH MOLTEN ALUMINUM

Indian Patents

Recently Granted Patents

  Recently Published Patents

Title of Invention	APPARATUS AND METHOD FOR HIGH PRESSURE EXTRUSION WITH MOLTEN ALUMINUM

Abstract	This invention disclosed a molten metal supply system that can supply molten metal to a downstream process at a constant pressure and molten metal flow rate. The molten metal supply system includes a molten metal supply source, a plurality of injectors, and a plurality of check valves.	

Full Text	 

APPARATUS AND METHOD FOR HIGH PRESSURE EXTRUSION WITH MOLTEN ALUMINUM

CROSS REFERENCE TO RELATED APPLICATIONS [0001]  This application is based on and claims the benefit of United States provisional application Serial No. 60/726,280, filed October 13, 2005.

FIELD OF THE INVENTION [0002]  This invention relates to a molten metal supply system.  Specifically, this invention relates to a continuous pressure molten metal supply system and method of extruding an article of indefinite length.

BACKGROUND OF THE INVENTION

[0003] The metal working process known as extrusion involves pressing metal stock (ingot or billet) through a die opening having a predetermined configuration in order to form a shape having a longer length and a substantially constant cross-section. For example, in the extrusion of aluminum alloys, the aluminum stock is preheated to the proper extrusion temperature. The aluminum stock is then placed into a heated cylinder. The cylinder utilized in the extrusion process has a die opening at one end of the desired shape and a reciprocal piston or ram having approximately the same cross-sectional dimensions as the bore of the cylinder. This piston or ram moves against the aluminum stock to compress the aluminum stock. The opening in the die is the path of least resistance for the aluminum stock under pressure. The aluminum stock deforms and flows through the die opening to produce an extruded product having the same cross-sectional shape as the die opening.

[0004] Referring to FIG. 1, the foregoing described extrusion process is identified by reference numeral 2, and typically consists of several discrete and discontinuous operations including: melting 4, casting 6, scalping 8, homogenizing 10, optionally sawing 12, reheating 14, and finally, extrusion 16. The aluminum stock is cast at an elevated temperature and typically cooled to room or ambient temperature. After casting, the aluminum stock is scalped to remove

the oxide layer that naturally forms on the surface of the aluminum stock due to the reaction between the aluminum surface and the oxygen in the atmosphere. Because the aluminum stock is cast, there is a certain amount of inhomogeniety in the structure of the aluminum stock. Therefore, the aluminum stock is typically heated at elevated temperatures to homogenize the cast metal. Following the homogenization step, the aluminum stock is cooled to room temperature. After cooling, the homogenized aluminum stock is reheated in a furnace to an elevated temperature called the preheat temperature. Those skilled in the art will appreciate that the preheat temperature is generally the same for each billet that is to be extruded in a series of billets. Upon reaching the preheat temperature, the aluminum stock is placed in an extrusion press and extruded through the extrusion die to form an extruded product.

[0005] All of the foregoing steps relate to practices that are well known to those skilled in the art of casting and extruding. Each of the foregoing steps is related to metallurgical control of the metal to be extruded. These steps are very cost intensive, with energy costs incurring each time the metal stock is reheated from room temperature. There are also in-process recovery costs associated with the need to trim the metal stock, labor costs associated with process inventory, and capital and operational costs for the extrusion equipment.

[0006] Therefore, there exists a need to consolidate the discrete and discontinuous operations of a traditional extrusion process to reduce the cost of manufacturing an extruded product.

[0007] Previous attempts to develop a continuous extrusion process are described in U.S. Patent Nos. 6,536,508, 6,712,126 and 6,739,485 by Sample et al. These patents are incorporated by reference. Also, these patents describe a system for extruding an article in a continuous fashion accomplished by using multiple injectors of molten metal operating sequentially. Each of the injector is connected between the source of molten metal and the downstream process. Accurate synchronization is required between the multiple injectors for successful operation. The synchronization is achieved by means of valves that open or close to facilitate or impede the flow of molten aluminum. The reliability and ease of operation of these valves is crucial to the success of these inventions.

[0008] While these patents provide a continuous process it is desirable to provide an apparatus and continuous method of extrusion that consolidates the multiple operations of a traditional extrusion process into a single operation. The operation of the invention disclosed here is significantly more reliable than previous inventions to achieve the same goal. The improved reliability is a result of the simplification of certain components and due to the invention of additional components that reduce the complexity of tasks involved in continuously extruding an article.

SUMMARY OF THE INVENTION

[0009] Generally speaking in accordance with the invention a molten metal supply system capable of supplying metal continuously to a downstream shaping operation at a constant pressure or velocity is provided. The molten metal supply system includes a plurality of molten metal injectors with at least one molten metal injector referred to here after as the feed cylinder (FC) connected directly to the metal source and a second molten metal injector referred to as the accumulator cylinder (AC) connected to the first injector and the downstream process. The system also includes a low pressure molten metal feed system and a process control cylinder referred to hereafter as the (PCC).

[0010] The FC and AC injectors are linked to each other and a low pressure molten metal feed system by a plurality of check valves to facilitate or impede the flow of molten metal between different components of the molten metal delivery system. A first check valve referred to hereafter as the inlet check valve (ICV) links the low pressure feed system to the feed cylinder (FC) molten metal injector. A second check valve referred to as the outlet check valve (OCV) links the (FC) molten metal injector and the (AC) molten metal injector. The molten metal injectors (FC, AC), check valves (ICV, OCV) and process control cylinder (PCC) act in conjunction to supply molten metal from the low pressure feed system to a downstream shaping operation continuously such that the supplied molten metal is at a constant pressure or a constant product velocity is maintained.

[0011] Each of the molten metal injectors have an injector housing configured to contain molten metal and a piston that is reciprocally operable within the injector housing. A forward stroke of the piston displaces fluid from the injector housing allowing the injector to feed molten metal and a return stroke of the piston allows the injector housing to fill with metal. Each of the injectors use the gas over metal-moving piston concept as described in U.S. Patent No. 6,739,485 by Sample et al.

[0012] Control of the flow of molten metal and exit speed of the product is accomplished by a process control cylinder (PCC) which gaseous communication with the (AC) molten metal injector. The process control cylinder has a separate housing configured to contain gas and a piston that is reciprocally modulated within the housing. The piston is movable through a forward stroke and a return stroke. The return stroke of the PCC enables the gas to expand thereby decreasing the pressure in the AC molten metal injector housing resulting in a decrease in the exit speed of the product. The forward stroke of the PCC compresses the gas thereby increasing the pressure in the AC molten metal injector housing resulting in an increase in the speed of the product. The PCC piston position can thus be modulated to maintain a target speed.

[0013] A method of operating a molten metal supply system to supply molten metal to a downstream process at a substantially constant molten metal flow rate or pressure is also provided. The method includes actuating the injector pistons such that the injector housing fills with molten metal and subsequently feeds the molten metal to another injector or to a downstream process. When an injector is feeding metal it is referred to as being in the feed or extrude stage and when it is being filled with metal it is referred to as being in the fill stage. The molten metal supply system operates in a cyclical fashion with a single cycle being defined by the FC molten metal injector going through a fill stage and a feed stage. The FC molten metal injector, during its fill stage, is in fluid communication with the molten metal supply source or vessel (by opening the ICV and closing the OVC) and during the feed stage, it is in fluid communication with the AC molten metal injector and the downstream process (by opening the OCV and closing the ICV). The gas in the feed cylinder is pre-pressurized to the pressure in the AC prior to the feed stage. During the feed stage, the gas pad in the FC cylinder is compressed

further to facilitate the transfer of molten aluminum from the FC to the AC. At this stage the FC supplies molten metal to the AC cylinder and the downstream process. This results in filling the AC. The forward stroke of the FC molten metal injector is operated at a higher speed which results in simultaneously feeding of molten metal to the accumulator cylinder (AC) and the downstream process. The piston of the AC is always slaved to the molten metal level in the AC to maintain a constant gas pad. Consequently, the FC and the AC molten metal injector pistons will move in opposite directions such that when one is feeding the other is filling. Prior to the return stroke of the FC, the OCV is closed and the gas in the FC is vented.

[0014] Controlling the exit speed of a product from the downstream process is accomplished by adjusting the pressure in the AC molten metal injector with a process control cylinder (PCC), which is in gaseous communication with the AC molten metal injector. The PCC piston is modulated based on feedback from the product velocity sensor.

[0015] The check valves operate by freezing and thawing molten metal in a passage way to respectively impede or facilitate the flow of molten metal. These valves provide a reliable means of isolating components when they are operating at substantially different working pressures.

[0016] Another aspect of the present invention is to reduce the total amount of costs associated with manufacturing an extruded product.

BRIEF DESCRIPTION OF THE DRAWINGS

[0017]  For a fuller understanding of the invention, reference is made to the following description taken in connection with the accompanying drawing(s), in which:

[0018]  FIG. 1 is a schematic view of an extrusion process;

[0019] FIG. 2 is a schematic cross-sectional view of a molten metal supply system constructed and arranged in accordance with the invention;

[0020] FIG. 3 is a cross-sectional view of a molten metal supply injector utilized in the system of FIG. 2;

[0021]  FIG. 4 is a schematic cross-sectional view of a molten metal injector;

[0022] FIG. 5 is a cross-sectional view of a molten metal injector, seal, and means for cooling the seal in accordance with the invention;

[0023]  FIG. 6 is a cross-sectional view of a check valve used in the system of FIG. 2; [0024]  FIG. 7 is a cross sectional view of the extrusion mold; and [0025]  FIG. 8 is a longitudinal section of the molten metal supply system.

DETAILED DESCRIPTION OF PREFERRED EMBODIMENTS [0026] The accompanying figures and the description that follows set forth this invention in its preferred embodiments. However, it is contemplated that persons generally familiar with extrusion processes and/or molten metal supply systems will be able to apply the novel characteristics of the structures and methods illustrated and described herein in other contexts by modification of certain details. Accordingly, the figures and description are not to be taken as restrictive on the scope of this invention, but are to be understood as broad and general teachings. When referring to any numerical range of values, such ranges are understood to include each and every number and/or fraction between the stated range minimum and maximum. Finally, for purposes of the description hereinafter, the terms "upper", "lower", "right", "left", "vertical", "horizontal", "top", "bottom", and derivatives thereof shall relate to the invention, as it is oriented in the drawing figures.

[0027] The invention is directed to a pressurized molten metal supply system (continuous metal delivery system) incorporating at least two molten metal injectors. The molten metal supply system may be used to deliver molten metal to a downstream extrusion apparatus or process. In particular, the molten metal supply system disclosed in this invention provides molten metal at substantially constant flow rates and pressures to a downstream extrusion apparatus or process.

[0028] As shown in FIG. 2, a molten metal supply system 16 includes a plurality of molten metal injectors 18 separately identified with "a" and "b" designations. A FC molten metal injector 18a and an AC molten metal injector 18b are identical and their component parts are described hereafter in terms of a single injector 18 for clarity. A low pressure feed system 20

provides molten metal 22 to FC molten metal injector 18a. Low pressure feed system 20 is continuously supplied with molten metal from a container 21 that is in fluid communication with the low pressure feed system 20. Low pressure feed system 20 is also in fluid communication with a substantially vertically extending first feeding passage 24. First feeding passage 24 is in fluid communication with a first receiving chamber 26, which is enclosed in a first housing 28. First receiving chamber 26 is in fluid communication with a substantially laterally extending second feeding passage 30. A check valve 32a can be used to either impede or facilitate the flow of molten metal 22 through the second feeding passage 30.

[0029J Second feeding passage 30 extends into a second housing 34 that encloses a second receiving chamber 36. Second receiving chamber 36 is in fluid communication with second feeding passage 30, a substantially vertically extending third feeding passage 38, and a substantially laterally extending fourth feeding passage 40. Third feeding passage 38 is in fluid communication with the interior 42 of an injector housing 44 of FC molten metal injector 18a. A (OCV) check valve 32b, is used to facilitate or impede the flow of molten metal 22 through fourth feeding passage 40. Even though FIG. 2 depicts check valves 32a and 32b as being positioned about the center of second and fourth feeding passages 30 and 40, first and/or second check valves 32a and 32b can also extend along substantially the entire length of second and fourth feeding passages 30 and 40, respectively.

[0030] Fourth feeding passage 40 extends into a third housing 46 that encloses a third receiving chamber 48. Third receiving chamber 48 is in fluid communication with fourth feeding passage 40, a substantially vertically extending fifth feeding passage 50, and an outwardly extending sixth feeding passage 52 (as shown in FIG. 8). Fifth feeding passage 50 is in fluid communication with interior 42 of housing 44 of second injector 18b. Sixth feeding passage 52 is in fluid communication with an extrusion mold 54 (as shown in FIG. 8), which is used to solidify molten metal 22 before the molten metal 22 is extruded through an extrusion die 56 that is attached to extrusion mold 54. Even though FIG. 2 depicts feeding passages 24, 30, 38, 40, 50 and 52 as having substantially the same diameter, it is noted that this is not meant to be limiting since one or more of feeding passages 24, 30, 38, 40, 50 and 52 can have diameters of varying sizes.

[0031] As can be understood in FIG. 2, a process control cylinder 58, AC molten metal injector 18b, and FC molten metal injector 18a are joined by a gas conduit 60 that allows gas to be conducted between process control cylinder 58 and FC molten metal and AC molten metal injectors 18a, 18b. A gas pad 116 in FC molten metal injector 18a is replenished by gas that passes (travels) from AC molten metal injector 18b to FC molten metal injector 18a through gas conduit 60 that is located between FC molten metal and AC molten metal injectors 18a, 18b. Gas pad 116 of AC molten metal injector 18b is replenished by gas that passes from process control cylinder 58 to AC molten metal injector 18b through gas conduit 60 that is located between process control cylinder 58 and AC molten metal injector 18b. The function of gas conduit 60 will be described in further detail below.

[0032] In FIG. 2, process control cylinder 58 is in gas communication with AC molten metal injector 18b via a substantially laterally extending first gas conduit 62. A substantially laterally extending second gas conduit 64 connects AC molten metal injector 18b to FC molten metal injector 18a. Attached to second gas conduit 64 is a first gas valve 66, which is used to regulate the flow of gas between FC molten metal and AC molten metal injectors 18a and 18b. A third gas conduit 68 is attached to FC molten metal injector 18a. Third gas conduit 68 is used to vent (i.e. expel or release) gas from FC molten metal injector 18a. The venting operation is regulated by a second gas valve 70 that is attached to third gas conduit 68.

[0033] FC molten metal injector and FC molten metal injector 18a and 18b are identical and their component parts will be described hereinafter in terms of a single injector "18" for clarity. Referring to FIGS. 2-5, injector 18 includes an injector housing 44 that is used to contain molten metal 22 prior to the displacement of molten metal 22 to a downstream apparatus or process. In one embodiment of this invention, injector housing 44 is lined with graphite 105 (as shown in FIG. 4). This, however, is not meant to be limiting since the lining can be manufactured from any material that does not adversely react with molten metal 22 that is being used. A piston 84 extends downward into injector housing 44 and is reciprocally operable within injector housing 44. As seen in FIGS. 2 - 4, a first end 106 of the piston 84 is coupled to an hydraulic actuator or ram 108 that drives piston 84 through its reciprocal movement. First end

106 of piston 84 is coupled to an hydraulic actuator 108 by a self-aligning coupling 110. The height of gas pad 116, which is located between a second end 114 of piston 84 and molten metal 22 is conveyed to a computer or a control unit 117 (as shown in FIG. 2), which regulates the actuation of a process control cylinder (PCC) 58, FC molten metal injector 18a, and AC molten metal injector 18b. The actuation of injector piston 84 is such that a fixed gas pad height is maintained. The method in which computer 117 regulates the actuation of process control cylinder (PCC) 58, FC molten metal injector 18a, and AC molten metal injector 18b is described in further detail below.

[0034] Referring to FIG. 5, gas is introduced into FC and AC injectors 18a and 18b, respectively, by one or more gas inlet passages 118 that extend through injector housing 44. Gas inlet passage 118 is in gaseous communication with at least one adjacent injector (not shown) or with the process control cylinder (not shown). As can be clearly seen in FIG. 5, an outer surface 120 of piston 84 is not completely flush (i.e. in contact) with interior wall 122 of injector housing 18 thereby allowing gas from adjacent injectors or from the process control cylinder 58 to enter the injector housing 44. When a gas valve is opened, the gas exits injector housing 18 through one or more gas outlet passages 124 that extend through injector housing 44.

[0035] The gas in injector housing 44 is prevented from escaping between piston 84 and injector housing 44 by at least one seal 126 that is positioned in the vicinity of the first end 82 of injector housing 44. As can be clearly seen in FIG. 5, seal 126 is received into a groove 128 that is located within the interior wall 122 of the injector housing 44 adjacent to the outer surface 120 of the piston 84. Positioned adjacent to first end 82 of injector housing 44 is an annular shoulder 80, which is situated beneath the support housing 76 or the top plates 78.

[0036] Seal 126 is cooled to prevent degradation due to the heat that is generated by the molten metal 22, the heated gas in injector housing 44, and the friction that is caused by the actuation of piston 84. FIG. 5 depicts, one embodiment of the cooling means that can be implemented. In this embodiment, a plurality of cooling channels 132 are positioned on the outer surface 130 of injector housing 44 in the vicinity of seal 126. A shell 134, which is designed to prevent the coolant from escaping from cooling channels 132, surrounds cooling channels and

injector housing 44. In another embodiment, cooling channels are located within the interior 136 of shell 134.

[0037] As can be understood from FIGS. 2 and 6, the method of extrusion can be separated into two separate and distinct cycles. First, there is a fill cycle that prepares molten metal supply system 2 for the extrusion process. Once molten metal supply system 2 has been filled with molten metal 22, the extrusion cycle is initiated to extrude the product.

[0038] During the fill cycle, low pressure feed system 20 is filled with molten metal 22 from a container 21, which contains molten metal. Once low pressure feed system 20 is filled with molten metal 22, molten metal 22 travels from low pressure feed system 20 into first feeding passage 24, which is in fluid communication with first receiving chamber 26. The movement of molten metal 22 from low pressure feed system 20 to first feeding passage 24 is a result of the gas pressure in low pressure feed system 20 being higher (i.e. greater) than the gas pressure in FC molten metal injector 18a. Accordingly, molten metal 22 moves from low pressure feed system 20 to FC molten metal injector 18a. As molten metal 22 exits from low pressure feed system 20, additional molten metal 22 is introduced into low pressure feed system 20 via container 21 so that the height of molten metal 22 in low pressure feed system 20 remains substantially constant. From first receiving chamber 26, molten metal 22 travels into second feeding passage 30.

[0039] Molten metal 22 travels through second feeding passage 30 into second receiving chamber 36, which is in fluid communication with third and fourth feeding passages 38 and 40. At this particular moment, molten metal 22 is able to travel freely through second feeding passage 30 because ICV check valve 32a includes heating coils 180 that are active and are heating molten metal 22 to ensure that molten metal 22 remains in a substantially liquid state. As second receiving chamber 36 is filled with molten metal 22, molten metal 22 is prevented from traveling through the fourth feeding passage 40 by OCV check valve 32b that is being cooled in order to lower the temperature of molten metal 22 below a solidification temperature. Unlike ICV check valve 32a, heating coils 180 on OCV check valve 32b are inactive at this time. By preventing molten metal 22 from traveling through fourth feeding passage 40, second receiving

chamber 36 is filled with molten metal 22. Once second receiving chamber 36 has been filled, molten metal 22 travels into third feeding passage 38, which is in fluid communication with interior 42 of injector housing 42 of the FC molten metal injector 18a. As the height of molten metal 22 in FC molten metal injector 18a rises, molten metal probe 116 transmits the distance between piston 84 and molten metal 22 to computer or control unit 117. Computer 117 instructs piston 84 of the FC molten metal injector 18a to move or actuate upward (i.e. return stroke) thereby maintaining a constant pre-determined height between piston 84 and molten metal 22.

[0040] When molten metal 22 in FC molten metal injector 18a reaches a critical height, the ICV is closed by removing the induction heating power and cooling the valve body substantially below the freezing point of aluminum. Gas pad in the FC cylinder is then pre-pressurized substantially close to gas pad pressure in AC molten metal injector 18b. Then the heating coils 180 of OCV check valve 32b are activated thereby raising the temperature of solidified molten metal 22 in OCV check valve 32b above the solidification temperature of molten metal 22. At the same time, the gas pressure between the FC molten metal and AC molten metal injectors 18a and 18b, respectively, are equalized by conducting gas from AC molten metal injector 18b through gas conduit 60 to AC molten metal injector 18a by opening first gas valve 66. The equalization of gas pressure causes the pressure in FC molten metal injector 18a to rise above the gas pressure in low pressure feed system 20 thereby preventing the flow of molten metal 22 from the low pressure feeds system 20 to FC molten metal injector 18a. Once above the solidification temperature, molten metal 22 in OCV check valve 32b travels through fourth feeding passage 40 into the third receiving chamber 36, which is in fluid communication with fifth and sixth feeding passages 50 and 52. While molten metal 22 begins to travel through the OCV check valve 32b, piston 84 of the FC molten metal injector 18a begins its downstroke (i.e. displacement stroke) at a pre-determined velocity. Computer 117 monitors the measurements that are taken by molten probe 112 and adjusts the speed of piston 84 to match the pre-determined velocity accordingly. The downstroke of FC molten metal injector's 18a piston 84 pushes molten metal 22 in injector housing 44 through third feeding passage 38, second receiving chamber 36, and into fourth feeding passage 40. During the downstroke of piston 84,

backflow of molten metal 22 through second feeding passage 30 is prevented by cooling ICV check valve 32a and solidifying molten metal 22 located therein.

[0041] Once molten metal 22 is in third receiving chamber 48 molten metal 22 travels through both fifth and sixth feeding passages 50 and 52 simultaneously. Fifth feeding passage 50 is in fluid communication with interior 42 of injector housing 44 of the AC molten metal injector 18b while sixth feeding passage 52 is in fluid communication with extrusion mold 54. Injector housing 44 of AC molten metal injector 18b is filled the computer 117 moves piston 84 of AC molten metal injector 18b upward (i.e. return stroke) so that a constant pre-determined height (i.e. gas pad 116) is maintained between piston 84 and molten metal 22.

[0042] The extrusion cycle is defined by FC molten metal injector 18a going through a displacement stroke followed by a return stroke. During the extrusion cycle piston 84 of AC molten metal injector is monitored by computer 117, which is programmed to maintain a pre¬determined distance between piston 84 and molten metal 22. In other words, a constant gas pad 116 height is maintained at all times. This distance is measured by molten probe 112 and the measurements are transmitted to the computer 117 continuously. The downstroke of piston 84 of AC molten metal injector 18b displaces molten metal 22 in AC molten metal injector 18b to extrusion mold 54 via fifth feeding passage 50, third receiving chamber 48, and sixth feeding passage 52. Backflow of molten metal 22 through fourth feeding passage 40 is prevented by closing OCV check valve 32b by solidifying molten metal 22 that is located therein.

[0043] Referring to FIG. 6, once in extrusion mold 54 molten metal 22 is solidified and extruded through extrusion die 226, which is located at the second end 188 of extrusion mold 54. Means for measuring the velocity 228 at which a solid extrusion 230 exits extrusion die 226 is positioned downstream from extrusion die 226. The velocity detecting means is monitored by a computer (not shown) that regulates process control cylinder 58.

[0044] As described in the preceding paragraphs, process control cylinder 58 regulates the gas pressure in AC molten metal injector 18b. Referring to FIG. 2, process control cylinder 58 includes a separate housing 232 and a separate piston 234 that is reciprocally operable within housing 232. The actuation of second piston 234 will affect the gas pressure in AC molten metal

injector 18b since process control cylinder 58 and AC molten metal injector 18b are in gaseous communication. A gas supply source 236 supplies additional gas to process control cylinder 58 if required. Gas supply source 236 and process control cylinder 58 are connected by a fourth gas conduit 238. In other words, gas supply source 236 and process control cylinder 58 are in gaseous communication with one another via fourth gas conduit 238. Attached to fourth gas conduit 238 is a third gas valve 240, which is used to regulate the flow of gas between gas supply source 236 and the process control cylinder 58. A fifth gas conduit 242 is attached to process control cylinder 58. Fifth gas conduit 242 is used to vent (i.e. expel or release) gas from process control cylinder 58. The gas is vented through fifth gas conduit 242 in order to reduce the amount of gas located in process control cylinder 58. The amount of gas vented through fifth gas conduit 242 is controlled by a fourth gas valve 244, which is attached to fifth gas conduit 242. A fifth gas valve 246 is attached to the first gas conduit 62 in order to regulate the flow of gas between process control cylinder 58 and AC molten metal injector 18b.

[0045] If the exit speed of extrusion 230 is below a desired velocity, then computer 117 will instruct process control cylinder (PCC) piston 234 to move downward (displacement stroke) thereby increasing the amount of pressure that is applied to the gas in process control cylinder 58. In other words, when PCC piston 234 enters the displacement stroke the total pressure in molten metal supply system 16 is increased. The increased gas pressure in process control cylinder 58 translates into an increase in gas pressure in AC molten metal injector 18b, since the gas in process control cylinder 58 is being displaced into AC molten metal injector 18b. Because piston 84 in AC molten metal injector 18b is designed to maintain a particular height as measured by molten metal probe 112 between piston 84 and molten metal 22, the downstroke velocity of piston 84 will increase to compensate for the height of expanded gas pad.

[0046] If the exit speed of extrusion 230 is above a desired velocity (i.e. rate), then computer 117 will instruct PCC piston 234 to move upward (return stroke) thereby reducing the amount of pressure that is applied to the gas in process control cylinder 58 and consequently in AC molten metal injector 18b. In other words, when second piston 234 enters the return stroke, the total pressure in molten metal supply system 16 is decreased. Since piston 84 of AC molten metal injector 18b is designed to maintain a constant gas pad 116 height (i.e. distance between

piston 84 and molten metal 22) as measured by molten metal probe 112, the downstroke velocity piston 84 of AC molten metal injector 18b is reduced to compensate for the higher levels of molten metal 22 in injector housing 42.

[0047] If the exit speed of extrusion 230 is at the desired velocity, then computer 117 will instruct second piston 234 to remain stationary. By keeping second piston 234 stationary, the amount of pressure that is applied to the gas in process control cylinder 58 and consequently in AC molten metal injector 18b would remain constant. In other words, the overall pressure in molten metal supply system 16 would not be increased or decreased. Accordingly, extrusion 230 would exit extrusion die 226 at the desired velocity.

[0048] Before the completion of the downstroke of AC molten metal injector 18b, first gas valve 66, which prevents gas from AC molten metal injector 18b from entering FC molten metal injector 18a, is opened in order to equalize the gas pressure between FC molten metal and AC molten metal injectors 18a and 18b. Once the gas pressure has been equalized between FC molten metal and AC molten metal injectors 18a and 18b, first gas valve 66 is closed and FC molten metal injector 18a begins its downstroke to fill AC molten metal injector 18b and extrusion mold 54 with molten metal 22. When the displacement stroke of FC molten metal injector 18a is complete, second gas valve 70 is opened to relieve the gas pressure that has accumulated in FC molten metal injector 18a thereby lowering the pressure of AC molten metal injector 18a below that of low pressure feed system 20. This causes low pressure feed system 20 to fill FC molten metal injector 18a with molten metal 22 and the extrusion cycle is repeated so that molten metal 22 is continuously extruded at a constant rate. Check Valve

[0049] First and second check valves 32a and 32b are identical and their component parts will be described hereafter in terms of a single check valve 32. The successful operation of the molten metal delivery system may be accomplished by employing any reliable molten metal check valve. An example of such a check valve is a dual action valve described in the U.S. Patent No. 6,739,485 by Sample et. al. A preferred embodiment of a check valve based on the

freezing and thawing of molten metal in accordance with the invention is described in the paragraphs that follow.

[0050] Referring to FIG. 6, check valve 32 includes a thermally conducting first core 138 having a first end 140 and a second end 142 with a central bore 144 extending substantially along the entire length . In one embodiment, first core 138 is substantially cylindrical in shape. In another embodiment, the thermally conducting first core 138 is fabricated from graphite. This, however, is not meant to be limiting since first core 138 can be manufactured from any thermally conducting material so long as the material does not adversely react with molten metal 22. The flow of molten metal 22 through central bore 144 is represented by an arrow Y. As can be understood from FIG. 6, molten metal 22 enters first core 138 through first end 140 and exits first core 138 from second end 142. In FIG. 6, central bore 144 includes a smaller diameter first bore 146 and a larger diameter second bore 148. Smaller diameter first bore 146 makes it more difficult for molten metal 22 to flow in the direction of an arrow X. Even though FIG. 6 depicts first and second bore 146 and 148 of the core 138 as having substantially the same length, one skilled in the art would recognize that first and second bores 146 and 148 could have unequal lengths. In one embodiment, central bore 144 has a substantially uniform diameter.

[0051] Surrounding first core 138 is a first sleeve 150. In one embodiment, first sleeve 150 has a substantially cylindrical shape and is manufactured from a thermally conducting metallic material such as copper. One or more cooling channels 152 are positioned within the interior of first sleeve 150 and extends substantially along the length thereof. Cooling channel 152 can be positioned proximate to or distal from the outer surface 156 of first sleeve 150. Cooling channel 152, which has a first end 158 and a second end 160, is fabricated by drilling channel 152 through the entire length of first sleeve 150. Once fabricated, each open end of channel 152 are sealed with a plug 162 in order to prevent the coolant from escaping. The methods that are used to drill cooling channel 152 and to attach plug 162 to first sleeve 150 are known in the art. In one embodiment, the plugs are made from copper. This, however, this is not meant to be limiting since any metal or metal alloy could be used to fabricate the plugs.

[0052] In another embodiment, first sleeve 150 is fabricated from two metallic halves that are welded together. Because half of cooling channel 152 is machined into each metallic half, this particular embodiment eliminates the need for having to use plugs 162 to seal the ends of two cooling channels 152 since the cooling channels 152 do not extend along the entire length of the first sleeve 150. If more than two cooling channels 152 are utilized in check valve 32 of this embodiment, then cooling channels 152 will be drilled and plugged using techniques that are well known in the art.

[0053] As shown in FIG. 6, coolant is introduced into cooling channel 152 by an inlet conduit 164, which is in constant fluid or gas communication with the second end 160 of cooling channel 152. Inlet conduit 164 extends substantially radially from cooling channel 152 and receives cool coolant from a first inlet cooling tube 166, which is held in place by a bracket 168 that extends substantially along the circumference of the first sleeve 150. Bracket 168 has an interior channel 170 that is in continuous fluid or gas communication with first inlet cooling tube 166. Interior channel 170 of bracket 168 also extends substantially along the circumference of bracket 168 thereby conducting cool coolant to other cooling channels 152 that are located within first sleeve 150.

[0054] As coolant flows towards first end 158 of cooling channel 152, coolant absorbs heat that is being eliminated from molten metal 22 thereby solidifying or freezing molten metal 22 that is located within thermally conducting first core 138 by lowering the temperature of molten metal 22 below a solidification temperature. Referring to FIG. 6, heated coolant is expelled from first sleeve 150 through a first outlet cooling tube 172 that is located near first end 174 of first sleeve 150. Even though FIG. 6 depicts first inlet cooling tube 166 as being located near second end 176 of first sleeve 150 and first outlet cooling tube 172 as being located near first end 174 of first sleeve 150, the position of first inlet 166 and outlet cooling tubes 172 can be reversed without departing from the scope of this invention. Similar to first inlet cooling tube 166, first outlet cooling tube 172 is held in place by bracket 168 that extends substantially along the circumference of first sleeve 150. Bracket 168 has an interior channel 170 that is in constant fluid or gas communication with first outlet cooling tube 172 and outlet conduit 178, which is in

fluid or gas communication with first end of the cooling channel 158. Interior channel 170 extends substantially along the circumference of bracket 168 thereby conducting the heated coolant that is expelled from the cooling tubes toward first outlet cooling tube 172.
