Repository: anandvc/allindianpatents

File: patents/257489-polymerizable-composition-resin-using-same-optical-component-and-lens.html (part 1 of 3)
Indian Patents. 257489:"POLYMERIZABLE COMPOSITION, RESIN USING SAME, OPTICAL COMPONENT AND LENS"

Indian Patents

Recently Granted Patents

  Recently Published Patents

Title of Invention	"POLYMERIZABLE COMPOSITION, RESIN USING SAME, OPTICAL COMPONENT AND LENS"

Abstract	A polymerizable composition including a compound represented by the following formula (1) and elemental sulfur. (In the following formula (1), M represents a metal atom; X1 and X2 each independently represent a sulfur atom or an oxygen atom; R1 represents a divalent organic group; m represents an integer of 0 or 1 or more; p represents an integer of 1 or more and n or less; n represents the valency of the metal atom M; Y each independently represent an inorganic or organic residue; and when n-p is 2 or more, Y's may bind to each other to form a ring containing the metal atom M.)	

Full Text	SPECIFICATION

POLYMERIZABLE COMPOSITION, RESIN USING SAME, OPTICAL COMPONENT AND

LENS

TECHNICAL FIELD

[0001]

The present invention relates to a polymerizable composition, a resin obtained by polymerizing the polymerizable composition, and an optical component and a lens comprised of the resin.

BACKGROUND ART

[0002]

Inorganic glass has excellent general properties, such as excellent transparency and small optical anisotropy, and thus is used in a wide range of fields as a transparent material.  However, inorganic glass has disadvantages such as that the glass is heavy and susceptible to breakage, and that the productivity is poor in the case of obtaining products by molding and processing the glass. Thus, as a material substituting the inorganic glass, transparent organic polymer materials (optical resins) are being used. Examples of optical components obtained from such optical resins include the lenses of spectacles for vision correction, plastic lenses such as the lenses of photographing equipments such as digital cameras, and the like, which are being put to practical use and gaining popularity.  Particularly, with regard to the use as the lenses of spectacles for vision correction, lenses made of

optical resins are widely used by virtue of features such as that

the resins are lightweight, hard to crack, capable of being dyed,

thus making the lens products highly fashionable, and the like, as

compared to the lenses made of inorganic glass.

[0003]

Conventionally, as the optical resin used in the lenses of spectacles, crosslinked type resins obtained by cast polymerizing diethylene glycol bisallyl carbonate under heating (typically referred to as DAC resins) have been practicalized, and due to the features such as good transparency and heat resistance, and low chromatic aberration, the crosslinked type resins have been most extensively used for the general applications as plastic lenses for spectacles for vision correction.  However, since the plastic lenses have low refractive index (nd = 1.50), their center thickness or the circumference thickness (edge thickness) is increased, thus causing problems such as inferior wear feeling and fashionableness.  Thus, there has been a demand for a resin for plastic lenses having a high refractive index, which can resolve these problems, and development of the resin has been achieved.

[0004]

In such trend, polythiourethane containing a sulfur atom, which is obtained by cast polymerizing a diisocyanate compound and a polythiol compound, has excellent transparency and impact resistance, and has a high refractive index (nd = 1.6 to 1.7), while also realizing very excellent features such as relatively low chromatic aberration.  Thus, polythiourethane has been used in the application of high quality plastic lenses for spectacles for

 vision correction having small thicknesses and light weight.

[0005]

Meanwhile, in the trend pursuing for an optical resin having a higher refractive index, some resins such as a transparent resin obtained by polymerizing a compound having an episulfide group (Patent Document 1, Patent Document 2) or a compound having a thietane group (Patent Document 3), and a resin obtained by polymerizing a Se-containing compound (Patent Document 4) have been proposed.  However, further improvements are desired for the transparent resin obtained by polymerizing a compound having an episulfide group from the aspect of mechanical properties, for the compound having a thietane group from the aspect of polymerizability, and for the resin obtained by polymerizing a compound containing metal such as selenium (Se) from the aspect of further enhancing safety.  Recently, there has been a demand for an optical resin having a higher refractive index, which has the general properties required from plastic lenses (transparency, thermal properties, mechanical properties, and the like) and has a refractive index (nd) of, for example, greater than 1.7, and development of the resin is in progress.  Under such circumstances, a metal-containing thietane compound has been newly discovered, and thus a high refractive index optical resin having a refractive index (nd) of greater than 1.7 has been proposed (Patent Document 5) .

[Patent Document 1] Japanese Patent Laid-open No.H9-110979 [Patent Document 2] Japanese Patent Laid-open No.Hll-322930 [Patent Document 3] Japanese Patent Laid-open No.2003-327583

 [Patent Document 4] Japanese Patent Laid-open No.Hll-140046

[Patent Document 5] WO 2005-095490

DISCLOSURE OF THE INVENTION

[0006]

The present invention provides a polymerizable composition having the general properties required from optical components such as plastic lenses (transparency, thermal properties, mechanical properties and the like) and providing a very high refractive index (nd) of greater than 1.7, a resin obtained by polymerizing this composition, and optical components and lenses comprised of the resin. [Means for Solving the Problems]

[0007]

In order to solve above mentioned problems, the inventors of the present invention devotedly conducted investigation on metal-containing thietane compounds, and as a result, found that further increment of the refractive index can be achieved by copolymerizing a metal-containing thietane compound and elemental sulfur, thus completing the invention.

That is, the invention relates to followings.

[1] A polymerizable composition including a compound represented by the following formula (1) and elemental sulfur;

[0008]

 (Formula  Removed)

 [0009]

wherein in the formula (1), M represents a metal atom; X1 and X2 each independently represent a sulfur atom or an oxygen atom; R1 represents a divalent organic group; m represents an integer of 0 or 1 or more; p represents an integer of 1 or more and n or less; n represents the valency of the metal atom M; Y each independently represent an inorganic or organic residue; and when n-p is 2 or more, Y's may bind to each other to form a ring containing the metal atom M.

[2] The polymerizable composition as set forth in [1], wherein m is 0 in the compound represented by the formula (1).

[3] The polymerizable composition as set forth in [2] , wherein for the compound represented by the formula (1), m = 0 and X1 is a sulfur atom.

[4] The polymerizable composition as set forth in [3], wherein for the compound represented by the formula (1), n = p, m = 0, and X1 is a sulfur atom.

[5] The polymerizable composition as set forth in [4], wherein the metal atom M is any one element of Group 4, Group 12, Group 13 and Group 14 of the long form periodic table.

[6] The polymerizable composition as set forth in [5], wherein the metal atom M is a tin (Sn) atom.

[7] The polymerizable composition as set forth in [1], wherein the content of the elemental sulfur is 5 parts by weight or more and 50 parts by weight or less, based on 100 parts by weight of the sum of the compound represented by the formula (1) and the elemental sulfur.

[8] A method for producing a resin, including cast

polymerizing the polymerizable composition as set forth in [1].

[9] A resin obtained by polymerizing the polymerizable composition as set forth in [1].

[10] An optical component comprised of the resin as set forth in [9].

[11] A lens formed of the resin as set forth in [9].

[0010]

The resin obtained by polymerizing the polymerizable composition of the invention has high transparency, good heat resistance and mechanical strength, while having a high refractive index (nd) exceeding 1.7, and thus is useful, for example, as a resin used in the optical components such as plastic lenses.

BEST MODE FOR CARRYING OUT THE INVENTION [0011]

Hereinafter, the present invention will be described in detail.

The invention relates to a polymerizable composition including a compound containing a thietane group and a metal atom in the molecule, as represented by the following formula (1), and elemental sulfur.

[0012]

Hereinafter, the respective components will be explained by means of specific examples, but the invention is not intended to be limited to the exemplary compounds given below.  Furthermore,

 according to the invention, the exemplary compounds for the

respective components may be used individually, or may also be

used in combination of multiple species.

First, the following formula (1) will be described.

[0013]

(Formula  Removed)

[0014]

wherein in the formula (1), M represents a metal atom; X1 and X2 each independently represent a sulfur atom or an oxygen atom; R1 represents a divalent organic group; m represents an integer of 0 or 1 or greater; p represents n integer of 1 or greater and n or less; n represents the valency of the metal atom M; Y each independently represent an inorganic or organic residue; and when n-p is 2 or greater, Y's may bind to each other to form a ring containing the metal atom M.

[0015]

In the above formula (1), M represents a metal atom. Examples of M include elements of Group 11 of the long form periodic table (hereinafter, the same), such as a copper (Cu) atom, a gold (Au) atom, and a silver (Ag) atom;

elements of Group 12, such as a zinc (Zn) atom;

elements of Group 13, such as an aluminum (Al) atom;

elements of Group 4, such as a zirconium (Zr) atom and a titanium (Ti) atom;

elements of Group 14, such as a tin (Sn) atom, a silicon (Si)

 atom, a germanium (Ge) atom and a lead (Pb) atom; and

elements of Group 8 or 10, such as an iron (Fe) atom and a platinum (Pt) atom.

[0016]

M is preferably

an element of Group 14, such as a Sn atom, a Si atom, a Ge atom or a Pb atom;

an element of Group 4, such as a Zr atom or a Ti atom;

an element of Group 13, such as an Al atom; or

an element of Group 12, such as a Zn atom, and more preferably an element of Group 14, such as a Sn atom, a Si atom or a Ge atom; or an element of Group 4, such as a Zr atom or a Ti atom.  More specifically, M is a Sn atom.

[0017]

In the formula (1) , X1 and X2 each independently represent a sulfur atom or an oxygen atom.  From the viewpoint of high refractive index, which is a desired effect of the invention, a sulfur atom is more preferred as X1 and X2.

[0018]

In the formula (1), Ri represents a divalent organic group.

As such divalent organic group, a chain-like or cyclic aliphatic group, an aromatic group and an aromatic-aliphatic group may be mentioned, and preferably, a chain-like aliphatic group having 1 or more and 20 or fewer carbon atoms, a cyclic aliphatic group having 3 or more and 20 or fewer carbon atoms, an aromatic group having 5 or more and 20 or fewer carbon atoms, and an aromatic-aliphatic group having 6 or more and 20 or fewer carbon

 atoms,  may be mentioned.

[0019]

As for R1, more specifically, such divalent organic group is a chain-like or cyclic aliphatic group, an aromatic group or an aromatic-aliphatic group, and preferably,

a substituted or unsubstituted, chain-like or cyclic aliphatic group having 1 or more and 20 or fewer carbon atoms, such as a methylene group, an ethylene group, a 1,2-dichloroethylene group, a trimethylene group, a tetramethylene group, a pentamethylene group, a cyclopentylene group, a hexamethylene group, a cyclohexylene group, a heptamethylene group, an octamethylene group, a nonamethylene group, a decamethylene group, an undecamethylene group, a dodecamethylene group, a tridecamethylene group, a tetradecamethylene group, or a pentadecamethylene group;

a substituted or unsubstituted aromatic group having 5 or more and 20 or fewer carbon atoms, such as a phenylene group, a chlorophenylene group, a naphthalene group, an indenylene group, an anthracenylene group, or a fluorenylene group; or

a substituted or unsubstituted aromatic-aliphatic group having 6 or more and 20 or fewer carbon atoms, such as a -C6H4-CH2-group, a -CH2-C6H4-CH2- group, a -CH2-C6H3 (C1)-CH2- group, a -C10H6-CH2- group, a -CH2-C10H6-CH2- group, or a -CH2CH2-C6H4-CH2CH2 group.

[0020]

R1 is more preferably a substituted or unsubstituted, chainlike or cyclic aliphatic group having 1 or more and 6 or fewer carbon atoms, such as a methylene group, an ethylene group, a 1,2-

 dichloroethylene group, a trimethylene group, a cyclopentylene

group, or a cyclohexylene group;

a substituted or unsubstituted aromatic group having 5 or more and 15 or fewer carbon atoms, such as a phenylene group, a chlorophenylene group, a naphthalene group, indenylene group, an anthracenylene group, or a fluorenylene group; or

a substituted or unsubstituted aromatic-aliphatic group having 6 or more and 15 or fewer carbon atoms, such as a -C6H4-CH2-group, a -CH2-C6H4-CH2- group, a -CH2-C6H3 (C1) -CH2- group, a -C10H6-CH2- group, a -CH2-C10H6-CH2- group, or a -CH2CH2-C6H4-CH2CH2- group.

[0021]

Such divalent organic group may contain a heteroatom other than carbon atoms and hydrogen atoms in the group.  Such heteroatom may be exemplified by an  oxygen atom or a sulfur atom, but upon considering the desired effect of the invention, a sulfur atom is preferred.

[0022]

In the formula (1), m represents an integer of 0, or 1 or more.

Such m is preferably an integer of 0 or greater and 4 or less, more preferably an integer of 0 or greater and 2 or less, and even more preferably an integer of 0 or 1.

[0023]

In the formula (1), n represents the valency of the metal atom M.

[0024]

In the formula (1), p represents an integer of 1 or greater

and n or less.

Such p is preferably n, n-1 or n-2, and more preferably n or n-1.

[0025]

In the formula (1), Y each independently represent an inorganic or organic residue.

When the compound represented by the formula (1) includes multiple Y's, the multiple Y's each independently represent an inorganic or organic residue.  That is, the multiple Y's may be identical groups, or may also be different groups.  More specifically, all of the multiple Y's may be respectively different, some of the multiple Y's may be identical groups, or all of the multiple Y's may be identical groups.

[0026]

The inorganic or organic residue constituting Y is not particularly limited, but for example, a hydrogen atom, a halogen atom, a hydroxyl group, a thiol group, a substituted or unsubstituted alkyl group, a substituted or unsubstituted aryl group, a substituted or unsubstituted aralkyl group, a substituted or unsubstituted alkoxy group, a substituted or unsubstituted alkylthio group, a substituted or unsubstituted aryloxy group, or a substituted or unsubstituted arylthio group may be mentioned.

[0027]

Among these, a halogen atom, a substituted or unsubstituted alkyl group, a substituted or unsubstituted aryl group, a substituted or unsubstituted aralkyl group, a substituted or unsubstituted alkoxy(alkyloxy) group, a substituted or

 unsubstituted alkylthio group, a substituted or unsubstituted

aryloxy group, and a substituted or unsubstituted arylthio group

will be discussed in the following.

Specific examples of the halogen atom include a fluorine atom,

a chlorine atom, a bromine atom and an iodine atom.

[0028]

Specific examples of the substituted or unsubstituted alkyl group include a straight-chained alkyl group having 1 or more and 10 or fewer carbon atoms in total, such as a methyl group, an ethyl group, an n-propyl group, an n-butyl group, an n-pentyl group, or an n-hexyl group;

a branched alkyl group having 3 or more and 10 or fewer carbon atoms in total, such as an isopropyl group, an isobutyl group, a sec-butyl group, an  isopentyl group, a sec-pentyl group, a 1-methylpentyl group, a 2-methylpentyl group, a 3-methylpentyl group, a 4-methylpentyl group, a 1-ethylbutyl group, a 2-ethylbutyl group, a 1-methylhexyl group, a 2-methylhexyl group, a 3-methylhexyl group, a 4-methylhexyl group, a 5-methylhexyl group, a 1-ethylpentyl group, a 2-ethylpentyl group, a 3-ethylpentyl group, a 1-n-propylbutyl group, a 1-iso-propylbutyl group, a 1-iso-propyl-2-methylpropyl group, a 1-methylheptyl group, a 2-methylheptyl group, a 3-methylheptyl group, a 4-methylheptyl group, a 5-methylheptyl group, a 6-methylheptyl group, a 1-ethylhexyl group, a 2-ethylhexyl group, a 3-ethylhexyl group, a 4-ethylhexyl group, a 1-n-propylpentyl group, a 2-n-propylpentyl group, a 1-iso-propylpentyl group, a 2-iso-propylpentyl group, a 1-n-butylbutyl group, a 1-iso-butylbutyl group, a 1-sec-butylbutyl

 group, a 1-tert-butylbutyl group, a 2-tert-butylbutyl group, a

tert-butyl group, a tert-pentyl group, a 1,1-dimethylbutyl group,

a 1,2-dimethylbutyl group, a 1,3-dimethylbutyl group, a 2,3-

dimethylbutyl group, a l-ethyl-2-methylpropyl group, a 1,1-

dimethylpentyl group, a 1,2-dimethylpentyl group, a 1,3-

dimethylpentyl group, a 1,4-dimethylpentyl group, a 2,2-

dimethylpentyl group, a 2,3-dimethylpentyl group, a 2,4-

dimethylpentyl group, a 3,3-dimethylpentyl group, a 3,4-

dimethylpentyl group, a 1-ethyl-l-methylbutyl group, a l-ethyl-2-

methylbutyl group, a l-ethyl-3-methylbutyl group, a 2-ethyl-l-

methylbutyl group, a 2-ethyl-3-methylbutyl group, a 1,1-

dimethylhexyl group, a 1,2-dimethylhexyl group, a 1,3-

dimethylhexyl group, a 1,4-dimethylhexyl group, a 1,5-

dimethylhexyl group, a 2,2-dimethylhexyl group, a 2,3-

dimethylhexyl group, a 2,4-dimethylhexyl group, a 2,5-

dimethylhexyl group, a 3,3-dimethylhexyl group, a 3,4-

dimethylhexyl group, a 3,5-dimethylhexyl group, a 4,4-

dimethylhexyl group, a 4,5-dimethylhexyl group, a l-ethyl-2-

methylpentyl group, a l-ethyl-3-methylpentyl group, a l-ethyl-4-

methylpentyl group, a 2-ethyl-l-methylpentyl group, a 2-ethyl-2-

methylpentyl group, a 2-ethyl-3-methylpentyl group, a 2-ethyl-4-

methylpentyl group, a 3-ethyl-l-methylpentyl group, a 3-ethyl-2-

methylpentyl group, a 3-ethyl-3-methylpentyl group, a 3-ethyl-4-

methylpentyl group, a 1-n-propyl-l-methylbutyl group, a 1-n-

propyl-2-methylbutyl group, a l-n-propyl-3-methylbutyl group, a 1-

iso-propyl-1-methylbutyl group, a l-iso-propyl-2-methylbutyl group,

a l-iso-propyl-3-methylbutyl group, a 1,1-diethyl butyl group, a

1,2-diethylbutyl group, a 1,1,2-trimethylpropyl group, a 1,2,2-trimethylpropyl group, a 1,1,2-trimethylbutyl group, a 1,1,3-trimethylbutyl group, a 1,2,3-trimethylbutyl group, a 1,2,2-trimethylbutyl group, a 1,3,3-trimethylbutyl group, a 2,3,3-trimethylbutyl group, a 1,1,2-trimethylpentyl group, a 1,1,3-trimethylpentyl group, a 1,1,4-trimethylpentyl group, a 1,2,2-trimethylpentyl group, a 1,2,3-trimethylpentyl group, a 1,2,4-trimethylpentyl group, a 1,3,4-trimethylpentyl group, a 2,2,3-trimethylpentyl group, a 2,2,4-trimethylpentyl group, a 2,3,4-trimethylpentyl group, a 1,3,3-trimethylpentyl group, a 2,3,3-trimethylpentyl group, a 3,3,4-trimethylpentyl group, a 1,4,4-trimethylpentyl group, a 2,4,4-trimethylpentyl group, a 3,4,4-trimethylpentyl group, a 1-ethyl-l,2-dimethylbutyl group, a 1-ethyl-1,3-dimethylbutyl group, a l-ethyl-2,3-dimethylbutyl group, a 2-ethyl-l,1-dimethylbutyl group, a 2-ethyl-l,2-dimethylbutyl group, a 2-ethyl-l,3-dimethylbutyl group, or a 2-ethyl-2,3-dimethylbutyl group; and

a saturated cyclic alkyl group having 5 or more and 10 or fewer carbon atoms in total, such as a cyclopentyl group, a cyclohexyl group, a methylcyclopentyl group, a methoxycyclopentyl group, a methoxycyclohexyl group, a methylcyclohexyl group, a 1,2-dimethylcyclohexyl group, a 1,3-dimethylcyclohexyl group, a 1,4-dimethylcyclohexyl group, or an ethylcyclohexyl group.

[0029]

Specific examples of the substituted or unsubstituted aryl group include an aromatic hydrocarbon having 20 or fewer carbon atoms in total, such as a phenyl group, a naphthyl group, an anthranyl group, or a cyclopentadienyl group;

an alkyl-substituted aryl group having 20 or fewer carbon atoms in total, such as a 2-methylphenyl group, a 3-methylphenyl group, a 4-methylphenyl group, a 2-ethylphenyl group, a propylphenyl group, a butylphenyl group, a hexylphenyl group, a cyclohexylphenyl group, an octyl phenyl group, a 2-methyl-l-naphthyl group, a 3-methyl-l-naphthyl group, a 4-methyl-l-naphthyl group, a 5-methyl-l-naphthyl group, a 6-methyl-l-naphthyl group, a 7-methyl-1-naphthyl group, an 8-methyl-l-naphthyl group, a 1-methyl-2-naphthyl group, a 3-methyl-2-naphthyl group, a 4-methyl-2-naphthyl group, a 5-methyl-2-naphthyl group, a 6-methyl-2-naphthyl group, a 7-methyl-2-naphthyl group, a 8-methyl-2-naphthyl group, a 2-ethyl-l-naphthyl group, a 2,3-dimethylphenyl group, a 2,4-dimethylphenyl group, a 2,5-dimethylphenyl group, a 2,6-dimethylphenyl group, a 3,4-dimethylphenyl group, a 3,5-dimethylphenyl group, a 3,6-dimethylphenyl group, a 2,3,4-trimethylphenyl group, a 2,3,5-trimethylphenyl group, a 2,3,6-trimethylphenyl group, a 2,4,5-trimethylphenyl group, a 2,4,6-trimethylphenyl group, or a 3,4,5-trimethylphenyl group;

a monoalkoxyaryl group having 20 or fewer carbon atoms in total and substituted with a substituted or unsubstituted alkyloxy group having 10 or fewer carbon atoms, such as a 2-methoxyphenyl group, a 3-methoxyphenyl group, a 4-methoxyphenyl group, a 2-ethoxyphenyl group, a propoxyphenyl group, a butoxyphenyl group, a hexyloxyphenyl group, a cyclohexyloxyphenyl group, an octyloxyphenyl group, a 2-methoxy-l-naphthyl group, a 3-methoxy-l-naphthyl group, a 4-methoxy-l-naphthyl group, a 5-methoxy-l-

 naphthyl group, a 6-methoxy-l-naphthyl group, a 7-methoxy-l-

naphthyl group, an 8-methoxy-1-naphthyl group, a l-methoxy-2-

naphthyl group, a 3-methoxy-2-naphthyl group, a 4-methoxy-2-

naphthyl group, a 5-methoxy-2-naphthyl group, a 6-methoxy-2-

naphthyl group, a 7-methoxy-2-naphthyl group, an 8-methoxy-2-

naphthyl group, or a 2-ethoxy-l-naphthyl group;

a dialkoxyaryl group having 20 or fewer carbon atoms in total and substituted with a substituted or unsubstituted alkyloxy group having 10 or fewer carbon atoms, such as a 2,3-dimethoxyphenyl group, a 2,4-dimethoxyphenyl group, a 2,5-dimethoxyphenyl group, a 2,6-dimethoxyphenyl group, a 3,4-dimethoxyphenyl group, a 3,5-dimethoxyphenyl group, a 3,6-dimethoxyphenyl group, a 4,5-dimethoxy-1-naphthyl group, a 4,7-dimethoxy-l-naphthyl group, a 4, 8-dimethoxy-1-naphthyl group, a 5,8-dimethoxy-l-naphthyl group, or a 5,8-dimethoxy-2-naphthyl group; and

a trialkoxyaryl group having 20 carbon atoms or fewer in total and substituted with a substituted or unsubstituted alkyloxy group having 10 or fewer carbon atoms, such as a 2,3,4-trimethoxyphenyl group, a 2,3,5-trimethoxyphenyl group, a 2,3,6-trimethoxyphenyl group, a 2,4,5-trimethoxyphenyl group, a 2,4,6-trimethoxyphenyl group, or a 3,4,5-trimethoxyphenyl group; and

an aryl group having 20 carbon atoms in total and substituted with a halogen atom, such as a chlorophenyl group, a dichlorophenyl group, a trichlorophenyl group, a bromophenyl group, a dibromophenyl group, an iodophenyl group, a fluorophenyl group, a chloronaphthyl group, a bromonaphthyl group, a difluorophenyl group, a trifluorophenyl group, a tetrafluorophenyl group, and a

 pentafluorophenyl group, may be mentioned.

[0030]

Specific examples of the substituted or unsubstituted aralkyl group include a benzyl group, a phenethyl group, a phenylpropyl group, a naphthylethyl group, and a methyl group, ethyl group or propyl group having an aryl group mentioned in the specific examples of the substituted or unsubstituted aryl group as the side chain.

[0031]

Specific examples of the substituted or unsubstituted alkyloxy group include a straight-chained or branched alkoxy group having 1 or more and 10 or fewer carbon atoms in total, such as a methoxy group, an ethoxy group, an n-propoxy group, an iso-propoxy group, an n-butoxy group, an iso-butoxy group, a tert-butoxy group, an n-pentyloxy group, an iso-pentyloxy group, an n-hexyloxy group, an iso-hexyloxy group, a 2-ethylhexyloxy group, a 3,5,5-trimethylhexyloxy group, an n-heptyloxy group, an n-octyloxy group, or an n-nonyloxy group;

a cycloalkoxy group having 5 or more and 10 or fewer carbon atoms, such as a cyclopentyloxy group or a cyclohexyloxy group;

an alkoxyalkoxy group having 1 or more and 10 or fewer carbon atoms in total, such as a methoxymethoxy group, an ethoxymethoxy group, an ethoxyethoxy group, an n-propoxymethoxy group, an iso-propoxymethoxy group, an n-propoxyethoxy group, an iso-propoxyethoxy group, an n-butoxyethoxy group, an iso-butoxyethoxy group, a tert-butoxyethoxy group, an n-pentyloxyethoxy group, an iso-pentyloxyethoxy group, an n-hexyloxyethoxy group, an iso-

 hexyloxyethoxy group, or an n-heptyloxyethoxy group; and

an aralkyloxy group such as a benzyloxy group.

[0032]

Specific examples of the substituted or unsubstituted alkylthio group include a straight-chained or branched alkylthio group having 1 or more and 10 or fewer carbon atoms in total, such as a methylthio group, an ethylthio group, an n-propylthio group, an iso-propylthio group, an n-butylthio group, an iso-butylthio group, a sec-butylthio group, a t-butylthio group, an n-pentylthio group, an iso-pentylthio group, an n-hexylthio group, an iso-hexylthio group, a 2-ethylhexylthio group, a 3,5,5-trimethylhexylthio group, an n-heptylthio group, an n-octylthio group, or an n-nonylthio group;

a cycloalkylthio group having 5 or more and 10 or fewer carbon atoms, such as a cyclopentylthio group or a cyclohexylthio group;

an alkoxyalkylthio group having 1 or more and 10 or fewer carbon atoms in total, such as a itiethoxyethylthio group, an ethoxy ethylthio group, an n-propoxyethylthio group, an iso-propoxyethylthio group, an n-butoxyethylthio group, an iso-butoxyethylthio group, a tert-butoxyethylthio group, an n-pentyloxyethylthio group, an iso-pentyloxyethylthio group, an n-hexyloxyethylthio group, an iso-hexyloxyethylthio group, or an n-heptyloxyethylthio group;

an aralkylthio group such as a benzylthio group; and

an alkylthioalkylthio group having 1 or more and 10 or fewer carbon atoms in total, such as a methylthioethylthio group, an ethylthioethylthio group, an n-propylthioethylthio group, an iso-

propylthioethylthio group, an n-butylthioethylthio group, an iso-

butylthioethylthio group, a tert-butylthioethylthio group, an n-

pentylthioethylthio group, an iso-pentylthioethylthio group, an n-

hexylthioethylthio group, an iso-hexylthioethylthio group, or an

n-heptylthioethylthio group.

[0033]

Specific examples of the substituted or unsubstituted aryloxygroup include an unsubstituted or alkyl-substituted aryloxy group having 20 or fewer carbon atoms in total, such as a phenyloxy group, a naphthyloxy group, an anthranyloxy group, a 2-methylphenyloxy group, a 3-methylphenyloxy group, a 4-methylphenyloxy group, a 2-ethylphenyloxy group, a propylphenyloxy group, a butylphenyloxy group, a hexylphenyloxy group, a cyclohexylphenyloxy group, an octylphenyloxy group, a 2-methyl-l-naphthyloxy group, a 3-methyl-l-naphthyloxy group, a 4-methyl-l-naphthyloxy group, a 5-methyl-l-naphthyloxy group, a 6-methyl-l-naphthyloxy group, a 7-methyl-l-naphthyloxy group, an 8-methyl-l-naphthyloxy group, a l-methyl-2-naphthyloxy group, a 3-methyl-2-naphthyloxy group, a 4-methyl-2-naphthyloxy group, a 5-methyl-2-naphthyloxy group, a 6-methyl-2-naphthyloxy group, a 7-methyl-2-naphthyloxy group, an 8-methyl-2-naphthyloxy group, a 2-ethyl-l-naphthyloxy group, a 2,3-dimethylphenyloxy group, a 2,4-dimethylphenyloxy group, a 2,5-dimethylphenyloxy group, a 2,6-dimethylphenyloxy group, a 3,4-dimethylphenyloxy group, a 3,5-dimethylphenyloxy group, a 3,6-dimethylphenyloxy group, a 2,3,4-trimethylphenyloxy group, a 2,3,5-trimethylphenyloxy group, a

2, 3,6-trimethylphenyloxy group, a 2, 4, 5-trimethylphenyloxy group, a 2,4,6-trimethylphenyloxy group, or a 3,4,5-trimethylphenyloxy group;

a monoalkoxyaryloxy group having 20 or fewer carbon atoms in total and substituted with a substituted or unsubstituted alkyloxy group having 10 or fewer carbon atoms, such as a 2-methoxyphenyloxy group, a 3-methoxyphenyloxy group, a 4-methoxyphenyloxy group, a 2-ethoxyphenyloxy group, a propoxyphenyloxy group, a butoxyphenyloxy group, a hexyloxyphenyloxy group, a cyclohexyloxyphenyloxy group, an octyloxyphenyloxy group, a 2-methoxy-l-naphthyloxy group, a 3-methoxy-1-naphthyloxy group, a 4-methoxy-l-naphthyloxy group, a 5-methoxy-1-naphthyloxy group, a 6-methoxy-l-naphthyloxy group, a 7-methoxy-1-naphthyloxy group, an 8-methoxy-l-naphthyloxy group, a l-methoxy-2-naphthyloxy group, a 3-methoxy-2-naphthyloxy group, a 4-methoxy-2-naphthyloxy group, a 5-methoxy-2-naphthyloxy group, a 6-methoxy-2-naphthyloxy group, a 7-methoxy-2-naphthyloxy group, an 8-methoxy-2-naphthyloxy group, or a 2-ethoxy-l-naphthyloxy group;

a dialkoxyaryloxy group having 20 or fewer carbon atoms in total and substituted with a substituted or unsubstituted alkyloxy group having 10 or fewer carbon atoms, such as a 2,3-dimethoxyphenyloxy group, a 2,4-dimethoxyphenyloxy group, a 2,5-dimethoxyphenyloxy group, a 2,6-dimethoxyphenyloxy group, a 3,4-dimethoxyphenyloxy group, a 3,5-dimethoxyphenyloxy group, a 3,6-dimethoxyphenyloxy group, a 4,5-dimethoxy-l-naphthyloxy group, a 4, 7-dimethoxy-l-naphthyloxy group, a 4, 8-dimethoxy-l-naphthyloxy group, a 5,8-dimethoxy-l-naphthyloxy group, or a 5,8-dimethoxy-2-

 naphthyloxy group;

a trialkoxyaryloxy group having 20 or fewer carbon atoms in total and substituted with a substituted or unsubstituted alkyloxy group having 10 or fewer carbon atoms, such as a 2,3,4-trimethoxyphenyloxy group, a 2,3,5-trimethoxyphenyloxy group, a 2,3,6-trimethoxyphenyloxy group, a 2,4,5-trimethoxyphenyloxy group, a 2, 4,6-trimethoxyphenyloxy group, or a 3,4,5-trimethoxyphenyloxy group; and

an aryloxy group having 20 or fewer carbon atoms and substituted with a halogen atom, such as a chlorophenyloxy group, a dichlorophenyloxy group, a trichlorophenyloxy group, a bromophenyloxy group, a dibromophenyloxy group, an iodophenyloxy group, a fluorophenyloxy group, a chloronaphthyloxy group, a bromonaphthyloxy group, a difluorophenyloxy group, a trifluorophenyloxy group, a tetrafluorophenyloxy group, or a pentafluorophenyloxy group.

[0034]

Specific examples of the substituted or unsubstituted arylthio group include an unsubstituted or alkyl-substituted arylthio group having 20 or fewer carbon atoms in total, such as a phenylthio group, a naphthyithio group, an anthranylthio group, a 2-methylphenylthio group, a 3-methylphenylthio group, a 4-methylphenylthio group, a 2-ethylphenylthio group, a propylphenylthio group, a butylphenylthio group, a hexylphenylthio group, a cyclohexylphenylthio group, an octylphenylthio group, a 2-methyl-l-naphthylthio group, a 3-methyl-l-naphthylthio group, a 4-methyl-l-naphthylthio group, a 5-methyl-l-naphthylthio group,amethyl-l-naphthylthio group, a 7-methyl-l-naphthylthio group, an

8-methyl-l-naphthylthio group, a l-methyl-2-naphthylthio group, a

3-methyl-2-naphthylthio group, a 4-methyl-2-naphthylthio group, a

5-methyl-2-naphthylthio group, a 6-methyl-2-naphthylthio group, a

7-methyl-2-naphthylthio group, an 8-methyl-2-naphthylthio group, a

2-ethyl-l-naphthylthio group, a 2,3-dimethylphenylthio group, a

2,4-dimethylphenylthio group, a 2,5-dimethylphenylthio group, a

2,6-dimethylphenylthio group, a 3,4-dimethylphenylthio group, a

3,5-dimethylphenylthio group, a 3,6-dimethylphenylthio group, a

2,3,4-trimethylphenylthio group, a 2,3,5-trimethylphenylthio group,

a 2,3,6-trimethylphenylthio group, a 2,4,5-trimethylphenylthio

group, a 2,4,6-trimethylphenylthio group, or a 3,4,5-

trimethylphenylthio group;

a monoalkoxyarylthio group having 20 or fewer carbon atoms

and substituted with a substituted or unsubstituted alkyloxy group

having 10 or fewer carbon atoms, such as a 2-methoxyphenylthio

group, a 3-methoxyphenylthio group, a 4-methoxyphenylthio group, a

2-ethoxyphenylthio group, a propoxyphenylthio group, a

butoxyphenylthio group, a hexyloxy phenylthio group, a

cyclohexyloxyphenylthio group, an octyloxyphenylthio group, a 2-

methoxy-1-naphthylthio group, a 3-methoxy-l-naphthylthio group, a

4-methoxy-l-naphthylthio group, a 5-methoxy-l-naphthylthio group,

a 6-methoxy-l-naphthylthio group, a 7-methoxy-l-naphthylthio group,

an 8-methoxy-l-naphthylthio group, a l-methoxy-2-naphthylthio

group, a 3-methoxy-2-naphthylthio group, a 4-methoxy-2-

naphthylthio group, a 5-methoxy-2-naphthylthio group, a 6-methoxy-

2-naphthylthio group, a 7-methoxy-2-naphthylthio group, an 8-

methoxy-2-naphthylthio group, or a 2-ethoxy-l-naphthylthio group;

a dialkoxyarylthio group having 20 or fewer carbon atoms and substituted with a substituted or unsubstituted alkyloxy group having 10 or fewer carbon atoms, such as a 2,3-dimethoxyphenylthio group, a 2,4-dimethoxyphenylthio group, a 2,5-dimethoxyphenylthio group, a 2,6-dimethoxyphenylthio group, a 3,4-dimethoxyphenylthio group, a 3,5-dimethoxyphenylthio group, a 3,6-dimethoxyphenylthio group, a 4,5-dimethoxy-l-naphthylthio group, a 4,7-dimethoxy-l-naphthylthio group, a 4,8-dimethoxy-l-naphthylthio group, a 5,8-dimethoxy-1-naphthylthio group, or a 5,8-dimethoxy-2-naphthylthio group;

a trialkoxyarylthio group having 20 or fewer carbon atoms in total and substituted with a substituted or unsubstituted alkyloxy group having 10 or fewer carbon atoms, such as a 2,3,4-trimethoxyphenylthio group, a 2,3,5-trimethoxyphenylthio group, a 2, 3, 6-trimethoxyphenylthio group, a 2,4,5-trimethoxyphenylthio group, a 2,4,6-trimethoxyphenylthio group, or a 3,4,5-trimethoxyphenylthio group; and

an arylthio group having 20 or fewer carbon atoms in total and substituted with a halogen atom, such as a chlorophenylthio group, a dichlorophenylthio group, a trichlorophenylthio group, a bromophenylthio group, a dibromophenylthio group, an iodophenylthio group, a fluorophenylthio group, a chloronaphthylthio group, a bromonaphthylthio group, a difluorophenylthio group, a trifluorophenylthio group, a tetrafluorophenylthio group, or a pentafluorophenylthio group.  Y is not intended to be limited to these.

[0035]

Preferred examples of such Y will be given in the following.

As a preferred example, for example, a hydrogen atom may be mentioned.

[0036]

Furthermore, among the preferred examples of Y, as the halogen atom, there may be mentioned a chlorine atom, a bromine atom, or an iodine atom.

As the substituted or unsubstituted alkyl group, there may be mentioned a straight-chained alkyl group having 1 or more and 6 or fewer carbon atoms in total, such as a methyl group, an ethyl group, an n-propyl group, an n-butyl group, an n-pentyl group, or an n-hexyl group;

a branched alkyl group having 3 or more and 6 or fewer carbon atoms in total, such as an isopropyl group, an isobutyl group, a sec-butyl group, an isopentyl group, a sec-pentyl group, a 1-methylpentyl group, a 2-methylpentyl group, a 3-methylpentyl group, a 4-methylpentyl group, a 1-ethyl butyl group, a 2-ethyl butyl group, a tert-butyl group, a tert-pentyl group, a 1, 1-dimethylbutyl group, a 1,2-dimethylbutyl group, a 1,3-dimethylbutyl group, or a 2,3-dimethylbutyl group; and

a saturated cyclic alkyl group having 5 or more and 6 or fewer carbon atoms in total, such as a cyclopentyl group or a cyclohexyl group.

[0037]

As the substituted or unsubstituted aryl group, there may be mentioned an aromatic hydrocarbon having 12 or fewer carbon atoms

 in total, such as a phenyl group, a naphthyl group, or a

cyclopentadienyl group;

an alkyl-substiutted aryl group having 12 or fewer carbon atoms in total, such as a 2-methylphenyl group, a 3-methylphenyl group, a 4-methylphenyl group, a 2-ethylphenyl group, a propylphenyl group, a butylphenyl group, a 2,3-dimethylphenyl group, a 2,4-dimethylphenyl group, a 2,5-dimethylphenyl group, a 2,6-dimethylphenyl group, a 3,4-dimethylphenyl group, a 3,5-dimethylphenyl group, a 3,6-dimethylphenyl group, a 2,3,4-trimethylphenyl group, a 2,3,5-trimethylphenyl group, a 2,3,6-trimethylphenyl group, a 2,4,5-trimethylphenyl group, a 2,4,6-trimethylphenyl group, or a 3,4,5-trimethylphenyl group;

a monoalkoxyaryl group having 12 or fewer carbon atoms and substituted with a substituted or unsubstituted alkyloxy group having 6 or fewer carbon atoms, such as a 2-methoxyphenyl group, a 3-methoxyphenyl group, a 4-methoxyphenyl group, a 2-ethoxyphenyl group, a propoxyphenyl group, or a butoxyphenyl group;

a dialkoxyaryl group having 12 or fewer carbon atoms in total, and substituted with a substituted or unsubstituted alkyloxy group having 6 or fewer carbon atoms, such as a 2,3-dimethoxyphenyl group, a 2,4-dimethoxyphenyl group, a 2,5-dimethoxyphenyl group, a 2,6-dimethoxyphenyl group, a 3,4-dimethoxyphenyl group, a 3,5-dimethoxyphenyl group, or a 3,6-dimethoxyphenyl group; and

an aryl group having 12 or fewer carbon atoms and substituted with a halogen atom, such as a chlorophenyl group, a dichlorophenyl group, a trichlorophenyl group, a bromophenyl group, a dibromophenyl group, an iodophenyl group, a fluorophenyl group,

 a chloronaphthyl group, a bromonaphthyl group, a difluorophenyl

group, a trifluorophenyl group, a tetrafluorophenyl group, or a

pentafluorophenyl group.

[0038]

As the substituted or unsubstituted aralkyl group, there may be mentioned an aralkyl group having 12 or fewer carbon atoms in total, such as a benzyl group, a phenethyl group, or a phenyl propyl group.

[0039]

As the substituted or unsubstituted alkyloxy group, there may be mentioned a straight-chained or branched alkoxy group having 1 or more and 6 or fewer carbon atoms in total, such as a methoxy group, an ethoxy group, an n-propoxy group, an iso-propoxy group, an n-butoxy group, an iso-butoxy group, a tert-butoxy group, an n-pentyloxy group, an iso-pentyloxy group, an n-hexyloxy group, or an iso-hexyloxy group;

a cycloalkoxy group having 5 or 6 carbon atom in total, such as a cyclopentyloxy group, or a cyclohexyloxy group;

an alkoxyalkoxy group having 1 or more and 6 or fewer carbon atoms in total, such as a methoxymethoxy group, an ethoxymethoxy group, an ethoxyethoxy group, an n-propoxymethoxy group, an iso-propoxymethoxy group, an n-propoxyethoxy group, an iso-propoxyethoxy group, an n-butoxyethoxy group, an iso-butoxyethoxy group, or a tert-butoxyethoxy group.

[0040]

As the substituted or unsubstituted alkylthio group, there may be mentioned a straight-chained or branched alkylthio groupz / having 1 or more and 6 or fewer carbon atoms in total, such as a

methylthio group, an ethylthio group, an n-propylthio group, an

iso-propylthio group, an n-butylthio group, an iso-butylthio group,

a sec-butylthio group, a t-butylthio group, an n-pentylthio group,

an iso-pentylthio group, an n-hexylthio group, or an iso-hexylthio

group;

a cycloalkylthio group having 5 or 6 carbon atoms in total, such as a cyclopentylthio group, or a cyclohexylthio group;

an alkoxyalkylthio group having 1 or more and 6 or fewer carbon atoms in total, such as a methoxyethylthio group, an ethoxyethylthio group, an n-propoxyethylthio group, an iso-propoxyethylthio group, an n-butoxyethylthio group, an iso-butoxyethylthio group, or a tert-butoxyethylthio group;

a methylthioethylthio group, an ethylthioethylthio group, or an n-propylthioethylthio group; and
