Repository: anandvc/allindianpatents

File: patents/257495-a-process-for-preparing-a-multi-block-copolymer-and-the-copolymer-obtained-from-the-process.html (part 1 of 8)
Indian Patents. 257495:A PROCESS FOR PREPARING A MULTI-BLOCK COPOLYMER AND THE COPOLYMER OBTAINED FROM THE PROCESS

Indian Patents

Recently Granted Patents

  Recently Published Patents

Title of Invention	A PROCESS FOR PREPARING A MULTI-BLOCK COPOLYMER AND THE COPOLYMER OBTAINED FROM THE PROCESS

Abstract	Abstract A composition for use in forming a multi-block copolymer, said copolymer containing therein two or more segments or blocks differing in chemical or physical properties, a polymerization process using the same, and the resulting polymers, wherein the composition comprises the admixture or reaction product resulting from combining: (A) a first metal complex olefin polymerization catalyst, (B) a second metal complex olefin polymerization catalyst capable of preparing polymers differing in chemical or physical properties from the polymer prepared by catalyst (A) under equivalent polymerization conditions, and (C) a chain shuttling agent.	

Full Text	CATALYST COMPOSITION COMPRISING SHUTTLING AGENT FOR ETHYLENE MULTI-BLOCK COPOLYMER FORMATION

"Cross Reference Statement

This application claims the benefit of U.S. Provisional Application No. -60/553,906, filed March 17, 2004. For purposes of United States patent practice, the contents of this provisional application are herein incorporated by reference.

Background of the Invention

►	The present invention relates to compositions for polymerizing one or more monomers or

mixtures of monomers such as ethylene and one or more comonomers, to form an interpolymer product having unique physical properties, to a process for preparing such interpclymers, and to the resulting polymer products. In another aspect, the invention relates to methods of using these polymers in applications requiring unique combinations of physical properties. In still another aspect, the invention relates to the articles prepared from these polymers.  The inventive polymers comprise two or more differing regions or segments (blocks) causing the polymer to possess unique physical properties. These multi-block copolymers and polymeric blends comprising the same are usefully employed in the preparation of solid articles such as moldings, films, sheets, and foamed objects by molding, extruding, or other processes, and are useful as components or ingredients in adhesives, laminates, polymeric blends, and other end uses. The resulting products are used in the manufacture of components for automobiles, such as profiles, bumpers and trim parts; packaging materials; electric cable insulation, and other applications.

It has long been known that polymers containing a block-type structure often have superior properties compared to random copolymers and blends. For example, triblock copolymers of styrene and butadiene (SBS) and hydrogenated versions of the same (SEBS) have an excellent combination of heat resistance and elasticity. Other block copolymers are also known in the art. Generally, block copolymers known as thermoplastic elastomers (TPE) have desirable properties due to the presence of "soft" or eiastomeric block segments connecting "hard" either crystallizable or glassy blocks in the same polymer. At temperatures up to the melt temperature or glass transition temperature of the hard segments, the polymers demonstrate eiastomeric character. At higher temperatures, the polymers become flowable, exhibiting thermoplastic behavior. Known methods of preparing block copolymers include anionic polymerization and controlled free radical polymerization. Unfortunately, these methods of preparing block copolymers require sequential monomer addition and batch processing and the types of monomers that can be usefully employed in such methods are relatively limited. For example, in the anionic polymerization of styrene and

butadiene to form a SBS type block copolymer, each polymer chain requires a stoichiometric amount of initiator and the resulting polymers have extremely narrow molecular weight distribution, Mw/Mn, preferably from 1.0 to 1.3. Additionally, anionic and free-radical processes are relatively slow, resulting in poor process economics.

Irwould be desirable to produce block copolymers catalytically, that is, in a process wherein more than one polymer molecule is produced for each catalyst or initiator molecule. In addition, ft would be highly desirable to produce block copolymers from olefin monomers such as ethylene, propylene, and higher alpha-olefins that are generally unsuited for use in anionic or free-radical polymerizations. In certain of these polymers, it is highly desirable that some or all of the polymer blocks comprise amorphous polymers such as a copolymer of ethylene and a comonomer, especially amorphous random copolymers comprising ethylene and an a-olefin having 3, and especially 4, or more carbon atoms. Finally, if would be highly desirable to be able to use a continuous process for production of block copolymers.

Previous researchers have stated that certain homogeneous coordination polymerization catalysts can be used to prepare polymers having a substantially "block-like" structure by suppressing chain-transfer during the polymerization, for example, by conducting the polymerization process in the absence of a chain transfer agent and at a sufficiently low temperature such that chain transfer by P-hydride elimination or other chain transfer processes is essentially eliminated. Under such conditions, the sequential addition of different monomers was said to result in formation of polymers having sequences or segments of different monomer content. Several examples of such catalyst compositions and processes are reviewed by Coates, Hustad, and Reinartz in Angew. Chern.. Int. Ed., 41, 2236-2257 (2002) as well as US-A-2003/0114623.

Disadvantageously, such processes require sequential monomer addition and result in the production of only one polymer chain per active catalyst center, which limits catalyst productivity. In addition, the requirement of relatively low process temperatures increases the process operating costs, making such processes unsuited for commercial implementation. Moreover, the catalyst cannot be optimized for formation of each respective polymer type, and therefore the entire process results in production of polymer blocks or segments of less than maximal efficiency and/or quality. For example, formation of a certain quantity of prematurely terminated polymer is generally unavoidable, resulting in the forming of blends having inferior polymer properties. Accordingly, under normal operating conditions, for sequentially prepared block copolymers having Mw/Mn of 1.5 or greater, the resulting distribution of block lengths is relatively inhomogeneous, not a most probable distribution. Finally, sequentially prepared block copolymers must be prepared in a batch process, limiting rates and increasing costs with respect to polymerization reactions carried out in a continuous process.

FOT these reasons, it would be highly desirable to provide a process for producing olefin copolymers in well defined blocks or segments in a process using coordination polymerization catalysts capable of operation at high catalytic efficiencies. In addition, it would be desirable to provide a process and resulting block or segmented copolymers wherein insertion of terminal blocks or sequencing of blocks within the polymer can be influenced by appropriate selection of process conditions. Finally, it would be desirable to provide a continuous process for producing multi-block copolymers.

The use of certain metal alkyl compounds and other compounds, such as hydrogen, as chain transfer agents to interrupt chain growth in olefin polymerizations is well known in the art. In addition, it is known to employ such compounds, especially aluminum alkyl compounds, as scavengers or as cocatalysts in olefin polymerizations. In Macromolecules. 33, 9192-9199 (2000) the use of certain aluminum trialkyl compounds as chain transfer agents in combination with certain paired zirconocene catalyst compositions resulted in polypropylene mixtures containing small quantities of polymer fractions containing both isotactic and atactic chain segments. In Liu and Rytter, Macromolecular Rapid Comm.. 22, 952-956 (2001) and Bruaseth and Rytter, Macromolecules, 36, 3026-3034 (2003) mixtures of ethylene and 1-hexene were polymerized by a similar catalyst composition containing trimethylaluminum chain transfer agent. In the latter reference, die authors summarized the prior art studies m the following manner (some citations omitted):

"Mixing of two metallocenes with known polymerization behavior can be used to control polymer microstructure. Several studies have been performed of ethene polymerization by mixing two metallocenes. Common observations were that, by combining catalysts which separately give polyethene with different Afw, polyethene with broader and in some cases bimodal MWD can be obtained. [SJoares and Kim (J. Polvm. Sci. . Part A: Polym. Chenu 38, 1408-1432 (2000)) developed a criterion in order to test the MWD bimodality of polymers made by dual single-site catalysts, as exemplified by ethene/1-hexene copolymerization of the mixtures Et(Ind)2ZrCl2/Cp2HfCl2 and Et(Ind)2ZrCl2/ CGC (constrained geometry catalyst) supported on silica. Heiland and Kaminsky fMakromol. Chem.. 193, 601-610 (1992)) studied a mixture of Et-(Ind)2ZrCl2 and the hafnium analogue in copolymerization of ethene and 1-butene.

These studies do not contain any indication of interaction between the two different sites, for example, by readsorption of a terminated chain at the alternative site. Such reports have been issued, however, for polymerization of propene. Chien et al. (J. Polvm. Sci. . Part A: Polvm. Chem., 37, 2439-2445 (1999), MakromoL 30, 3447-3458

(1997)) studied propene polymerization by homogeneous binary zirconocene catalysts. A blend of isotactic polypropylene (i-PP), atactic polypropylene (a-PP), and a stereoblock fraction (i-PP-6-a-PP) was obtained with a binary system comprising an isospecific and an aspecific precursor with a borate and TEBA as cocatalyst By using a binary mixture of isospecific and syndiospecific zirconocenes, a blend of isotactic polypropylene (i-PP), syndiotactic polypropylene (s-PP), and a stereoblock fraction (i-PP-6-s-PP) was obtained. The mechanism for formation of the stereoblock fraction was proposed to involve the exchange of propagating chains between the two different catalytic sites. Przybyla and Fink (Acta Polynu 50, 77-83 (1999)) used two different types of metallocenes (isospecific and syndiospecific) supported on Hie same silica for propene polymerization. They reported that, with a certain type of silica support, chain transfer between the active species in the catalyst system occurred, and stereoblock PP was obtained. Lieber and Brintzinger (Macromol. 3, 9192-9199 (2000)) have proposed a more detailed explanation of how the transfer of a growing polymer chain from one type of metallocene to another occurs. They studied propene polymerization by catalyst mixtures of two different ansa-zirconocenes. The different catalysts were first studied individually with regard to their tendency toward alkyl-polymeryl exchange with the alkylaluminum activator and then pairwise with respect to their capability to produce polymers with a stereoblock structure. They reported that formation of stereoblock polymers by a mixture of zirconocene catalysts with different stereoselectivities is contingent upon an efficient polymeryl exchange between the Zr catalyst centers and the Al centers of the cocatalyst."

Brusath and Rytter then disclosed their own observations using paired zirconocene catalysts to polymerize mixtures of ethylene/ 1-hexene and reported the effects of the influence of the dual site catalyst on polymerization activity, incorporation of comonomer, and polymer microstructure using methylalumoxane cocatalyst.

Analysis of the foregoing results indicate that Rytter and coworkers likely failed to utilize combinations of catalyst, cocatalyst, and third components that were capable of readsorption of the polymer chain from the chain transfer agent onto both of the active catalytic sites, i.e., two-way readsorption. While indicating that chain termination due to the presence of trimethylalumimim likely occurred with respect to polymer formed from the catalyst incorporating minimal comonomer, and thereafter that polymeryl exchange with the more open catalytic site followed by continued polymerization likely occurred, evidence of the reverse flow of polymer ligands appeared to be lacking in the reference. In fact, in a later communication, Rytter, et. al., Polymer, 45, 7853-

7861 (2004), it was reported that no chain transfer between the catalyst sites actually took place in the earlier experiment. Similar polymerizations were reported in WO98/34970.

In USP's 6,380,341 and 6,169,151, use of a "fluxiona!" metallocene catalyst, that is a metallocene capable of relatively facile conversion between two stereoisomeric forms having differing polymerization characteristics such as differing reactivity ratios was said to result in production of olefin copolymers having a "blocky" structure. Disadvantageous!/, the respective stereoisomers of such metallocenes generally fail to possess significant difference in polymer formation properties and are incapable of forming both highly crystalline and amorphous block copolymer segments, for example, from a given monomer mixture under fixed reaction conditions. Moreover, because the relative ratio of the two "fluxional" forms of the catalyst cannot be varied, there is no ability, using "fluxional" catalysts, to vary polymer block composition or the ratio of the respective blocks. Finally, prior art methods for olefin block copolymerization have been incapable of readily controlling the sequencing of the various polymer blocks, and in particular controlling the nature of the terminating block or segment of a multi-block copolymer. For certain applications, it is desirable to produce polymers having terminal blocks that are highly crystalline, that are functionalized or more readily functionalized, or that possess other distinguishing properties. For example, it is believed that polymers wherein the terminal segments or blocks are crystalline or glassy possess improved abrasion resistance and thermal properties such as tensile strength, elastic recovery and compression set. In addition, polymers wherein the blocks having amorphous properties are internal or primarily connected between crystalline or glassy blocks, have unproved elastomeric properties, such as improved retractive force and recovery, particularly at elevated temperatures.

In JACSt 2004, 126, 10701-10712, Gibson, et al discuss the effects of "catalyzed living polymerization" on molecular weight distribution. The authors define catalyzed living polymerization in this manner:

"... if chain transfer to aluminum constitutes the sole transfer mechanism and the exchange of the growing polymer chain between the transition metal and the aluminum centers is very fast and reversible, the polymer chains will appear to be growing on the aluminum centers. This can then reasonably be described as a catalyzed chain growth reaction on aluminum... .An attractive manifestation of this type of chain growth reaction is a Poisson distribution of product molecular weights, as opposed to the Schulz-Flory distribution that arises when P-H transfer accompanies propagation."

The authors reported the results for the catalyzed living homopolymerization of ethylene using an iron containing catalyst in combination with ZnEt2, ZnMe2) or Zn(i-Pr)2. Homoleptic alkyls of aluminum, boron, tin, lithium, magnesium and lead did not induce catalyzed chain growth.

Using GaMe3 as cocatalyst resulted in production of a polymer having a narrow molecular weight distribution. However, after analysis of time-dependent product distribution, the authors concluded this reaction was, "not a simple catalyzed chain growth reaction." The reference fails to disclose the use of two or more catalysts in combination with a chain shuttling agent to make multi-block copolymers. Similar processes employing single catalysts have been described in USP's 5,210,338, 5,276,220, and 6,444,867.

Earlier workers have claimed to have formed block copolymers using a single Ziegler-Natta type catalyst in multiple reactors arranged in series, see for example USP's 3,970,719 and 4,039,632. Additional Ziegler-Natta based processes and polymers are disclosed in USP's 4,971,936; 5,089,573; 5,118,767; 5,118,768; 5,134,209; 5,229,477; 5,270,276; 5,270,410; 5,294,581; 5,543,458; 5,550,194; and 5,693,713, as well as inEP-A-470,171 andEP-A-500,530.

Despite the advances by the foregoing researchers, there remains a need in the art for a polymerization process that is capable of preparing block like copolymers, especially multi-block copolymers, and most especially linear multi-block copolymers, in high yield and selectivity. Moreover, it would be desirable if there were provided an improved process for preparing multi-block copolymers, especially linear multi-block copolymers, of two or more olefin monomers such as ethylene and one or more comonomers, by the use of a shuttling agent. In addition it would be desirable to provide such an improved process that is capable of preparing multi-block copolymers, especially linear multi-block copolymers, having a relatively narrow molecular weight distribution. It would further be desirable to provide an improved process for preparing copolymers having more than two segments or blocks. Furthermore, it would be desirable to provide a process for identifying combinations of catalysts and chain shuttling agents capable of making such multi-block copolymers. Even further, it would be desirable to provide a process for independent control of the order of the various polymer blocks, especially a process for preparing olefin block copolymers containing terminal blocks having high crystallinity and/or functionality. Finally, it would be desirable to provide an improved process for preparing any of the foregoing desirable polymer products in a continuous process, without required sequential addition of monomers. Highly desirably, such process allows for independent control of the quantity and/or identity of the shuttling agent(s) and/or catalysts used.

Summary of the Invention

According to the present invention there are now provided a composition for use in the polymerization of an addition polymerizable monomer, preferably two or more addition polymerizable monomers, especially ethylene and at least one copolymerizable comonomer, to form a segmented copolymer (multi-block copolymer), said copolymer containing therein two or more,

preferably three or more segments or blocks differing in one or more chemical or physical properties as further disclosed here in, the composition comprising the admixture or reaction product resulting from combining:

(A)	a first olefin polymerization catalyst,

(B)	a second olefin polymerization catalyst capable of preparing polymers differing in chemical or physical properties from the polymer prepared by catalyst (A) under equivalent polymerization conditions, and

(C)	a chain shuttling agent; and

preferably the admixture or reaction product resulting from combining:

(A)	a first olefin polymerization catalyst having a high comonomer incorporation index,

(B)	a second olefin polymerization catalyst having a comonomer incorporation index less than 95 percent, preferably less than 90 percent, more preferably less than 25 percent, and most preferably less than 10 percent of the comonomer incorporation index of catalyst (A), and

(C)	a chain shuttling agent.

In another embodiment of the invention, there is provided a method for selecting an admixture of catalysts (A) and (B) and chain shuttling agent (C) capable of producing multi-block copolymers according to the invention, especially such copolymers comprising ethylene in polymerized form.

In a further embodiment of the present invention there is provided a process for preparing a segmented, copolymer, especially such copolymer comprising ethylene and optionally one or more addition polymerizable monomers other than ethylene, said process comprising contacting ethylene and optionally one or more addition polymerizable monomers other than ethylene under addition polymerization conditions with a composition comprising:

the admixture or reaction product resulting from combining:

(A)	a first olefin polymerization catalyst having a high comonomer incorporation index,

(B)	a second olefin polymerization catalyst having a comonomer incorporation index less than 90 percent, preferably less than 50 percent, most preferably less than 5 percent of the comonomer incorporation index of catalyst (A), and

(C)	a chain shuttling agent

Preferably, the foregoing process takes the form of a continuous solution process for forming block copolymers, especially multi-block copolymers, preferably linear multi-block copolymers of two or more monomers, more especially ethylene and a C3-2o olefin or cycloolefin, and most especially ethylene and a C4-20 a-olefin, using multiple catalysts that are incapable of interconversion. That is the catalysts are chemically distinct. Under continuous solution polymerization conditions, the process is ideally suited for polymerization of mixtures of monomers

at high monomer conversions. Under these polymerization conditions, shuttling from the chain shuttling agent to the catalyst becomes advantaged compared to chain growth, and multi-block copolymers, especially linear multi-block copolymers according to the invention are formed in high efficiency.

In another embodiment of the invention there is provided a segmented copolymer (multi-block copolymer), especially such a copolymer comprising ethylene in polymerized form, said copolymer containing therein two or more, preferably three or more segments differing in comonomer content or density or other chemical or physical property. Highly preferably the copolymer possesses a molecular weight distribution, Mw/Mn, of less than 3.0, preferably less than 2.8. Most preferably, the polymers of the invention are ethylene multi-block copolymers.

In yet another embodiment of the invention, there are provided functionalized derivatives of the foregoing segmented or multi-block copolymers.

In a still further embodiment of the present invention, there is provided a polymer mixture comprising: (1) an organic or inorganic polymer, preferably a homopolymer of ethylene or of propylene and/or a copolymer of ethylene or propylene and a copolymerizable comonomer, and (2) a multi-block copolymer according to the present invention or prepared according to the process of the present invention. In a desirable embodiment component (1) is a matrix polymer comprising high density polyethylene or isotactic polypropylene and component (2) is an elastomeric multi-block copolymer. In a preferred embodiment, component (2) comprises occlusions of the matrix polymer formed during compounding of components (1) and (2).

Brief Description of the Drawings

Figure 1 is a schematic representation of the process of polymer chain shuttling involving two catalyst sites.

Figure 2 shows plots of delta DSC-CRYSTAF as a function of DSC Melt Enthalpy for Examples 1-19, Comparative polymers A-F, and conventional ethylene/octene copolymers.

Figures 3-27 are DSC heating curves and corresponding CRYSTAF reports for the polymers of Examples 1-19 and Comparative polymers A-F, including peak temperature assignments and weight fraction integrations for the areas corresponding to the respective peak temperatures.

Figure 28 is a low resolution micrograph showing crystal structure of various comparative polymers as well as polymers prepared by use of varying amounts of chain shuttling agent according to the invention.

Figure 29 is a high resolution micrograph showing the morphology of a comparative ethylene/1-octene copolymer as well as three multi-block copolymers prepared according to the invention.

Figure 30 depicts 300 percent strain cycle behavior for samples prepared from the polymer of Example 17.

Figure 31 depicts Stress Relaxation of Crosslinked Fibers from the polymer of Example 11 and Comparative G at 21°C and 40°C.

Figures 32 and 33 are plots of the polymer number average molecular weight (Mn) as a function of yield for the polymerizations conducted in Examples 27 and 28 respectively.

Figure 34 is a graph of peak melting temperature versus density for multi-block ethylene/1-octene copolymers of the invention (line) as well as for typical conventional ethylene/1-octene copolymers (curve).

Figure 35 is a graph of storage modulus as a function of temperature for comparative ethylene/1-octene- and propylene/ ethylene- copolymers and for two ethylene/1-octene multi-block copolymers of the invention made with differing quantities of chain shuttling agent.

Figures 36-49 are DSC heating curves and corresponding CRYSTAF reports for the polymers of Examples 24-33 and Comparatives M-P, respectively, including peak temperature assignments and weight fraction integrations for the areas corresponding to the respective peak temperatures.

Figure 50 shows plots of delta DSC-CRYSTAF as a function of DSC Melt Enthalpy for polymers of Examples 24, 25, 29-33, Comparative polymers M-P, and conventional ethylene/octene copolymers.

Figures 51-53 are atomic force microscopic images of microtomed samples of injection molded plaques of impact modified isotactic polypropylene corresponding to samples a, b and d of Table 13, respectively.

Figure 54 is a plot of octene content of TREF fractionated ethylene/ 1-octene copolymer fractions versus TREF elution temperature of the fraction for the polymer of Example 5 and comparative polymers E and F.

Figure 55 is a plot of octene content of TREF fractionated ethylene/ 1-octene copolymer fractions versus TREF elution temperature of the fraction for the polymer of Example 5 and for comparative F.

Detailed Description of the Invention

All references to the Periodic Table of the Elements herein shall refer to the Periodic Table of the Elements, published and copyrighted by CRC Press, Lie, 2003. Also, any references to a

Group or Groups shall be to the Group or Groups reflected in this Periodic Table of the Elements using the IUPAC system for numbering groups. Unless stated to the contrary, implicit from the context, or customary in the art, all parts and percents are based on weight. For purposes of United States patent practice, the contents of any patent, patent application, or publication referenced herein are hereby incorporated by reference in their entirety (or the equivalent US version thereof is so incorporated by reference) especially with respect to the disclosure of synthetic techniques, definitions (to the extent not inconsistent with any definitions provided herein) and general knowledge in the art.

The term "comprising" and derivatives thereof is not intended to exclude the presence of any additional component, step or procedure, whether or not the same is disclosed herein. In order to avoid any doubt, all compositions claimed herein through use of the term "comprising" may include any additional additive, adjuvant, or compound whether polymeric or otherwise, unless stated to the contrary. In contrast, the term, "consisting essentially of excludes from the scope of any succeeding recitation any other component, step or procedure, excepting those that are not essential to operability. The term "consisting of- excludes any component, step or procedure not specifically delineated or listed. The term "or", unless stated otherwise, refers to the listed members individually as well as in any combination.

The term "polymer", includes both conventional homopolymers, that is, homogeneous polymers prepared from a single monomer, and copolymers (interchangeably referred to herein as interpolymers), meaning polymers prepared by reaction of at least two monomers or otherwise containing chemically differentiated segments or blocks therein even if formed from a single monomer. More specifically, the term "polyethylene" includes homopolymers of ethylene and copolymers of ethylene and one or more C3-8 a-olefins in which ethylene comprises at least 50 mole percent. The term "crystalline" if employed, refers to a polymer that possesses a first order transition or crystalline melting point (Tm) as determined by differential scanning calorimetry (DSC) or equivalent technique. The term may be used interchangeably with the term "semicrystalline". The term "amorphous" refers to a polymer lacking a crystalline melting point as determined by differential scanning calorimetry (DSC) or equivalent technique.

The term "multi-block copolymer" or "segmented copolymer" refers to a polymer comprising two or more chemically distinct regions or segments (referred to as "blocks") preferably joined in a linear manner, that is, a polymer comprising chemically differentiated units which are joined end-to-end with respect to polymerized ethylenic functionality, rather than in pendent or grafted fashion. In a preferred embodiment, the blocks differ in the amount or type of comonomer incorporated therein, the density, the amount of crystallinity, the crystallite size attributable to a polymer of such composition, the type or degree of tacticity (isotactic or syndiotactic), regio-

regularity or regio-irregularity, the amount of branching, including long chain branching or hyper-branching, the homogeneity, or any other chemical or physical property. Compared to block ■ copolymers of the prior art, including copolymers produced by sequential monomer addition, fluxional catalysts, or anionic polymerization techniques, the copolymers of the invention are characterized by unique distributions of both polymer polydispersity (PDI or Mw/Mn), block length distribution, and/or block number distribution, due, in a preferred embodiment, to the effect of the shuttling agent(s) in combination with multiple catalysts. More specifically, when produced in a continuous process, the polymers desirably possess PDI from 1.7 to 2.9, preferably from 1.8 to 2.5, more preferably from 1.8 to 2.2, and most preferably from 1.8 to 2.1. When produced in a batch or semi-batch process, the polymers desirably possess PDI from 1.0 to 2.9, preferably from 1.3 to 2.5, more preferably from 1.4 to 2.0, and most preferably from 1.4 to 1.8.

The term "ethylene multi-block copolymer" means a multi-block copolymer comprising ethylene and one or more copolymerizable comonomers, wherein ethylene comprises a plurality of the polymerized monomer units of at least one block or segment in the polymer, preferably at least 90 mole percent, more preferably at least 95 mole percent, and most preferably at least 98 mole percent of said block. Based on total polymer weight, the ethylene multi-block copolymers of the present invention preferably have an ethylene content from 25 to 97 percent, more preferably from 40 to 96 percent,-even more preferably from 55 to 95 percent, and most preferably from 65 to 85 percent.

Because the respective distinguishable segments or blocks formed from two of more monomers are joined into single polymer chains, the polymer cannot be completely fractionated using standard selective extraction techniques. For example, polymers containing regions that are relatively crystalline (high density segments) and regions that are relatively amorphous (lower density segments) cannot be selectively extracted or fractionated using differing solvents. In a preferred embodiment the quantity of extractable polymer using either a dialkyl ether- or an alkane-solvent is less than 10 percent, preferably less than 7 percent, more preferably less than 5 percent and most preferably less than 2 percent of the total polymer weight.

In addition, the multi-block copolymers of the invention desirably possess a PDI Fitting a Schutz-Flory distribution rather than a Poisson distribution. The use of the present polymerization process results in a product having both a polydisperse block distribution as well as a polydisperse distribution of block sizes. This ultimates in the formation of polymer products having improved and distinguishable physical properties. The theoretical benefits of a polydisperse block distribution have been previously modeled and discussed in Potemkin, Physical Review E (1998) 57(6), p. 6902-6912, and Dobrynin, J. Chem. Phvs. (1997) 107(21), p 9234-9238.

In a further embodiment, the polymers of the invention, especially those made in a continuous, solution polymerization reactor, possess a most probable distribution of block lengths. Most preferred polymers according to the invention are multi-block copolymers containing 4 or more blocks or segments including terminal blocks.

The following mathematical treatment of the resulting polymers is based on theoretically derived parameters that are believed to apply to the present invented polymers and demonstrate that, especially in a steady-state, continuous, well-mixed reactor, the block lengths of the resulting polymer prepared using 2 or more catalysts will each conform to a most probable distribution, derived in the following manner, wherein pj is the probability of propagation with respect to block sequences from catalyst i. The theoretical treatment is based on standard assumptions and methods known in the art and used in predicting the effects of polymerization kinetics on molecular architecture, including the use of mass action reaction rate expressions that are not affected by chain or block lengths. Such methods have been previously disclosed in W. H. Ray, J. Macromol. Sci.., Rev. Macromol. Chem.. C8, 1 (1972) and A. E. Hamielec and J. F. MacGregor, "Polymer Reaction Engineering", K.H. Reichert and W. Geisler, Eds., Hanser, Munich, 1983, In addition it is assumed that adjacent sequences formed by the same catalyst form a single block. For catalyst i, the fraction of sequences of length n is given by Xj[n], where n is an integer from 1 to infinity representing the number of monomer units in the block.

Each catalyst has a probability of propagation (pO and forms a polymer segment having a unique average block length and distribution. In a most preferred embodiment, the probability of propagation is defined as:

Rp[i] = Rate of monomer consumption by catalyst i, (znoles/L),

Rt[i] = Total rate of chain transfer and termination for catalyst is (moles/L),

Rs[i] = Rate of chain shuttling with dormant polymer to other catalysts, (moies/L), and

[Q]  = Concentration of catalyst i (moles/L).

Dormant polymer chains refers to polymer chains that are attached to a CSA.

The overall monomer consumption or polymer propagation rate, Rp[i], is defined using an

apparent rate constant, kpj, multiplied by a total monomer concentration, [M], as follows:

The total chain transfer rate is given below including values for chain transfer to hydrogen (H2), beta hydride elimination, and chain transfer to chain shuttling agent (CSA). The reactor residence time is given by 0 and each subscripted k value is a rate constant

For a dual catalyst system, the rate of chain shuttling of polymer between catalysts 1 and 2 is given as follows:

If more than 2 catalysts are employed then added terms and complexity in the theoretical relation for Rs[i] result, but the ultimate conclusion that the resulting block length distributions are most probable is unaffected.

As used herein with respect to a chemical compound, unless specifically indicated otherwise, the singular includes all isomeric forms and vice versa (for example, "hexane", includes all isomers of hexane individually or collectively). The terms "compound" and "complex" are used interchangeably herein to refer to organic-, inorganic- and organometal compounds. The term, "atom" refers to the smallest constituent of an element regardless of ionic state, that is, whether or not the same bears a charge or partial charge or is bonded to another atom. The term "heteroatom" refers to an atom other than carbon or hydrogen. Preferred heteroatoms include: F, CI, Br, N, O, P, B, S, Si, Sb, Al, Sn, As, Se and Ge.

The term, "hydrocarbyl" refers to univalent substituents containing only hydrogen and carbon atoms, including branched or unbranched, saturated or unsaturated, cyclic, polycyclic or noncyclic species. Examples include alkyl-, cycloalkyl-, alkenyl-, alkadienyl-, cycloalkenyl-, cycloalkadienyl-, aryl-, and alkynyl- groups. "Substituted hydrocarbyl" refers to a hydrocarbyl group that is substituted with one or more nonhydrocarbyl substituent groups.' The terms, "heteroatom containing hydrocarbyl" or "heterohydrocarbyl" refer to univalent groups in which at least one atom other than hydrogen or carbon is present along with one or more carbon atom and one or more hydrogen atoms. The term "heterocarbyl" refers to groups containing one or more carbon atoms and one or more heteroatoms and no hydrogen atoms. The bond between the carbon atom and any heteroatom as well as the bonds between any two heteroatoms, may be a single or multiple covalent bond or a coordinating or other donative bond. Thus, an alkyl group substituted with a heterocycloalkyl-, aiyl- substituted heterocycloalkyl-, heteroaryl-, alkyl- substituted heteroaryl-, alkoxy-, aryloxy-, dihydrocarbylboryl-, dihydrocarbylphosphino-, dihydrocarbylamino-, trihydrocarbylsilyl-, hydrocarbylthio-, or hydrocarbylseleno- group is within the scope of the term heteroalkyl. Examples of suitable heteroalkyl groups include cyanomethyl-, benzoylmethyl-, (2-pyridyl)methyl-, and trifluoromethyl- groups.

As used herein the term "aromatic" refers to a polyatomic, cyclic, conjugated ring system containing (45+2) π-electrons, wherein 5 is an integer greater than or equal to 1. The term "fused" as used herein with respect to a ring system containing two or more polyatomic, cyclic rings means that with respect to at least two rings thereof, at least one pair of adjacent atoms is included in both rings. The term "aryl" refers to a monovalent aromatic substituent which may be a single aromatic ring or multiple, aromatic rings which are fosed together, linked covalently, or linked to a common group such as a methylene or ethylene moiety. Examples of aromatic ring(s) include phenyl, naphthyl, anthracenyl, and biphenyl, among others.

"Substituted aryl" refers to an aryl group in which one or more hydrogen atoms bound to any carbon is replaced by one or more functional groups such as alkyl, substituted alkyl, cycloalkyl, substituted cycloalkyl, heterocycloalkyl, substituted heterocycloalkyl, halogen, alkylhalos (e.g., CF3), hydroxy, amino, phosphido, alkoxy, amino, thio, nitro, and both saturated and unsaturated cyclic hydrocarbons which are fused to the aromatic ring(s), linked covalently or linked to a common group such as a methylene or ethylene moiety. The common linking group may also be a carbonyl as in benzophenone or oxygen as in diphenylether or nitrogen in diphenyiamine. ■
