Repository: anandvc/allindianpatents

File: patents/257535-system-for-determining-rf-path-loss-between-an-rf-source-and-an-rf-receiver-with-hysteresis-and-related-method.html (part 1 of 2)
Indian Patents. 257535:"SYSTEM FOR DETERMINING RF PATH LOSS BETWEEN AN RF SOURCE AND AN RF RECEIVER WITH HYSTERESIS AND RELATED METHOD"

Indian Patents

Recently Granted Patents

  Recently Published Patents

Title of Invention	"SYSTEM FOR DETERMINING RF PATH LOSS BETWEEN AN RF SOURCE AND AN RF RECEIVER WITH HYSTERESIS AND RELATED METHOD"

Abstract	A test system for determining radio frequency (RF) path loss comprising an RF source transmitting RF power values at a relatively fine granularity for a given RF channel in a given RF frequency band;an RF receiver generating received signal strength indicator (RSSI) values at a relatively coarse granularity and having an unknown hysteresis about each transition between adjacent RSSI values; and a test controller coupled to said RF receiver and said RF source for determining a pair of hysteresis edges about a given RSSI value transition of said RF receiver based upon sweeping RF power values transmitted from the RF source in increasing and decreasing directions, determining a relationship between the relatively fine granularity RF power values and the relative coarse granularity RSSI values using the hysteresis transition edges, and determining the RF path loss for the given channel based upon a given RSSI at a given RF power value and the relationship between the relatively fine granularity RF power values and the relative coarse granularity RSSI values.	

Full Text	SYSTEM FOR DETERMINING RF PATH LOSS BETWEEN AN RF

SOURCE AND AN RF RECEIVER WITH HYSTERESIS AND RELATED

METHODS

Field of the Invention

[0001] The present invention relates to the field of

communications systems, and, more particularly, to

performance testing in mobile wireless communications

systems, such as cellular communications systems, and

related methods.

Background of the Invention

[0002] In cellular communications devices, radio

sensitivity is a fundamental figure characterizing

radio receiver performance. Conducted (i.e., via an RF

cable) and radiated (i.e., via a wireless

communications link) radio sensitivity measurements are

performed frequently during radio design,

certification, and verification. These measurements are

performed by reducing the base station power transmit

level until the receiver residual bit error ratio

(RBER) reaches a desired level, specifically 2.44%.

[0003] For Global System for Mobile communication

(GSM) mobile devices, for example, there are several

communications bands each ranging from at least one

hundred channels to almost four hundred. To scan every

channel of a GSM mobile phone requires large amounts of

time using traditional, semi-intuitive methods. Automated

methods replicating manual estimation tend to be randot,

or follow binary-tree search methodology.

US 2004/0266474 discloses a method and apparatus for

facilitating base station selection/handover by a user

terminal in a distributed (e.g., cellular-type) wireless

communication system. Hysteresis is adaptively determined

as a function of the variance of receive signal strength

fluctuations. In turn, an adaptive hysteresis factor can

be obtained and used for a subsequent handover decision

based on a cost function that takes into account the

hysteresis. Base station selection may depend on a number

of criteria, such as received signal strength, base

station load, and estimated distance between a receiving

user terminal and one or more base stations.

The invention as set out in the claims.

Brief Description of the Drawings

[0004] FIG. 1 is a schematic block diagram of an

exemplary test system for measuring conducted radio

frequency (RF) receiver sensitivity in accordance with

the invention.

[0005] FIG. 2 is a schematic block diagram of an

exemplary test system for measuring radiated RF receiver

sensitivity in accordance with the invention.

[0006] FIGS. 3-5 are flow diagrams of exemplary

methods for RF receiver sensitivity measurement in

accordance with the invention.

[0007] FIG. 6 is a flow diagram of an exemplary method

for determining RF path loss in accordance with the

invention.

 [0008] FIGS. 7 and 8 are flow diagrams of exemplary

methods for determining RF path loss between an RF source

and an RF receiver with hysteresis in accordance with the

invention.

[0009] FIGS. 9-13 are flow diagrams of additional

exemplary methods for determining RF path loss in

accordance with the invention.

[0010] FIGS. 14 and 15 are graphs of BER versus TCH

power level change for different sets of data, as well as

corresponding BER versus TCH power level functions

therefore, in accordance with the present invention.

[0011] FIG. 16 is a graph illustrating sine waves

approximated using spline fitting.

[0012] FIG. 17 is a graph illustrating handheld device

hystersis switching.

 [0013] FIG. 18 is a graph of BEB vs. normalized TCH

level function.

Detailed Description of the Preferred Embodiments

[0014] The present invention will now be described

mere fully hereinafter with reference to the

accompanying drawings, in which preferred embodiments

of the invention are shown. This invention may,

however, be embodied in many different forms and should

net be construed as limited to the embodiments set

forth herein. Rather, these embodiments are provided

sc that this disclosure will be thorough and complete,

ar.d will fully convey the scope of the invention to

these skilled in the art. Like numbers refer to like

elements throughout, and prime notation is used to

ir.c-icate similar elements in alternate embodiments.

[0015] A test method for determining radio frequency

(?.F) path loss between an RF source and an RF receiver

fcr a given RF channel in a given RF frequency band

will first be summarized generally, and further details

will be provided below. The RF source may transmit RF

pcwer values at a relatively fine granularity, and the

RF receiver may generate received signal strength

indicator (RSSI) values at a relatively coarse

granularity and have an unknown hysteresis about each

transition between adjacent RSSI values. The test

method may include determining a pair of hysteresis

edges about a given RSSI value transition at the RF

reeeiver by sweeping RF power values transmitted from

the RF source in increasing and decreasing directions.

The method may further include determining a

relationship between the relatively fine granularity RF

pe-er values and the relative coarse granularity RSSI

values using the hysteresis transition edges. Also, the

RF path loss for the given channel may be determined

based upon a given RSSI at a given RF power value and

the relationship between the relatively fine

granularity RF power values and the relative coarse

granularity RSSI values.

[001-6] The test method may further include

transmitting from the RF source at an initial RF power

level and measuring a corresponding initial RSSI value

of the RF receiver, and setting an initial internal

amplification of the RF source based upon a difference

between the initial RF power level and the

corresponding initial RSSI value. Moreover, determining

the pair of hysteresis edges may include sweeping in

progressively decreasing intervals of RF power values.

[0017] In addition, the method may also include

repeating the three determining steps for at least one

other given RF channel in the given RF frequency band

to determine a plurality of RF path losses, determining

an RF path loss function based upon the plurality of RF

path losses, and determining an RF path loss for at

least one other channel within the given RF frequency

band based upon the RF path loss function. The RF path

loss function may be determined based upon a least

squares algorithm, using a plurality of splines, etc.

[0018] By way of example, the RF receiver may be a

Global System for Mobile Communications (GSM) receiver,

a General Packet Radio Service (GPRS) receiver, an

Enhanced Data Rates for Global System for Mobile

Communications (GSM) Evolution (EDGE) receiver. In

addition, the RF source may be a base station emulator.

[0019] A test system for determining radio frequency

(RF) path loss may include an RF source transmitting RF

power values at a relatively fine granularity for a

given RF channel in a given RF frequency band. The

system may further include an RF receiver generating

received signal strength indicator (RSSI) values at a

relatively coarse granularity and having an unknown

hysteresis about each transition between adjacent RSSI

values. Moreover, the system may also include a test

controller coupled to the RF receiver and the RF source

for determining a pair of hysteresis edges about a

given RSSI value transition of the RF receiver based

upon sweeping RF power values transmitted from the RF

source in increasing and decreasing directions. The

test controller may also be for determining a

relationship between the relatively fine granularity RF

power values and the relative coarse granularity RSSI

values using the hysteresis transition edges, and

determining the RF path loss for the given channel

based upon a given RSSI at a given RF power value and

the relationship between the relatively fine

granularity RF power values and the relative coarse

granularity RSSI values.

[0020] Generally speaking, methods and test systems

are provided herein for determining conducted and

radiated receiver sensitivity which use a channel

information-based search approach, which creates a fast

sensitivity search for GSM or other mobile devices. The

RBER vs. normalized TCH transmit level is largely

determined by the modulation method and digital signal

processor (DSP) code. Measurement of a range of this

data creates a curve or function showing the

characteristics of the receiver near the target RBER.

The compiled data for one channel applies to all

channels within the same band. This curve allows

predictive, rather than estimated, transmit level

change within its boundaries.

[0021] The sensitivity measurement is defined as the

transmit (TX) power at which the mobile reports a Class

II RBER of 2.44 percent or less. Often the calibrated

base station transmit power is decreased until the

desired RBER is achieved. To correctly measure device

sensitivity in a conducted mode, accurate cable path

loss needs to be determined across the channels in

question. Within the desired bands, a random channel

may be selected as representative. The lower and upper

limits of the RBER scan range are selected. The lower

limit is selected to minimize high Gaussian and other

random noise error susceptibility at very low RBER. It

is preferably sufficiently low to maintain a large

overall scan range. The upper limit is selected to

protect against terminated mobile calls while

maintaining large overall scan range. The lower RBER

limit can be found through various search methods, as

will be appreciated by those skilled in the art.

[0022] Bit error measurements within the above-noted

limits use the highest transmit level resolution.

Decreasing resolution decreases prediction accuracy

over a non-linear system. The values are compiled with

the TCH transmit level normalized. Random noise and bit

error ratio modify the exact data curve. One approach

is to apply a least-squares fitting to create the

appropriate fast search curve. Because of the nature of

the modulation, the normalized curve will have the form

of y = Cebx between the lower and upper limits, where y

is the bit error ratio, x is the normalized TCH

transmit level, and C and b are values derived from

curve fitting, as will be discussed further below.

[0023] An example of an RBER vs. normalized TCH

level curve is shown in FIG. 18. The points are the

measurement data, and the line is the result of the

curve fitting. For all other channels, points on the

normalized curve are determined using a "leapfrog"

method. The leapfrog amount is within the range from

the lower to the upper limit. Consecutive channel

sensitivities often narrowly differ.

 [0024] Within the curve range, based on the

information of the least squares curve, the change in

transmit level is calculated. The new transmit level is

then applied to the base station emulator, and the

achieved RBER target (2.44%) is confirmed through

measurement. Any deviation is corrected via

reapplication of the normalized curve and a successive

confirmation measurement. Increasingly small target to

actual deviation increases accuracy through linearity,

and deviation from expected values is minimal.

[0025] Referring initially to FIG. 1, a test system

30 for measuring conducted receiver sensitivity is

first described. The system 30 illustratively includes

an RF test source 31 coupled to a handheld device

receiver 32 to be tested via an RF cable 33. By way of

example, the handheld device receiver 32 may be a

Global System for Mobile Communications (GSM) receiver,

a General Packet Radio Service (GPRS) receiver, and/or

an Enhanced Data Rates for Global System for Mobile

Communications (GSM) Evolution (EDGE) receiver, for

example. Of course, other suitable wireless receivers

may also be used.

[0026] In addition, the RF source 31 may be one of a

Rohde and Schwartz universal radio communication tester

CMU 200 or an Agilent 8960 base station emulator, for

example, although other suitable emulators and/or RF

test sources may also be used. A test controller 34 is

connected to the handheld device receiver 32 for

performing various test operations and measurements,

which will be discussed in further detail below. It

should be noted that while the RF source 31 and test

controller 34 are illustrated as separate components in

the FIG. 1, the functions of the RF source and test

controller may in fact be performed by the same base

station emulator, for example. Alternately, the test

controller 34 could be a computer or computing device

separate from the RF source 31, as will be appreciated

by those skilled in the art.

[0027] Path loss plays an important role in the

accuracy of a radio conducted sensitivity measurement

as will be appreciated by those skilled in the art. One

difficulty of performing a path loss measurement in a

test configuration, however, is that typical base

station emulators only report a receiver accuracy level

of ±1 dB, as noted above, even though the internal

amplifier of the receiver 32 may have much greater

accuracy, for example, of about ±0.1 dB. By obtaining

sign change information in the receiver power level,

the path loss accuracy can therefore be improved to

±0.1 dB, as will be discussed further below.

[0028] In the case of a conducted receiver

sensitivity test, the path loss cf the cable 33 that

connects the receiver 32 and the base station emulator

31 can be well calibrated. One relatively

straightforward accurate path loss measurement involves

changing the internal amplification of the receiver 32

by 0.1 dB increments until the desired RSSI edge point

is obtained. However, if the starting point is .9 dB

from the edge point, it will take many steps and,

therefore, increased measurement time to find the edge

point. Accordingly, more complex test schemes may be

used to reduce the number of steps that will be

required on average to find the edge point and,

therefore, reduce test times.

[0029] For example, one slightly more complex

approach is illustrated in FIG. 9. Beginning at Block

110, the desired TCH power level is first set on the RF

source 31, at Block 111. The internal amplification

level of the receiver 32 is first changed by a coarse

increment, such as the difference between the reported

RSSI of the receiver and the TCH power level or other

integer value, at Block 112. The edge is then found by

changing the internal amplification level of the

receiver using a fine increment (e.g., 0.1 dB) until

the edge transition is observed to provide the path

loss, at Blocks 113-114, at which point the internal

amplification value of the receiver 32 may be set

and/or recorded (Block 115), thus concluding the

illustrated method (Block 116).

[0030] Stated alternatively, the "coarse" search

changes the internal amplification by the difference

between TCH level and reported RSSI. Since in the

present example the reported RSSI is an integer value,

this gives an accuracy of ±1 dB. The "fine" search then

determines the edge between two consecutive RSSI

«

readings.

[0031] Other variations of the coarse-fine edge

point detection approach may also be used. Generally

speaking, the coarse portions of these searches are

fairly similar, so particular attention will be given

herein to the variations in the fine search that may be

used as appropriate for a given implementation. A fine

search generally includes three stages. First, the RSSI

is set to the desired level by adjusting the internal

amplification and the TCH level of the base station

emulator. Next, the internal amplification is changed

in a series of successively decreasing increments to

find the edge. These increments should narrow to 0.1 dB

(or the accuracy of the given internal amplifier) to

ensure the accuracy is also 0.1 dB. Finally, it may be

necessary to "step back" to the edge point, as the

measurements may have left off 0.1 dB from the desired

RSSI.

[0032] Another example of a fine search is now

described with reference to FIG. 10. Beginning at Block

120, the RSSI is set to the desired level, at Block

121, and the internal amplification changed in 0.2 dB

increments until the desired RSSI is no longer

reported, at Blocks 122-123. That is, after a number of

steps (typically between one and five), the returned

RSSI will not match the desired level since the

internal amplification will have jumped the edge by 0.1

or 0.2 dB. Thus, decreasing or "stepping back" the

internal amplification level in 0.1 dB increments will

find the edge point either in one or two steps, at

Blocks 124-125 (depending upon whether the edge was

jumped by 0.1 or 0.2 dB) , thus concluding the

illustrated method (Block 126).

[0033] Another fine search process is now described

with reference to FIG. 11. Beginning at Block 130, the

RSSI is set to the desired level, as discussed above,

and then the internal amplification is increased by 0.3

dB increments until the RSSI is no longer the desired

value, at Blocks 131-133. Once the RSSI changes, two

consecutive 0.1 dB scans will yield a change in RSSI,

thus locating an edge, at Blocks 136-138, and the

internal amplification is decreased by 0.1 dB (Block

139), thus concluding the illustrated method. For

example, if the sum total change is 0.1 dB (e.g. +0.2

and then -C.I dB, totaling +0.1 dB) and this produces a

change in RSSI, an edge has been found. Alternatively,

if the internal amplification is changed three times

(i.e., 0.9 dB) without the RSSI changing from the

desired value, at Block 134, an edge is also located,

as a 1.0 dB change will change the RSSI since they are

reported in integers.

[0034] Another exemplary approach is now described

with reference to FIG. 12. Beginning at Block 140, a

starting actual RSSI value is -80.47 dB, and the

reported RSSI is -80 db (Block 141). The internal

amplification is then increased by 0.6 dB, at Block

142, changing the actual RSSI value to -79.87 dB, and

the reported RSSI to -79 db (Block 143), indicating

that the edge has been crossed. The next step is a 0.3

dB decrease, at Block 144, which changes the actual

RSSI value to -80.17 dB, and the reported RSSI back tc

-80 db (Block 145), indicating the edge has been

crossed back over. As such, the internal amplification

is increased by 0.1 dB, at Block 146, changing the

actual RSSI value to -80.07 dB, and the reported RSSI

remains at -80 db (Block 147), meaning the edge was not

crossed. Accordingly, another 0.1 dB increase is

performed (Block 148), which changes the actual RSSI

value to -79.97 dB, and also changes the reported RSSI

to -79 dB, thus locating the edge (Block 149), and

concluding the illustrated method, at Block 150.

[0035] It will be appreciated by those skilled in

the art that many different edge location schemes may

be used. The first, and each successive, jump is

typically any number from 0.1 to 0.9 dB. Jump values

can change or remain constant for each step. To choose

an appropriate method for a given application,

variation of the data and average performance are

important considerations. For example, with relatively

"flat" data the approach illustrated in FIG. 9 may

locate the edge quicker than the approach illustrated

in FIG. 10, but the opposite may be true for "sloped"

data, potentially by up to three steps.

[0036] Still another approach now described with

reference to FIG. 13 is a five-step path loss scheme.

Beginning at Block 151, the reported RSSI for a given

TCH level is obtained, at Block 152. The first step

includes determining if the reported RSSI is the same

as the TCH level, at Block 153. If so, the method

proceeds to step two. If not, the internal

amplification is increased (or decreased depending upon

the particular implementation) by the difference of the"

reported RSSI minus the given TCH level, at Block 154.

The new reported RSSI is then obtained (Block 152), and

for steps two through four the internal amplification

is changed in successively decreasing increments of 0.5

dB, 0.2 dB, and 0.1 dB, at Block 156.

[0037] If the reported RSSI is not the same as the

last reported RSSI after each of these changes, then

the sign is changed before the next step (Block 158) to

step in the opposite direction (i.e., back toward the

edge). Once the first four steps are completed, the

fifth step involves once again determining if the

reported RSSI is the same as the last reported RSSI, at

Block 160, and if so changing the internal

amplification by 0.1 dB once again (which will be the

edge) and obtaining the reported RSSI, at Blocks 161,

162, to conclude the illustrated method (Block 159).

This approach is advantageous in that it will converge

on the edge point within five steps, which provides

good overall results for different curve types.

[0038] Use of a path loss search in a test method

for determining conducted radio frequency (RF) receiver

sensitivity for a plurality of channels extending over

one or more frequency bands will now be described with

reference to FIGS. 3 and 4. As will be appreciated by

those skilled in the art, receiver sensitivity is

defined based upon a traffic channel (TCH) power level

at a desired bit error rate (BER). BER is an "end-toend"

performance measurement which quantifies the

reliability of the entire radio system from "bits in"

to "bits out," including the electronics, antennas and

signal path in between.

[0039] Aside from the relatively poor reporting

accuracy of receiver test equipment, another difficulty

in determining receiver sensitivity is that it can be a

very time consuming process. That is,"there are

typically numerous channels within a cellular band, and

a cellular device may operate over multiple bands, as

noted above. Thus, a sensitivity measurement covering

all of the channels used by a device may take many

hours, and even days, to complete.

[0040] To reduce receiver sensitivity measurement

times, a relatively fast sensitivity search algorithm

is preferably used. Beginning at Block 40, if the path

loss of the RF cable 33 is not already known, using one

of the above-described path loss searches (or others) a

path loss function may advantageously be determined, at

Block 48'. More particularly, path loss associated with

the RF cable 33 will be different for different

channels (i.e., frequencies), but there will be a

generally linear relation between these path loss

values. Accordingly, by determining the path loss of

two separate channels (e.g., the first and last

channels in the band), a linear path loss function for

the RF cable 33 can be quickly generated. This provides

a quick and accurate approximation of path losses for

all of the channels, although the path loss for each

channel could be measured separately in some

embodiments, if desired.

[0041] Furthermore, a BER versus TCH power level

function is determined for an initial channel,, at Block

41. The initial channel could be any channel in the

band, but for explanation purposes it will be assumed

to be the first channel in the band. It has been found

that given enough sampling frames, the general shape of

the TCH power level vs. BER function for a given

channel in a frequency band will be essentially the

same for all of the remaining channels in the band.

This is due to fact that the function is determined by

the modulation scheme and digital signal processing

(DSP) algorithm of the handheld device. By way of

example, GPRS has a GMSK modulation scheme. Since the

relationship for BER vs. energy per bit has an

exponential form, the BER vs. TCH level function also

takes the form of an exponential. Thus, once the shape

of this function is found for one channel, this

function can be used to rapidly locate the TCH

level/target BER point for each of the following

channels, as will be discussed further below.

[0042] In particular, the BER versus TCH power level

function is determined for the initial channel by

measuring respective TCH power levels for a plurality

of BEP.s within a target BER range, and determining the

BER versus TCH power level function based upon the

measured BERs in the target BER range (i.e., curve

fitting based upon the measured values), at Block 41'.

Typically speaking, only BER values within a particular

target range will be of interest because values outside

of this range will result in dropped connections, etc.

By way of example, the target range may be about one to

three percent, although other target ranges may be

appropriate for different applications. Various curve

fitting approaches, such as a least squares approach,

for generating the BER versus TCH power level function

will be discussed further below.

[0043] To find the edges of the BER target range, a

coarse search may be used that involves stepping the

TCH power level in relatively coarse negative

increments (e.g., -1.5 db) when the measured BER is

less than 0.5, and relatively coarse positive

increments (e.g., +2.0 dB) when the measured BER is

greater than 3.0. This gives a relatively close

approximation of the target range edge points, and

successive measurements within the target range may

then be made at relatively fine TCH power level

increments (e.g., 0.1 dB increments) to provide the

data points for curve fitting.

[0044] Curve fitting is appropriate because BER data

is often accompanied by noise. Even though all control

parameters (independent variables) remain constant, the

resultant^outcomes (dependent variables) vary. A

process of quantitatively estimating the trend of the

outcomes, also known as curve fitting, therefore

becomes useful. The curve fitting process fits

equations of approximating curves to the raw field

data, as will be appreciated by those skilled in the

art.

[0045] As noted above, the data for the BER vs. TCH

level function is generally exponential. Two exemplary

curve-fitting approaches that may be used to fit an

exponential curve are a least square polynomial

approximation and a non-linear (i.e., exponential)

least square approximation. The theory and

implementation of a least square polynomial

approximation is first described. Since polynomials can

be readily manipulated, fitting such functions to data

that does not plot linearly is common. In the following

example, n is the degree of polynomial and N is the

number of data pairs. If N = n + \, the polynomial passes

exactly through each point. Therefore, the relationship

Nn + \ should always be satisfied.

[0046] Assuming the functional relationship

with errors defined by

where Yt represents the observed or experimental value

corresponding to x,, with xt free of error, the sum of

squares of the errors will be

ss ss ss At a minimum, the partial derivatives  are

Sa0 £a, 8an

zero. Writing the equations for these terms gives nequations as fellows:

This matrix equation is called the normal matrix for

the least-square problem. In this equation are unknown coefficients while x, and Yf are given. The

unknown coefficients can hence be obtained by

solving the above matrix equations.

[0048] To fit the curve Yi, it is required to know

what degree of polynomial should be used to best fit

the data. As the degree of polynomial is increased, the

deviations of the point from the curve is reduced until

the degree of polynomial, n, equals N-\ . At this

point, there is an exact match. In terms of statistics,

the degree of approximating the polynomial is increased

as long as there is a statistically significant

decrease in the variance, r2, which is computed by:

 [0049] The approach illustrated above was programmed

in two exemplary implementations using- C++ and the

normal matrix was solved using two different methods,

namely the Gauss-Jordan approach and LU decomposition,

as will be appreciated by those skilled in the art.

Although both of these methods produced comparable

results, the LU decomposition method was found to be

more desirable for the least square polynomial

approximation program because LU decomposition provided

desired performance results.

18

[0050] The above noted C++ program was implemented

so that it is able to calculate the coefficient of the

approximated curve fitting equation of varying degree.

Polynomials with degrees of 2, 3, 4 and 5 were used to

fit a curve against BER data values, and it was found

that third degree polynomial produced the most

advantageous results. More particularly, degrees higher

than three did not show any significant improvement in

the fitted curve. Therefore, a third degree polynomial

was used to fit the curve against BER data values.

[0051] The theory and implementation of fitting nonlinear

curves using a least squares approach will now

be described. In many cases data obtained from

experimental tests is not linear. As such, it is

necessary to fit some other function than a firstdegree

polynomial to this data. Some common forms that

may be used are exponential forms of a type y = axb or

y = aebl .

[0052] Normal equations for these forms can again be

developed by setting the partial derivatives equal to

zero, but such nonlinear simultaneous equations are

much more difficult to solve than linear equations.

Because of this, these forms are usually linearized by

taking logarithms before determining the parameters,

for example, lny = \na + b\nx, or Iny = ]na + bx . Then, a new

variable is introduced, i.e., z = hiy as a linear

function of In* or x . In this case, instead of

minimizing the sum of squares of the deviations of Y

from the curve, deviations of \nY are minimized. To

find which form of curve best fits the BER data,

MathCAD mathematical software was used. A BER curve was

plotted using MathCAD and different forms of the curve

were fitted against the BER data. It was found that an

exponential curve defined by y = ce°* provided a desirable

fit for the BER data, although other functions may

provide desired results in different implementations.

[0053] Data linearization is used to fit a curve of

type y = cea to the data points given as

(WiM^z) where x is the independent

variable, y is the dependent variable, and N is the

number of x,y pairs. To linearize the data, a logarithm

of both sides is taken, i.e., \ny = \nc + ax . Then a change

of variable is introduced, namely X = x and Y = \n(y),

which produces the equation Y = aX + ]n(c). This equation

is a linear equation in the variables X and Y, and it

can be approximated with a "least square line" of the

form Y = AX + 8 . However, in this case, ln(y) will be used

for performing least square approximation instead of y .

Comparing the last two equations, it is noticed that

A-a and 5 = ln(c). Thus, a = A and c = eb are used to

construct the coefficients which are then used to fit

the curve y = ce

[0054] This approach was again programmed in C++.

The normal matrix to be solved for this method was only

2x2, which was solved with a relatively high degree of

accuracy. Plotted curves for two different sets of data

using this approach are illustrated in FIGS. 14 and 15.

[0055] Both of the nonlinear exponential least

square and least square polynomial approaches described

above approximated the original data with a relatively

high degree of accuracy. Generally speaking, the

margin of error of the curves generated using these

approaches will result in less than a 0.1 dB margin

of error in the sensitivity measurement. In addition,

the results provided by these methods are also very

close to one another. Below are the results obtained by

performing exponential and least square polynomial

 [0056] For both sets of results, the polynomial fit

had a slightly higher correlation coefficient than the

exponential fit. However, the standard error for the

polynomial fit in data set 2 was smaller than for the

exponential fit, but in data set 1 the standard error

for the exponential fit was smaller than the polynomial

fit. 

[0057] Based on these results, the exponential fit

model was deemed to be more preferable because it did

not require inclusion of as many terms as the cubic

function. This is because the exponential model y=aebx

provides almost the same accuracy (i.e., up to about

the third decimal place) as that of the polynomial

method, and it also has a physical interpretation of

all the terms in it. Of course, the polynomial method

or other approaches may be used in various applications

as appropriate, as will be appreciated by those skilled

in the art.

[0058] Generally speaking, if the data to be used in

curve fitting does not appear to be approximated by a

straight line, then there are often equations which can

be used to fit the data very well. The first thing that

comes to mind when considering the type of curve to fit

to the data is a polynomial. This is because

polynomials can be applied without much forethought and

they are typically successful in matching the shape of

the graphed data. However, when a higher degree

polynomial is chosen to fit the data, it may be

difficult to determine a theoretical basis for the

coefficients in the polynomial equation. It is

preferable to have such a basis for why a particular

model is chosen, and that model should have some type

of physical interpretation of each of the parameters in

it.

[0059] Advantages of using linearizable equations

to fit data are notable. Typically, curves of this

type are somewhat easier to understand or predict

than polynomials. That is, proper choice of the

curve to fit the data can lead to insight concerning

underlying mechanisms which produce the data.

Secondly, manipulations of these curves such as

differentiation, integration, interpolation and

extrapolation can be made more confidently than can

those with polynomials. Third, linearizable curves

often require fewer numbers of parameters for

estimation of values than do polynomials. As a

result, the normal matrix may be small and can be

solved with a relatively high degree of accuracy.

Thus, this reduces the need to solve large sets of

linear equations which often have an undesirable

property of ill-conditioning. Thus, for BER data,

Applicants have determined that it is generally

desirable to use nonlinear forms such as logarithms,

inversions, and exponentials to find the linearizable

curve to match the shape of the data before resorting

to a higher degree polynomial.

[0060] Having generated the BER vs. TCH power level

function for the initial channel based upon measured

BER values within the target range, this function may

then be used to advantageously perform a fast search

for the desired BER and corresponding TCH power level

value in each of the subsequent channels in a given

frequency band. First, an estimated or starting TCH

power level for the subsequent channel is chosen based

upon the BER vs. TCH power level function and the

desired BER, at Block 42. That is, an estimate of the

TCH power level that will correspond to the desired BER

in the subsequent channel is determined and used as a

starting point to hone in on the actual TCH power level

for the desired BER. For purposes of the present

discussion, a desired BER of 2.44% will be assumed,

although other desired BERs may be appropriate based

upon the given standard or carrier requirement that is

to be met, as will be appreciated by those skilled in

the art.

 [0061] It should be noted that the estimated TCH

power level may be chosen based upon the path loss

function noted above. That is, one approach to

determining the estimated TCH power level for the

subsequent channel is to use the TCH power level for

the initial channel that corresponds to the desired BER

(i.e., 2.44%) and offset this value by the difference

between the initial and subsequent channel path loss

values on the path loss function (or actual measured

values if a path loss function is not used), as will be

appreciated by those skilled in the art (Block 42').

[0062] Once the estimated TCH power level is

determined, then the BER of the subsequent channel is

measured based thereon, at Block 43. If the measured

BER is not within the target BER range (e.g., 1.0 to

3.0%), then the above-described coarse step search may

be used to determine a TCH power level that is within

the range. If the measured BER is within the target

range, it is compared with the desired BER value, and

the difference (i.e., delta) therebetween is used along

with the BER vs. TCH power level function to determine

a next estimated TCH power level, at Block 44. From the

above discussion of the TCH power level function, it

will be appreciated by those skilled in the art that

the next estimated TCH power level may be estimated

according to the relationship &BER =bce * kTCHlevel f since

the ABER and the coefficient b are known.

[0063] If the measured BER is not within a threshold

range of the desired BER (e.g., ± 0.15%), at Block 45,

the steps described above with reference to Blocks 43

and 44 are repeated until a TCH power level

corresponding to the desired BER (i.e., within the

threshold range) is found, at Block 46, thus concluding

the method illustrated in FIG. 3. Yet, if still further

accuracy is desired, a linear approximation may be

used, at Block 46' . More particularly, within a

relatively small 0.3% BER range (i.e., the ± 0.15% EER

threshold range), the shape of the BER vs. TCH power

level curve will be approximately linear. Therefore,

this linear relationship may be used to provide still

further accuracy, as will be appreciated by those

skilled in the art.

[0064] Turning now to FIGS. 2 and 5, a test system

30' and method for determining RF receiver radiated

sensitivity are now described. The test system 30'

includes the RF source 31' (e.g., a base station

emulator), an RF controlled enclosed environment, and

the wireless handheld device receiver 32'. As will be

appreciated by those skilled in the art, an RF

controlled enclosed environment is an electromagnetic

(EM) wave shield environment, such as the illustrated

EM anechoic chamber 37' (which may be a full or semianechoic

chamber), a shield room or an RF enclosure. An

antenna 35' connected to the RF source 31' is

positioned within the anechoic chamber 37' and

connected to the RF source 31' by a coaxial cable to

simulate a base station. An antenna 36' for the
