Repository: anandvc/allindianpatents

File: patents/257697-molding-compositions-based-on-a-thermoplastic-polyester-with-improved-flowability.html (part 1 of 2)
Indian Patents. 257697:"MOLDING COMPOSITIONS BASED ON A THERMOPLASTIC POLYESTER WITH IMPROVED FLOWABILITY"

Indian Patents

Recently Granted Patents

  Recently Published Patents

Title of Invention	"MOLDING COMPOSITIONS BASED ON A THERMOPLASTIC POLYESTER WITH IMPROVED FLOWABILITY"

Abstract	Thermoplastic moulding compositions comprising A) from 99.9 to 10 parts by weight of at least one thermoplastic polyester and B) from 0.1 to 20 parts by weight of at least one copolymer composed of at least one olefin and of at least one acrylic ester of an aliphatic alcohol, the MFI of the copolymer B) being not less than 100 g/10 min, measured or determined at 190°C with a test load of 2.16 kg.	

Full Text	Moulding compositions based on a thermoplastic polyester with improved flowabilitY

This invention relates to moulding compositions based on a thermoplastic polyester and on at least one copolymer composed of at least one a-olefin with at least one methacrylic ester or acrylic ester of an aliphatic alcohol, the MFI (Melt Flow Index) of the copolymer being not less than 100 g/10 min, to a process for preparation of these moulding compositions, and also the use of these moulding compositions for production of mouldings for the electrical, electronics, telecommunications, motor vehicle or computer industry, in sports, in the household, in medicine or for the entertainment industry.

Highly fiowable thermoplastic compositions are of interest for a wide variety of injection moulding applications. By way of example, thin-walled components in the electrical, electronics and motor vehicle industry require low viscosities from the thermoplastics composition in order to permit material to be charged to the mould with minimum injection pressures and, respectively, clamping forces in the appropriate injection moulding machines. This also applies to simultaneous charging of material to two or more injection moulding components by way of a shared runner system in what are known as multicavity tooling systems. Shorter cycle times can moreover often be achieved using low-viscosity thermoplastic compositions. Good flowabilities are also specifically very important for highly filled thermoplastic compositions, e.g. with glassfibre and/or mineral contents above 40% by weight.

However, although the thermoplastic compositions have high fiowability, the actual components produced therefrom are subjected to stringent mechanical requirements, and the lowering of viscosity cannot therefore be permitted to impair mechanical properties.

There are a number of ways of obtaining highly fiowable, low-viscosity thermoplastic moulding compositions.

One way uses low-viscosity polymer resins with very low molecular weight as base polymers for the thermoplastic moulding compositions. However, the use of low-molecular-weight polymer resins is often associated with sacrifices in mechanical properties, in particular toughness. Preparation of a low-viscosity polymer resin in an existing polymerization plant moreover often requires complicated intervention attended by capital expenditure.

Another way uses what are known as flow aids, also termed flow agents or flow assistants or internal lubricants, which can be added as an additive to the polymer resin.

These flow aids are known from the literature, e.g. in Kunststoffe 2000, 90 (9), p. 116-118, and by way of example can be fatty acid esters of polyols, or amides derived from fatty acids and from

amines. However, these fatty acid esters, such as pentaerythritol tetrastearate or ethylene glycol dimontanoate, have only limited miscibility with polar thermoplastics, such as polyamides, polyalkylene terephthalates or polycarbonates. Their concentration increases at the surface of the moulding and they are therefore also used as mould-release aids. Particularly at relatively high concentrations, they can also migrate out of these mouldings to the surface on heat-ageing and become concentrated at the surface. By way of example, in coated mouldings this can lead to problems with regard to adhesion to paint or to metal.

As an alternative to the surface-active flow aids, it is possible to use internal flow aids which are compatible with the polymer resins. Examples of those suitable for this purpose are low-molecular-weight compounds or branched, highly branched or dendritic polymers whose polarity is similar to that of the polymer resin. These highly branched or dendritic systems are known from the literature and their basis can by way of example be branched polyesters, polyamides, polyesteramides, polyethers or polyamines, as described in Kunststoffe 2001, 91 (10), pp. 179-190, or in Advances in Polymer Science 1999,143 (Branched Polymers IT), pp. 1-34.

EP 0682 057 Al describes the use of the nitrogen-containing first-generation 4-cascade dendrimer: 1,4-diaminobutane[4]propylamine (N,N' -tetrabis(3-aminopropyl)-1,4-butanediamine) DAB(PA)4 to lower viscosity in nylon-6, nylon-6,6 and polybutylene terephthalate. While use of DAB(PA)4 to lower viscosity in polyamides has practically no effect on the impact resistance of the resultant moulding compositions (difference 
WO-A 98 27159 describes an improvement in toughness of glassfibre-reinforced polyesters or polycarbonates via use of two copolymers composed of ethene and of acrylates, one copolymer also bearing a reactive epoxy or oxirane function. Flow improvement in the moulding compositions is an object of the invention, but the comparison system described composed of polyester and of the copolymer composed of ethene and methylacrylate has higher melt viscosity than the pure polyester system.

JP 01247454 describes mixtures which have low-temperature toughness, of polyesters with a copolymer composed of ethene and of an unreactive alkyl acrylate whose MFI is 5.8 g / 10 min (at 190°C, 2.16 kg) and with a copolymer composed of ethene and of an acrylate having an additional reactive group. The subject of that application is not flow improvement in moulding compositions.

EP-A 1 191 067 (= US 6 759 480) describes the impact modification of thermoplastics, inter alia of polyamide and polybutylene terephthalate via a mixture composed of a copolymer composed of ethene with an unreactive alkyl acrylate, and also of a copolymer composed of ethene with an

acrylate having an additional reactive group. There is no discussion of the flowability of the moulding composition.

EP-A 0 838 501 (= US 6 020 414) describes mixtures having low-temperature toughness of reinforcing materials and polyesters with a copolymer composed of ethene and of an unreactive alkyl acrylate, and also with a copolymer composed of ethene and of an acrylate having an additional reactive group. The best embodiment in that application is achieved with a copolymer composed of ethene and methyl acrylate. The subject of that application is not flow improvement in moulding compositions. .

WO-A 2 001 038 437 (AU 4 610 801 A) describes mixtures composed of polyester with a core-shell rubber and with two different copolymers composed of ethene and of acrylates with and without additional reactive groups. The toughness of the moulding compositions can be improved, and the flowability even of the binary mixtures composed of polyester and of one of the other constituents mentioned is, according to Table 4 and Table 9, not better for the mixtures used than for the pure polyesters. The copolymer used composed of ethene and 2-ethylhexyl acrylate has an MFI value (MFI = Melt Flow Index) of 2 g/10 min (at 190°C, 2.16 kg).

FR-A 28 19 821 describes the use of copolymers composed of ethene with 2-ethylhexyl acrylate whose MFI is smaller than 100 as a constituent of hot-melt adhesive mixtures. There are no indications of applications for elastomer modification or flow improvement of semicrystalline thermoplastics.

The object of the present invention then consisted in lowering the viscosity of polycondensate compositions based on thermoplastic polyesters by treating the polymer melt with additives, without any resultant need to accept the losses that occur when using low-viscosity linear polymer resins or when using additives disclosed in the literature in properties such as impact resistance, tensile strain at break and hydrolysis resistance. In terms of stiffness and ultimate tensile strength, the compositions based on thermoplastic polyesters should if at all possible not differ significantly from the polycondensate compositions based on thermoplastic polyesters and not treated with additives, in order to permit problem-free replacement of the materials for plastics structures based on thermoplastic polyesters.

Achievement of the object is provided by thermoplastic moulding compositions comprising

A) from 99.9 to 10 parts by weight, preferably from 99.5 to 30 parts by weight, particularly preferably from 99.0 to 55 parts by weight, of at least one thermoplastic polyester, preferably of a polyalkylene terephthalate and

B) from 0.1 to 20 parts by weight, preferably from 0.25 to 15 parts by weight, particularly preferably from 1.0 to 10 parts by weight, of at least one copolymer composed of at least one olefin, preferably one a-olefin and of at least one methacrylic ester or acrylic ester of an aliphatic alcohol, preferably of an aliphatic alcohol having from 5 to 30 carbon atoms, the MFI (Melt Flow Index) of the copolymer B) being not less than 100 g/10 min, preferably not less than 150 g/10 min,

which are therefore provided by the present invention.

For the purposes of the present invention, measurement or determination of the MFI (Melt Flow Index) always took place at 190°C with a test load of 2.16 kg.

Surprisingly, it has been found that mixtures of thermoplastic polyesters and of a copolymer of o-olefins with methacrylic esters or with acrylic esters of aliphatic alcohols whose MFI is not less than 100 g/10 min lead to the desired lowering of the melt viscosity of the inventive moulding compositions prepared therefrom, and that these inventive moulding compositions, when compared with moulding compositions without copolymer, exhibit no sacrifices - but rather indeed generally marked improvements - in properties such as impact resistance, tensile strain at break and hydrolysis resistance. The moulding compositions have excellent suitability for use in thin-wall technology.

According to the invention, the thermoplastic moulding compositions comprise, as component A), at least one thermoplastic polyester, preferably semiaromatic polyesters.

The thermoplastic, preferably semiaromatic, polyesters to be used according to the invention as component A) have been selected from the group of the polyalkylene terephthalates, preferably selected from the group of the polyethylene terephthalates, of the polytrimethylene terephthalates and of the polybutylene terephthalates, particularly preferably of the polybutylene terephthalates and polyethylene terephthalates, very particularly preferably of polybutylene terephthalate.

Semiaromatic polyesters are materials whose molecules contain not only aromatic moieties but also aliphatic moieties.

For the purposes of the invention, polyalkylene terephthalates are reaction products derived from aromatic dicarboxylic acids or from their reactive derivatives (e.g. dimethyl esters or anhydrides) and aliphatic, cycloaliphatic or araliphatic diols or are mixtures of these reaction products.

Preferred polyalkylene terephthalates can be prepared from terephthalic acid (or from its reactive derivatives) and from aliphatic or cycloaliphatic diols having from 2 to 10 carbon atoms, by known

methods (Kunststoff-Handbuch [Plastics Handbook], Vol. Vffl, pp. 695 et seq., Karl-Hanser-Verlag, Munich 1973).

Preferred polyalkylene terephthalates contain at least 80 mol%, preferably 90 mol%, based on the dicarboxylic acid, of terephthalic acid radicals and at least 80 mol%, preferably at least 90 mol%, based on the diol component, of ethylene glycol radicals and/or 1,3-propanediol radicals and/or 1,4-butanediol radicals.

The preferred polyalkylene terephthalates can contain, alongside terephthalic acid radicals, up to 20 mol% of radicals of other aromatic dicarboxylic acids having from 8 to 14 carbon atoms or radicals of aliphatic dicarboxylic acids having from 4 to 12 carbon atoms, e.g. radicals of phthalic acid, isophthalic acid, naphthalene-2,6-dicarboxylic acid, 4,4'-biphenyldicarboxylic acid, succinic acid, adipic acid, sebacic acid, azelaic acid, cyclohexanediacetic acid, cyclohexanedicarboxylic acid.

The preferred polyalkylene terephthalates can contain, alongside ethylene radicals and, respectively, 1,3-propanediol radicals and, respectively, 1,4-butanediol radicals, up to 20 mol% of other aliphatic diols having from 3 to 12 carbon atoms or of cycloaliphatic diols having from 6 to 21 carbon atoms, e.g. radicals of 1,3-propanediol, 2-ethyl-l,3-propanediol, neopentyl glycol, 1,5-pentanediol, 1,6-hexanediol, cyclohexane-l,4-dimethanol, 3-methyl-2,4-pentanediol, 2-methyl-2,4-pentanediol, 2,2,4-trimethyl-l,3-pentanediol and 2,2,4-trimethyl-l,6-pentanediol, 2-ethyl-l,3-hexanediol, 2,2-diethyl-1,3-propanediol, 2,5-hexanediol, l,4-di(p-hydroxyethoxy)benzene, 2,2-bis(4-hydroxycyclohexyl)propane, 2,4-dihydroxy-l,l,3,3-tetramethylcyclobutane, 2,2-bis(3-(3-hydroxyethoxyphenyl)propane and 2,2-bis(4-hydroxypropoxyphenyl)propane (DE-A 24 07 674 (= US 4 035 958), DE-A 24 07 776, DE-A 27 15 932 (= US 4 176 224)).

The polyalkylene terephthalates can be branched via incorporation of relatively small amounts of tri- or tetrahydric alcohols or of tri- or tetrabasic carboxylic acid, as described by way of example in DE-A 19 00 270 (= US-A 3 692 744). Examples of preferred branching agents are trimesic acid, trimellitic acid, trimethylolethane and trimethylolpropane and pentaerytnritol.

It is advisable not to use more than 1 mol% of the branching agent, based on the acid component.

Particular preference is given to polyalkylene terephthalates prepared solely from terephthalic acid and from its reactive derivatives (e.g. dialkyl esters thereof) and ethylene glycol and/or 1,3-propanediol and/or 1,4-butanediol (polyethylene terephthalate and polybutylene terephthalate), and mixtures of these polyalkylene terephthalates.

Other preferred polyalkylene terephthalates are copolyesters prepared from at least two of the

abovementioned acid components and/or from at least two of the abovementioned alcohol components, particularly preferred copolyesters being poly(ethylene glycol/1,4-butanediol) terephthalates.

The intrinsic viscosity of the polyalkylene terephthalates is generally from about 0.3 cm3/g to 1.5cm3/g, preferably from 0.4 cm3/g to 1.3 cm3/g, particularly preferably from 0.5 cm3/g to 1.0cm3/g, in each case measured in phenol/o-dichlorobenzene (1:1 parts by weight) at 25°C.

The thermoplastic polyesters to be used according to the invention can also be used in a mixture with other polyesters and/or with other polymers.

Conventional additives, e.g. mould-release agents, stabilizers and/or flow aids can be admixed in the melt with the polyesters to be used according to the invention, or can be applied to their surface.

The inventive compositions comprise, as component B), copolymers, preferably random copolymers composed of at least one olefin, preferably an a-olefin and of at least one methacrylic ester or acrylic ester of an aliphatic alcohol, the MFI of the copolymer B) being not less than 100 g/10 min, preferably not less than 150 g/10 min, particularly preferably not less than 300 g/10 min. In one preferred embodiment, less than 4% by weight, particularly preferably less than 1.5% .by weight and very particularly preferably 0% by weight of the copolymer B) is composed of monomer units which contain further reactive functional groups (selected from the group consisting of epoxides, oxetanes, anhydrides, imides, aziridines, furans, acids, amines, oxazolines).

Suitable olefins, preferably o-olefins as constituent of the copolymers B) preferably have from 2 to 10 carbon atoms and can be unsubstituted or have substitution by one or more aliphatic, cycloaliphatic or aromatic groups.

Preferred olefins have been selected from the group consisting of ethene, propene, 1-butene, 1-pentene, 1-hexene, 1-octene, 3-methyl-1-pentene. Particularly preferred olefins are ethene and propene, and ethene is very particularly preferred.

Mixtures of the olefins described are also suitable.

In another preferred embodiment, the further reactive functional groups (selected from the group consisting of epoxides, oxetanes, anhydrides, imides, aziridines, furans, acids, amines, oxazolines) of the copolymer B) are introduced exclusively by way of the olefins into the copolymer B).

The content of the olefin in the copolymer B) is from 50 to 90% by weight, preferably from 55 to 75% by weight.

The copolymer B) is further defined via the second constituent alongside the olefin. A suitable second constituent is alkyl or arylalkyl esters of acrylic acid or methacrylic acid whose alkyl or arylalkyl group is formed by from 5 to 30 carbon atoms. This alkyl or arylalkyl group can be linear or branched, and can also contain cycloaliphatic or aromatic groups, and alongside this may also have substitution by one or more ether or thioether functions. Other suitable methacrylic or acrylic esters in this connection are those synthesized from an alcohol component which are based on oligoethylene glycol or oligopropylene glycol having only one hydroxy group and at most 30 carbon atoms.

By way of example, the alkyl or arylalkyl group of the methacrylic or acrylic ester can have been selected from the group consisting of 1-pentyl, 1-hexyl, 2-hexyl, 3-hexyl, 1-heptyl, 3-heptyl, 1-octyl, l-(2-ethyl)hexyl, 1-nonyl, 1-decyl, 1-dodecyl, 1-lauryl or 1-octadecyl. Alkyl or arylalkyl groups having from 6 to 20 carbon atoms are preferred. Particular preference is also given to branched alkyl groups which, in comparison with linear alkyl groups having the same number of carbon atoms, lead to a lower glass transition temperature TG.

According to the invention, particular preference is given to copolymers B) in which the olefin is copolymerized with 2-ethylhexyl acrylate. Mixtures of the acrylic or methacrylic esters described are also suitable.

It is preferable here to use more than 60% by weight, particularly preferably more than 90% by weight and very particularly preferably 100% by weight, of 2-ethylhexyl acrylate, based on the total amount of acrylic and methacrylic ester in copolymer B).

In another preferred embodiment, the further reactive functional groups (selected from the group consisting of epoxides, oxetanes, anhydrides, imides, aziridines, furans, acids, amines, oxazolines) of the copolymer B) are introduced exclusively by way of acrylic or methacrylic ester into the copolymer B).

The content of the acrylic or methacrylic esters in the copolymer B) is from 10 to 50% by weight, preferably from 25 to 45% by weight.

A feature of suitable copolymers B) is not only their constitution but also their low molecular weight. Accordingly, copolymers B) suitable for the inventive moulding compositions are only those whose MFI value, measured at 190°C and with a load of 2.16 kg, is at least 100 g/10 min, preferably at least 150 g/10 min, particularly preferably at least 300 g/10 min.

Examples of suitable copolymers of component B) can have been selected from the group of the materials supplied by Atofina with the trade mark Lotryl® EH, this usually being used as hot-melt

adhesive.

In one preferred embodiment, the inventive thermoplastic moulding compositions can comprise, in addition to components A) and B), one or more components from the series C), D), E), F) or G). '

In one preferred embodiment of this type, the thermoplastic moulding compositions can also comprise, in addition to components A) and B),

C)  from 0.001 to 70 parts by weight, preferably from 5 to 50 parts by weight, particularly preferably from 9 to 47 parts by weight, of a filler and/or reinforcing material.

However, the material can also comprise a mixture composed of two or more different fillers and/or reinforcing materials, for example based on talc, mica, silicate, quartz, titanium dioxide, wollastonite, kaolin, amorphous silicas, magnesium carbonate, chalk, feldspar, barium sulphate, glass beads and/or fibrous fillers and/or reinforcing materials based on carbon fibres and/or glassfibres. It is preferable to use mineral particulate fillers based on talc, mica, silicate, quartz, titanium dioxide, wollastonite, kaolin, amorphous silicas, magnesium carbonate, chalk, feldspar, barium sulphate and/or glassfibres. According to the invention, it is particularly preferable to use mineral particulate fillers based on talc, wollastonite, kaolin and/or glassfibres.

Particularly for applications which demand isotropy in dimensional stability and demand high thermal dimensional stability, for example in motor vehicle applications for exterior bodywork parts, it is preferable to use mineral fillers, in particular talc, wollastonite or kaolin.

A further particular preference is also the use of acicular mineral fillers as component C). According to the invention, acicular mineral fillers are a mineral filler with pronounced acicular character. An example which may be mentioned is acicular wollastonites. The length : diameter ratio of the material is preferably from 2:1 to 35:1, particularly preferably from 3:1 to 19:1, most preferably from 4:1 to 12:1. The average particle size of the inventive acicular minerals is preferably smaller than 20 um, particularly preferably smaller than 15 urn, with particular preference smaller than 10 um, determined using a CILAS GRANULOMETER.

As previously described above, the filler and/or reinforcing material may, if appropriate, have been surface-modified, for example using a coupling agent or coupling agent system, e.g. based on silane. However, the pretreatment is not essential. In particular when glassfibres are used, polymer dispersions, film-formers, branching agents and/or glassfibre processing aids can also be used in addition to silanes.

The glassfibres to be used with particular preference according to the invention whose fibre diameter is generally from 7 to 18 um, preferably from 9 to 15 um, are added in the form of

continuous-filament fibres or in the form of chopped or ground glassfibres. The fibres can have been equipped with a suitable size system and with a coupling agent or coupling agent system, e.g. based on silane.

Familiar coupling agents based on silane for pretreatment are silane compounds having by way of example the general formula (I)

where the substituents are as follows:

q:  a whole number from 2 to 10, preferably from 3 to 4, r:  a whole number from 1 to 5, preferably from 1 to 2, k:  a whole number from 1 to 3, preferably 1.

Preferred coupling agents are silane compounds from the group of aminopropyltrimethoxysilane, arninobutyltrimethoxysilane, aminopropyltriethoxysilane, aminobutylrriethoxysilane, and also the corresponding silanes which contain a glycidyl group as substituent X.

The amounts generally used of the silane compounds for surface coating of the fillers are from 0.05 to 2% by weight, preferably from 0.25 to 1.5% by weight and in particular from 0.5 to 1% by weight, based on the mineral filler.

The consequence of processing to give the moulding composition or moulding is that the d97 or d50 value of the particulate fillers in the moulding composition or in the moulding can be smaller than that of the fillers initially used. A consequence of the processing to give the moulding composition or moulding is that the length distributions of the glassfibres in the moulding composition or in the moulding can be shorter than those of the material initially used.

In an alternative preferred embodiment, the thermoplastic moulding compositions can also comprise, in addition to components A) and B) and/or C)

D)  from 0.001 to 50 parts by weight, preferably from 9 to 35 parts by weight, of at least one flame retardant.

Flame retardants that can be used in component D) are commercially available organic halogen compounds with synergists or are commercially available organic nitrogen compounds or are

organic/inorganic phosphorus compounds individually or in a mixture. It is also possible to use mineral flame retardant additives such as magnesium hydroxide or Ca Mg carbonate hydrates (e.g. DE-A 4 236 122 (= CA 2 109 024 Al)). It is also possible to use salts of aliphatic or of aromatic sulphonic  acids.  Examples  which may be mentioned of halogen-containing,  in particular brominated and chlorinated compounds are: ethylene-l,2-bistetrabromophthalimide, epoxidized tetrabromobisphenol A resin, tetrabromobisphenol A oligocarbonate, tetrachlorobisphenol A oligocarbonate, pentabromopolyacrylate, brominated polystyrene and decabromodiphenyl ether. Examples of suitable organophosphorus compounds are the phosphorus compounds according to WO-A 98/17720 (= US 6 538 024), e.g. triphenyl phosphate (TPP), resorcinol bis(diphenyl phosphate) (RDP) and the oligomers derived therefrom, and also bisphenol A bis(diphenyl phosphate) (BDP) and the oligomers derived therefrom, and organic and inorganic phosphonic acid derivatives and salts thereof, organic and inorganic phosphinic acid derivatives and salts thereof, in particular metal dialkylphosphinates, e.g. aluminium tris[dialkylphosphinates] or zinc bisfdialkylphosphinates] and moreover red phosphorus, phosphites, hypophosphites, phospine oxides, phosphazenes, melamine pyrophosphate and mixtures of these. Nitrogen compounds which can be used are those from the group of the allantoin derivatives, cyanuric acid derivatives, dicyandiamide derivatives, glycoluril derivatives, guanidine derivatives, ammonium derivatives and  melamine  derivatives,  preferably  allantoin,  benzoguanamine,  glycoluril,  melamine, condensates of melamine, e.g. melem, melam or melom and, respectively, higher-condensation-level compounds of this type and adducts of melamine with acids, e.g. with cyanuric acid (melamine cyanurate), phosphoric acid (melamine phosphate) or with condensed phosphoric acids (e.g. melamine polyphosphate). Examples of suitable synergists are antimony compounds, in particular antimony trioxide, sodium antimonate and antimony pentoxide, zinc compounds, e.g. zinc borate, zinc oxide, zinc phosphate and zinc sulphide, tin compounds, e.g. tin stannate and tin borate, and also magnesium compounds, e.g. magnesium oxide, magnesium carbonate and magnesium borate. The materials known as carbonizers can also be added to the flame retardant, examples being phenol-formaldehyde resins, polycarbonates, polyphenyl ethers, polyimides, polysulphones, polyether sulphones, polyphenylene sulphides and polyether ketones, antidrip agents, such as tetrafluoroethylene polymers.

In another alternative preferred embodiment, the thermoplastic moulding compositions can also comprise, in addition to components A) and B) and/or C) and/or D)

E)  from 0.001 to 80 parts by weight, preferably from 2 to 40 parts by weight, particularly preferably from 4 to 19 parts by weight, of at least one elastomer modifier.

The elastomer modifiers to be used as component E) encompass one or more graft polymers of

E.I from 5 to 95% by weight, preferably from 30 to 90% by weight, of at least one vinyl monomer

E.2 frofn 95 to 5% by weight, preferably from 70 to 10% by weight, of one or more graft bases with glass transition temperatures 
The median particle size (d50 value) of the graft base E.2 is generally from 0.05 to 10 um, preferably from 0. 1 to 5 um, particularly preferably from 0.2 to 1 um.

Monomers E.I are preferably mixtures composed of

E.I.I from 50 to 99% by weight of vinylaromatics and/or ring-substituted vinylaromatics (such as styrene, cc-methyl styrene, p-methyl styrene, p-chlorostyrene) and/or (d-C8)-alkyl methacrylates (e.g. methyl methacrylate, ethyl methacrylate) and

E.I. 2 from 1 to 50% by weight of vinyl cyanides (unsaturated nitriles, such as acrylonitrile and methacrylonitrile) and/or (Ci-C8)-alkyl (meth)acrylate (e.g. methyl methacrylate, n-butyl acrylate, tert-butyl acrylate) and/or derivatives (such as anhydrides and imides) of unsaturated carboxylic acids (e.g. maleic anhydride and N-phenylmaleimide).

Preferred monomers E.I.I have been selected from at least one of the monomers styrene, a-methylstyrene and methyl methacrylate, and preferred monomers E.I. 2 have been selected from at least one of the monomers acrylonitrile, maleic anhydride and methyl methacrylate.

Particularly preferred monomers are E. 1 . 1 styrene and E. 1 .2 acrylonitrile.

Examples of suitable graft bases E.2 for the graft polymers to be used in the elastomer modifiers E) are diene rubbers, EP(D)M rubbers, i.e. rubbers based on ethylene/propylene and, if appropriate, diene, acrylate rubbers, polyurethane rubbers, silicone rubbers, chloroprene rubbers and ethylene-vinyl acetate rubbers.

Preferred graft bases E.2 are diene rubbers (e.g. based on butadiene, isoprene, etc.) or mixtures of diene rubbers, or are copolymers of diene rubbers or of their mixtures with further copolymerizable monomers (e.g. according to E.I.I and E.I. 2), with the proviso that the glass transition temperature of component E.2 is 
Pure polybutadiene rubber is particularly preferred as graft base E.2.

Examples of particularly preferred polymers E are ABS polymers (emulsion, bulk and suspension

ABS), as described by way of example in DE-A 2 035 390 (=US-A 3 644574) or in DE-A 2248242 (=GB-A 1 409 275) or in Ullmann, Enzyklopadie der Technischen Chemie [Encyclopaedia of Industrial Chemistry], Vol. 19 (1980), pp. 280 et seq. The gel content of the graft base E.2 is at least 30% by weight, preferably at least 40% by weight (measured in toluene).

The elastomer modifiers or graft copolymers E) are prepared via free-radical polymerization, e.g. via emulsion, suspensions, solution or bulk polymerization, preferably via emulsion or bulk polymerization.

Other particularly suitable graft rubbers are ABS polymers which are prepared via redox initiation using an initiator system composed of organic hydroperoxide and ascorbic acid according to US-A 4937285.

Because it is known that the graft monomers are not necessarily entirely grafted onto the graft base during the grafting reaction, products which are obtained via (co)polymerization of the graft monomers in the presence of the graft base and are produced concomitantly during the work-up are also graft polymers E according to the invention.

Suitable acrylate rubbers are based on graft bases E.2 which are preferably polymers composed of alkyl acrylates, if appropriate with up to 40% by weight, based on E.2, of other polymerizable, ethylenically unsaturated monomers. Among the preferred polymerizable acrylic esters are C]-C8-alkyl esters, such as methyl, ethyl, butyl, n-octyl and 2-ethylhexyl esters; haloalkyl esters, preferably halo-CrC8-alkyl esters, such as chloroethyl acrylate, and also mixtures of these monomers.

For crosslinking, monomers having more than one polymerizable double bond can be copolymerized. Preferred examples of crosslinking monomers are esters of unsaturated monocarboxylic acids having from 3 to 8 carbon atoms and of unsaturated monohydric alcohols having from 3 to 12 carbon atoms, or of saturated polyols having from 2 to 4 OH groups and from 2 to 20 carbon atoms, e.g. ethylene glycol dimethacrylate, allyl methacrylate; polyunsaturated heterocyclic compounds, e.g. trivinyl and triallyl cyanurate; polyfunctional vinyl compounds, such as di- and trivinylbenzenes; and also triallyl phosphate and diallyl phthalate.

Preferred crosslinking monomers are allyl methacrylate, ethylene glycol dimethacrylate, diallyl phthalate and heterocyclic compounds which have at least 3 ethylenically unsaturated groups.

Particularly preferred crosslinking monomers are the cyclic monomers triallyl cyanurate, triallyl isocyanurate, triacryloylhexahydro-s-triazine, triallylbenzenes. The amount of the crosslinking monomers is preferably from 0.02 to 5% by weight, in particular from 0.05 to 2% by weight, based

on the graft base E.2.

In the case of cyclic crosslmking monomers having at least 3 ethylenically unsaturated groups, it is advantageous to restrict the amount to below 1% by weight of the graft base E.2.

Examples of preferred "other" polymerizable, ethylenically unsaturated monomers which can serve alongside the acrylic esters, if appropriate, for preparation of the graft base E.2 are acrylonitrile, styrene, a-methylstyrene, acrylamides, vinyl Ci-C6-alkyl ethers, methyl methacrylate, butadiene. Acrylate rubbers preferred as graft base E.2 are emulsion polymers whose gel content is at least 60% by weight.

Further suitable graft bases according to E.2 are silicone rubbers having sites active for grafting purposes, as described in DE-A 3 704 657 (= US 4 859 740), DE-A 3 704 655 (= US 4 861 831), DE-A 3 631 540 (= US 4 806 593) and DE-A 3 631 539 (= US 4 812 515).

Alongside elastomer modifiers based on graft polymers, it is also possible to use, as component E), elastomer modifiers not based on graft polymers but having glass transition temperatures 
In another alternative preferred embodiment, the thermoplastic moulding compositions can also comprise, in addition to components A) and B), and/or C) and/or D) and/or E)

F)  from 0.001 to 80 parts by weight, preferably from 10 to 70 parts by weight, particularly preferably from 20 to 60 parts by weight, of a polycarbonate.

Preferred polycarbonates are those homopolycarbonates and copolycarbonates based on bisphenols of the general formula (It),

in which Z is a divalent organic radical having from 6 to 30 carbon atoms and containing one or more aromatic groups.

Bisphenols of the formula (in) are preferred

(Figure Remove) 

in which

is a single bond, Cl-C5-alkylene, C2-C5-alkylidene, C5-C6-cycloalkylidene, -O-, -SO-, -CO-, -S-, -SO2-, or is C6-C12-arylene, onto which further aromatic rings, if appropriate containing heteroatoms, may have been condensed,

or A is a radical of the formula (IV) or (V)

(Figure Remove)

in which

X  is in each case Ci-Ci2-alkyl, preferably methyl or halogen, preferably chlorine and/or bromine,

n  is in each case, independently of the others, 0, 1 or 2,

p	is 1 or 0,

R7 and R8, individually selectable for each Y, and independently of each other, are hydrogen or CrC6-alkyl, preferably hydrogen, methyl or ethyl,

Y  is carbon and

m  is a whole number from 4 to 7, preferably 4 or 5, with the proviso that on at least one atom

Y, R7 and R8 are simultaneously alkyl.

Examples of bisphenols according to the general formula (II) are bisphenols belonging to the following groups: dihydroxybiphenyls, bis(hydroxyphenyl)alkanes, bis(hydroxyphenyl)cyclo-alkanes, indanebisphenols, bis(hydroxyphenyl) sulphides, bis(hydroxyphenyl) ethers, bis(hydroxy-phenyl) ketones, bis(hydroxyphenyl) sulphones, bis(hydroxyphenyl) sulphoxides and a,a'-bis(hydroxyphenyl)diisopropylbenzenes.

Other examples of bisphenols according to the general formula (II) are derivatives of the bisphenols mentioned, e.g. obtainable via alkylation or halogenation on the aromatic rings of the bisphenols mentioned.

Examples of bisphenols according to the general formula (II) are in particular the following

compounds: hydroquinone, resorcinol, 4,4'-dihydroxybiphenyl, bis(4-hydroxyphenyl) sulphide,

bis(4-hydroxyphenyl) sulphone, bis(3,5-dimethyl-4-hydroxyphenyl)methane, bis(3,5-dimethyl-4-

hydroxyphenyl)  sulphone,  l,l-bis(3,5-dimethyl-4-hydroxyphenyl)-p/m-diisopropylbenzene,

1,1 -bis(4-hydroxyphenyl)-1 -phenylethane,  1,1 -bi s(3,5-dimethyl-4-hydroxyphenyl)cyclohexane,

1,1 -bis(4-hydroxyphenyl)-3-methylcyclohexane,	1,1 -bis(4-hydroxyphenyl)-3,3 -dimethyl-

cyclohexane,  1,1 -bis(4-hydroxyphenyl)-4-methylcyclohexane,  1,1 -bis(4-hydroxyphenyl)cyclo-

hexane,  1,1 -bis(4-hydroxyphenyl)-3,3,5-trimethylcyclohexane,  2,2-bis(3,5-dichloro-4-hydroxy-

phenyl)propane,  2,2-bis(3-methyl-4-hydroxyphenyl)propane,  2,2-bis(3,5-dimethyl-4-hydroxy-

phenyl)propane, 2,2-bis-(4-hydroxyphenyl)propane (i.e. bisphenol A), 2,2-bis(3-chloro-4-hydroxy-

phenyl)propane,  2,2-bis(3,5-dibromo-4-hydroxyphenyl)propane,  2,4-bis(4-hydroxyphenyl)-2-

methylbutane, 2,4-bis(3,5-dimethyl-4-hydroxyphenyl)-2-methylbutane, a,a'-bis(4-hydroxyphenyl)-

o-diisopropylbenzene, a,a'-bis(4-hydroxyphenyl)-m-diisopropylbenzene (i.e. bisphenol M), a,a'-

bis(4-hydroxyphenyl)-p-diisopropylbenzene and indanebisphenol.

Polycarbonates to be used with particular preference according to the invention as component F) are the homopolycarbonate based on bisphenol A, the homopolycarbonate based on l,l-bis(4-hydroxyphenyl)-3,3,5-trimethylcyclohexane and the copolycarbonates based on the two monomers bisphenol A and l,l-bis(4-hydroxyphenyl)-3,3,5-trimethylcyclohexane.

The bisphenols according to the general formula (It) and described can be prepared by known processes, e.g. from the corresponding phenols and ketones.

The bisphenols mentioned and processes for their production are described by way of example in the monograph H. Schnell, "Chemistry and Physics of Polycarbonates", Polymer Reviews, Volume 9, pp. 77-98, Interscience Publishers, New York, London, Sydney, 1964.

l,l-Bis(4-hydroxyphenyl)-3)3,5-trimethylcyclohexane and its preparation is described by way of example in US-A 4 982 014.

Indanebisphenols can by way of example be prepared from isopropenylphenol or from its derivatives or from dimers of isopropenylphenol or of its derivatives in the presence of a Friedel-Craft catalyst in organic solvents.

Polycarbonates can be prepared by known processes. Examples of suitable processes for preparation of polycarbonates are preparation from bisphenols using phosgene by the interfacial process or from bisphenols using phosgene by the homogeneous-phase process known as the pyridine process, or from bisphenols using carbonic esters by the melt transesterification process. These preparation processes are described by way of example in H. Schnell, "Chemistry and Physics of Polycarbonates", Polymer Reviews, Volume 9, pp. 31-76, Interscience Publishers, New York, London, Sydney, 1964.

In the preparation of polycarbonate, it is preferable to use raw materials and auxiliaries with a very low level of contaminants. In particular in preparation by the melt transesterification process, the intention is that the bisphenols used and the carbonic acid derivatives used have minimal content of alkali metal ions and alkaline earth metal ions. These pure raw materials are obtainable by way of example by recrystallizing, washing or distilling the carbonic acid derivatives, e.g. carbonic esters, and the bisphenols.

The weight-average molar mass (Mw), which by way of example can be determined by an ultracentrifuge method or by scattered-light measurement, is preferably from 10000 to 200 000 g/mol for the polycarbonates suitable according to the invention. Their weight-average molar mass is particularly preferably from 12 000 to 80 000 g/mol, with particular preference from 20 000 to 35 000 g/mol.

By way of example, it is possible to adjust the average molar mass of the inventive polycarbonates in a known manner via an appropriate amount of chain terminators. The chain terminators may be used individually or in the form of a mixture of various chain terminators.
