Repository: anandvc/allindianpatents

File: patents/257743-printable-etching-media-for-silicon-dioxide-and-silicon-nitride-layers.html (part 1 of 2)
Indian Patents. 257743:PRINTABLE ETCHING MEDIA FOR SILICON DIOXIDE AND SILICON NITRIDE LAYERS

Indian Patents

Recently Granted Patents

  Recently Published Patents

Title of Invention	PRINTABLE ETCHING MEDIA FOR SILICON DIOXIDE AND SILICON NITRIDE LAYERS

Abstract	A method for the etching of extremely fine lines or structures in a silicon oxide, silicon nitride or glass layer or for the doping of a silicon oxide, silicone nitride or glass layer comprising applying a printable composition in the form of 5 paste onto said layer, wherein the printable composition in the form of a paste comprises: a finely particulate inorganic powder of graphite and/or carbon black having a relative particle diameter of less than 5 µm; a finely particulate organic powder in the form of a finely particulate plastic powder having a relative particle diameter in the range from 10 nm to 50 urn selected from the group of polystyrenes, polyacrylates, polyamides, polyimides, polymefhacrylates, melamine resin, ure-thane resin, benzoguanine resin, phenolic resin, silicone resins, micronised cellulose, fluorinated polymers (PTFE, PVDF) and micronised waxes; optionally, a finely particulate inorganic powder selected from the group of aluminum oxide, calcium fluoride, boron oxide, sodium chloride; one or more forms of phosphoric acid, a phosphoric acid salt or a compound which decomposes to the corresponding phosphoric acid, or at least one of hydrochloric acid, sulfuric acid or nitric acid, as etching component; and optionally, at least one organic acid selected from the group of alkylcarboxylic acids, hydroxycarboxylic acids and dicarboxylic acids.	

Full Text	 

Printable etching media for silicon dioxide

and silicon nitride layers

The present invention relates to novel compositions in the form of print-

able etching media having non-Newtonian flow behaviour for the etching

of surfaces in applications for the production of solar cells, and to the

use thereof. The present invention furthermore also relates to composi-

tions in the form of etching and doping media which are suitable both for

the etching of extremely fine lines or structures in inorganic layers and

also for the doping of underlying layers. In particular, they are corre-

sponding particle-containing compositions by means of which extremely

fine lines and structures can be etched very selectively without damag-

ing or attacking adjacent areas.

Prior art and object of the invention

During the process for the production of solar cells, it is necessary, inter

alia, to structure oxide layers on a support material. A crystalline silicon

solar cell usually consists of a p-conducting substrate, into which a ho-

mogeneously thick layer of an n-conducting substance, for example

phosphorus, is diffused on the front. A metallically conducting contact is

applied to the front and back of the wafer in order to conduct away the

current produced on incidence of light. With a view to an inexpensive

production method which is suitable for mass production, the contact is

usually produced by screen printing.

Besides the oxide layers that have to be structured during solar cell

production, silicon nitride layers also have to be etched. For etching cor-

responding nitride layers, the methods used have to be modified and

the etching pastes adapted in a suitable manner.

The surfaces of crystalline silicon solar cells are coated with thin in-

organic layers during the production process, and optionally also after

the end thereof. These layers have thicknesses in the range from 20 to

200 nm, in most cases in the range from 50 to 150 nm.

During the process for the production of crystalline silicon solar cells, it

is therefore advantageous in a number of process steps to etch fine

lines into these inorganic layers of the solar cell.

These openings in the surface of the solar cell can be used, for exam-

ple, for the production of a so-called selective emitter, also known as

2-stage emitter. To this end, a high degree of n-doping, preferably by

means of phosphorus diffusing in, is produced in a subsequent diffusion

step in the partial openings of a diffusion barrier located on the silicon.

In the present description, the term inorganic surfaces-is taken to mean

oxidic and nitride-containing compounds of silicon, in particular silicon

oxide and silicon nitride surfaces. The mode of action of such diffusion

barriers is known to the person skilled in the art and is described in the

literature [A. Goetzberger; B. VoB; J. Knobloch, Sonnenenergie: Photo-

voltaik [Solar Energy: Photovoltaics], Teubner Studienbucher Stuttgart

1997, pp 40; 107]. These diffusion barriers can be produced in a variety

of ways:

Very dense silicon dioxide layers are obtained, for example, by heat

treatment of silicon in an oxygen-containing atmosphere at tempera-

tures in the region of 900°C (thermal oxide).

Also known to the person skilled in the art is the deposition of silicon di-

oxide by CVD processes. Depending on the way the reaction is carried

out, a distinction is made here between, inter alia, the following proc-

esses:

-	APCVD (atmospheric pressure CVD)

-	PE-CVD (plasma enhanced CVD)

-	LP-CVD (low pressure CVD)

A common feature of these processes is that the desired inorganic

compound is obtained from the gas phase of a volatile precursor, for

example silane (SiH4) or TEOS (tetraethyl orthosilicate) in the case of

silicon dioxide, by deposition of the precursor on the target substrate

with decomposition.

Silicon dioxide layers which form a diffusion barrier can also be obtained

by means of wet-chemical coating with a liquid or dissolved solid pre-

cursor in a solvent or solvent mixture. These liquid systems are usually

applied to the substrate to be coated by spin coating. These systems

are known to the person skilled in the art as spin-on-glass (SOG).

In many cases, the SiO2 layer applied also remains as reflection-reduc-

ing passivation layer. This is particularly frequently the case for ther-

mally grown SiO2.

Silicon nitride layers are used less as diffusion barriers in the art of crys-

talline solar cells, although they are in principle likewise suitable for this

purpose. Silicon nitride layers are mainly used as passivation and anti-

reflection layers.

It is also advantageous in the production of crystalline silicon solar cells

to be able to produce openings in a targeted manner in the silicon ni-

tride layers. An example which may be mentioned here is the applica-

tion of electrically conductive pastes. These metal pastes are usually

"fired through" the silicon nitride layer at temperatures in the region of

600°C, facilitating an electrical contact to the emitter layer. Due to the

high temperatures, polymer-based (epoxy or phenolic resin) metallisa-

tion pastes cannot be used. Crystal defects and metallic contamination

in the underlying silicon also arise in the "fire-through process". Due to

the system, the passivation layer is additionally completely destroyed by

the overlying printed-on metal paste. A partial, narrower opening of the

silicon nitride layer for electrical contacting would be more advanta-

geous, with retention of the passivation layer in the edge regions, which

are covered by the overlying metallisation layer.

Besides the pure diffusion barriers consisting of silicon dioxide or silicon

nitride, it is also possible to use thin glass layers in the production of

crystalline silicon solar cells.

Definition of glass:

Glass is taken to mean per se a homogeneous material, for example

quartz, window glass, borosilicate glass, and also thin layers of these

materials produced on other substrates (for example ceramics, metal

sheets, silicon wafers) by various processes known to the person skilled

in the art (CVD, PVD, spin-on, thermal oxidation, inter alia).

The term glasses below is taken to mean silicon oxide- and silicon ni-

tride-containing materials which are in the solid amorphous physical

state without crystallisation of the glass components and which have a

high degree of structural disorder in the microstructure owing to the lack

of long-range order.

Besides pure SiO2 glass (quartz), all glasses (for example doped

glasses, such as borosilicate, phosphosilicate and borophosphosilicate

glasses, coloured, milk and crystal glasses, optical glasses) which com-

prise SiO2 and other components, in particular elements such as, for

example, calcium, sodium, aluminium, lead, lithium, magnesium, bar-

ium, potassium, boron, beryllium, phosphorus, gallium, arsenic, anti-

mony, lanthanum, zinc, thorium, copper, chromium, manganese, iron,

cobalt, nickel, molybdenum, vanadium, titanium, gold, platinum, palla-

dium, silver, cerium, caesium, niobium, tantalum, zirconium, neo-

dymium, praseodymium, which occur in the glasses in the form of ox-

ides, carbonates, nitrates, phosphates, sulfates and/or halides or func-

tion as doping elements in the glasses, are also encompassed. Doped

glasses are, for example, borosilicate, phosphosilicate, boro-

phosphosilicate, coloured, milk and crystal glasses and optical glasses.

The silicon nitride may likewise comprise other elements, such as bo-

ron, aluminium, gallium, indium, phosphorus, arsenic or antimony.

Definition of silicon oxide- and silicon nitride-based systems: Silicon ox-

ide-based systems are defined below as all crystalline systems which

do not fall under the definition of amorphous SiO2 glasses given above

and are based on silicon dioxide; these can be, in particular, the salts

and esters of orthosilicic acid and condensation products thereof - gen-

erally known as silicates by the person skilled in the art - as well as

quartz and glass-ceramics.

Furthermore, other silicon oxide- and silicon nitride-based systems, in

particular the salts and esters of orthosilicic acid and condensation

products thereof, are encompassed. Besides pure SiO2 (quartz,

tridymite, cristobalite), all SiO2-based systems built up from SiO2 or "dis-

crete" and/or linked [SiO4] tetrahedra, such as, for example, meso-

silicates, sorosilicates, cyclosilicates, inosilicates, phyllosilicates, tecto-

silicates, and comprising other components, in particular elements/-

components such as, for example, calcium, sodium, aluminium, lithium,

magnesium, barium, potassium, beryllium, scandium, manganese, iron,

titanium, zirconium, zinc, cerium, yttrium, oxygen, hydroxyl groups and

halides, are also encompassed.

Silicon nitride-based systems are defined below as all crystalline and

partially crystalline (usually referred to as microcrystalline) systems

which do not fall under the definition given above for the amorphous sili-

con nitride glasses/layers. These include Si3N4 in its α-Si3N4 and

β-Si3N4 modifications and all crystalline and partially crystalline SiNx and

SiNx:H layers. Crystalline silicon nitride may comprise other elements,

such as boron, aluminium, gallium, indium, phosphorus, arsenic and an-

timony.

Etching of structures

The use of etchants, i.e. chemically aggressive compounds, results in

the dissolution of the material exposed to the etchant attack. In most

cases, the aim is completely to remove the layer to be etched. The end

of the etching is reached by the encountering of a layer which is sub-

stantially resistant to the etchant. In addition, there is the process known

to the person skilled in the art of partial removal of a layer by etching to

a target thickness which is usually defined.

Etching of structures on silicon oxide- and silicon nitride-based glasses

and other silicon oxide- and silicon nitride-based systems:

According to the current state of the art, any desired structures can be

etched selectively in silicon oxide- and silicon nitride-based glasses and

other silicon oxide- and silicon nitride-based systems or surfaces thereof

and layers thereof of variable thickness directly by laser-supported etch-

ing methods or, after masking, by wet-chemical methods ([1] D.J. Monk,

D.S. Soane, R.T. Howe, Thin Solid Films 232 (1993), 1; [2] J. Buhler,

F.-P. Steiner, H. Baltes, J. Micromech. Microeng. 7 (1997), R1) or by

dry-etching methods ([3] M. Kohler "Atzverfahren fur die Mikrotechnik"

[Etching Methods for Microtechnology], Wiley VCH 1983).

In the laser-supported etching methods, the laser beam scans the entire

etching pattern on the glass dot by dot or line by line in the case of vec-

tor-orienting systems, which, besides a high degree of precision, also

requires considerable adjustment effort and time.

The wet-chemical and dry-etching methods include material-intensive,

time-consuming and expensive process steps:

A.	Masking of the areas not to be etched, for example by:

•	photolithography: Production of a negative or positive of the etching

structure (depending on the resist), coating of the substrate surface

(for example by spin-coating with a liquid photoresist), drying of the

photoresist, exposure of the coated substrate surface, development,

rinsing, optionally drying

B.	Etching of the structures by:

•	dip methods (for example wet etching in wet-chemistry benches): dip-

ping of the substrates into the etching bath, etching operation, re-

peated rinsing in H2O cascade sinks, drying

•	spin-on or spray methods: the etching solution is applied to a rotating

substrate, the etching operation can be carried out without/with input

of energy (for example IR or UV irradiation), this is followed by rinsing

and drying

• dry-etching methods, such as, for example, plasma etching, in expen-

sive vacuum units or etching with reactive gases in flow reactors

C. Removal of the photoresist:

In a final process step, the photoresist covering the protecting areas of

the substrate must be removed. This can be carried out by means of

solvents, such as, for example, acetone, or dilute aqueous alkaline solu-

tions. The substrates are finally rinsed and dried.

Full-area etching of silicon oxide- and silicon nitride-based glasses and

other silicon oxide- and silicon nitride-based systems:

In order to etch silicon oxide- and silicon nitride-based glasses and

other silicon oxide- and silicon nitride-based systems and layers of vari-

able thickness thereof over the entire area completely or only to a cer-

tain depth, use is predominantly made of wet-etching methods. The sili-

con oxide- and silicon nitride-based glasses and other silicon oxide- and

silicon nitride-based systems and layers of variable thickness thereof

are dipped into etching baths, which usually contain the toxic and highly

caustic hydrofluoric acid and optionally additives of other mineral acids.

The disadvantages of the etching methods described lie in the time-

consuming, material-intensive and expensive process steps which are

in some cases complex in technological and safety terms and are fre-

quently carried out discontinuously.

International Application WO 01/83391 A describes etching media in the

form of printable, homogeneous, particle-free etching pastes having

non-Newtonian flow behaviour for the etching of inorganic, glass-like

amorphous or crystalline surfaces, in particular of glasses or ceramics,

preferably SiO2- or silicon nitride-based systems, and the use of these

etching media. In particular on printing of surfaces, use of these parti-

cle-free media gave rise to problems due to inadequate resilience of the

printed lines, dots or structures (inadequate structure fidelity), meaning

that a significant broadening of the originally printed lines occurs (bleed-

ing of the etching species on the substrate).

US 5,688,366 A uses particle-containing etching pastes for etching a

transparent conductive layer (for example ITO). The etching pastes

used are prepared from molten iron chloride containing water of crystal-

lisation, glycerol and polymer particles. These compositions are suitable

for etching lines having a width of about 1 mm. Experiments have

shown that these etching pastes are not suitable for etching very thin

lines having a width of less than 1 mm cleanly and without flaws, irre-

spective of whether polymer particles having a diameter of 0.01 urn or of

30 urn are employed for the preparation of the pastes.

Objective

The object of the present invention is therefore to provide novel, inex-

pensive etching pastes for etching very uniform thin lines having a width

of less than 100 urn, in particular of less than 80 urn, and extremely fine

structures on silicon dioxide and/or silicon nitride layers which are lo-

cated on silicon solar cells. A further object of the present invention is to

provide novel etching media which can be removed from the treated

surfaces after the etching, if necessary under the action of heat, in a

simple manner without leaving residues.

Description of the invention

More recent experiments have now shown that, contrary to experience

to date, the technical printing properties of etching pastes can advanta-

geously be improved if suitable, selected finely particulate powders are

added. The addition of inorganic, finely particulate powders has proven

particularly suitable. These can be incorporated into the etching media

together with suitable polymer particles. In particular, inorganic powders

can be incorporated together with polymer particles which form a net-

work in the resultant pastes by physical interaction and/or chemical re-

action with the other constituents of the medium, at the same time re-

sulting in an increase in the viscosity of the composition. Entirely un-

expectedly, the added polymer particles contribute to an improvement in

the printability of the medium, while the added inorganic particles have

an advantageous effect on the subsequent cleaning step.

Accordingly, the present object is achieved through the use of corre-

sponding powders in compositions for the etching of inorganic, glass-

like or crystalline surfaces selected from the group of glasses based on

silicon oxide and glasses based on silicon nitride.

Given a suitable choice of the added particulate components, it may

even be possible completely to omit the addition of a thickener, which is

usually homogeneously distributed in known particle-free pastes. Con-

trary to ail expectations and surprisingly for the person skilled in the art,

the compositions according to the invention in the form of pastes can be

printed to give extremely fine, uniform and homogeneous lines and

structures.

The object of the present application is therefore also achieved by the

provision of a novel printable composition in the form of a paste for the

etching of inorganic, glass-like or crystalline surfaces selected from the

group of glasses based on silicon oxide and glasses based on silicon ni-

tride, which comprises inorganic, finely particulate powders and option-

ally polymer powders consisting of a material selected from the group

polystyrene, polyacrylate, polyamide, polyimide, polymethacrylate,

melamine resin, urethane resin, benzoguanine resin, phenolic resin,

silicone resin, fluorinated polymers (PTFE, PVDF, inter alia) and mi-

cronised wax, in the presence of at least one etching component, sol-

vents, thickeners, optionally at least one inorganic and/or organic acid,

and optionally additives, such as antifoams, thixotropic agents, flow-

control agents, deaerators, adhesion promoters, and which is active at

temperatures in the range from 30 to 500°C or can optionally be acti-

vated by input of energy. Preferred groups of particles which are used in

the etching compositions according to the invention in the form of

pastes are the subject-matter of Claims 2-11. Features of the compo-

sitions prepared using the finely particulate powders are the subject-

matter of Claims 12 to 26. The present invention furthermore relates to

a process for the etching of inorganic, glass-like, crystalline surfaces in

accordance with Claims 27 to 30.

Detailed description of the invention

Experiments have shown that the use of finely particulate powders in

etching compositions in the form of pastes enables both the behaviour

of the pastes during the printing process and also the achievable etch-

ing result to be significantly improved. Surprisingly, it has been found

that the addition of selected finely particulate powders may considerably

improve the edge sharpness of the etched lines or structures, but also

favourably influences the properties of the compositions with respect to

the stability of the printed lines or structures.

The present invention thus relates, in particular, to the use of finely par-

ticulate inorganic and/or organic powders in compositions for the etch-

ing of inorganic, glass-like or crystalline surfaces selected from the

group of glasses based on silicon oxide and glasses based on silicon ni-

tride, in particular corresponding layers which are of importance in

photovoltaics.

The present invention thus also relates, in particular, to compositions in

the form of a printable etching paste for the etching and optionally for

the doping of inorganic glass-like or crystalline layers selected from the

group of glasses based on silicon dioxide and glasses based on silicon

nitride, which are located on crystalline or amorphous silicon surfaces,

in which

a)	at least one etching component,

b)	at least one solvent,

c)	at least one inorganic powder in the form of finely particulate graph-

ite and/or carbon black, and optionally finely particulate organic

powder in the form of finely particulate plastic powders selected from

the group of polystyrenes, polyacrylates, polyamides, polyimides,

polymethacrylates, melamine resin, urethane resin, benzoguanine

resin, phenolic resin, silicone resins, micronised cellulose and fluori-

nated polymers (PTFE, PVDF),

and optionally micronised wax,

and optionally inorganic particles from the group aluminium oxides,

calcium fluoride, boron oxide, sodium chloride,

d)	at least one fluxing agent additive,

e)	optionally a homogeneously dissolved organic thickener,

f)	optionally at least one inorganic and/or organic acid, and optionally

g)	additives, such as antifoams, thixotropic agents, flow-control agents,

deaerators, adhesion promoters,

are present.

In accordance with the invention, corresponding printable etching media

comprise, in particular, at least one inorganic powder in the form of

finely particulate graphite and/or carbon black and/or finely particulate

organic powder in the form of finely particulate plastic powders selected

from the group

polystyrenes, polyacrylates, polyamides, polyimides, polymethacrylates,

melamine resin, urethane resin, benzoguanine resin, phenolic resin, sili-

cone resins, micronised cellulose, fluorinated polymers (PTFE, PVDF)

and optionally micronised waxes,

and optionally inorganic particles selected from the group aluminium ox-

ide, calcium fluoride, boron oxide, sodium chloride.

Particularly suitable in accordance with the invention are compositions

which comprise an inorganic powder whose particles have a relative di-

ameter of 
Finely particulate organic powders present therein can have a relative

particle diameter in the range from 10 nm to 50 urn. However, prefer-

ence is given to the incorporation into the media of organic powders

having a relative particle diameter in the range from 100 nm to 30 urn

and very particularly preferably from 1 urn to 10 urn.

Depending on the desired area of application, the etching media may

comprise powders in an amount of 1 to 80% by weight, based on the to-

tal amount. For the printing and etching of thin lines and fine structures,

use can be made of etching media which comprise powders in an

amount of 10 to 50% by weight, in particular in an amount of 20 to 40%

by weight, based on the total amount, where inorganic powder having a

relative particle diameter of 
an amount of at least 0.5 to 5% by weight, based on the total amount of

the etching medium.

The etching media according to the invention comprise at least one

etching component. It has been found in practice that suitable etching

media may comprise one or more etching components in an amount of

12 to 30% by weight, based on the total amount. Good results are

achieved with etching media in which the latter are present in an

amount in the range from 2 to 20% by weight. Particular preference is

given to the use of media in which the proportion of etching components

is in the range from 5 to 15% by weight, based on the total amount,

since these compositions result in very selective etching results at the

desired high etching rates.

The particulate powders added to the compositions effect an increase in

the viscosity. This is associated with improved printing properties and

the possibility of printing and etching finer lines and structures. Since

the compositions applied to the surfaces to be treated after printing dur-

ing the etching process have a lower tendency to bleed, more precise

lines can be etched. This is all the more surprising since earlier at-

tempts to use particulate thickeners in the compositions gave qualita-

tively unsuitable etching results. The more recent experiments have

now shown that added finely particulate powders and the other compo-

nents must interact with one another in such a way that, after intensive

mixing of the individual components, a homogeneous mixture is formed

which has a suitable viscosity which facilitates simple printing of the

pastes, but no longer allows bleeding.

In order to adjust the viscosity and in order to achieve an advantageous

printing behaviour, additional thickeners may be incorporated into the

etching media in an amount of 0.5 - 25% by weight, based on the total

amount. These can be one or more homogeneously dissolved thicken-

ers from the group

cellulose/cellulose derivatives and/or

starch/starch derivatives and/or

polyvinylpyrrolidone

polymers based on acrylates or functionalised vinyl units.

Preference is given to the addition of thickeners in an amount of 3 to

20% by weight, based on the total amount of the etching medium.

As is known from the literature, various etching media components

which have an etching action are also suitable for the doping of semi-

conductor layers. It has therefore proven advantageous for the printable

etching paste compositions according to the invention to comprise one

or more forms of phosphoric acid, phosphoric acid salts or compounds

which are decomposed to the corresponding phosphoric acid on heat-

ing. Since doping by the phosphoric acids can also occur at very high

temperatures, this has the advantage that etching and subsequent dop-

ing of the underlying, exposed layer can be carried out directly succes-

sively through the use of only one composition.

The present invention thus relates to a composition in the form of a

paste which comprises at least one inorganic mineral acid selected from

the group hydrochloric acid, phosphoric acid, sulfuric acid and nitric acid

as etching component and/or optionally at least one organic acid, which

may contain a straight-chain or branched alkyl radical having 1 - 10 C

atoms, selected from the group of the alkylcarboxylic acids, the hydroxy-

carboxylic acids and the dicarboxylic acids. Suitable organic acids are

those selected from the group formic acid, acetic acid, lactic acid and

oxalic acid.

In total, the proportion of the organic and/or inorganic acids in the com-

positions according to the invention in the form of etching pastes can be

in a concentration range from 0 to 80% by weight, based on the total

amount of the medium. It has proven advantageous for the added acids

each to have a pKa value of between 0 and 5.

Besides water, solvents which may be present in the etching medium

composition according to the invention are mono- or polyhydric alco-

hols, such as glycerol, 1,2-propanediol, 1,4-butanediol, 1,3-butanediol,

1,5-pentanediol, 2-ethyl-1-hexenol, ethylene glycol, diethylene glycol

and dipropylene glycol, and ethers thereof, such as ethylene glycol

monobutyl ether, Methylene glycol monomethyl ether, diethylene glycol

monobutyl ether and dipropylene glycol monomethyl ether, and esters,

such as [2,2-butoxy(ethoxy)]ethyl acetate, esters of carbonic acid, such

as propylene carbonate, ketones, such as acetophenone, methyl-2-hex-

anone, 2-octanone, 4-hydroxy-4-methyl-2-pentanone and 1-methyl-2-

pyrrolidone, as such or in the form of a mixture, in an amount of 10 to

90% by weight, preferably in an amount of 15 to 85% by weight, based

on the total amount of the medium.

In use, it has proven advantageous for the etching paste compositions,

apart from the components mentioned hitherto, to comprise additives

selected from the group antifoams, thixotropic agents, flow-control

agents, deaerators, and adhesion promoters for improving the proper-

ties. Based on the total amount, 0 to 5% by weight of additives may be

present in the composition employed by the user.

An essential property of the compositions according to the invention is

their viscosity. The viscosity is generally usually defined as the material-

dependent proportion of the frictional resistance which counters the

movement when adjacent liquid layers are displaced. According to New-

ton, the shear resistance in a liquid layer between two sliding surfaces

arranged parallel and moved relative to one another is proportional to

the velocity or shear gradient G. The proportionality factor is a material

constant which is known as the dynamic viscosity and has the dimen-

sion m Pas. In Newtonian liquids, the proportionality factor is pressure-

and temperature-dependent. The degree of dependence here is deter-

mined by the material composition. Liquids or substances having an in-

homogeneous composition have non-Newtonian properties. The viscos-

ity of these substances is additionally dependent on the shear gradient.

In industrial use, it has been found that the etching pastes according to

the invention have particularly good properties if they have, owing to

their overall composition, a viscosity at 20°C in the range from 6 to

35 Pa * s at a shear rate of 25 s-1 preferably in the range from 10 to

25 Pa * s at a shear rate of 25 s-1 and especially at 15 to 20 Pa * s at a

shear rate of 25 s-1.

As already mentioned above, it has proven advantageous, in contrast to

previous knowledge, for inorganic and/or organic finely particulate pow-

ders, which also contribute to thickening of the media, to be added to

the etching pastes according to the invention. WO 01/83391 A also de-

scribes particle-free etching media for the etching of fine structures and

lines 
the thickening. In the meantime, it has been found that the addition of

suitable finely particulate inorganic and/or organic powders enables par-

ticularly thin lines to be printed and etched. Particularly suitable for this

purpose are polymer particles which interact with the other components

of the composition and form a network by means of chemical bonds or a

purely physical interaction at the molecular level. The relative particle

diameters of these systems can be in the range from 10 nm to 30 urn.

Corresponding polymer particles having a relative particle diameter in

the range from 1 to 10 urn have proven particularly advantageous. Par-

ticles which are particularly suitable for the purpose according to the in-

vention can consist of the following materials:

-	polystyrene

-	polyacrylate

-	polyamide

-	polyethylene

-	ethylene-vinyl acetate copolymer

-	ethylene-acrylic acid-acrylate terpolymer

-	ethylene-acrylate-maleic anhydride terpolymer

-	polypropylene

-	polyimide

-	polymethacrylate

-	melamine resin, urethane resin, benzoguanine resin, phenolic resin

-	silicone resin

-	fluorinated polymers (PTFE, PVDF,...), and

-	micronised waxes

The use of a very finely divided polyethylene powder, which is, for ex-

ample, currently marketed by DuPont PolymerPowders Switzerland un-

der the trade name COATHYLENE HX® 1681, having relative particle

diameters d50 value of 10 µm, has proven particularly suitable in the ex-

periments.

These particulate thickeners can be added to the etching medium in

amounts of 1 to 50% by weight, advantageously in the range from 10 to

50% by weight, in particular from 25 to 35% by weight.

Also suitable in principle are particulate polymeric thickeners based on

-	polystyrene

-	polyacrylate

-	polyamide

-	polyimide

-	polymethacrylate

-	melamine resin, urethane resin, benzoguanine resin, phenolic resin

-	silicone resin.

Etching media comprising inorganic, finely particulate powders selected

from the group carbon black and graphite are distinguished, in particu-

lar, by significantly improved cleaning behaviour. After etching at tem-

peratures up to 500°C, in particular up to 390°C, but also after doping at

temperatures up to 1050°C, the residues of the etching media can be

rinsed off in a simple manner without the need for subsequent rinsing

since corresponding etching-paste residues advantageously detach

from the surface in particulate form and can be rinsed off simply without

re-depositing again elsewhere.

Compared with the particle-free etching pastes described in

WO 01/83391 A, the addition of the particulate thickeners according to

the invention has enabled the following improvements to be achieved:

I. The particulate thickening results in improved resilience of the etch-

ing medium. The particles form a skeleton-like structure in the etch-

ing medium. Similar structures are known to the person skilled in the

art from highly disperse silicic acid (for example Aerosil®). In particu-

lar in screen or stencil printing of the etching pastes, a broadening of

the printed structures due to flow can be substantially prevented or

at least greatly restricted by the present invention. The printed, and

thus paste-covered, area therefore corresponds substantially to the

area specified in the screen or stencil layout.

Many inorganic particles, such as, for example, silicic acid or modi-

fied silicic acid, cannot be employed for thickening the etching me-

dium owing to their reactivity with the etching component employed.

For example, a chemical reaction of silicic acid with NH4HF2 takes

place if the latter serves as etching component.

II.	With the aid of particulate thickening, lines of greater print height

with retained width are, in addition, printed on use of the same

screen or stencil than on use of corresponding particle-free pastes,

as described, for example, in WO 01/83391 A. This simultaneously

results in a greater application rate of etching component per unit

area. If relatively thick silicon dioxide or silicon nitride layers

(> 100 nm) are to be etched, this is a particular advantage for com-

plete etching.

III.	The more pronounced non-Newtonian or thixotropic properties of

the novel etching pastes have a particularly advantageous effect for

screen or stencil printing and result in considerably improved re-

sults. In particular, this is evident in a shortened etching time or an

increased etching rate for the same etching time and especially in a

greater etching depth in the case of relatively thick layers.

IV.	The thickening associated with the addition of polymer particles ac-

cording to the invention results in a considerably lower binding ca-

pacity of the etching paste. Given a specific choice of the particles

added, an increased etching rate and thus a considerably increased

etching depth are, surprisingly, achieved for the same amount of

added etching component.

V.	The significantly greater print height achieved under the same print-

ing conditions, i.e. on use of the same screen and the same printing

parameters, furthermore causes significantly delayed drying of the

printed etching species. This enables the etching species to act on

the substrate for longer. This is particularly important in the case of

accelerated etching under elevated temperatures. In addition, the

material remaining after the etching process can be removed signifi-

cantly more easily in the final cleaning process, in particular since

the paste residues detach from the surfaces in finely divided form.

Significant improvements in the present compositions arise, in particu-

lar, through considerably improved screen-printing behaviour, enabling

continuous printing of surfaces to be treated without interruptions. The

use of the etching pastes according to the invention enables considera-

bly finer etching structures since the pastes have greater viscosities on

addition of the same amounts of thickener in the presence of polymer

particles. This enables the pastes to be applied in printing with a higher

paste layer and consequently the layers to be etched more deeply. The

improved rinsing behaviour (wafer cleaning) after etching also shortens

the time required for subsequent cleaning. In addition, the amount of

solvent or water required for the rinsing operation is reduced since resi-

dues of the etching media can be detached from the treated surface af-

ter the etching operation by the finely particulate inorganic powders pre-

sent thereon and rinsed off without leaving a residue.

For the preparation of the compositions according to the invention, the

solvents, etching components, thickeners, particles and additives are

mixed successively with one another and stirred for a sufficient time un-

til a viscous paste having thixotropic properties has formed. The stirring

can be carried out with warming to a suitable temperature. The compo-

nents are usually stirred with one another at room temperature.

Preferred uses of the printable etching pastes according to the invention

arise for the described processes for the structuring of oxide layers ap-

plied to a support material, for the production of solar cells having a se-

lective emitter layer on the light incidence side and for the production of

solar cells having a selective emitter layer on the light incidence side

and a back-surface field on the back.

For application to the areas to be treated, the etching pastes can be

printed through a fine-mesh screen which contains the print stencil (or

etched metal screens). In a further step, the pastes can be baked in the

screen-printing process by the thick-layer method (screen printing of

conductive metal pastes), enabling the electrical and mechanical prop-

erties to be fixed. On use of the etching pastes according to the inven-

tion, the baking (firing through the dielectric layers) can instead also be

omitted and the applied etching pastes washed off with a suitable sol-

vent or solvent mixture after a certain exposure time. The etching action

is terminated by the washing-off.

Particularly suitable printing processes are essentially screen printing

with screen separation or stencil printing without separation. In screen

printing, the separation a of a screen is usually several hundred urn with

a tilt angle a between the edge of the squeegee, which pushes the etch-

ing printing paste over the screen, and the screen. The screen is held

by a screen frame, while the squeegee is passed over the screen at a

squeegee velocity v and a squeegee pressure P. In the process, the

etching paste is pushed over the screen. During this operation, the

screen comes into contact with the substrate in the form of a line over

the squeegee width. The contact between screen and substrate trans-

fers the vast majority of the screen printing paste located in the free

screen meshes onto the substrate. In the areas covered by the screen

meshes, no screen printing paste is transferred onto the substrate. This
