Repository: anandvc/allindianpatents

File: patents/257820-electronic-module-for-gamma-ray-spectroscopy-system.html
Indian Patents. 257820:"ELECTRONIC MODULE FOR GAMMA RAY SPECTROSCOPY SYSTEM"

Indian Patents

Recently Granted Patents

  Recently Published Patents

Title of Invention	"ELECTRONIC MODULE FOR GAMMA RAY SPECTROSCOPY SYSTEM"

Abstract	An electronic module for use in gamma rays spectroscopy system. The gamma rays spectroscopy system comprises a clover detector and an Anti-Compton Shield (ACS). The clover detector generates "ENERGY" signal and "TIME" signals. The electronic module comprises at least four shapers for shaping and magnifying the "ENERGY" signals, a plurality of Analog to Digital converters for generating accurate digital value proportional to "ENERGY" signals, a set of four Timing Filter Amplifier cum constant fraction discriminator (TFA+CFD) adapted for shaping, amplifying, and generating a corresponding logic pulse from "TIME" signals, a preamplifier connected to ACS for amplifying and shaping signals from the ACS, a timing filter amplifier cum constant fraction discriminator for amplifying and generating a prompt logic pulse from the signal received therefrom, and Anti-Coincidence logic unit connected to the TFA+CFD for processing raw timing logic signals generated from the clover detector and the ACS. FIG. 1	

Full Text	BACKGROUND OF INVENTION

A clover detector is a multisegment (4) High purity Germanium detector (HPGe) used as a single Structure for gamma ray spectroscopy. Another detector comprising scintillation material with photo multiplier tubes surrounding the HPGe structure substantially and not covering detector aperture is an Anti Compton Shield (ACS). ACS is meant to convert and reject gamma rays that would scatter into if from Germanium detector segments. The gamma ray radiation induced signals in Germanium detector segments are processed with a of electronic circuit in module form. In order to have good signal to noise ratio, stability and linearity if essential to use sophisticated and state of the art electronic circuits. This would ensure good energy (amplitude) resolution and time (time of occurrence) . In gamma ray spectroscopy experiments many (50 to 100) such detectors are used, complicating the circuit with the use of many electronic modules (circuits) and interconnections. These can lead to interference between circuits, which can affect reliability of the circuit. There are various difficulties experienced while using conventional electronics setup for multisegment detectors.

Usually amplitude of signal (pulse) generated by the detector (proportional to amount of energy released in Detector) is processed in "ENERGY" channel and the time of radiation occurrence is processed by "TIME" channel. The "ENERGY" channel contains "Shaper" and ADC (analog to digital converter) to shape the fast rising and slowly decaying pulses into a near Gaussian shape pulses for digitisation in ADC. After digitisation the digital value is recorded and used to build histogram in computer display for visualization of nuclear radiation spectrum.

Typical "shaper" is available in single width NIM (Nuclear Instruments & Measurements standard) module having various controls such as Gain adjustments (0.5 to 1500), Shaping time constant adjustments (0.5us to lOus), BLR (manual/auto) selection, Bipolar outputs apart from Unipolar outputs, Busy and Pile Up Rejection (PUR) indications. In TIME channel the function of "Timing Filter Amplifier" (TFA) is to preserve the fast timing components and amplifying the signal with wideband amplifier while keeping base level constant. The function of " Constant Fraction Discriminator" (CFD) is to generate a fast logic signal to indicate the time of occurrence of radiation, independent of incoming signal amplitude variation from "TFA". The remaining complicated logic circuits (Anticoincidence Logic) are used to generate various time related signals to control ADCS and TDC (Time to Digital converter). Since these modules are general purpose, many features are not used in a typical experiment setup. Some of these modules are also available in multiple channels (independent), which make them attractive but often few channels are used. Thus they occupy large area, consume lot of power and involve huge cost. Moreover, the currently available modules are bulky use outdated electronic components . The panel adjusted mechanical parts make these module highly unreliable after certain number of adjustments.

Thus a compact module with all essential functions, controls at par with essential (minimum) interconnections has been developed that saves large real estate, power consumption, cost, altogether avoiding unreliable mechanical components, while providing flexibility and good performance than conventional setup. Remote controlling of various circuit parameters through computer is an added feature for controlling large number of

modules which are  generally placed in radiation restricted areas.

BRIEF DESCRIPTION OF DRAWINGS

The invention will be described in brief with reference to the accompanying  drawings wherein:

Fig. 1  represents the Block Diagram of Clover Electronics Module

Fig. 2  represents the block diagram implemented as Anticoincidence  logic

DETAILED DESCRIPTION OF THE DRAWINGS

The present invention relates to clover (multisegment) Detector Electronic Module (Fig 1) for use in various experiments with broad range of detector and radiation sources comprising shaping amplifiers, TFAs, CFDs and logic circuitry for processing signals from a clover detector with Anti Compton Shield (ACS) wherein the circuits are realised in high density daughter card form using SMD components.

Accordingly the present invention relates to multisegment clover detector electronic module for use in gamma rays spectroscopy comprising a four segment High purity Germanium (HPGe) clover detector (1) an AntiCompton Shield (2) with scintillation material with photomutiplier tubes, substantially surrounding the HPGe structure for converting and rejecting gamma rays leaking into it from Germanium detector segments, builtin preamplifiers in Germanium detector for processing the "ENERGY" and "TIME" signals, at least four SHAPERS (3) connected to the Clover detector for magnifying the amplitude of "ENERGY" signals, plurality of an Analog to Digital Convertor (8)  connected in

sequence with SHAPER for processing and generating accurate digital word proportional to amplitude of "ENERGY" signals, Timing Filter Amplifiers (TFA) (4) for amplifying and shaping "TIME" signal, a discriminator (4) having an input from TFA for obtaining logic pulse by processing the amplified and shaped TIME signal, a preamplifier connected to AntiCompton Shield for amplifying and shaping signals from AntiCompton Shield and feeding into TFA and discriminator connected to a Logic circuit, an Anti Coincidence logic unit (Fig2) for processing raw timing logic signals received from Clover detector and ACS detector.

A typical commercial electronic setup would require a large no. of modules which occupy large area, interconnecting cables and connectors whereas NIM module of present invention comprises five channels of electronics to accommodate one clover with accompanying anti-compton shield. Surface mount tech (SMT) has been adopted for designing circuits like Mother Board, TFA + CFD and anticoincidence logic-unit to achieve compactness.

The main detector consists of 4 Germanium crystals to have good efficiency. Signals from all four crystals of one detector are recorded as they come from a single composite detector. When the gamma radiation deposits energy on GE crystals it creates hole and electrons which are attracted towards respective electrodes. The resulting current impulse is fed to a pre-amplifier which gives a voltage signal proportional to the gamma radiation energy. The signal also contains timing information related to time of energy deposition in its rise time.

The high resolution spectroscopy amplifier have fixed 3 us shaping constant and 3 fixed gain settings (2, 4 & 6 MeV) which are jumper selectable. The DC base line is stabilized with Gated BLR, while P/Z and BLR (manual)  threshold adjustments can be

remotely voltage controlled. The unipolar output has the dynamic range of 8 volts across  50 ohms.

The 4 nos. of "ENERGY" signals and 4 nos. of "TIME" signals from 4 crystals of Germanium detector through built-in preamplifiers are taken out for further processing.

Each "ENERGY" pulse is fed to a "shaper" or shaping amplifier for further pulse processing. The major role of a shaping amplifier is to magnify the amplitude of preamplifier from millivolt level into 1 volt to 10 volts range in addition to shaping of pulse into a traditional Gaussian pulse shape that provides excellent signal to noise enhancement. This technique involves one pulse differentiation followed by several stages of active integrating filtering, all set to the same cut-off frequency (the shaping time constant). Thus the shaper acts as a narrow bandpass filter - amplifier.

The shaper current contains all required functions and controls like P_Z (Pole-Zero) Adjustment, P_Z and BUSY Monitoring, BLR (Base line Restorer) adjustment gain Adjustment (on board selectable)

Pile Up Rejection. All adjustments are voltage controllable either by manual or through remote computer. The state of the art active and passive components is SMT are adopted for low electronic noise, excellent thermal and baseline stability. The resulting each ENERGY signal is fed to ADC (Analog to Digital Converter) which generate accurate digital word proportional to the amplitude of ENERGY Signal which are stored in processor of data acquisition system for further analysis.

Each "TIME" pulse signal from, Germanium crystal and ACS detector are fed to timing Filter Amplifier (TFA) . Four TFAs with fixed constants and gain settings are provided for processing TIMING signals from clover detectors. They are wide band linear amplifiers (70Mh2, - 3dB) with high pass filler to remove any low frequency variations, which are required to derive, optimum timing resolution.

The TFA is designed with single CFA gain stage and baseline is stabilized with twin diode restorer and high input impedance buffer. These amplifiers have rise time of better than 10 nanoseconds across their dynamic range of +- 2.5 volts across 100 ohms. The Constant Fraction Discriminator (CFD) circuits with amplitude and rise time compensation (ARC) is realised with fixed delay of 25 ns and fraction of 0.3. The lower level threshold, WALK adjustment and monitoring are possible on front panel. The CFD outputs from the individual clover elements with width of 50 ns and dead time of 2 us are set internally. Each amplified and shaped TIME signal is fed to a discriminator to derive the logic pulse. Constant fraction discrimination technique is used as a discrimination technique. CFD circuit has features such as built-in Delay line, CFD/SRT (Slow rise time reject), Dead Time and Shaping circuits to process the signal to derive Time information.

In order to improve timing resolution, after the initial transition of logic pulse further timing information is blocked for 2 micro seconds.

Anti-compton shield signal from ACS Preamplifier (6) is processed with identical TFA + CFD (7) as mentioned above but without dead time. The raw timing logic signals received from CFDs from clover

detector and ACS detector are further processed to affect Anticoincidence, an important function provided by Anticoincidence Logic Unit.

The logic functions performed are Pile-Up Rejection, Individual ADC GATing , Anti-Coincidence output and delayed STOP signals are buffered and available in standard logic levels on the panel.

Whenever the radiation leaks into ACS detector through Germanium detector which is indicated by presence of logic pulse from both detector at the same time is called COINCIDENCE. Such signal coincidence is undesirable in order to provide better signal to noise ratio from Germanium Detector the desirable ANTICOINCIDENCE function is implemented with AND gate function whose inputes are logic pulses from Germanium detector and ACS detectors respectively.

Other control signals to Analog to digital connectors such s "ADC GATE", PUR signal to ADC (Analog Digital Converter) are derived from this ANTICOINCIDENCE signal.

WE CLAIM:

1.	An electronic module for use in gamma rays spectroscopy system, the gamma rays

spectroscopy system comprising a four segment High Purity Germanium (HPGe) clover detector (1)

having built-in preamplifiers and an Anti-Compton Shield (ACS) (2) comprising scintillation material

with photo-multiplier tubes, the clover detector (1) adapted to generate "ENERGY" signal

corresponding to energy generated by the clover detector (1) upon radiation by gamma rays and

generate "TIME" signals corresponding to timing of radiation by gamma rays, the ACS (2) configured

to surround the clover detector (1) and adapted to convert and reject gamma rays leaking into it from

the four segments of the clover detector (1), the electronic module comprising:

at least four shaping amplifiers (SHAPERS) (3) connected to the clover detector (1) for shaping and magnifying the "ENERGY" signals received from pre-amplifiers of the clover detector (1),

a plurality of Analog to Digital converters (ADCs) (8) connected in sequence with SHAPERS (3) for generating accurate digital value proportional to amplitude of "ENERGY" signals,

a set of four Timing Filter Amplifier (TFA) cum constant fraction discriminator (TFA+CFD (4)), the TFA+CFD (4) adapted for shaping, amplifying, and generating a corresponding logic pulse from "TIME" signals received from built-in preamplifiers of clover detector (1),

a preamplifier (6) connected to ACS (2) for amplifying and shaping signals from the ACS (2),

a timing filter amplifier cum constant fraction discriminator (TFA+CFD (7)) coupled to the preamplifier (6) for amplifying and generating a prompt logic pulse from the signal received from the preamplifier (6) without any built-in dead time, and

an Anti-Coincidence logic (ACL) unit (5) connected to the TFA+CFD (4, 7) for processing raw timing logic signals generated from the clover detector (1) and the ACS (2) through the corresponding TFA+CFD (4,7).

2.	An electronic module as claimed in claim 1, wherein the ACL unit (5) is adapted to generate

Pile Up Rejection (PUR) logic signals and Anti-coincidence logic, and to generate ADC GATE signals

by processing "TIME" signals, the ADC GATE signals being provided to corresponding ADC(8) for permitting the ADC (8) to perform digital conversion of only qualified linear signal from the SHAPER (3) for better signal to noise ratio.

3.	An electronic module as claimed in claim 1, wherein the said Constant Fraction Discriminator (CFD) of the TFA+CFD (4) circuit has features such as built-in Delay Line, CFD/SRT (Slow rise time reject) selection, Dead Time and Shaping circuits to derive "TIME" information for further processing at ACL (5).

4.	An electronic module as claimed in claim 1, wherein the TEA of the TFA+CFD (4) is a wide band linear gain stage (fixed gain) amplifier with a compact high pass filter network, the wide band amplifier wired around a CFA and having baseline stabilized with twin diode restorer and buffer amplifier.

5.	An electronic module as claimed in claim 1, wherein each of the Shaping amplifiers (3) is a compact band pass filter adapted to provide all required functions and controls like P_Z (Pole_Zero) Adjustment, P_Z and BUSY Monitoring, gated BLR (Base Line Restorer) threshold adjustment, Gain Adjustment, and Pile UP Rejection indication.

6.	An electronic module as claimed in claim 1, wherein all the adjustments are voltage controllable either by manual or through remote computer.

7.	An electronic module as claimed in claim 1, wherein all logic outputs are buffered, short-circuit proof and available in standard logic levels on panel of the electronic module.

8.	An electronic module, substantially as hereinbefore described with reference to the accompanying drawings.

Documents:

				677-DEL-2004-Abstract-(12-08-2010).pdf

				677-del-2004-abstract.pdf

				677-DEL-2004-Claims-(12-08-2010).pdf

				677-del-2004-claims.pdf

				677-DEL-2004-Correspondence Others-(06-05-2011).pdf

				677-DEL-2004-Correspondence-Others-(12-08-2010)-.pdf

				677-DEL-2004-Correspondence-Others-(12-08-2010).pdf

				677-del-2004-correspondence-others.pdf

				677-del-2004-correspondence-po.pdf

				677-del-2004-description (complete).pdf

				677-del-2004-drawings.pdf

				677-DEL-2004-Form-1-(12-08-2010).pdf

				677-del-2004-form-1.pdf

				677-del-2004-form-18.pdf

				677-DEL-2004-Form-2-(12-08-2010).pdf

				677-del-2004-form-2.pdf

				677-del-2004-form-26.pdf

				677-del-2004-form-3.pdf

				677-del-2004-form-5.pdf

				677-DEL-2004-GPA-(12-08-2010).pdf

« Previous Patent

Next Patent »

Patent Number	257820	

Indian Patent Application Number	677/DEL/2004	

PG Journal Number	45/2013	

Publication Date	08-Nov-2013	

Grant Date	07-Nov-2013	

Date of Filing	06-Apr-2004	

Name of Patentee	INTER-UNIVERSITY ACCELERATOR CENTRE	

Applicant Address	UGC, ARUNA ASAF ALI MARG, NEW DELHI-110 067, INDIA.	

Inventors:

#	Inventor's Name	Inventor's Address	

1	S. VENKATARAMANAN	NUCLEAR SCIENCE CENTER AN AUTONOMOUS INTER-UNIVERSITY CENTER OF UGC, ARUNA ASAF ALI MARG, NEW DELHI-110 067, INDIA.	

PCT International Classification Number	G01T	

PCT International Application Number	N/A	

PCT International Filing date		

PCT Conventions:

#	PCT Application Number	Date of Convention	Priority Country	

1			NA	

© All Indian Patents, 2013-2021.

  Patent data available in the public domain from Indian Patents Office, Department of Industrial Policy and Promotions, Ministry of Commerce and Industry, Government of India.

File: patents/257893-a-heat-sealable-propylene-based-polymer-composition.html (part 1 of 2)
Indian Patents. 257893:"A HEAT-SEALABLE PROPYLENE - BASED POLYMER COMPOSITION"

Indian Patents

Recently Granted Patents

  Recently Published Patents

Title of Invention	"A HEAT-SEALABLE PROPYLENE - BASED POLYMER COMPOSITION"

Abstract	The heat-sealable propylene-based polymer composition of the present invention comprises a propylene polymer composition (A) comprising a propylene polymer component (al) and a propylene/ethylene random copolymer component (a2) having a propylene unit content of 63 to 77% by mol and an ethylene unit content of 23 to 37% by mol, an ethylene/&#945;-olefin random copolymer (B), and a soft propylene polymer (C) which has an ethylene content of 0 to 30% by mol and an &#945;-olefin content of 0 to 30% by mol and whose melting point, as measured by a differential scanning calorimeter (DSC), is not higher than 100°C or is not observed; and this heat-sealable propylene-based polymer composition contains the propylene polymer composition (A) in an amount of 50 to 90% by mass, the ethylene/&#945;-olefin random copolymer (B) in an amount of 3 to 25% by mass and the soft propylene polymer (C) in an amount of 0.5 to 40% by mass ((A) + (B) + (C) = 100% by mass). The present invention also provides a heat-sealable film using the composition and a packaging bag comprising the film. The heat-sealable film of the present invention has high heat-seal strength, is little decreased in heat-seal strength even after heat treatment and is excellent in blocking resistance, rigidity and low-temperature impact resistance.	

Full Text	DESCRIPTION HEAT-SEALABLE PROPYLENE-BASED POLYMER COMPOSITION, HEAT-SEALABLE FILM, AND USES THEREOF

TECHNICAL FIELD

[0001]  The present invention relates to a heat-sealable propylene-based polymer composition which has rigidity and low-temperature impact resistance and is extremely little decreased in heat-seal strength even after it is subjected to heat treatment such as retort sterilization treatment, a heat-sealable film comprising the composition and a package wherein an article to be packaged that requires heating/sterilization treatment is packaged with the film.

BACKGROUND ART

[0002]  From the viewpoints of diversification of food culture, shortening of cooking time and demand for convenience, it has become frequent that so-called retort pouch food obtained by introducing previously cooked food into a pouch, sealing the pouch and subjecting it to pressing/heating sterilization is purchased, the retort pouch food with the pouch is heated in hot water when necessary and the contents are taken out of the pouch and taken as a meal.

Such retort pouch foods have begun to spread not only for

usual home use but also for business use, and therefore, packaging materials capable of packaging a large quantity of foods at once have been desired.

[0003]  Such retort pouch foods are subjected to room-temperature preservation over a long period of time or occasionally subjected to refrigeration/freezing preservation, and therefore, films that become their packaging materials are required to have high heat-seal strength and low-temperature impact resistance so that they should not be broken from the heat seal parts. Moreover, after packaging the retort pouch foods and sealing the packaging materials, the retort pouch foods are subjected to retort sterilization treatment in a high-temperature high-pressure pot at a temperature of about 100 to 14 0°C, and therefore, also from the viewpoint of quality control of foods, heat resistance of such a level as is capable of enduring the treatment at the heat seal parts and retention of heat-seal strength are required for the packaging materials.

[0004]  In order to prevent decrease in heat-seal strength after heating/sterilization treatment such as retort treatment even if the degree of prevention is slight, there have been made a large number of proposals, such as a method of using a propylene/α-olefin block copolymer constituted of

95 to 70% by mass of polypropylene block units and 5 to 30%

by mass of elastomer block units for a heat-sealing layer (e.g., patent document 1) and a propylene-based polymer composition obtained by adding a specific ethylene/α-olefin random copolymer component (C) to a propylene polymer

component (A) and a propylene/α-olefin random copolymer component (B) (e.g., patent document 2).

[0005]  Even if the above propylene-based polymer composition or the like is used, however, decrease in heat-seal strength after heating/sterilization cannot be inhibited in some cases.

Patent document 1: Japanese Patent Laid-Open Publication No. 2000-255012

Patent document 2: Japanese Patent Laid-Open Publication No. 2003-96251

DISCLOSURE OF THE INVENTION PROBLEM TO BE SOLVED BY THE INVENTION

[0006]  The present inventors have made various studies with an object of developing heat-sealable films capable of sufficiently preventing decrease in heat-seal strength after heating/sterilization treatment such as retort treatment, and as a result, they have found that the object can be attained by adding a propylene block polymer to a

propylene polymer composition comprising a propylene polymer

component, a propylene/α-olefin random copolymer component and an ethylene/α-olefin random copolymer. Based on the finding, the present invention has been accomplished.

MEANS TO SOLVE THE PROBLEM

[0007]  The heat-sealable propylene-based polymer composition of the present invention is characterized in that a composition comprising:

a propylene polymer composition (A) comprising a propylene polymer component (al) and a propylene/ethylene random copolymer component (a2) having a propylene unit content of 63 to 77% by mol and an ethylene unit content of 23 to 37% by mol,

an ethylene/a-olefin random copolymer (B), and

a soft propylene polymer (C) which has an ethylene

content of 0 to 30% by mol and an α-olefin content of 0 to 30% by mol and whose melting point, as measured by a differential scanning calorimeter (DSC), is not higher than 100°C or is not observed, and

containing the propylene polymer composition (A) in an amount of 50 to 90% by mass, the ethylene/α-olefin random copolymer (B) in an amount of 3 to 25% by mass and the soft

5 propylene polymer (C) in an amount of 0.5 to 40% by mass

((A)+(B)+(C) = 100% by mass).

Further, the heat-sealable propylene-based polymer composition of the present invention is characterized in that a composition comprising:

a propylene polymer composition (A) comprising a propylene polymer component (al) and a propylene/ethylene random copolymer component (a2) having a propylene unit content of 63 to 77% by mol and an ethylene unit content of 23 to 37% by mol,

an ethylene/α-olefin random copolymer (B) , and

a soft propylene polymer composition (D) comprising a propylene polymer (dl) and a propylene/ethylene/α-olefin random copolymer (d2) which has an ethylene content of 2 to 30% by mol and an α-olefin content of 2 to 30% by mol and whose melting point, as measured by a differential scanning calorimeter (DSC), is not observed,

wherein:

(1) a mass ratio of the propylene polymer component (al) to the propylene/ethylene random copolymer component (a2) in the propylene polymer composition (A) is in the range of 60:40 to 97:3, and the propylene/ethylene random copolymer component (a2) has an intrinsic viscosity [n]  of 1 to 7 dl/g,

(2)	the ethylene/α-olefin random copolymer (B) has a

density of 0.865 to 0.910 g/cm3,

(3)	a mass ratio of the propylene polymer (dl) to the

propylene/ethylene/α-olefin random polymer (d2) in the soft

propylene polymer composition (D) is in the range of 5:95 to

70:30, and

containing the propylene polymer composition (A) in an

amount of 50 to 90% by mass, the ethylene/α-olefin random copolymer (B) in an amount of 3 to 25% by mass and the soft propylene polymer composition (D) in an amount of 0.5 to 40% by mass ((A)+(B)+(D) = 100% by mass).

The present invention is also a heat-sealable film obtained from the above-mentioned heat-sealable propylene-based polymer composition, and is also a use of the film.

EFFECT OF THE INVENTION

[0008]  A package obtained by the use of a heat-sealable film that is obtained from the heat-sealable propylene-based polymer composition of the present invention has high heat-seal strength, and besides, it is almost free from decrease in heat-seal strength even after heat treatment, is excellent also in blocking resistance, transparency and resistance to whitening on bending and has high rigidity and low-temperature impact resistance.

BEST MODE FOR CARRYING OUT THE INVENTION

[0009]  Propylene polymer component (al)

The propylene polymer component (al) contained in the propylene polymer composition (A) according to the present invention is a propylene homopolymer or a copolymer of propylene and an α-olefin of not more than 10% by mass, preferably not more than 5% by mass.  The α-olefin is usually an α-olefin of 2 to 10 carbon atoms other than propylene, and examples thereof include ethylene, 1-butene, 3-methyl-l-butene, 1-pentene, 3-methyl-l-pentene, 4-methyl-l-pentene, 1-hexene and 1-octene. Taking into consideration heat resistance given when the resulting composition is molded into a film, a propylene homopolymer is preferable as the propylene polymer component (al) . Propylene/ethylene random copolymer component (a2)

The propylene/ethylene random copolymer component (a2) contained in the propylene polymer composition (A) according to the present invention is a copolymer of propylene and ethylene and has elastomeric properties.

[0010]  In the propylene/ethylene random copolymer component (a2), the content of propylene units is in the range of 63 to 77% by mol, preferably 70 to 77% by mol, and the content of ethylene units is in the range of 23 to 37% by

mol, preferably 23 to 30% by mol. When the content of

propylene units is in the above range, a film which is excellent in low-temperature impact resistance and low-temperature heat-sealing property and retains high seal strength even after heat treatment can be formed from a composition containing this copolymer component. The content of propylene units in the propylene/ethylene random copolymer component (a2) can be determined by 13C-NMR.  In the present invention, small amounts of α-olefin component units of about 4 to 10 carbon atoms may be contained in the

propylene/ethylene copolymer component (a2) within limits not detrimental to the object of the present invention.

[0011]  The intrinsic viscosity [N] of the propylene/ethylene random copolymer component (a2) is in the range of usually 1 to 7 dl/g, preferably 1.8 to 4.5 dl/g, more preferably 2.0 to 3.3 dl/g. When the intrinsic

viscosity [r|] is in the above range, a heat-sealable film having excellent blocking resistance can be formed from a heat-sealable propylene-based polymer composition containing the component, with inhibiting occurrence of fish eye. Propylene polymer composition (A)

The propylene polymer composition (A) according to the present invention is a composition containing the propylene polymer component (al) and the propylene/ethylene random

copolymer component (a2) in a mass ratio of 60:40 to 97:3,

preferably 65:35 to 95:5, more preferably 70:30 to 89:11. When the amount of the propylene/ethylene random copolymer component (a2) is in the above range, a film excellent in low-temperature impact resistance, rigidity, initial heat-seal strength and heat-seal strength after heat treatment, particularly a heat-sealable film suitable for packaging an article to be packaged that requires heating/sterilization treatment, such as retort pouch food, can be obtained.

[0012]  The propylene polymer composition (A) has a melt flow rate (MFR, at 230°C under load of 2.16 kg in accordance with ASTM D-1238) of preferably 2 to 10 g/10 min, more preferably 2.5 to 8 g/10 min. A composition having such a melt flow rate value has excellent film moldability and is suitable for producing a film having excellent low-temperature impact resistance.

[0013]  The propylene polymer composition (A) according to the present invention can be obtained by mixing the propylene polymer component (al) and the propylene/ethylene random copolymer component (a2), which have been obtained separately from each other, or can be obtained by the later-described polymerization process. When the propylene polymer composition (A) is prepared by the later-described polymerization process, the amount

(proportion) of the propylene/ethylene random copolymer

component (a2) in the propylene polymer composition (A) is a value determined by the following method.  That is to say, a sample (a: gram) of the propylene polymer composition (A) is completely dissolved in p-xylene, thereafter the resulting solution is allowed to stand for 24 hours at 23°C, then a precipitate (b: gram) is separated by centrifugal separation, and a p-xylene soluble portion in the propylene polymer composition (A) is calculated from the following formula as the amount of the component (a2).

[0014]  Proportion of propylene/ethylene random copolymer component = [(a-b)/a]*100 (% by mass)

The intrinsic viscosity [r|] of the propylene/ethylene random copolymer component (a2) is a value determined by adding an excess acetone to the above p-xylene soluble portion to precipitate a copolymer component and measuring an intrinsic viscosity of the recovered precipitate in a decalin solvent at 135°C.

[0015]  The propylene polymer composition (A) comprising the propylene polymer component (al) and the propylene/ethylene random copolymer component (a2) can be obtained by preparing the propylene polymer component (al) and the propylene/ethylene random copolymer component (a2) by polymerization processes different from each other and then

mixing them.  The polymerization process for the propylene polymer component (al) and the polymerization process for the propylene/ethylene random copolymer component (a2) may be carried out in series or in parallel.  In the former case, any of these processes may be carried out first, but it is preferable to carry out the polymerization process for the propylene polymer component (al) first because a highly crystalline polymer can be prepared as the propylene polymer component (al). Although the first polymerization process can be carried out as a batch polymerization process or a continuous polymerization process, the continuous polymerization process is preferable. The continuous polymerization process can be carried out in a single step using one polymerization reactor or can be carried out as a multi-step process using plural polymerization reactors in multiple steps.

[0016]  The propylene polymer composition (A) comprising the propylene polymer component (al) and the propylene/ethylene random copolymer component (a2) obtained by such polymerization processes is usually called block PP in many cases, but this propylene polymer composition (A) is actually a composition comprising a mixture of the propylene polymer component (al) and the propylene/ethylene random copolymer component (a2).

Ethylene/α-olefin random copolymer (B)

The ethylene/α-olefin random copolymer (B) according to the present invention is a random copolymer of ethylene and

an α-olefin of 3 or more carbon atoms, preferably 4 to 10 carbon atoms. Examples of the α-olefins include 1-butene, 3-methyl-1-pentene, 4-methyl-l-pentene, 1-hexene, 1-octene, 1-decene, 1-tetradecene and 1-octadecene.  Of these, 1-butene, 1-hexene and 1-octene are particularly preferable. These a-olefins may be contained singly or in combination of two or more kinds.  The ethylene/α-olefin random copolymer (B) may be a mixture of different ethylene/α-olefin random copolymers.

[0017]  Examples of preferred ethylene/α-olefin random copolymers (B) include an ethylene/1-butene random copolymer, an ethylene/1-hexene random copolymer and an ethylene/1-octene random copolymer.

[0018]  The density of the ethylene/α-olefin random copolymer (B) is in the range of 0.865 to 0.910 g/cm3, preferably 0.875 to 0.900 g/cm3.

In the ethylene/α-olefin random copolymer (B), the content of ethylene units is in the range of preferably 70 to 95% by mol, more preferably 80 to 93% by mol, and the content of α-olefin units is in the range of preferably 5 to 30% by mol, more preferably 7 to 20% by mol.

[0019]  The ethylene/α-olefin random copolymer (B)

desirably has any of the following properties (I) to (IV), and from a propylene polymer composition containing the ethylene/α-olefin random copolymer (B) having such properties, a film which is more excellent in low-temperature impact resistance and drop impact strength can be obtained. As a matter of course, the ethylene/α-olefin random copolymer (B) may have plural properties of the properties (I) to (IV) in combination.

(I)	A melt flow rate, as measured at 190°C under a load

of 2.16 kg in accordance with ASTM D-1238, is in the range of

preferably 0.01 to 20 (g/10 min), more preferably 0.1 to 10

(g/10 min).

(II)	A crystallinity, as measured by X-ray

diffractometry, is in the range of preferably 0 to 40%, more preferably 7 to 30%.

(III)	A ratio (Mw/Mn) of the weight-average molecular

weight (Mw) to the number-average molecular weight (Mn), as

measured by gel permeation chromatography (GPC), is in the

range of preferably not more than 3, more preferably not more

than 2.5.

(IV)	A melting point (Tm), as determined from an

endothermic curve measured under the conditions of a heating

rate of 10°C/min using a differential scanning calorimeter

(DSC), is not observed or is in the range of preferably 30 to

110°C, more preferably 50 to 90°C.

[0020]  When a film is formed from a heat-sealable propylene-based polymer composition containing the ethylene/α-olefin random copolymer (B) having property values of the above ranges, a film which is more excellent in low-temperature impact resistance and drop impact strength can be obtained. Soft propylene polymer (C)

In the soft propylene polymer (C) according to the present invention, the content of ethylene units is in the range of 0 to 30% by mol, the content of cc-olefin units of 4 to 20 carbon atoms is in the range of 0 to 30% by mol, and the melting point as measured by a differential scanning calorimeter (DSC) is not higher than 100°C or is not observed. The expression "melting point is not observed" referred to herein means that a crystal melting peak at which the quantity of heat of crystal fusion is not less than 1 J/g is not observed in the range of -150 to 200°C.

[0021]  The soft propylene polymer (C) can be obtained by homopolymerizing propylene or copolymerizing propylene and

ethylene and/or an cc-olefin in the presence of a solid catalyst containing a titanium compound as a main component or a metallocene catalyst, and as to its stereoregularity,

any of isotactic, syndiotactic and atactic structures is

adoptable.

[0022]  Examples of the soft propylene polymers (C) employable in the present invention include:

a homopolymer of propylene,

a propylene/ethylene copolymer constituted of 70 to 99% by mol of propylene units and 1 to 30% by mol of ethylene units, preferably 80 to 99% by mol of propylene units and 1 to 20% by mol of ethylene units (total of propylene units and ethylene units: 100% by mol),

a propylene/α-olefin copolymer constituted of 70 to 99% by mol of propylene units and 1 to 30% by mol of α-olefin units of 4 to 20 carbon atoms (total of propylene units and α-olefin units: 100% by mol), and

a propylene/ethylene/α-olefin copolymer constituted of 40 to 98% by mol of propylene units, 1 to 30% by mol of

ethylene units and 1 to 30% by mol of α-olefin units of 4 to 20 carbon atoms (total of propylene units, ethylene units and

α-olefin units: 100% by mol).

[0023]  Of the above propylene/α-olefin copolymers, a propylene/1-butene copolymer constituted of 70 to 99% by mol of propylene units and 1 to 30% by mol of 1-butene units (total of propylene units and 1-butene units: 100% by mol) is a preferred example in the present invention.

[0024]  As the most preferred form of the soft

propylene polymer (C), there can be mentioned the following propylene/ethylene/α-olefin random copolymer (d2).  In this propylene/ethylene/α-olefin random copolymer (d2), the ethylene content is in the range of 2 to 30% by mol, preferably 2 to 23% by mol, and the α-olefin content is in the range of 2 to 30% by mol, preferably 2 to 28% by mol. The α-olefin referred to herein is an α-olefin of 4 to 20 carbon atoms, preferably 4 to 10 carbon atoms, and 1-butene, 1-pentene, 1-hexene and 1-octene are more preferable. Of these, 1-butene is the most preferable.

[0025]  The propylene/ethylene/α-olefin random copolymer (d2) has properties that even if a melting point is measured by a differential scanning calorimeter (DSC), its melting point is not observed.

Such a propylene/ethylene/α-olefin random copolymer (d2) can be obtained by copolymerizing propylene, ethylene and an

α-olefin preferably in the presence of a solid catalyst containing a titanium compound as a main component or a single site catalyst, preferably a metallocene catalyst, and as to its stereoregularity, any of isotactic and syndiotactic structures is adoptable.  Especially in the present invention, it is preferable to use a propylene/ethylene/α-olefin random copolymer of isotactic structure prepared by the use of a

metallocene catalyst, which is described in for example

Japanese Patent Laid-Open Publication No. 1999-293062. Triad tacticity (mm fraction) of the

propylene/ethylene/α-olefin copolymer (d2) can be determined by measuring a 13C-NMR spectrum. Although the mm fraction of

the propylene/ethylene/α-olefin copolymer (d2) for use in the present invention is not specifically restricted, it is

desirable to use a propylene/ethylene/α-olefin copolymer (d2) having a mm fraction of preferably not less than 85%, more preferably 85 to 97.5%, still more preferably 87 to 97%, particularly preferably 90 to 97%. When the mm fraction value is in the above range, a film having particularly high heat-seal strength and retaining high seal strength even after heat treatment can be formed.

[0026]  When the ethylene content, the α-olefin content and the melting point of the propylene/ethylene/a-olefin random copolymer (d2) are in the above ranges, an excellent film which is little decreased in heat-seal strength after heat treatment is obtained in the formation of the later-described film of the present invention.

[0027]  The melt flow rate value of the

propylene/ethylene/α-olefin random copolymer (d2), as measured at 230°C under a load of 2.16 kg in accordance with

ASTM D-1238, is usually in the range of 0.01 g/10 min to 30

g/10 min, preferably 0.1 g/10 min to 20 g/10 min. Heat-sealable propylene-based polymer composition

The heat-sealable propylene-based polymer composition of the present invention is a composition comprising the aforesaid propylene polymer composition (A) in an amount of 50 to 90% by mass, preferably 55 to 90% by mass, the

ethylene/α-olefin random copolymer (B) in an amount of 3 to 25% by mass, preferably 8 to 20% by mass, and the soft propylene polymer (C) in an amount of 0.5 to 40% by mass, preferably 1 to 25% by mass, more preferably 2 to 25% by mass, particularly preferably 3 to 25% by mass ((A) + (B) + (C) = 100% by mass).

[0028]  If a composition comprising the ethylene/a-olefin random copolymer (B) in an amount of less than 3% by mass is used, the resulting heat-sealable film is liable to have poor impact resistance.  If a composition comprising the

ethylene/α-olefin random copolymer (B) in an amount exceeding 25% by mass is used, the resulting heat-sealable film tends to suffer blocking and is liable to be decreased in heat-seal strength after heat treatment.

[0029]  If a composition comprising the soft propylene polymer (C) in an amount of less than 0.5% by mass is used, decrease in heat-seal strength of the resulting heat-sealable

film after heat treatment is not improved.  If a composition

comprising the soft propylene polymer (C) in an amount exceeding 40% by mass is used, the resulting heat-sealable film tends to suffer blocking.

[0030]  The melt flow rate (MFR: at 230°C under load of 2.16 kg in accordance with ASTM D-1238) of the heat-sealable propylene-based polymer composition of the present invention is in the range of preferably 2 to 10 g/10 min, more preferably 2.5 to 8 g/10 min. By the use of a composition having such a melt flow rate value, film moldability becomes excellent, and a film having excellent low-temperature impact resistance can be formed.

[0031]  A preferred form of the heat-sealable propylene-based polymer composition of the present invention is a composition comprising the propylene polymer composition (A) in an amount of 50 to 90% by mass, preferably 55 to 90%

by mass, the ethylene/α-olefin random copolymer (B) in an amount of 3 to 25% by mass, preferably 8 to 20% by mass, and a soft propylene polymer composition (D) in an amount of 0.5 to 40% by mass, preferably 1 to 25% by mass ((A)+(B)+(D) = 100% by mass).

[0032]  The soft propylene polymer composition (D) is a composition comprising a propylene polymer (dl) and the aforesaid propylene/ethylene/α-olefin random copolymer (d2),

and the mass ratio ((dl):(d2)) of the propylene polymer (dl)

to the propylene/ethylene/α-olefin random copolymer (d2) is in the range of 5:95 to 70:30, preferably 5:95 to 40:60.

[0033]  The propylene polymer (dl) is homopolypropylene or a propylene/α-olefin copolymer having a melting point of 110 to 165CC, and is preferably a

propylene/α-olefin copolymer having a melting point of 115 to 150°C.  Examples of the α-olefins include α-olefins of 2 to 20 carbon atoms except propylene, specifically ethylene and 1-butene.

[0034]  The melt flow rate value of the propylene polymer (dl), as measured at 230°C under a load of 2.16 kg in accordance with ASTM D-1238, is in the range of 0.01 to 50 (g/10 min), preferably 0.1 to 30 (g/10 min).

[0035]  By using the soft propylene polymer composition (D) as one component of the heat-sealable propylene-based polymer composition, a film which is little decreased in heat-seal strength after heat treatment and is excellent in impact resistance and resistance to whitening on bending is obtained.

[0036]  Although the heat-sealable propylene-based polymer composition of the present invention is obtained by mixing or melt kneading given amounts of the aforesaid propylene polymer composition (A), the ethylene/α-olefin

random copolymer (B) and the soft propylene polymer (C) or

the soft propylene polymer composition (D), it is also possible to obtain the heat-sealable propylene-based polymer composition by directly polymerizing each component through a multi-step polymerization process or the like.

[0037]  To the heat-sealable propylene-based polymer composition of the present invention, antioxidant, heat stabilizer, lubricant, antistatic agent, hydrochloric acid absorbent, anti-blocking agent, slipping agent, nucleating agent, pigment, dye, various polymers, etc. may be added within limits not detrimental to the object of the present invention.

[0038]  Examples of the antioxidants include phenol-based antioxidants, organic phosphite-based antioxidants, thioether-based antioxidants and hindered amine-based antioxidants.  Examples of the anti-blocking agents include aluminum oxide, finely powdered silica, polymethyl methacrylate powder and siliconeresin.

[0039]  Examples of the slipping agents include bisamides, such as ethylene bisstearamide, and higher fatty acid amides, such as oleic amide and erucic amide.  Examples of the lubricants include higher fatty acid metal salts, such as calcium stearate, zinc stearate and montanic acid metal salt, and polyolefin waxes, such as polyethylene wax and

polypropylene wax.  Examples of the nucleating agents include

dibenzylidene sorbitol, rosin-based nucleating agents, such as partial metal salt of rosin acid, aluminum-based nucleating agents, and talc. Heat-sealable film

The heat-sealable film of the present invention can be obtained by using the heat-sealable propylene-based polymer composition and subjecting the composition to film molding by a usual method.  For example, the heat-sealable film can be produced by melting pellets or a powder of the heat-sealable propylene-based polymer composition using a single-screw or twin-screw extruder and extruding the molten resin into a film from a T-die or a circular die installed at the tip of the extruder. The molten resin temperature in the extruder is preferably in the range of 200 to 300°C.

[0040]  In the case where the molten resin is extruded from a T-die, the film extruded is brought into contact with a roll having been preset at a given temperature by water or another medium, and thereby cooled/solidified, and then the film is wound up.  In the case where the molten resin is extruded from a circular die, the exterior and/or the interior of the circular film is cooled with a cooling medium such as cooled air or water, and then the film is wound up after slitting or as it is, whereby the desired film is

produced.  The film thus obtained has a thickness of usually

10 to 1000 µn, preferably 30 to 200 µn, more preferably 40 to 100 µn.

[0041]  The heat-sealable film of the present invention can be used as a general packaging film while it is in the form of a single layer, and the film is particularly suitable as a packaging film for articles to be packaged that require heating/sterilization treatment, such as retort pouch foods.  Further, the heat-sealable film can be laminated onto a layer capable of becoming a base, and can be used in the form of a laminate for the same use. Heat-sealable laminated film

The heat-sealable laminated film of the present invention is a laminate obtained by laminating a base layer on one surface of the above-described heat-sealable film. The base layer is not specifically restricted provided that it is employable as a packaging material, and the base layer may take any of various forms, such as sheet, film, tray and container.

[0042]  Examples of the base layers employable include a thermoplastic resin film or sheet, a tray or a cup-shaped container obtained by thermoforming the sheet, and similar shaped articles formed from aluminum foil or paper.

[0043]  Examples of the thermoplastic resin films

include films of polyester resins such as polyethylene terephthalate and polyethylene naphthalate, polycarbonate film, films of polyamides such as nylon 6 and nylon 66, ethylene/vinyl alcohol copolymer film, polyvinyl alcohol film, polyvinyl chloride film, polyvinylidene chloride film, and films of polyolefins such as polypropylene. As the polypropylene, there can be used a resin manufactured and sold as a polypropylene resin, such as the aforesaid propylene polymer composition (A), a propylene polymer component and a propylene/α-olefin random copolymer, which is similar to the propylene polymer composition (A), or a propylene homopolymer.  The base layer may have a single-layer structure or a multi-layer structure of two or more layers.

[0044]  When the base layer is in the form of a film, the film may be an unstretched film or a monoaxially or biaxially stretched film.  In the case of the thermoplastic resin film, a film obtained by depositing a metal such as aluminum or zinc, an oxide such as silica, zinc oxide or aluminum oxide, or an inorganic compound on the thermoplastic resin film is also available.  Further, the base layer may be a composite or a laminate using a combination thereof.  In particular, a biaxially stretched terephthalate film,

biaxially stretched polyamide, biaxially stretched

polypropylene and the like are preferable because they have excellent heat resistance.

[0045]  For producing a laminated film by forming the heat-sealable film layer of the present invention on the surface of the base layer, a laminating method generally used can be adopted as it is, and in this method, an adhesive layer may be disposed between those layers.  For example, the base layer is coated with a urethane-based or isocyanate-based anchor coating agent, and thereon the heat-sealable film is dry-laminated, or the heat-sealable propylene-based polymer composition is directly extruded on the base layer to perform laminating or extrusion coating, whereby the laminated film can be produced.  In the case where the base layer is formed from a thermoplastic resin, the heat-sealable propylene-based polymer composition and the thermoplastic resin such as the aforesaid polypropylene are co-extruded, whereby a heat-sealable laminated film comprising a heat-sealable layer obtained from the heat-sealable propylene-based polymer composition and the base layer composed of the thermoplastic resin can be produced.

[0046]  In the heat-sealable laminated film of the present invention, the heat-sealable layer obtained from the

heat-sealable propylene-based polymer composition can be made

to have a small thickness of 2 to 20 µn. Package

The package of the present invention is a package which uses the heat-sealable film or the heat-sealable laminated film as at least one packaging material and in which articles to be packaged that require heating/sterilization treatment, such as retort pouch foods, medicines, medical appliances and pet foods as the contents, are packaged by disposing the heat-sealable film layer so as to be located on the inner surface side, filling or packing the articles and heat-sealing the heat-sealable film layer.

[0047]  As the packaging material, the heat-sealable film single layer may be used, but the heat-sealable laminated film is preferable because various properties possessed by the base layer can be utilized.  In the case where the heat-sealable laminated film is used for producing a package of retort pouch food or the like, the following combinations of the base layer and the heat-sealable film layer can be mentioned as examples of the heat-sealable laminated films, without limiting thereto.

Polyester layer/heat-sealable film

Polyester layer/polypropylene layer/heat-sealable film

Polyamide layer/heat-sealable film

27

Polyamide layer/polypropylene layer/heat-sealable film

Polyester layer/aluminum foil/heat-sealable film

Polyester layer/polyamide layer/aluminum foil/heat-sealable film

Polyamide layer/polyvinylidene chloride layer/polyester layer/heat-sealable film

As for the package of the present invention, the heat-sealable film layer is disposed so as to be located as the innermost layer and then heat-sealed.  Therefore, the heat-seal strength at the heat seal parts is high, and even after heat treatment, high heat-seal strength is retained.

[0048]  Accordingly, in the package of an article to be packaged that requires heating/sterilization treatment, there is little fear of leak of the article that requires heating/sterilization treatment, such as retort pouch food that is the content, even when the package is transported or handled in the shops and homes, and moreover, even when the package is stored for a long period of time at room-temperature or under refrigeration or freezing, the content is hardly changed in quality.  In the present invention, examples of the articles to be packaged include not only general foods but also general articles to be packaged that require heating/sterilization treatment, such as retort pouch foods, medicines, medical appliances and pet foods.

 EXAMPLES

[004 9]  The present invention is further described with reference to the following examples, but it should be construed that the present invention is in no way limited to those examples so long as they do not exceed the technical idea of the invention.  In the following examples, "%" and "part(s)" mean "% by mass" and "part(s) by mass", respectively, except those relating to solvents, unless otherwise noted. Evaluation of property values

Property values, etc. in the examples and the comparative examples are values determined by the following evaluation methods.

(1)	Tensile modulus (MPa)

From the heat-sealable film, a test strip having a width of 15 mm and a length of 150 mm was cut out in the machine direction (MD) and in the transverse direction (TD), respectively and the tensile modulus was measured using a Tensilon universal tester RTC-1225 (manufactured by Orientec Corporation) under the conditions of a chuck distance of 50 mm and a tensile rate of 5 mm/min in accordance with JIS K7127.  The measured value is the mean value of 5 times.

(2)	Haze (%)

Haze of one heat-sealable film was measured in

accordance with JIS K 7105 using a haze meter (NDH-300A manufactured by Nippon Denshoku Industries Co., Ltd.).

(3)	Low-temperature impact strength (KJ/m)

From the heat-sealable film, a test specimen of 100*100 mm was cut out, and the low-temperature impact strength was measured using a film impact tester equipped with a constant temperature bath (manufactured by Toyo Seiki Kogyo Co., Ltd.) under the conditions of a measuring temperature of -20°C, a hammer tip diameter of 1/2 inch and a hammer energy of 3 J. The measured value is the mean value of 10 times.

[0050]  Further, tear in the heat-sealable film after the measurement was observed.  The evaluation criteria are as follows.

AA: The heat-sealable film is torn to give a round hole.

BB: The heat-sealable film is torn to give cracks.

(4)	Blocking strength (N/5.2 cm2)

From the heat-sealable film, test specimens of 20*150 mm were cut out, then two of the test specimens were superposed upon each other in such a manner that the surfaces having been subjected to no corona treatment faced each other, and they were allowed to stand for 7 days at 60°C under a load of 4 kg based on an area of 5.2 cm2.  Thereafter, the degree of

blocking was measured.  The measured value was the mean value

of 5 times. (5) Heat-seal strength (N/15 mm)

Heat-sealable laminated films were prepared in advance. That is to say, a biaxially stretched polyethylene terephthalate film (trade name: Emblet PET12, available from

Unitika Ltd.) having a thickness of 12 µm was used as a base layer, and a corona treatment surface of the base layer and

an aluminum foil having a thickness of 7 µm were dry-laminated using a urethane-based adhesive (Takelac A616 (trade name, available from Takeda Pharmaceutical Co., Ltd.,) (50%) + Takelac A65 (trade name, available from the same) (3.13%) + ethyl acetate (46.87%)).  Then, the aluminum foil layer and a corona treatment surface of the heat-sealable film were dry-laminated using the above-mentioned urethane-based adhesive to prepare a heat-sealable laminated film.

[0051]  The heat-sealable laminated films were superposed upon each other in such a manner that the heat-sealable films faced each other, and they were heat-sealed at each temperature using a heat sealer TP-701-B (manufactured by Tester Sangyo Co. Ltd.) under the conditions of a seal gauze pressure of 0.2 MPa, a seal time of 1 second and a seal width of 5 mm.  Heating was carried out on the upper side only.  Subsequently, the heat-sealed test specimen was cut to

a width of 15 mm. The resulting test specimen was peeled

using a Tensilon universal tester RTM-100 (manufactured by Orientec Corporation) at a tensile rate of 500 mm/min, and the maximum peel strength (before retorting) was regarded as a heat-seal strength. The measured value is the mean value of 5 times.
