Repository: anandvc/allindianpatents

File: patents/257923-improved-acidic-activator-supports-and-catalysts-for-olefin-polymerization.html (part 1 of 5)
Indian Patents. 257923:IMPROVED ACIDIC ACTIVATOR-SUPPORTS AND CATALYSTS FOR OLEFIN POLYMERIZATION

Indian Patents

Recently Granted Patents

  Recently Published Patents

Title of Invention	IMPROVED ACIDIC ACTIVATOR-SUPPORTS AND CATALYSTS FOR OLEFIN POLYMERIZATION

Abstract	This invention relates to me field qf olefin polymerization catalyst compositions, and methods for the polymerization and copplymerization of olefins, typically using a supported catalyst composition. In one aspect, this invention encompasses precontacting a metallocene with an olefin or atkyne monomer and an prganpaluminum compound, prior to contacting this mixture with the acidic activator-support	

Full Text	CROSS-REFERENCE TO RELATED APPLICATIONS

This application claims priority to U.S. Patent Application Serial No. 10/877,039 entitled "Improved Acidic Activator-Supports 'and Catalysts for Olefin Polymerization," which was filed on June 25, 2004 and is incorporated by reference herein in its entirety.

TECHNICAL FIELD OF THE INVENTION."

This invention relates to the field of olefin polymerization catalyst compositions, methods for the polymerization of olefins, and olefin polymers.

BACKGROUND OF THE INVENTION

Mono-1-olefins (a-olefins), including ethylene, can be polymerized with catalyst compositions employing titanium, zirconium, vanadium, chromium or other metals, impregnated on a. variety of support materials, often in the presence of cocatalysts. These catalyst compositions may be useful for both homopolymerization of ethylene, as well as copolymerization of ethylene with comonomers such as propylene, 1-butene, 1-hexene, or oier higher a-olefins. Therefore, there.exists a constant .search to develop new olefin polymerization catalysts, catalyst.activation .processes, and methods of making and using catalysts that will provide enhanced catalytic activities and polymeric materials tailored to specific end uses.

One type of catalyst system comprises organometal compounds, particularly metallocene compounds. It is known that contacting water with trimefhylaluminum under appropriate conditions forms methyl aluijainoxane; and subsequently contacting methyl aluminoxane with a metallocene compound forms a metallocene polymerization catalyst. However, in order to achieve the desired high polymerization activities, large amounts of methyl aluminoxane, and hence large amounts of expensive trimethylaluminum, are nscessary to form the active metallocene catalysts. This feature has been an/impediment to the commercialization of •metallocene catalyst .'systems, therefore improvements in catalyst compositions and in methods of making the catalyst are needed to afford the desired high polymerization activities.

What are needed are new catalyst compositions and methods of making the catalyst compositions that afford high polymerization activities, and will allow polymer properties to be maintained within the desired specification ranges. One method to achieve this goal is to develop new polymerization methods that provide and utilize catalysts of sufficiently high activity as to be commercially viable.

DESCRIPTION OF THE INVENTION  •

This invention comprises catalyst compositions, methods for preparing catalyst compositions, and methods for polymerizing olefins and acetylenes using the catalyst compositions. In the course of examining-metallocene olefin polymerization catalysts, it was discovered that increased activity in metalldcene catalyst compositions could be achieved by precontacting the metallocene compound- with an alkene or alkyne monomer and an organoaluminum cocatalyst for some period of .time before the mixture is contacted with an aiidic activator-support.

The mixture of at least one metallocene, alkene or alkyne monomer, and organoaluminum cocatalyst compound, before it is contacted with the activator-support, is termed the "precontacted" mixture. The mixture of metallocene, monomer, organoalumimun cocatalyst, and activator-support, formed from contacting the precontacted mixture with the acidic activator-support, is termed the "postcpntacted" mixture. This terminology is used regardless of what type of reaction oc.curs .between components of the mixtures. For example, according to this description, it is possible for. the precontacted organoaluminum compound, once it is admixed with the metallocene or metallocenes and the olefin or alkyne monomer, to have a different chemical formulation, and structure from the distinct organoaluminum compound used to prepare the precontacted mixture. Accordingly, the metallocene, the organoalurrununi: compound,::the olefin or alkyne, and the acidic activator-svpport, whether precontacted or postcontacted, are described according to the corresponding metallocene, organoaluminum compound/ olefin or alkyne, and acidic activator-support used to contact the other components rapreparing the precontacted or postcontacted mixtures.

. Therefore, in one aspect, the catalyst.composition of this invention comprises: at least one precontacted metallocene; at least one .pireppntacted organoaluminum compound; at least ore precontacted olefin or alkyne; and at least one postcontacted acidic activator-support.

In another aspect, the precontacted metallocene comprises a compound having the fbllowingfornv'1"'

wherein M1 is comprising titanium, zirconium, or hafnium;

wherein (X1) is independently comprising cyclopentadienyl, indenyl, fluorenyl,

boratabenzene, substituted cyclopentadienyl, substituted indenyl, substituted fluorenyl, or

substituted boratabenzene; '	' ...-•= • •

wherein each substituent on the substituted cyclopentadienyl, substituted indenyl,

substituted fluorenyl or substituted boratabenzene of (X1) is independently comprising an

aliphatic group, an aromatic group, a cyclic group, a combination of aliphatic and cyclic

groups, an oxygen group, a sulfur group, a nitrogen group, a phosphorus group, an arsenic

group, a carbon group, a silicon group, a germanium group, a tin group, a lead group, a boron

group, an aluminum group, -an inorganic; group, an organometallic group, or a substituted

derivative thereof, any one of which having from 1 to 20 carbon atoms; a halide; or

hydrogen;	

wherein at least one substituent on (X1) is optionally a bridging group that connects

(X1) and (X2); '	.

wherein (X3) and (X4) are independently an aliphatic group, an aromatic group, a cyclic group, a combination of aliphatic and cyclic groups, an oxygen group, a sulfur group, a nitrogen group, a phosphorus group, an arsenic group, a carbon group, a silicon group, a germanium group, a tin group, a lead group, a boron group, an aluminum group, an inorganic group, an organometallic group, or a substituted derivative thereof, any one of which having

s

from 1 to 20 carbon atoms; or a halide.

wherein (X2) is independently a cyciopentadienyl group, an indenyl group, a fluorenyl

group, a boratabenzene group, an aliphatic -group; an aromatic group, a cyclic group, a

combination of aliphatic and cyclic groups, an oxygen group, a sulfur group, a nitrogen

group, a phosphorus group, an arsenic group, a carbon group, a silicon group, a germanium

group, a tin group, a lead group, a boron group, an aluminum group, an inorganic group, an

organometallic group, or a substituted derivative thereof, any one of which having from 1 to

20 carbon atoms; or a halide;	

wherein each substituent on the substituted (X2) is independently an aliphatic group, an aromatic group, a cyclic group, a combination of aliphatic and cyclic groups, an oxygen group, a sulfur group, a nitrogen group, a phosphorus group, an arsenic group, a carbon

group, a silicon group, a germanium group, a. tin group, a lead group, a boron group, an aluminum group, an inorganic group, an organometallic group, or a substituted derivative thereof, any one of which having from 1 to 20 carbon atoms; a halide; or hydrogen; and wherein at least one substituent on (X2) is optionally a bridging group that connects (X1) and (X2).

In another aspect of this. invention;.: tfce precontaoted organoaluminum compound comprises an organoaluminum compouhd-with the following formula:

wherein (X5) is a hydrocarbyl having from 2 to 20 carbon atoms; (X*) is an alkoxide or aryloxide, any one of which having from 1 tp. 20 carbon atoms, halide, or hydride; and n is a number from 1 to 3, inclusive.

In still another aspect of the invention, the precontacted olefin or alkyne comprises a compound having from 2 to 30 carbon atoms per molecule and having at least one carbon-carbon double bond or at least one carbon-carbon triple bond.

Yet another aspect of this invention''!? the postcontacted acidic activator-support that comprises a solid oxide treated with an electron-withdrawing anion, wherein:

the solid oxide is silica, •alumina, silica-alumina, aluminum phosphate, heteropolytungstates, titania, zarconia, magnesia, boria, zinc oxide, mixed oxides thereof, or mixtures thereof; and

the electron-withdrawing anion is 'fluoride, chloride, bromide, phosphate, triflate, bisulfate, sulfate, or any combination thereof. : '

In one aspect of this invention, for example, the metallocene compound comprises a zirconium metallocene such as 6is(indenyl)zirconium dichloride (IndzZrCy or &w(cyclopentadienyl)zirconium dichloride (CpzZrCk), which is employed along with triethylaluminum cocatalyst and a fluoride-treated silica-alumina acidic activator-support. The activator-support of this invention, of which fluo'rided silica-alumina is one example, exhibits enhanced acidity as compared to the corresponding untreated solid oxide compound. The activator-support also functions as a catalyst activator as compared to the corresponding untreated solid -oxide. Accordingly, the acidic activator-support functions as an "activator"

because it is not merely an inert support component of the catalyst composition, but is involved in effecting the observed catalytic chemistry.

In another aspect of this invention, for example, precontacting a metallocene compound with 1-hexene and triethylaluminum, typically for at least 10 minutes, prior to contacting this mixture with-the acidic activator-support such as fluorided silica-alumina, the productivity of the subsequent olefin polymerization was increased by several-fold as compared to a catalyst composition using'-the 'same components, but without a precontacting step. The enhanced activity catalyst composition of this invention can be used for liomopolymerization of an ccrolefin monomer, for copolymerization.of an cc-olefin and a comonomer, and for polymerization of alkynes as. well.

This invention also comprises methods of making catalyst compositions that utilize at least one metallocene catalyst, at least one! ofganoaluminum compound as cocatalysts, and an acidic activator-support. The methods of this invention comprise precontacting the metallocene catalyst and an organoaluminum cocatalyst with an olefin or alkyne compound typically, but not necessarily,, a.monomer- tb-"be-polymerized or copolymerized, prior to contacting this precontacted mixture with: tbie. acidic activator-support. Such methods allow ::br, among other things, attaining a high polymerization activity and productivity.

Thus, in one aspect, this invention provides a process to produce a catalyst composition, comprising:

contacting at least one metallocene, at least one organoaluminum compound, and at least one olefin or alkyne for a first period of time to form a precontacted mixture comprising at least one precontacted metallocene, at least one precontacted organoaluminum compound, and at least one precontacted olefin or alkyne; and

contacting the precontacted mixture with at least one acidic activator-support for a second .period of time to form a pqstcontacted mixture comprising at least one

- ' , .' •.,'_  •

postcontacted metallocene, at least one- postcphtacted 'organoaluminum compound, at least one postcontacted olefin or alkyne, and at least one postcontacted acidic activator-support.

Further, this invention encompasses a catalyst composition' that comprises cyclic organoaluminum compounds, particularly, aluminacyclopentanes, that derive from precontacting an organoaluminum cocatalyst with an unsaturated compound. This invention also comprises a method of preparing a 'catalyst'composition that generates cyclic

cirganoaluminum compounds from precontacting an organoaluminum cocatalyst with an imsaturated compound.

The present invention further comprises new catalyst compositions, methods for preparing catalyst compositions, and methods for polymerizing olefins or alkynes that result in improved productivity, without the need for using large excess concentrations of expensive cirganoaluminum cocatalysts.

Additionally, this invention encompasses a process comprising contacting at least one monomer and the catalyst composition under polymerization conditions to produce the polymer. Thus, this invention comprises njejhi&ds for .polymerizing olefins and alkynes using the catalyst compositions prepared as described herein.

This invention also comprises an article that comprises the polymer produced with the catalyst composition of this invention.

These and other features, aspects,, embodiments, and advantages of the present hvention will become apparent after a--review of the 'following detailed description of the disclosed features.

The following patent 'applications, filed contemporaneously with the present application, are incorporated by reference herein in their entireties: U.S. Patent. Application No. 10/876,930; .U.S. Patent Application.; No! 10/876,891;'U.S. Patent Application No. 10/876,948; and U.S. Patent Application N6;10/877,021.'

The present invention provides new catalyst compositions, methods for preparing catalyst compositions, and methods for using the catalyst compositions to polymerize olefins and acetylenes. In one aspect, the catalyst composition of this invention comprises: at least one precontacted metallocene; at least one. precontacted orgaribaluminum compound; at least one precontacted olefih or alkyrie; and at least One postcohtacted acidic activator-support.

In yet another aspect, the present invention provides a catalyst composition comprising an optional cocatalyst in addition to the precontacted metallocene, precontacted organoaluminum compound, precontacted olefin or alkyne, and postcontacted acidic activator-support. In ones aspect, the optional cocatalyst may be at least one aluminoxane, at loast one organoboron compound, at least o'ne-ionizing1 ionic compound, or any combination

thereof. In another aspect, the optional cocatalyst may be used in the precontacting step, in Ihe postcontacting step, or in both steps. Further, any combination of cocatalysts may be used in either step, or in both steps.

In still another aspect, this invention provides a process to produce a catalyst composition, comprising:

contacting a metallocene, an organoaluminum compound, and an olefin or alkyne for a first period of time to form a precontacted mixture comprising a precontacted metallocene, a precontacted organoalurnirjopi. compound, and a precontacted olefin or uthylene; and

contacting the precontacted mixture with a acidic activator-support for a second period of time to form a postcontacted mixture comprising a postcontacted metallocene, a postcontacted organoaluminum compound, a postcontacted olefin or alkyne, iind a postcontacted acidic activator-support.

Catalyst Compositions and Components .„;'•'

The Metallocene Compound

The present invention provides catalyst compositions comprising at least one metallocene compound, at least one •organoaluminum compound, at least one olefin or alkyne, and at least one acidic activator-support. In one aspect, the metallocene compound and the organoaluminum compound, are preeontacted with the olefin or alkyne to form a precontacted mixture, prior to contacting this precontacted mixture with the acidic activator-uupport. The metallocene compound may comprise a metallocene compound of titanium, idrconium, and hafnium.

In one aspect; the metallocene compound that is used to prepare the precontacted mixture, comprises a compound haying the'following formula:

wherein M1 is titanium, zirconium, or hafnium;

wherein (X1) is independently cyclopentadienyl, indenyl, fluorenyl, boratabenzene,

.•substituted cyclopentadienyl, substituted indenyl, substituted fluorenyl, or substituted

boratabenzene;	' ', •

wherein each substituent. on the substituted cyclopentadienyl, substituted indenyl, substituted fluorenyl or substituted boratabenzene of (X1) is independently an aliphatic group,

£.n aromatic group, a cyclic group, a combination of aliphatic and cyclic groups, an oxygen group, a sulfur group, a nitrogen group, a phosphorus group, an arsenic group, a carbon group, a silicon group, a germanium group, a tin group, a lead group, a boron group, an aluminum group, an inorganic group, an organometallic group, or a substituted derivative liiereof, any one of which having from 1 to 20 carbon atoms; a halide; or hydrogen;

wherein at least one substituent on (X1) is optionally a bridging group .that connects (X1) and (X2);

wherein (X3) and (X4) are independently, an aliphatic group, an aromatic group, a. cyclic group, a combination of aliphatic .and cyclic groups, an oxygen group, a sulfur group, a nitrogen group, a phosphorus group, an arsenic group, a carbon group, a silicon group, a germanium group, a tin group, a lead group, a boron group, an aluminum group, an inorganic group, an organometallic group, or a substituted derivative thereof, any one of which having from 1 to 20 carbon atoms; or a halide.

wherein (X2) is independently a cyclorjentadienyl group, an indenyl group, a fluorenyl group, a boratabenzene group, an aliphatic/group, an aromatic group, a cyclic group, a combination of aliphatic and cyclic groups, an oxygen group, a sulfur group, a nitrogen group, a phosphorus group, an arsenic -group, a carbon group, a silicon group, a germanium group, a tin group, a lead group, a boron group, an aluminum group, an inorganic group, an organometallic group, or a substituted derivative thereof, any one of which having from 1 to 20 carbon atoms; or a halide; . ..' . , .,•:". . ,

wherein each substituent on the substituted (X2.) is independently an aliphatic group, an aromatic group, a cyclic group, a combination = of aliphatic and cyclic groups, an oxygen group, a sulfur group, a nitrogen group, a- phosphorus group, an arsenic group, a carbon group, a silicon group, a germanium group, a. tin group, a lead group, a boron group, an aluminum group, an inorganic group, an. qrganometallic group, or a substituted derivative thereof, any one of which having from 1 to "20 'carbon atoms; a halide; or hydrogen; and

wherein at least one substituent on (X2) is optionally a bridging group that connects

In one aspect, the following groups may be independently selected as substituents on (X1) and (X2), or may be independently selected as the (X2), (X3), or (X4) ligand themselves: an aliphatic group, an aromatic group, a cyclte group, a combination of aliphatic and cyclic groups, an oxygen group, a sulfur group, a nitrogen group, a phosphorus group, an arsenic group, a carbon group, a silicon group, a germanium group, a tin group, a lead group, a boron

group, an aluminum group, an inorganic group, an organometallic group, or a substituted derivative thereof, any one of which having from 1 to 20 carbon atoms; or a halide; as long as these groups do not terminate the activity of the catalyst composition. This list includes substituents that may be characterized in more than one of these categories such as benzyl. Further, hydrogen may be selected as a substituent on (X1) and (X2), as long as these groups do not terminate the activity of the catalyst composition, therefore the notion of a substituted indenyl. and substituted fluorenyl includes partially saturated indenyls and fluorenyls including, but not limited to,, tetrahydroindenyls, tetrahydrofluorenyls, and octahydrofluorenyls.

Examples of each.of these groups include, but are not limited to, the following groups. In each example presented below, unless otherwise specified, R is independently: an aliphatic group; an aromatic group; a cyclic'group; any combination thereof; any substituted derivative thereof, including but not limited' to, a halide-, an alkoxide-, or an amide-substituted derivative thereof; any one of which has from 1 to 20 carbon atoms; or hydrogen. Also included in these groups are any unsubstituted, branched, or linear analogs thereof.

i

Examples of aliphatic groups, in each instance, include, but are not limited to, an alkyl group, a cycloalkyl group, an alkenyl group, a cycloalkenyl group, an alkynyl group, an alkadienyl group, a cyclic aliphatic group, and the like, and includes all substituted, unsubstituted, branched, and linear.analogs, or derivatives thereof, in each instance having from one to 20 carbon atoms. Thus, aliphatic groups include, but are not limited to, hydrocarbyls such as paraffins and alkenyls. For example, aliphatic groups as used herein include methyl, ethyl, propyl, n-butyl, tert-butyl, sec-butyl, isobutyl, amyl, isoamyl, hexyl, cyclohexyl, heptyl, octyl, nonyl, decylj dodecyl;,2-ethylhexyl, pentenyl, butenyl, and the like.

Examples of aromatic groups, in each instance, include, but are not limited to, phenyl, naphthyl, anthacenyl, and the like, including substituted derivatives thereof, in each instance having from 6 to 25 carbons. Substituted derivatives of aromatic compounds include, but are not limited to, tolyl, xylyl, mesityl, and.the like, including any heteroatom substituted derivative thereof.

Examples of cyclic groups, in -each instance, include, but are not limited to, cycloparafflns, cycloolefins, cycloalkynes; aryl groups such as phenyl, bicyclic groups and tiie like, including substituted derivatives thereof, in each instance having from 3 to 20 carbon

E.toms. Thus heteroatom-substituted cyclic groups such as furanyl are included herein. Also included herein are cyclic hydrocarbyl groups such as aryl, cycloalkyl, cycloalkenyl, cycloalkadienyl, aralkyl, aralkenyl, aralkynyl, and the like.

hi each instance, aliphatic and cyclic groups are groups comprising an aliphatic

portion and a cyclic portion, examples -of which include, but are not limited to, groups such

as: -(CHymCeHqRs-q wherein m is an integer from I to 10, q is an integer from 1 to 5,

inclusive; (CH2)mC6HqRio-q wherein m is an integer from 1 to 10, q is an integer from 1 to 10,

inclusive; and (CH^mCsHqRg-q wherein mis an integer from 1 to 10, q is an integer from 1 to

£', inclusive. In each instance and as defined above, R is independently : an aliphatic group;

an aromatic group; a cyclic group; any combination thereof; any substituted derivative

thereof, including but not limited to, a .halide-, an alkoxide-, or an amide-substituted

derivative thereof; any one of which, has from 1 to 20 carbon atoms; or hydrogen. In one

aspect, aliphatic and cyclic groups include, but are not limited to: -

CH2C6H4C1; -CH2C6H4Br; -CH2C6H4l; -CHzCeKtOMe; -CHaCeHUO

CH2C6H4NMe2; -CH2QH4NEt2; -CH2CH2C6HS; -CH2CH2C6H4F;

CH2CH2C6H4Br; • -CB&B£&4h . ; :CHiCH2C6H4OMe;

CH2CH2C6H4NH2; -CH2CH2C6H4NMe2; •-(e%GH2C6H4NEt2; any regioisomer thereof, and

any substituted derivative thereof.	.	• .

Examples of halides, in each instance, include fluoride, chloride, bromide, and iodide.

In each instance, oxygen groups are oxygen-containing groups, examples of which include, but are not limited to, alkoxy or arytoxy groups (-OR), -OC(O)R, -OC(0)H, -OSiRS, -OPR2, -OA1R2, and the like, including .substituted derivatives thereof, wherein R in each instance is alkyl, cycloalkyl, aryl, aralkyi, substituted alkyl, substituted aryl, or substituted aralkyl having from 1 to. 20 carbon atoms. Examples of alkoxy or aryloxy groups (-OR) groups include, but are not limited to, • methoxy, ethoxy, propoxy, butoxy, phenoxy, substituted phenoxy, and the like.

In each instance, sulfur grou^a €»».« auuiu-uOiiiaiiimg giuups, examples 01 wmcn include, but are not limited to, -SR, - OS02R, -OSO2OR, -SCN, -SO2R, and the like, including substituted derivatives thereof, wherein R in each instance is an alkyl, cycloalkyl, aryl, aralkyl, substituted alkvl. substituted arvl nr nnhQtihit/>H nraiin/i inm/^ncT fmm 1 t« on carbon atoms.

In each instance, nitrogen groups are nitrogen-containing groups, which include, but are not limited to, -NH2, -NHR, -NRz, -NOa, -Nj, and the like, including substituted derivatives thereof, wherein R in each instance is an alkyl, cycloalkyl, aryl, aralkyl, substituted alkyl, substituted aryl, or substituted aralkyl having from 1 to 20 carbon atoms.

In each instance, phosphorus groups are phosphorus-containing groups, which

include, but are not limited to, -PEE, -PHR, -PR2, -P(O)R2, -P(OR)2, -P(O)(OR)2, and the

like, including substituted derivatives thereof, wherein R in each instance is an alkyl,

cycloalkyl, aryl, aralkyl, substituted alkyl; substituted aryl, or substituted aralkyl having from

1 to 20 carbon atoms.	'•..'•

In each instance, arsenic, groups are arsenic-contairiing groups, which include, but are

not limited to, -AsHR, -AsR2, -As(O)R2, rAs(OR)2, -As(O)(OR)2, and the like, including

substituted derivatives thereof, wherein R in each instance is an alkyl, cycloalkyl, aryl,

aralkyl, substituted alkyl, substituted aryl, or substituted aralkyl having from 1 to 20 carbon

items.	;

In.each instance, carbon groups are carBpn-containing groups, which include, but are not limited to, alkyl halide groups that comprise halide-substituted alkyl groups with 1 to 20 carbon atoms, aralkyl groups with 1 to 20 carbon atoms, -C(O)H, -C(O)R, -C(O)OR, cyano, -C(NR)H, -C(NR)R, -C(NR)OR, and the- like, including substituted derivatives thereof, wherein R in each instance is an alkyl, cycloalkyl, aryl, aralkyl, substituted alkyl, substituted aryl, or substituted aralkyl having from lto: 20 carbon atoms.

In each instance, silicon groups are'fsHicori-conlaining groups, which include, but are not limited to, silyl groups such alkylsilyl groups, arylsilyl groups, arylalkylsilyl groups, siloxy groups, and the like, which in each instance have from 1 to 20 carbon atoms. For example, silicon groups include trimethylsilyl and phenyloctylsilyl groups.

In each instance, germanium grptips ate germanium-containing groups, which

':''•'' '.'

include, but are not limited to, gerrnyl groups "such •alkylgermyl groups, arylgermyl groups,

arylalkylgermyl groups, germyloxy groups, and the like, which in each instance have from 1

to 20 carbon atoms.	: •

In each instance, tin groups are tin-containing groups, which include, but are not limited to, stannyl groups such alkylstaniiyl groups, arylstannyl groups, arylalkylstannyl

groups, stannoxy (or "stannyloxy") groups, and the like, which in each instance have from 1 :o 20 carbon atoms. Thus, tin groups include, but are not limited to, stannoxy groups.

In each instance, lead groups are lead-containing groups, which include, but are not limited to, alkyllead groups, aryllead groups, arylalkyllead groups, and the like, which in each instance, have from 1 to 20 carbon'atoms.

In each instance, boron groups are boron-containing groups, which include, but are not limited to, -BR2, -BX2, -BRX, wherein X is a monoanionic group such as halide, hydride, alkoxide, alkyl thiolate, and the-like, and wherein R in each instance is an alkyl, cycloalkyl, aryl, aralkyl, substituted alkyk&jibstituted aryl, or substituted aralkyl having from 1 to 20 carbon atoms.

In each instance, aluminum groups are aluminum-containing groups, which include, but are not limited to, -A1R2, -AlXa, -A1RX, wherein X is a monoanionic group such as halide, hydride, alkoxide, alkyl thiolate, and the like, and wherein R in each instance is an alkyl, cycloalkyl, aryl, aralkyl, substituted" alkyl, substituted aryl, or substituted aralkyl

having from 1 to 20 carbon atoms.  •  ..'•'•'

Examples of inorganic groups that may be used as substituents for substituted cyclopentadienyls, substituted indenyls, substituted fluorenyls, and substituted boratabenzenes, in each instance, include, but, are not limited to, -S02X, -OA1X2, -OSiX3, -OPX2, -SX, - OSO2X, -AsX2, -As(0)X Z^-pX^-and the like, wherein X is a monoanionic group such as halide, hydride, amide,, alkoxidfe, alkyl tbiolate; and the like, and wherein any alkyl, cycloalkyl, aryl, aralkyi, substituted alkyl, substituted aryl, or substituted aralkyl group or substituent on these ligands has from 1 to 20 carbon atoms.

Examples of organometallic- groups that may be used as substituents for substituted cyclopentadienyls, substituted indenyls, and 'substituted fluorenyls, in each instance, include, but are not limited to, organoboron groups^ urganodluminum groups, organogallium groups, ' organosilicon groups, organogermanium groups, organotin groups, organolead groups, organo-transition metal groups, and the like, having from 1 to 20 carbon atoms.

In one aspect of this invention, (X3) and (X4) are halides or hydrocarbyls having from 1 to 10 carbon atoms. More" typicallyi- pG) and (X4) are fluoro, chloro, or methyl.

In another aspect, because of the selections, possible for (XI) and (X2), the metallocene of this invention can comprise a monokis(cyclopenta-dienyl) compound, a bis(cyclopentadienyl) compound, a monokis(indenyl) compound, a bis(indenyl) compound, a monokis(fluorenyl) compound, a bis(fluorenyl) compound, a (cyclopentadienyl)(indenyl) compound, a (cyclopentadienyl)-(fluorenyl) compound, an (indenyl)(fluorenyl) compound, substituted analogs thereof, bridged analogs thereof, and the like. Thus, at least one substituent on (X2) is optionally a bridging group that connects (X1) and (X2).

In one aspect of the invention, (X1) is- independently a cyclopentadienyl, indenyl, fluorenyl, boratabenzene, substituted eyclbpentadienyl, substituted indenyl, substituted fluorenyl, or substituted boratabenzene; and (X2) is independently a cyclopentadienyl group, an indenyl group, a fluorenyl group, a boratabenzene group, an aliphatic group, an aromatic group, a cyclic group, a combination of aliphatic and cyclic groups, an oxygen group, a sulfur group, a nitrogen group, a phosphorus group, an arsenic group, a. carbon group, a silicon group, a germanium group, a tin group, a lead group, a boron group, an aluminum group, an inorganic group, an organprnetallic group, or: a substituted derivative thereof, any one of which having from 1 to 20 carbon atoms; or a halide; as long as these groups do not terminate the activity of the catalyst composition.

At least one -substituent on (X1) or (X2) may optionally be a bridging group that connects or bridges the (X1) and (X2) ligands, as long as the bridging group does not

•  .•;•.. "	12

terminate the activity of the catalyst composition.. The linkage that connects (X ) and (X ), that is, the shortest link of the bridging moiety, can be a single atom selected from carbon, silicon, germanium, or tin atom. In one aspect, the bridging atom is a carbon or silicon atom, in which case the bridge comprises a substituted methylene (or methylidene) group or a substituted silylene group. In another aspect; .the linkage that connects (X1) and {X2), that is, the shortest link of the bridging moiety, can toe from 2 to 4 atoms. In yet another aspect, the linkage that connects (X1) and (X2), that is, the shortest link of the bridging moiety, can comprise from 2 to 4 carbon atoms.

In another aspect, examples of bridging groups include, but are not limited to, aliphatic groups, cyclic groups, combinations .of aliphatic groups and cyclic groups, phosphorous groups, nitrogen groups, brganpmetallic groups, silicon, phosphorus, boron, germanium, and the like. Examples of aliphatic groups that can serve as bridges between (X1) and (X2) include, but are not limited to, hydracarbyls, such as paraffins and olefins.

Examples of cyclic groups that can serve as bridges between (X1) and (X2) include, bur are noi: limited to, cycloparaffins, cycloolefins, cycloalkynes, arenes, and the like. Examples of orj;anometallic groups that can serve as bridges between (X1) and (X2) include, but are not limited to, substituted silyl derivatives, substituted tin groups, substituted germanium groups, substituted boron groups, and the like.

In another aspect, the optional bridging group may be substituted by at least one substituent, wherein the substituent may be independently an aliphatic group, an aromatic group, a cyclic group, a combination of aliphatic and cyclic groups, an oxygen group, a sulfur group, a nitrogen group, a phosphorus group, an arsenic group, a carbon group, a silicon group, a germanium group, a tin group, a lead group, a boron group, an aluminum group, an inorganic group, an organometallic group, or a substituted derivative thereof, any one of which having from 1 to 20 carbon atoms; a halide; or hydrogen.

Numerous processes to prepare organometal compounds that can be employed in this invention, particularly metallocenes, have .been, reported. For example, U.S. Patent Nos. 4,939,217, 5,210,352, 5,436,305, 5,401,817^ 5,631,335, 5,571,880, 5,191,132, 5,399,636, 5,fi65,592, 5,347,026, 5,594,078, 5,498,581, 5,496,781, 5,563,284, 5,554,795, 5,420,320, 5,451,649, 5,541,272, 5,705,578, 5,631,20$, 5,654,454, 5,705,579, and 5,668,230 describe such methods, each of which is incorporated -by- reference herein, in its entirety. Other processes to prepare metallocene compounds !that can' be employed in this invention have besn reported in references such as: Kfippl,. A. Alt, H. G. J. Mol. Catal A. 2001, 165, 23; Kj.jigaeshi, S.; Kadowaki, T.; Nishida, A.; Fujisaki, S. The Chemical Society of Japan, 1986, 59, 97; Alt, H. G.; Jung, M.; Kehr, G. J. Organomet. Chem. 1998, 562, 153-181; and Alt, H. G.; Jung, M. /. Organomet. Chem. 1998, 5.68f 87-112; each of which is incorporated by reference herein, in its entirety. Further; ^additional processes to prepare metallocene compounds that can be employed in this, invention have been reported in: Journal of Organometallic Chemistry, 1996, 522, 39-54, which is incorporated by reference herein, in its entirety. The following treatises also describe such methods: Wailes, P. C.; Courts, R. S. P.; Weigold, H. in Organometallic Chemistry of Titanium, Zirconium, and Hafnium, Academic; New York, 1974.; Cardin, D. J;; Lappert, M. F.; and Raston, C. L.; Chemistry of Oigano-Zirconium and -Hafnium Compounid$; Halstead Press; New York, 1986; each of which is incorporated by reference herein, in-its entirety.

In one aspect of this invention, the metallocene compounds of the present invention include, but are not limited to the following-compounds:

bis(cyclopentadienyl)hamiumdichloride,

bis(n-butylcyclopentadienyl)zirconium; dichloride,

dimethylsilylbis(T)5-4,5,6,7-tetrahydro-i-indenyl)zirconium dichloride,

(Figure Remove)

methyl-3-butenylmethylidene(iis-cyclopentadJenyl)(Ti5-2,7-di-f-butyl-9-fluorenyl)-

raethyl-4-pentenylmethylidene(Ti5-cyclopentadienyl)(Ti5-9-fluorenyl)zirconiuin clichloride, [(r) 5-C5H4)CCH3(CH2CH2CH2CHK:H2)(Ti 5-9-Ci jH9)]ZrCl2;

methyl-4-pentenylrael:hylidene(ri5-ciycl6pentadienyl)(ri5-2,7-di-?-butyl-9-.-nuorenyljzirconium  dichloride,  [(T]5-C5H4)CCH3(CH2CH2CH2CH=CH2)(Ti5-9-Ci3H7-2,7-'Bu2)]ZrCl2;

phenyl-3-butenylmetiiylidene(Tif-cyciopeiitadienyl)(Tis-9-fluorenyl)zirconiuni dichloride, [(TI 5-C5H4}C(C6H5)(CH2CH2CH=CH2)(Ti ^-CnHg^ZrCfc;

phenyl-3-butenylmethyHden£!(ii5.-cyclop.entadienyl)(r)S-2,7-di-f-bu1yl-9-f]uorenyl)zirconimn  dicHoride,  [{TisrC5H4)C(C6H5)(CH2CH2CH=CH2)(ris-9-CnH7-2,7-'Bu2)]ZrCl2;

phenyl-4-pentenylmethylidene(T)s-cyclopentadienyl)(ri5-9-fluorenyl)zirconium dichloride, [(ri5-CsH4)C(C6Hs)(CH2CH2CH2CH=CH2)(ris-9-Ci3H9)]ZrCl2;

phenyl-4-pentenylraeth.ylidene(Tis-oyclopentadienyl)('n5-2,7-di-f-butyl-9-fluorenyl)-zirconium  dichloride,  . [(Ti5-Cs]BU)C(C6H5)(ck2CH2CH2CH=CH2)(Ti5-9-Ci3H7-2J7-

and the like.

In yet another aspect of this invention* examples of the metallocene that are useful in the catalyst composition of this invention include a compound with the formula I:

wherein E is C, Si, Ge, or Sn; Rl is H or-a hydrocarbyl group having from 1 to 12 carbon atcms; R2 is an alkenyl group having 'from 3 to 12 carbon atoms; and R3 is H or a hydrocarbyl group having from 1 to 12 carbon atoms.

•	•'	•

In another aspect, the catalyst composition of this invention comprises a metallocene compound described by structure II as follows:

(Figure Remove)

wherein Rl is  methyl or phenyl; R2 is .3-butenyl (-CHaCHkCEHCHa) or 4-pentenyl (-CH2CH2CH2CH=CH2); and R3 is H or fcbutyl. .

Typically, the organometal.' .."eompound ' comprises. bis(n-butylcyclopenta-dienyl)zirconium dichloride; bis(indenyl)zirconium dichloride; dimethylsilylbis(l-indenyl) zirconium dichloride; methyloctylsilylbis(9rtluorenyl)zirconium dichloride; or bis(2,7-di-tert-buiylfluorenyl)-ethan-l ,2-diyl)zirconium(IV) dichloride.

Thz Organoaluminum Compound

In one aspect, the present ihventibn.ptpvides catalyst compositions comprising at least om; metallocene compound, at least one; organoaluminum compound, at least one olefin or alkyne, and at least one acidic activator-support. In another one aspect, the metallocene compound and the organoaluminum.compound are precontacted with the olefin or alkyne to form a precontacted mixture, prior to contacting this precontacted mixture with the acidic

activator-support. Typically, a portion pf the organoaluminum compound is added to the prucontacted mixture and another portion of the organoaluminum compound is added to the postcontacted mixture, although all the organoaluminum compound may be used to prepare the catalyst in the precontacting step.

In another aspect of this invention,'the precontacted mixture can comprise a first organoaluminum compound in addition-to at least one metallocene and an olefin or acetylene monomer, and the postcontacted mixture can comprise a second organoaluminum compound in addition to the precontacted .mixture .and the acidic activator-support. The second organoaluminum compound .can be the. same or. different .from the .first organoaluminum compound. Specifically, any of the possible first organoaluminum compounds may also be ussd as choices for the second brgahoalumimim 'compound, however not all of the possible second organoaluminum compounds work well as choices for the first organoaluminum compound for use in the precontacted mixture.

In yet another aspect, the first organoaluminum compound that can be used in this invention in the precontacted mixture with-fhe metallocene compound and an olefin or alkyne monomer includes, but is not limited to, a compound having the following general formula:

Al(X5)n(X6)3.n,

wherein (X5) is a hydrocarbyl having from 2 to 20 carbon atoms, and (X6) is alkoxide or aryloxide, any one of which having from 1 to 20 carbon atoms, halide, or hydride; and n is a nvmber from 1 to 3, inclusive. In one aspect,'(Xs) is ah alkyl having from 2 to 10 carbon atoms, and in another aspect, (Xs) is ethyl,':propyl; n-butyl, sec-butyl, isobutyl, hexyl, and the like.

The substituent (X6) in the formula for the first organoaluminum compound is alcoxide or aryloxide, any one of which having from 1 to 20 carbon atoms, halide, or hydride. In one aspect, (X6) is independently fluord'6rchlor9,.and in another aspect, (X6) is chloro.

In the formula Al(X5)n(X6)3.d"for the first organoaluminum compound, n is a number from 1 to 3 inclusive, and typically, n is 3. The value of n is not restricted to be an integer, therefore this formula includes sesquihalide compounds.
