Repository: anandvc/allindianpatents

File: patents/258016-multistage-process-for-producing-ethylene-polymer-compositions.html (part 1 of 2)
Indian Patents. 258016:MULTISTAGE PROCESS FOR PRODUCING ETHYLENE POLYMER COMPOSITIONS

Indian Patents

Recently Granted Patents

  Recently Published Patents

Title of Invention	MULTISTAGE PROCESS FOR PRODUCING ETHYLENE POLYMER COMPOSITIONS

Abstract	The present invention relates to a process of producing an ethylene polymer composition in multiple stages, of which the first stage is preferably a slurry polymerization stage, in the presence of a catalyst system, comprising: a) a solid catalyst precursor, comprising a transition metal selected from titanium and vanadium; magnesium; a halide, optionally an electron donor; and a solid particulate material comprising an inorganic oxide, and wherein the median particle diameter, D50, of the solid catalyst precursor, based upon the total volume of solid catalyst precursor, is from 1 to 13 micrometers; and b) an organoaluminium compound.	

Full Text	 

MULTISTAGE PROCESS FOR PRODUCING ETHYLENE POLYMER COMPOSITIONS

The present invention relates to a process of producing an ethylene polymer composition, to ethylene polymer compositions obtainable by the process and to articles manufactured therefrom.

Ethylene polymer compositions for use in molded articles, such as pipe, containers, cable jackets and insulations, and films require a good balance of mechanical properties, chemical resistance, processing properties, and optical properties.  While a relatively high molecular weight of the polymer is desirable, in combination with a desired higher density of the composition for enhancing certain mechanical properties, the processability of the composition is decreased at higher molecular weight.  For this reason, compositions containing polymer components of high molecular weight and low molecular weight have been proposed to address these problems.

Such compositions may be obtained by physical blending, for example, by means of extruders or in other mixers, but are advantageously produced in a multi-staged reaction process to avoid the extra power and cost, and the lesser degree of homogenous blending associated with physical r blending processes.

Generally, in producing polymer compositions, it is desirable to use catalysts which have small particle diameters, because such catalysts generally have high activity, which can result in process economies.  However, in the case of the multistage processes, for producing ethylene polymer compositions which are known in the art, the use of catalysts having small particle diameters can be problematic. For instance, in PCT application WO 94/22948, which relates to a process for manufacturing olefin homopolymers and

copolymers having a bimodal molecular weight distribution, it is noted that, in a multiple-stage process, the fines produced in the first reactor are catalytically very active, which means that they tend to cause local overheating and formation of gels in the end product.

Therefore, a need remains to reduce gel levels in ethylene polymer compositions produced in a multistage process, wherein the first stage is carried out in a slurry reactor.

The present invention relates to a process of producing an ethylene polymer composition in multiple stages, comprising polymerizing ethylene, alone, or with a comonomer, to produce ethylene polymer in a first stage, transferring the polymer produced in the first stage into a second stage, in which second stage ethylene is polymerized, alone, or with a comonomer, in the presence of polymer produced in the first stage, and wherein the first stage is a slurry polymerization stage, and the polymerization is carried out in the presence of a catalyst system comprising: a) a solid catalyst precursor, comprising a transition metal selected from titanium and vanadium; magnesium; a halide; optionally an electron donor; and a solid particulate material comprising an inorganic oxide, wherein the median particle diameter of the solid catalyst precursor, based upon the total volume of solid catalyst precursor, D50, is from 1 to 13 micrometers; and b) an organoaluitiiniuiu compound.  All individual values and subranges between 1 to 13 micrometers, for the above D50, are disclosed herein and included herein.

The present invention further relates to an ethylene polymer composition, obtainable by the process of the present invention, having a density of 0.900 - 0.980 g/cm3, and more preferably, a density of 0.900 - 0.970 g/cm3, an MI5 of 0.02 -3.5 dg/min, and less than 6 gels larger than 800 micrometer per square meter (µm/m2), and less than 100 gels in the range from 400 to 800 micrometer per square meter, wherein the

number of gels is determined on a 5 square meter (m2) sample of a 50 micrometer thick cast film, prepared from the ethylene polymer composition.  The invention also relates to an article of manufacture, comprising the aforementioned composition or a composition obtained by the process of the present invention.  The ethylene composition may contain ethylene homopolymers, copolymers, terepolymers, or other mutitpolymers (polymers containing more than two comonomers). Suitable comonomers include, but are not limited to, C3-C20 a-olefins and dienes.  All individual values and subranges between 3 carbons and 20 carbons, for the C3-C20 a-olefins, are included herein and disclosed herein.

The present invention further relates to an ethylene polymer compositions which are particularly well suited for downgauging blow molded containers for household and industrial products.  The inventive compositions provide molded products with increased stiffness compared to other resins of similar densities.

The increased stiffness is described as high tt3-point flexural Young's modulus", according the following equations:

F > 1340*{l-exp [-235*(p - 0.9451)]}  (Eqn. 1)

F > 1355*{l-exp [-235*(p - 0.9448)]}  (Eqn. 2) with  F = 3-point flexural Young's modulus (MPa),

p = density (g/cm3), and al, a2 and a3 are each a coefficient.

The invention also provides an ethylene polymer composition having a density of 0.915 - 0.970 g/cm3, an MI5 of 0.02 - 3.5 g/l0min, and where the composition has a flexural Young's modulus, as measured on an Instron apparatus according to ISO 178, greater than 1340*{1-exp [-235*(density - 0.9451)]}, and also provides such a composition in combination with one or more additional features as discussed herein.

The invention also provides an ethylene polymer composition, having a density of 0.915 - 0.970 g/cm3, an MI5 of 0.02 - 3.5 g/l0min, wherein the composition has a flexural Young's modulus greater than 1355*{l-exp [-235*(density -0.9448)]}, and also provides such a composition in combination with one or more additional features as discussed herein.

The invention also provides compositions, prepared by the processes of the invention, and where the composition comprises a bimodal polyethylene resin, and where, in one embodiment, the bimodal polyethylene resin comprises a high molecular weight ethylene polymer and a low molecular weight ethylene polymer, and

wherein the low molecular weight ethylene polymer has a MI2 between 10 g/10 min and 1000 g/10 min, and a density of at least 0.920 g/cm3, and

wherein the composition has a density between 0.915 g/cm3 and 0.970 g/cm3.  The invention also provides for compositions with one or more other features as described herein.

Figure 1 depicts flexural Young's modulus versus density profiles .

In the process of the present invention, ethylene polymer compositions are made by polymerizing ethylene, alone, or with a comonomer, to produce ethylene polymer in multiple stages..  The process may be carried out, with the different stages being carried out subsequently in the same reactor, in a reactor having multiple stages or reaction zones, or a series of reactors,- each consisting of one or more stages.  In all embodiments of the present invention, polymer produced in an earlier stage is transferred into a later stage, in which later stage ethylene is polymerized, alone, or with a comonomer, in the presence of polymer produced in an earlier stage.  The polymerization in each

stage typically occurs by a slurry polymerization, however, the polymerization may occur by another type of polymerization, such as a gas-phase polymerization.

In the process of the present invention, the first stage is preferably a slurry polymerization stage.  In a slurry polymerization, a suspension of solid particulate polymer is formed in a liquid polymerization diluent medium, to which ethylene, optionally comonomers, catalyst and optionally, a molecular weight control agent, such as hydrogen, are added. The suspension including the polymer and liquid diluent, also referred to as slurry, is removed from the first stage, preferably intermittently or continuously, followed, optionally, by separation of all or part of the monomer, diluent and other components, such as volatile components. The separated components thus may be recycled, optionally, after a distillation, to the first reaction stage.  The liquid diluent employed in the polymerization medium is typically a hydrocarbon, which is liquid under the polymerization conditions employed.  The diluent employed should be liquid under the conditions of polymerization and relatively inert. Examples of diluents are aliphatic hydrocarbons, such as propane, butane, pentane, hexane heptane, octane, decane, or dodecane; alicyclic hydrocarbons such as cyclopentane, methylcyclopentane, cyclohexane and methylcyclohexane; and aromatic hydrocarbons such as benzene, toluene, xylene or ethylbenzene.  Preferred diluents are alkanes having from 3 to 7 carbon atoms, preferably propane, isobutane, isopentane and hexane, or mixtures thereof.

The reaction stage following the first slurry polymerization stage is a gas phase polymerization stage, a bulk polymerization stage, a solution polymerization stage or a slurry polymerization stage.  In a preferred embodiment, the second stage is a slurry polymerization stage.  In another preferred embodiment of the present invention, the

process consists of two or three polymerization stages in series.  In general, it is preferred that all the reaction stages are slurry reaction stages, because these are less susceptible to fouling than gas-phase reactors, when catalysts with small particle diameters are used. Furthermore, in multiple stage processes, which only employ slurry reaction stages, it is generally not necessary to remove the diluent between reaction stages.

The multistage process of the present invention optionally is preceded by a catalyst prepolymerization step, which step is not considered to be a stage of the multistage reaction.  Typically, in a catalyst prepolymerization step, less than 5 weight percent, desirably less than 3 weight percent, and most preferably less than 1 weight percent of polymer, based on the total weight of the ethylene polymer composition, is produced.

The multistage process of the present invention is preferably carried out to produce from 5 to 90 weight,percent of polymer in the first reactor, and preferably from 10 to 80 weight percent, based on the total ethylene polymer composition.  In a preferred embodiment, the process consists of two stages, wherein, in the first stage, from 2 0-80 weight percent of polymer is produced, and in the second stage, from 80-20 weight percent, based on the weight of the ethylene polymer composition.  In a more preferred embodiment, the process consists of two stages, wherein, in the first stage, from 40-60 weight percent of polymer is produced, and in the second stage, from 60-40 weight percent.

In the process of the present invention, the polymerizations may be carried out in any suitable reactor known in the art.  Generally tank reactors, loop reactors, bubble columns, tubular reactors, or multitubular reactors are used.  The reactors may include agitators, pumps, screw conveyors, static mixers, spargers, distribution and

redistribution devices, or baffles.  Reactors may incorporate more than one reaction-stage. Such reactors may be tank reactors with internal recirculation or external recirculation through a plug-flow reaction stage, column reactors or ring-and-disc reactors with multiple reaction stages or reactors with multiple feed, and exit nozzles, so positioned that the composition or morphology of the polymer is different in separate parts of the reactor. Reaction stages may be individually cooled, heated or operated adiabatically.

In one embodiment of the process of the present invention, the process is operated continuously, and the first stage comprises a tank, which is optionally a stirred tank, provided with an external circulation section, preferably a tubular or multi-tubular section, to withdraw slurry produced in the reactor, and circulate it through the external circulation section back into the reactor.  The tank and the external circulation section are each independently operated adiabatically or non-adiabatically.  Fresh ethylene and the solid catalyst precursor may both be fed to the tank. It is advantageous to withdraw all or preferably a portion of the slurry that enters the external circulation section from the tank reactor, from said stage at a point in the external circulation section after it has passed through at least a portion of said section.  In another embodiment of the present invention, the first stage is a tank provided with external circulation through a tubular or multi-tubular section, as described above, where fresh ethylene is fed to the tank, but where the solid catalyst precursor is fed to the (multi-)tubular section, and all or preferably a portion of the slurry that enters the external circulation section from the tank reactor, is withdrawn from said stage at a point in the external circulation section after it has passed through at least a portion of said section, and before the

point where the solid catalyst precursor is added to the external circulation section.  Preferably the point in the external circulation section where the slurry is removed from the first stage,is chosen such that it takes the slurry at least 3 0 seconds, preferably at. least 60 seconds, and more preferable at least 90 seconds, but advantageously, noc more than 600 seconds, preferably not more than 400 seconds to flow from the tank reactor to said slurry discharge point in the external circulation section.  These embodiments allow an increase in the average residence time of the catalyst in the first stage, while at the same time, ensuring a minimum residence time of the catalyst particles in the first stage, which can be controlled by the design of the external circulation section, slurry recirculation speed and location of the slurry discharge point. These embodiments can result in a further reduction of gel formation in subsequent reaction stages.

A gas phase polymerization stage following the first or subsequent stages, if used, may be carried out in reactors well known in the art, for instance in a fluidized or stirred-tank reactor, as described in European patent EP-A-713 888, or U.S. Pat. No. 5,589,539, the relevant.features of which are incorporated herein by reference.

In the process of the present invention, each stage may be operated continuously, in batch mode or in semi-batch mode, but preferably continuously.  The diluent, ethylene monomer, optional comonomer and molecular weight control agent, if any, may be added to each stage, separately, so as to allow control of the reaction conditions separately for each stage.

The catalyst system, used in the method of the present invention, comprises a solid catalyst precursor, comprising a transition metal selected from the group of titanium and vanadium; and further comprises magnesium, a halide, and a

solid particulate material, comprising an inorganic oxide, and optionally an electron donor.

The magnesium may be used in the production of the solid catalyst precursor as magnesium metal, which generally reacts with other catalyst components to form magnesium compounds, or the magnesium may be used in the form of a magnesium compound.  Suitable magnesium compounds which may be used in the preparation of the solid catalyst precursor include magnesium halides and organomagnesium compounds.  In a preferred embodiment, magnesium halides are used, such as magnesium chloride (MgCl2), magnesium bromide (MgBr2) , magnesium iodide (Mgl2) -  In a more preferred embodiment, the magnesium halide is magnesium chloride.

The transition metal, used in the preparation of the solid catalyst precursor component, is selected from titanium or vanadium.  In a preferred embodiment the titanium or vanadium metal is in the form of a compound which follows the formula:

M(R)a Xb ,

wherein M is titanium or vanadium, R is R1 or OR1  or OCOR1 where Ri is a C1 to C14 aliphatic or aromatic hydrocarbon radical, X is selected from Cl, Br, I, or mixtures thereof, "a" is 0 or 1, "b" is 2 to 4 inclusive, and a+b = 3 or 4. Exemplary titanium compounds include TiCl3, TiCl4, Ti(OC6H5)Cl3, Ti(OCOCH3)Cl3, Ti (OCOC6H5) Cl3, or mixtures thereof. Exemplary vanadium compounds include vanadium halides.  In a preferred embodiment, the vanadium halide is vanadium trichloride.  The solid catalyst precursor composition may also comprise mixtures of titanium and vanadium compounds.

In a preferred embodiment, the catalyst further comprises an electron donor compound.  The electron donor compound can be an alkyl ester of an aliphatic or aromatic mono- or polycarboxylic acid, an aliphatic ketone, an

aliphatic amine, an aliphatic alcohol, an alkyl. or cycloalkyl ether, or mixtures thereof, each electron donor having 2 to 20 carbon atoms.  Among these electron donors, the preferred are dialkyl and cycloalkyl ethers having 2 to 20 carbon atoms; dialkyl, diaryl, and alkylaryl ketones having 3 to 20 carbon atoms; and alkyl, alkoxy, and alkoxyalkyl esters of alkyl and aryl carboxylic acids having 2 to 20 carbon atoms. An especially preferred electron donor is tetrahydrofuran. Other examples of suitable electron donors are methyl formate, ethyl acetate, butyl acetate, ethyl ether, dioxane, di-n-propyl ether, dibutyl ether, ethyl formate, methyl acetate, ethyl anisate, ethylene carbonate, tetrahydropyran, and ethyl propionate, and anhydrides of dicarboxylic acids, such as phthalic anhydride.

Another especially preferred class of electron donors is a combination of a cyclic aliphatic ether and an aliphatic alcohol.  Of this class, especially preferred combinations are tetrahydrofuran with ethanol, n-butanol or isopropanol. Other suitable electron donor combinations that may be used in the process of the present invention are described in U.S. Patent Application Publication 2004/0009869A1, now U.S. Patent 6,780,808, the relevant teachings of which, suitable electron donor combinations, are incorporated herein by reference.  Additional information is provided in US 2004/0010101, which is incorporated herein, in its entirety, by reference.

The catalyst precursor composition used in the present invention further comprises a solid particulate material, comprising an inorganic oxide.  Suitable inorganic oxides include silica, titanium dioxide, zinc oxide, magnesium oxide, alumina, silica/alumina mixtures.  If silica is used, its surface may be modified with reagents capable of reacting with surface silanols.  In a preferred embodiment the solid particulate material is silica.  The particle size of the

solid particulate material may be selected to suit the method chosen for producing the solid catalyst precursor.

If the catalyst precursor is impregnated into the solid particulate material, the solid particulate material, comprising an inorganic oxide, is preferably a porous material, essentially inert to the polymerization.  The median particle diameter of the solid particulate material, comprising an inorganic oxide, can generally be of the same order as that of the solid catalyst precursor.  The solid particulate material, comprising the inorganic oxide, generally has a surface area, measured according to the method described in the ASTM Standard D-3663-84, of at least 3 m2/g, and preferably at least 50 m2/g; and a pore size, measured according to the method described in ASTM D-4641-87, of at least 8 nanometers, and preferably at least 10 nanometers.

Alternatively, the solid particulate material, comprising an inorganic oxide, may have a particle size which is much smaller than the median diameter of the resulting solid catalyst precursor.  In this embodiment, the solid particulate material acts as a filler for the solid catalyst precursor composition, functioning both as a diluent of catalytically active materials, and to provide additional mechanical strength to the spray dried solid catalyst precursor particles.  Fumed silica, such as Cab-O-Sil TS-610 (a trademark of Cabot Corporation, USA) , is a preferred silica having such much smaller particle size.  Such silicas typically comprise primary particles, which form aggregated particles, which are typically in the form of chains.  The median particle size of the primary particles is typically less than 100 nanometers, and the aggregates typically have chain lengths of less than 0.5 micrometers.  The fumed silica has a surface area measured according to the method described

in the ASTM Standard D-3663-84, of at least 50 m2/g and preferably at least 100 m2/g.

The median particle size of the solid catalyst precursor, D50, is based upon the total volume of solid catalyst precursor, and is at least 1 micrometer, preferably at least 4 micrometers, and most preferably at least 6 micrometers.  The median particle size, D50, is preferably at most 13 micrometers, more preferably at most 11 micrometers and most preferably at most 9 micrometers.  All individual values and subranges between 1 micrometer and 13 micrometers are included herein and disclosed herein.

Preferably the solid catalyst precursor satisfies the relationship (or span):

2 ≥ (D90-D10) /D50 .

The D5o, as discussed above, is the median particle size of the solid catalyst precursor, based upon the total volume of solid catalyst precursor, or 50 percent by volume of the particles in the sample have a diameter £ the stated value, D5o.  The D10 represents 10 percent of the volume of the particles in the sample that have a diameter 
More preferably the solid catalyst precursor satisfies the relationship: 1.6 ≥ (D90- D10) / D5o , still more preferably 1.5 ^ (D90- D10)/ D50, and most preferably 1.0 ≥ (D90- Di0) / D5o-

Typically, the solid catalyst precursor comprises magnesium and transition metal in a molar ratio of 2:1 to 50:1; preferably greater than 5:1, and more preferably from 6:1 to 10:1.  All individual ratios and ratio subranges between 2:1 and 50:1 are included herein and disclosed herein.

The solid catalyst precursor composition also typically comprises from 1 to 20 moles of electron donor per mole of the transition metal of solid catalyst precursor component, and preferably from 1 to 10 moles of electron donor per mole of the transition metal.  All individual values and subranges between 1 and 20 "moles of electron donor per mole of transition metal of solid catalyst precursor" are include herein and disclosed herein.

If magnesium oxide, aluminum oxide or titanium oxide is used in the solid catalyst precursor, these metals and transition metal in this form are generally catalytically inactive, and therefore their content is not to be included in the calculation of the above-mentioned ratios.

In a preferred embodiment, the solid catalyst precursor comprises from 10 weight percent to 95 weight percent inorganic oxide particulate material, preferably silica, based upon the total weight of the solid catalyst precursor. All individual values and subranges between 10 weight percent and 95 weight percent are included herein and disclosed herein.  The solid catalyst precursor may comprises from 10 weight percent to 95 weight percent of a filler material, based upon the total weight of the solid catalyst precursor. All individual values and subranges between 10 weight percent and 95 weight percent are included herein and disclosed herein.

Methods of preparing solid catalyst precursors are well known in the art, as exemplified by U.S. patent numbers 4,482,687,5,106,926, 5,290,745 and 5,442,018, which relevant parts of each, are incorporated herein, by reference.  Typically the solid catalyst precursor composition is formed by contacting a large excess of electron donor compound with the magnesium metal or magnesium compound, transition metal compound, and solid particulate material, comprising an inorganic oxide, in any order, to

form a precursor slurry.  The mixing of the components generally takes place over several hours, and at a temperature which is below the normal boiling point of the electron donor, but preferably between 20aC and 80eC.  The excess of electron donor is then generally removed after the formation of the catalyst precursor slurry, to form the solid catalyst precursor.

In a preferred embodiment, the catalyst precursor composition is obtained by spray drying, wherein a solution of the catalyst precursor components is prepared and slurried with the solid particulate material.  The slurry is then spray dried by methods such as disclosed in United States Patent 5,290,745 (incorporated herein in its entirety by reference), whereby the solid particulate material comprising an inorganic oxide of the present application corresponds to the inert filler disclosed in US 5,290,745.  The average particle size of the spray dried precursor is generally adjusted by process means during spray-drying, and may optionally be altered by separation or classification techniques after spray-drying.

As mentioned above, the catalyst precursor can be obtained by spray drying.  A spray-dried catalyst is the preferred mode of catalyst from.  In this option, a solution of the precursor is prepared and slurried with an inert filler.  The slurry is then spray dried by methods such as disclosed in U.S. Pat. No. 5,290,745, as discussed above. Generally, the amount of inert filler used, is that which will provide 0.3 to 2.5 millimole of titanium per gram of spray-dried precursor.  The fillers which are added to the solution prior to spray drying include any organic or inorganic compounds, which are inert to the titanium compound and the final active catalyst, such as silicon dioxide in the form of fumed silica, titanium dioxide, polystyrene, rubber modified polystyrene, magnesium chloride, and calcium

carbonate.  The fillers can be used individually or in combination.  The spray dried precursor is 10 to 95 percent by weight filler.  Typical Mg/Ti atomic ratios in the spray dried precursor range from 3:1 to 10:1.  Average particle size and particle size distribution span can be adjusted by process means during spray-drying, and can be, furthermore, altered by separation techniques after spray-drying, although particle classification after drying introduces significant complexity to the process, and is not preferred.  Average particle sizes range from 10 to 30 microns using standard shaping and sizing techniques, and may typically run 14 microns or greater for some catalyst systems.

An optional Lewis Acid modification may be accomplished either during catalyst introduction into the first polymerization reactor, during an optional pre-polymerization step or by addition of the Lewis acid directly to the polymerization reactor.  The first two techniques are preferred, as lower amounts of Lewis Acid are required to achieve the desired effect.  One particularly preferred option is addition of the Lewis Acid during catalyst feed to the reactor in inert hydrocarbon diluent.  When this is done, residence times of 1 to 2 00 minutes are desirable, particularly preferred residence times are 1 to 100 minutes. Apparatus described in U.S. Pat. Nos. 6,187,866 and 6,617,405 are particularly suited to Lewis Acid modification during catalyst feed.  The contents of both of these patents are incorporated herein, in their entirety, by reference.  The Lewis Acid may also be added to the catalyst precursor in a separate step prior to catalyst feed, isolating this mixture, and then feeding the mixture to the polymerization reactor. The addition of extra process steps, however, makes this a less desirable option.  Examples of suitable Lewis Acids are discussed below.

The Lewis Acid modification can also occur during partial activation, if practiced.  Again, the apparatus described in U.S. Pat. No. 6,187,866 is particularly preferred.  A preferred partial activation system includes a diethylaluminumchloride (Et2AlCl) and trihexylaluminum (Hex3Al) system.  The partial activation is also an optional step.

The solid catalyst precursor is combined with a cocatalyst to provide an active polymerization catalyst. Suitable cocatalysts comprise organoaluminium compounds. Preferred organoaluminum compounds have the structure AlRiid Xie Hi, wherein Xi is Cl or ORiii, and Rii and Riii are saturated hydrocarbon radicals containing from 1 to 14 carbon atoms, which radicals may be the same or different, we" is 0 to 2, "f" is 0 or 1, and d + e + f = 3.  The Rii and Riii may be substituted with one or more substituents which are inert under the reaction conditions employed during polymerization. Preferablyii and Riii are alkyl radicals containing from 1 to 8 carbon atoms.

Such cocatalyst compounds can be employed individually or in combination, and include compounds such as Al(C2H5)3, Al (C2H5) 2C1,  Al2 (C2H5) 3CI3,  Al (C2H5) 2H,  Al (C2H5) 2 (OC2H5) , A1(C4H9)3 ,  Al{i-C4H9)3,  Al(i-C4H9)2 H,  Al(C6H13)3. Al(C6H13)2H, and Al(C8H17)3,  Al(i-C4H9)2(C6H13) ,  Al(i-C4H9) (C6H13)2, Al (CH3)3,  Al(C3H7)3,  Al(i-C3H7)3, trioctylaluminium, tridecylaluminium, tridodecylaluminium, tribenzylaluminium, trimethylaluminum, triphenylaluminium, trinaphthylaluminium, tritolylaluminium, dibutylaluminium chloride,

diethylaluminium chloride, and ethylaluminium sesquichloride. I  Preferred cocatalysts include diethylaluminium chloride (DEAC), tri-n-hexylaluminium (TnHAl), ethylaluminium dichloride (EADC), tri-butyl aluminium, tri-ethyl aluminium, or mixtures thereof. The molar ratio of cocatalyst to transition metal is generally in the range of 1:1 to 150:1

and is preferably in the range of 10:1 to 30:1.  All individual values and subranges between 1:1 and 150:1, are disclosed herein and included herein.  Preferred cocatalysts include triethylaluminum, trimethylaluminum and TIBAl.

If desired, the solid catalyst precursor may be partially activated using a cocatalyst compound before it is introduced into the polymerization reactor.  In order to maintain maximum catalyst activity, and, if an electron donor is used, the cocatalyst compound is preferably employed in an amount, which will provide the catalyst with a "cocatalyst compound to electron donor" molar ratio from 0.1:1 to 1:1. Such partial activation may be carried out in a hydrocarbon slurry, optionally followed by drying of the resulting mixture to remove the solvent, at temperatures from 20°C to 80°C, preferably from 50°C to 70°C.  The resulting dried product can then be fed to the polymerization reactor, where the activation is completed with additional cocatalyst compound, which can be the same, or a different, compound. Preferably, the hydrocarbon slurry, containing both the solid catalyst precursor and cocatalyst, may be fed directly to the reactor, or the solid catalyst precursor and cocatalyst each may be added separately to the polymerization reactor.  The solid catalyst precursor feed generally contains from 1 weight percent to 75 weight percent of catalyst precursor. Preactivation in the hydrocarbon slurry is described in U.S. 6,187,866, which is incorporated herein, in its entirety, by reference.

In a preferred embodiment, the solid catalyst system comprises:

(i) a titanium based catalyst precursor having the formula MgaTi (OR)bXc (ED)d wherein

R is an aliphatic or aromatic hydrocarbon radical having 1 to 14 carbon atoms or COR1 wherein R1 is an aliphatic or aromatic hydrocarbon radical having 1 to 14 carbon atoms;

each OR group is the same or different; each X is independently chlorine, bromine, or iodine; ED is an electron donor; a is 0.5 to 56; b is 0, 1 or 2; c is 2 to 116; and

d is less than or equal to 1.5a + 4;

(ii) at least one modifier having the formula BX3 or AlR(3_b)Xb wherein each R is alkyl or aryl, and is the same or different, and X and "b" are as defined above for component (i), and the organoaluminum compound is a hydrocarbyl aluminum cocatalyst.

The titanium based catalyst and its method for preparation are disclosed in U.S. Pat.No.5,290,745 and U.S. Pat. No. 4,293,673, the relevant parts of each are incorporated herein, in their entirety, by reference.

The- catalysts useful in the practice of the invention can be prepared from a titanium compound, a magnesium compound, and an electron donor.

Titanium compounds, which are useful in preparing these catalysts, have the formula Ti(OR)bXe wherein R, X, and *b" are as defined above for component (a) ; "e" is an integer from 1 to 4; and b+e is 3 or 4.  Examples of titanium compounds are TiCl3, TiCl4, Ti(OC2 H5)2Br2, Ti (OC6H5)Cl3, Ti(OCOCH3)Cl3, and Ti (OCOC6H5)Cl3 .

The magnesium compounds, which are useful in preparing these catalysts, include magnesium halides such as MgCl2, MgBr2, and Mgl2.  Anhydrous MgCl2 is a preferred compound. 0.5 to 56, and preferably 1 to 10, moles of the magnesium compounds are used per mole of titanium compounds.

The electron donor used in the catalyst is an organic Lewis base, liquid at temperatures in the range of 0°C to 2 00°C, in which the titanium and magnesium compounds are soluble.

Examples of suitable electron donors are alkyl esters of aliphatic or aromatic carboxylic acids, aliphatic ketones, aliphatic amines, aliphatic alcohols, alkyl or cycloalkyl ethers, and mixtures thereof.  It is preferred that the electron donors have from 2 to 20 carbon atoms. The preferred electron donors are alkyl and cycloalkyl ethers having 2 to 20 carbon atoms; dialkyl, diaryl, and alkylaryl ketones having 3 to 20 carbon atoms; and alkyl, alkoxy, and alkylalkoxy esters of alkyl and aryl carboxylic acids having 2 to 20 carbon atoms.  The most preferred electron donor is tetrahydrofuran.  Other examples of suitable electron donors are methyl formate, ethyl acetate, butyl acetate, ethyl ether, dioxane, di-n-propyl ether, dibutyl ether, ethyl formate, methyl acetate, ethyl anisate, ethylene carbonate, tetrahydropyran, and ethyl propionate.

The modifier, or Lewis acid, has the formula BX3 or AlR(3-a)Xa , wherein each R is an alkyl radical having 1 to 14 carbon atoms, and is the same or different; each X is chlorine, bromine, or iodine, and is the same or different; and "a" is 0, 1 or 2.  While one or more modifiers can be used, two different modifiers are preferred.  Preferred modifiers include alkylaluminum mono- and dichlorides, wherein each alkyl radical has 1 to 6 carbon atoms, boron trichloride, and trialkylaluminums.  A particularly preferred modifier combination is diethylaluminum chloride and tri-n-hexylalurninum.  0.1 to 10 moles, and preferably 0.2 to 2.5 moles, of modifier(s) are used per mole of electron donor. The modifiers are considered to be part of the titanium complex.  The electron donor, the support, and the cocatalyst are the same as those described above.  As noted, the modifier can be similar in chemical structure to the aluminum containing activators.  The modifier has the formula BX3 or AlR(3_e)xg wherein each R is independently alkyl having 1 to 14 carbon atoms; each X is independently chlorine, bromine, or

iodine; and "e" is 1 or 2.  One or more modifiers can be used.  Preferred modifiers include alkylaluminum mono- and di chlorides, wherein each alkyl radical has 1 to 6 carbon atoms; boron trichloride; and the trialkylaluminums.  0.1 to 10 moles, and preferably 0.2 to 2.5 moles, of modifier can be used per mole of electron donor.  The molar ratio of modifier to titanium can be in the range of 1:1 to 10:1, and is preferably in the range of 2:1 to 5:1.  Since the modifier reacts with the precursor, it becomes part of the precursor; however, it does not affect the average particle size of the precursor to any meaningful extent.

Preferred partial activation agents include, but are not limited to, a diethylaluminum/tri-hexylaluminum system.

The hydrocarbyl aluminum cocatalyst can be represented by the formula R3A1 wherein each R is independently alkyl, cycloalkyl, aryl, or hydrogen; at least one R is hydrocarbyl; and two or three R radicals can be joined.to form a heterocyclic structure.  Each R, which is a hydrocarbyl radical, can have 1 to 20 carbon atoms, and preferably has 1 to 10 carbon atoms.

Examples of hydrocarbyl aluminum compounds are as follows: triisobutylaluminum, trihexylaluminum, di-isobutylaluminum hydride, dihexylaluminum dihydride, di-isobutylhexylaluminum, isobutyl dihexylaluminum, trimethylaluminum, triethylaluminum, tripropylaluminum, triisopropylaluminum, tri-n-butylaluminum, trioctylaluminum, tridecylaluminum, tridodecylaluminum, tribenzylaluminum, triphenylaluminum, trinaphthylaluminum, and tritolylaluminum. The preferred cocatalysts are triethylaluminum, triisobutylaluminum, trihexylaluminum, di-isobutylaluminum hydride, and dihexylaluminum hydride.  The trialkylaluminum compounds can also serve as modifiers.

If the precursor is supported, silica is the preferred support, and other suitable supports are inorganic oxides

such as aluminum phosphate, alumina, silica/alumina mixtures, silica modified with an organoaluminum compound such as triethylaluminum, and silica modified with diethylzinc.

A typical support is a solid, particulate, porous material essentially inert to the polymerization.  It is used as a dry powder having an average particle size of 10 to 250 microns, and preferably 30 to 100 microns; a surface area of at least 200 square meters per gram, and preferably at least 250 square meters per gram; and a pore size of at least 80 Angstroms, and preferably at least 200 Angstroms. Generally, the amount of support used is that which will provide 0.1 to 0.5 millimole of titanium per gram of support and preferably 0.2 to 0.3 millimole of titanium per gram of support. Impregnation of the above mentioned catalyst into a silica support is accomplished by mixing the complex and silica gel in the electron donor solvent followed by solvent removal under reduced pressure.

Preferably, the solid catalyst precursor is sprayed dried and comprises the solid particles containing 10 to 95 weight percent filler, as described above.

Where a modifier (or Lewis acid) is used, the modifiers are usually dissolved in an organic solvent such as isopentane or hexane, and, where a support is used, impregnated into the support following impregnation of the titanium compound or complex, after which the supported catalyst precursor is dried.  Modifiers are similar in chemical structure and function to the activators.For variations, see, for example, U.S. Pat.No.5,106,926,the relevant parts of which are incorporated herein by reference. Neither modifiers nor activators have any meaningful effect on the average particle size or span of the precursor.  The activator is preferably added separately neat or as a solution in an inert solvent, such as isopentane, to the

polymerization reactor at the same time as the flow of ethylene is initiated.

The modifier may be added to the catalyst"precursor in the presence of monomer or the absence of monomer.  One preferred method is to add the modifier to the catalyst precursor in a slurry, as the catalyst is introduced into the reactor system.  Residence times of 1 to 100 minutes may be used.
