Repository: anandvc/allindianpatents

File: patents/258036-a-process-for-measuring-the-degree-of-polymerisation-of-a-capsular-saccharide.html (part 1 of 2)
Indian Patents. 258036:A PROCESS FOR MEASURING THE DEGREE OF POLYMERISATION OF A CAPSULAR SACCHARIDE

Indian Patents

Recently Granted Patents

  Recently Published Patents

Title of Invention	A PROCESS FOR MEASURING THE DEGREE OF POLYMERISATION OF A CAPSULAR SACCHARIDE

Abstract	The degree of polymerisation (DP) is an important parameter for analysis of saccharide antigens, particularly in glycoconjugates. The invention provides methods that can be used to measure DP for capsular saccharides, particularly for meningo-coccal saccharides e.g. from serogroups W135 and Y. A preferred method is based on reduction of terminal sialic acid residues on saccharides, with DP then being calculated by comparing the molar ratio of total sialic acid to reduced sialic acid.	

Full Text	WO 2005/113607	PCT/IB2005/002264

MEASURING DEGREE OF POLYMERISATION FOR MENINGOCOCCAL CAPSULAR SACCHARIDES THAT CONTAIN SIALIC ACID

All documents cited herein are incorporated by reference in their entirety.

TECHNICAL FIELD

This invention is in the field of analysis and quality control of vaccines that include bacterial capsular saccharides, and in particular those where the saccharides are conjugated to a carrier.

BACKGROUND ART

Immunogens comprising capsular saccharide antigens conjugated to carrier proteins are well known in the art. Conjugation converts T-independent antigens into T-dependent antigens, thereby enhancing memory responses and allowing protective immunity to develop, and the prototype conjugate vaccine was for Haemophilus influenzae type b (Hib) {e.g. see chapter 14 of ref. 1]. Since the Hib vaccine, conjugated saccharide vaccines for protecting against Neisseria meningitidis (meningococcus) and against Streptococcus pneumoniae (pneumococcus) have been developed. Other organisms where conjugate vaccines are of interest are Sti'eptococcus agalactiae (group B streptococcus) [2], Pseudomonas aeruginosa [3] and Staphylococcus aureus [4].

Rather than use full-length capsular saccharides, it is possible to select oligosaccharide fragments of desired size after a hydrolysis step [e.g. ref. 5], and it has been reported that conjugates made with intermediate chain-length oligosaccharides offer improved immunogenicity [e.g. refs. 6 & 7]. Of the three N.meningitidis serogroup C conjugated vaccines that have been approved for human use, Menjugate™ [8] and Meningitec™ are based on oligosaccharides, whereas NeisVac-C™ uses full-length polysaccharide. Measurement of oligosaccharide length {e.g. by measuring the degree of polymerisation, or 'DP' i.e. the number of repeating units in the chain) can therefore be used for indirect assessment of immunogenicity.

Where oligosaccharide fragments are included in a vaccine, quality control for manufacturing and release requires that oligosaccharides have a defined length, and that this length is consistent between batches. Thus DP is also useful in quality control, and the European Directorate for Quality of Medicines (EDQM) has an Official Control Authority Batch Release (OCABR) for conjugated Hib vaccines that specifically requires submission of data relating to DP and molecular size distribution of saccharides used during manufacture.

DP can also be used for monitoring vaccine stability. Saccharide antigens can readily depolymerise at ambient temperatures [9,10], causing a decrease in immunogenicity and an increase in vaccine heterogeneity. Such changes can be monitored by following DP over time during storage.

Average DP in an oligosaccharide pool can be measured using a number of methodologies, and in some cases the choice of method will depend on the saccharide under analysis. Techniques such as colorimetric and/or enzymatic analysis have been described for oligosaccharides from Hib and from serogroups A and C of meningococcus [5,11,12], but the inventors have found that the glycosidic linkages in the saccharides of meningococcal serogroups W135 and Y ('MenW135' and 'MenY') mean that these techniques cannot be used.

-1-

WO 2005/113607	PCT/IB2005/002264

Although methods for measuring DP of MenA and MenC saccharides for conjugate vaccines have previously been described [e.g. refs. 5 & 13], there remains a need for methods that can be applied to the saccharides of serogroups W135 and Y. It is thus an object of the invention to provide improvements in methods for DP assessment of saccharides, and in particular to provide methods that can be used to measure DP for saccharides from rneningococcal serogroups W135 and Y.

DISCLOSURE OF THE INVENTION

The inventors have discovered a method that can be used to measure DP for the capsular saccharides of meningococcal serogroups W135 and Y. Thus the invention provides a process for measuring the degree of polymerisation of a capsular saccharide, characterised in that the saccharide is from meningococcal serogroup W135 or serogroup Y. The method is conveniently performed by including a step of chromatographic separation. In a composition comprising a population of different-sized capsular saccharides, the invention provides a process for measuring average DP.

The process typically involves hydrolysis of the saccharides to release constituent monosaccharides, with analysis being based on the, monosaccharides. Thus the invention provides a process for measuring the degree of polymerisation of a capsular saccharide from meningococcal serogroup W135 or serogroup Y, wherein the process comprises the steps of: (i) hydrolysing the saccharide to give a saccharide hydrolysate containing monosaccharide subunits; (ii) quantifying the monosaccharide subunits in the hydrolysate, wherein the quantitative results of step (ii) are used to calculate the degree of polymerisation.

Prior to hydrolysis, the process typically involves chemical modification of a terminal residue (either at the reducing terminus or the non-reducing terminus) of the saccharide such that, after hydrolysis to monosaccharides, the terminal residue can be distinguished from non-terminal residues. Thus the invention provides a process for measuring the degree of polymerisation of a capsular saccharide from meningococcal serogroup W135 or serogroup Y, wherein the process comprises the steps of: (i) modifying a terminal monosaccharide subunit of the saccharide, to give a modified terminal monosaccharide; (ii) hydrolysing the saccharide to give a saccharide hydrolysate containing monosaccharide subunits, including the modified terminal monosaccharide; (iii) quantifying the monosaccharide subunits from the hydrolysate; (iv) quantifying the modified terminal monosaccharide from the hydrolysate; and (v) using the quantitative results of steps (iii) and (iv) to calculate the degree of polymerisation.

The method is applicable more generally to any saccharide that contains more than one different type of monosaccharide subunit and includes a terminal sialic acid residue. Advantageously, the method provides DP information based only on quantification of the sialic acid residues in a saccharide, without requiring analysis of any other type of monosaccharide. Thus the invention provides a process for measuring the degree of polymerisation of a capsular saccharide, wherein: (a) the saccharide comprises sialic acid monosaccharide subunits and non-sialic acid monosaccharide subunits; (b) the saccharide has a terminal sialic acid monosaccharide subunit; and (c) the process

- 2 -

WO 2005/113607	PCT/IB2005/002264

comprises the steps of: (i) modifying a terminal sialic acid subunit of the saccharide, to give a modified terminal sialic acid subunit; (ii) hydrolysing the saccharide to give a saccharide hydrolysate containing sialic acid subunits, including modified terminal sialic acid subunits; (iii) quantifying the sialic acid subunits from the hydrolysate, including the modified terminal sialic acid subunits; and (iv) using the quantitative results of step (iii) to calculate the degree of polymerisation.

A preferred method of the invention is based on reduction of terminal sialic acid residues on saccharides, with DP then being calculated by comparing the molar ratio of total sialic acid to reduced sialic acid. The invention thus provides a process for measuring the degree of polymerisation of a capsular saccharide, wherein: (a) the saccharide comprises sialic acid monosaccharide subunits and non-sialic acid monosaccharide subunits; (b) the saccharide has a terminal sialic acid monosaccharide subunit; and (c) the process comprises the steps of: (i) reducing the terminal sialic acid monosaccharide subunit to give a reduced sialic acid monosaccharide subunit; (ii) hydrolysing the saccharide to give a hydrolysate containing monosaccharide subunits; (iii) determining the ratio of total (i.e. reduced and non-reduced) sialic acid to reduced sialic acid in the hydrolysate.

In terms of a composition comprising a population of different-sized capsular saccharides, the invention provides a process for measuring the average degree of polymerisation of the saccharides, wherein: (a) the saccharides comprise sialic acid monosaccharide subunits and non-sialic acid monosaccharide subunits; (b) the saccharides have terminal sialic acid monosaccharide subunits; and (c) the process comprises the steps of: (i) reducing the terminal sialic acid monosaccharide subunits to give reduced sialic acid monosaccharide subunits; (ii) hydrolysing the saccharides to give a saccharide hydrolysate containing monosaccharide subunits; (iii) determining the ratio of total (i.e. reduced and non-reduced) sialic acid to reduced sialic acid in the hydrolysate. The composition may include saccharides that do not have terminal sialic acid monosaccharide subunits.

A method for analysing the length and composition of poly-sialic acid saccharides has been described [14] in which terminal residues are oxidised and/or reduced, after which the saccharide is digested with neuraminidase enzyme to release its sialic acid monosaccharide subunits. However, this prior art process was described only for saccharides composed solely of sialic acids (including N-acetyl-neuraminic acid, N-glycolyl-neuraminic acid and deaminated sialic acid) and was technically limited to saccharides that can be enzymatically cleaved into monosaccharides. In contrast, the method of the invention can deal with saccharides that include non-sialic acid monosaccharides, and does not require (but does not exclude) the use of enzymatic hydrolysis.

The inventors have also discovered a method that can be used to measure DP for the capsular saccharides of meningococcal serogroup C. The method is again based on reduction of terminal sialic acid residues, with DP being calculated in the same way. The method is applicable more generally to any saccharide that contains sialic acid residues that are linked a 2—>9. Preferably, the method does not involve enzymatic depolymerisation. The invention thus provides a process for measuring the degree of polymerisation of a capsular saccharide, wherein: (a) the saccharide comprises sialic acid

-3-

WO 2005/113607	PCT/IB2005/002264

monosaccharide subunits that are linlced a 2—>9; (b) the saccharide has a teraiinal sialic acid monosaccharide subunit; and (c) the process comprises the steps of: (i) reducing the terminal sialic acid monosaccharide subunit to give a reduced sialic acid monosaccharide subunit; (ii) hydrolysing the saccharide to give a hydrolysate containing monosaccharide subunits; (iii) determining the ratio of total (i.e. reduced and non-reduced) sialic acid to reduced sialic acid in the hydrolysate.

In terms of a composition comprising a population of different-sized capsular saccharides, the invention provides a process for measuring the average degree of polymerisation of the saccharides, wherein: (a) the saccharide comprises sialic acid monosaccharide subunits that are linked a 2—>9; (b) the saccharides have terminal sialic acid monosaccharide subunits; and (c) the process comprises the steps of: (i) reducing the terminal sialic acid monosaccharide subunits to give reduced sialic acid monosaccharide subunits; (ii) hydrolysing the saccharides to give a hydrolysate containing monosaccharide subunits; (iii) determining the ratio of total (i.e. reduced and non-reduced) sialic acid to reduced sialic acid in the hydrolysate.

A method for analysing the length and composition of poly-sialic acid saccharides has been described [14] in which terminal residues are oxidised and/or reduced, after which the saccharide is digested with neuraminidase enzyme to release its sialic acid monosaccharide subunits. However, this prior art process was described only for saccharides composed of a 2—>8 linked sialic acids and was technically limited to saccharides that can be enzymatically cleaved into monosaccharides. In contrast, the method of the invention is concerned with a 2—>9 linked sialic acids, and preferably utilises non-enzymatic hydrolysis, typically chemical (e.g. acidic) hydrolysis.

A method for determining the length of a serogroup C saccharide is known [5] where DP was determined by comparing the ratio between total sialic acid and formaldehyde generated by periodate treatment of the MenC saccharide. This prior art method involves modification at the non-reducing terminus of the polymer, and does not involve the generation of sialitol.

Capsular saccharides containing sialic acid residues and non-sialic acid residues

In some embodiments, the invention provides methods for analysing saccharides that comprise both sialic acid monosaccharide subunits and non-sialic acid monosaccharide subunits. More particularly, the saccharides are preferably made up of repeating units, and the repeating units consist of sialic acid monosaccharide subunits and non-sialic acid monosaccharide subunits.

Two particular saccharides of. interest are the capsular saccharides of Neisseria meningitidis serogroups W135 and Y. The saccharides naturally have a sialic acid residue at their reducing end and either glucose or galactose at the non-reducing end. The sialic acid in the native saccharides of these serogroups is N-acetyl neuraminic acid, or 'NeuNAc'.

The serogroup W135 saccharide is a polymer consisting of sialic acid-galactose disaccharide units. It has variable O-acetylation at the 7 and 9 positions of the sialic acid [15]. The structure is shown in

figure 1 and is written as: ->-4)-D-Neup5Ac(7/9OAc)-(Xr(2-*6)-D-Gal-a-(l-»

_4-

WO 2005/113607	PCT/IB2005/002264

The serogroup Y saccharide is similar to the serogroup W135 saccharide, except that the disaccharide repeating unit includes glucose instead of galactose (see figure 3). It has variable O-acetylation at the 7 and 9 positions of the sialic acid [15]. The serogroup Y structure is shown in figure 2 and is written as: ->4)-D-Neup5Ac(7/9OAc)-a-(2->6)-D-Glc-a-(l->

In other embodiments, the invention provides methods for analysing saccharides that comprise (a 2—>-9)-linked sialic acids. The serogroup C capsular saccharide is a homopolymer of (a 2—>9) linked sialic acid, with variable O-acetylation at positions 7 and/or 8.

The capsules of serogroups C, W135 and Y differ from serogroup A, which has a homopolymer of (al->6)-linked iV-acetyl-D-mannosamine-1-phosphate, and from serogroup B, which has a homopolymer of (a 2—>8)-linked sialic acid.

Degree of polymerisation

The degree of polymerisation of a saccharide is defined as the number of repeating units in that saccharide. For a homopolymer, the degree of polymerisation is thus the same as the number of monosaccharide units. For a heteropolymer, however, the degree of polymerisation is the number of monosaccharide units in the whole chain divided by the number of monosaccharide units in the minimum repeating unit e.g. the DP of (Glc-Gal)io is 10 rather than 20, and the DP of (Glc-Gal-Neu)]0 is 10 rather than 30.

Within a mixture of saccharides having the same basic repeating structure but different lengths (e.g. in a partial hydrolysate of a long polysaccharide) then it is normal to measure the average DP of a population rather than to measure the DP of individual molecules. If the size range is too large, such that an average value will not be meaningful, then it is possible to measure DP for individual fractions of a mixture after separation (e.g. after separation by size). In general, the invention will be used to measure the average DP of compositions containing mixed-length saccharides.

Reduction of the terminal sialic acid monosaccharide subunit

The invention is used to analyse saccharides that have terminal sialic acid residues. In particular, it is used to analyse saccharides that have sialic acid residues at the reducing terminus.

Any suitable chemistry can be used for reduction of the terminal sialic acid residue, generally involving incubating the saccharide with a reducing agent. Suitable conditions for any given reducing agent and any given saccharide can be determined by routine analysis.

A preferred reducing agent is sodium borohydride (NaBBU), which reduces terminal sialic acid residues [14] under alkaline conditions. The product of this reduction is sometimes referred to as sialitol [16]. Incubation with NaBEU for 2 hours at 37°C is generally adequate. After reduction in alkaline conditions then a composition is preferably neutralised e.g. by adding mildly-acidic ammonium acetate.

-5-

WO 2005/113607	PCT/IB2005/002264

Hydrolysing the saccharide to give a saccharide hydrolysate

After reduction of the terminal sialic acid residue, the saccharide is broken into its constituent monosaccharide units. In general terms, depolymerisation of saccharides to yield monosaccharides can be performed chemically or enzymatically. If there is no enzyme for performing a given cleavage reaction, however, then the chemical route must be used.

Chemical hydrolysis of saccharides generally involves treatment with either acid or base under conditions that are standard in the art. Conditions for depolymerisation of capsular saccharides to their constituent monosaccharides are known in the art. For serogroup W135 and Y saccharides, acid hydrolysis is preferred. Acid hydrolysis using TFA (trifluoroacetic acid) can be used for hydrolysis of all of serogroups C, W135 and Y, with a slightly lower incubation temperature being preferred for serogroup C to avoid degradation of its sialic acids (90°C rather than 100°C). A typical TFA treatment involves addition of TFA to a final concentration of 2 M, followed by heating to 90-100°C for 90 minutes. The serogroup C saccharide can be hydrolysed for total saccharide content analysis by treatment with 100 mM HC1 at 80°C for 2 hours [17]. Other typical hydrolysis conditions involve millimolar concentrations of a weak acid (e.g. acetic acid) at elevated temperatures (e.g. 70-80°C).

Enzymes are available for cleaving the a 2—>9 linkages found in serogroup C, and these may be used with the invention. However, enzymes generally require the saccharides to be de-O-acetylated prior to hydrolysis, so if it is desired to maintain O-acetylation [15] then it is preferred to hydrolyse the saccharide chemically. Chemical hydrolysis may also be preferred where enzymatic hydrolysis proceeds slowly. Enzymes for cleaving serogroups W135 and Y are not generally available.

Although the invention has been defined above in terms of preparing and analysing a hydrolysate containing monosaccharide subunits, the invention can also be applied to hydrolysates containing disaccharide, trisaccharide, tetrasaccharide etc. fragments of the capsular saccharide, but it is easier to prepare a hydrolysate of monosaccharides. Hydrolysis conditions that provide a homogenous population of di-, tri-, tetra- etc. saccharides, such that there is only a single compound to be quantified, are much more difficult to control than simply allowing depolymerisation to proceed to completion i.e. to give monosaccharides.

After depolymerisation, saccharide hydrolysates may be dried e.g. using a vacuum drier.

Determining the ratio of total sialic acid to reduced sialic acid

Hydrolysis gives a saccharide hydrolysate that contains the monosaccharide subunits of the original saccharide. In embodiments where saccharides comprise both sialic acid subunits and non-sialic acid subunits, the hydrolysate will contain sialic acid and non-sialic acid monosaccharides; in embodiments where saccharides are sialic acid homopolymer then the hydrolysate will contain only sialic acids; in both cases, a fraction of the sialic acid monosaccharides will be in a modified form (e.g. a reduced form). That fraction can be used to determine the DP of the original saccharide. For example, if one in ten of the sialic acid residues in the mixture is a modified residue and the

-6-

WO 2005/113607	PCT/IB2005/002264

minimum repeating unit of the saccharide contains a single sialic acid residue then the original saccharide has a DP of 10.

Quantities of individual monosaccharides can be determined in terms of numbers {e.g. moles) of molecules, masses, ratios or concentrations. It is typical to work in moles in order to simplify the calculation of ratios, particularly where constituent monosaccharides have different molecular masses, but any of these measures can be used and interchanged to determine monosaccharide content of the mixtures. For quantitative measurement, analytical results may be compared to a standard with a known content of a particular saccharide.

The depolymerised mixture is preferably hydrolysed completely to monosaccharides. The inventors have found that incomplete hydrolysis sometimes occurs, giving mixtures in which disaccharide fragments are present {i.e. Gal-NeuNAc for MenW135, and Glc-NeuNAc for MenY). For instance, treatment of MenW135 or MenY saccharides with 2M TFA at 90°C has been seen to give a mixture of monosaccharides and disaccharides, whereas increasing the hydrolysis temperature to 100°C gives substantially only monosaccharides. Incomplete hydrolysis even at 90°C was not expected but, now that it has been observed, the skilled person can, if necessary, modify any particular hydrolysis method to ensure total hydrolysis e.g. by increasing temperature, etc.

Methods for quantifying sialic acid monosaccharides are well known in the art. Methods may be direct or indirect (e.g. they may involve derivatisation of the monosaccharides followed by an analysis that correlates with original monosaccharide content). Preferred methods can analyse sialic acid in the presence of other monosaccharides, such that they do not need to be separated from each other before analysis. In addition, methods may be used for conjugated saccharides in which, after deconjugation, the carrier and the saccharide need not be separated. One such method is anion chromatography, and in particular high performance anion exchange chromatography (HPAEC), usually with pulsed amperometric detection (PAD) [18,19]. HPAEC-PAD systems are provided by Dionex™ Corporation (Sunnyvale, CA) e.g. the BioLC™ system, using a column such as PA1 [10 µm diameter polystyrene substrate 2% crosslinked with divinylbenzene, agglomerated with 500 nm MicroBead quaternary ammonium functionalized latex (5% crosslinked)] or PA10 [10 µm diameter ethylvinylbenzene substrate 55% crosslinked with divinylbenzene, agglomerated with 460 nm MicroBead difunctional quaternary ammonium ion (5% crosslinked)]. These systems can quantitatively analyse individual saccharides within mixtures without the need for derivatisation or pre-analysis separation. For saccharide analysis, it may be desired to filter other compounds before entry to the column, and Dionex™ produce pre-column traps and guards for this purpose e.g. an ammo trap for removing amino acids, a borate trap, etc.

An alternative method for quantifying sialic acid monosaccharides within a depolymerised mixture is nuclear magnetic resonance (NMR). For ease of use and for high sensitivity, however, the chromatographic methods of the invention are preferred. Whichever method is chosen, however, in some embodiments of the invention it is important that reduced sialic acid can be distinguished from

-7-

WO 2005/113607	PCT/IB2005/002264

non-reduced sialic acid. This may involve unique signals from each, or may involve one unique signal and one combined signal, with the difference between the two giving signals providing the necessary information.

Another method for quantifying sialic acid monosaccharides is by colorimetric assay [80], This method is particularly useful for quantifying non-reduced sialic acid after acid hydrolysis in TFA.

Once the relative quantities of modified and non-modified (e.g. reduced and non-reduced) sialic acid have been determined then it is simple to establish the DP of the original saccharide.

In addition to quantifying sialic acids in the hydrolysate, methods of the invention may involve quantification of other monosaccharides (e.g. of glucose or galactose) which may be derived from the same saccharide as the sialic acids, or from other saccharides. These measurements can be used for determining parameters other than DP, or can be used as part of the DP determination e.g. as confirmation or in place of measurement of total sialic acid, particularly where the molar quantities of sialic acid and the other monosaccharide are the same, as in the W135 and Y saccharides.

The process of the invention is typically destructive. Rather than perform the process on a complete composition, therefore, it is more typical to take a sample from a composition of interest and then perform the analysis on the sample.

Conjugates

The invention is useful for analysing saccharide content of vaccines, and in particular for vaccines that comprise a conjugated saccharide. Covalent conjugation is used to enhance immunogenicity of saccharides by converting them from T-independent antigens to T-dependent antigens, thus allowing priming for immunological memory. Conjugation is particularly useful for paediatric vaccines and is a well known technique [e.g. reviewed in refs. 20 to 29]. Saccharides may be linked to earners directly [30, 31], but a linker or spacer is generally used e.g. adipic acid, |3-propionamido [32], nitrophenyl-ethylamine [33], haloacyl halides [34], glycosidic linkages [35], 6-aminocaproic acid [36], ADH [37], CA to C]2 moieties [38], etc.

Typical carrier proteins in conjugates are bacterial toxins or toxoids, such as diphtheria toxoid or tetanus toxoid. The CRM197 diphtheria toxin derivative [39-41] is the carrier protein in Menjugate™ and Meningitec™, whereas tetanus toxoid is used in NeisVac™. Diphtheria toxoid is used as the carrier in Menactra™. Other known carrier proteins include the N.meningitidis outer membrane protein [42], synthetic peptides [43,44], heat shock proteins [45,46], pertussis proteins [47,48], cytokines [49], lymphokines [49], hormones [49], growth factors [49], artificial proteins comprising multiple human CD4+ T cell epitopes from various pathogen-derived antigens [50], protein D from H.inflnenzae [51,52], pneumococcal surface protein PspA [53],iron-uptake proteins [54], toxin A or B from C.difficile [55], etc. Compositions may use more than one carrier protein e.g. to reduce the risk of carrier suppression, and a single carrier protein might carry more than one saccharide antigen

-8-

WO 2005/113607	PCT/IB2005/002264

[56]. Conjugates generally have a saccharide:protein ratio (w/w) of between 1:5 (i.e. excess protein) and 5:1 (i.e. excess saccharide). Compositions may include free carrier protein in addition to the conjugates [57].

The invention is particularly useful prior to conjugation at the stage where it is necessary to ensure that the correctly-sized saccharide chains are selected for production of the conjugate.

The invention allows the progress of fragmentation of a full-length polysaccharide prior to conjugation to be checked or monitored. Where oligosaccharides of a particular length (or range of lengths) is desired then it is important that fragmentation of the polysaccharide should not be so extensive as to take depolymerisation past the desired point (e.g. at the extreme, to give monosaccharides). The invention allows the progress of this partial depolymerisation to be monitored, by measuring average chain length over time. Thus the invention provides a process for measuring the degree of polymerisation of saccharide(s) in a composition, comprising the steps of: (a) starting depolymerisation of the saccharide(s) in the composition; and, at one or more time points thereafter, (b) measuring DP of the saccharide(s) as described above. In an initial run of experiments then it will be usual to measure DP at several time points in order to determine progress over time, but after standard conditions have been established then it be usual to measure DP at a set time point for confirmatory purposes. Once DP is at a desired level then the process may comprise the further step of: (c) stopping the depolymerisation, e.g. by washing, separating, cooling, etc. The process may also comprise the further step of conjugation of the depolymerised saccharide to a carrier protein,., after optional chemical activation.

The invention also allows selection of oligosaccharide chains of a desired length after fragmentation. Thus the invention provides a process for selecting saccharides for use in preparing a glycoconjugate, comprising the steps of: (a) obtaining a composition comprising a mixture or1 different polysaccharide fragments having different degrees of polymerisationr(6) separating the mixture into sub-mixtures; (c) determining the DP of one or more sub-mixtures using a process as described above; and (d) using the results of step (c) to select one or more sub-mixtures for use in conjugation. The process may involve fragmentation of the polysaccharide prior to step (a), or may start with an already-prepared mixture. The fragments may be fragments of the same polysaccharide e.g. of the same serogroup. After step (d), the process may comprise the step of conjugation to a carrier protein, after optional chemical activation.

Prior to conjugation it. is usual for a saccharide to be chemically activated in order to introduce a functional group that can react with the carrier. Conditions for saccharide activation can cause hydrolysis, and so it is useful to check DP after activation. The term "saccharide" should, where appropriate, be taken to include these activated saccharides. Moreover, the invention provides a process for preparing an activated saccharide for use in preparing a glycoconjugate, comprising the steps of: (a) obtaining a saccharide; (b) chemically activating the saccharide to introduce a functional group that can react with a carrier protein; and (c) measuring the DP of the product of step (b) as

-9-

WO 2005/113607	PCT/IB2005/002264

described above. The process may include the further step of: (d) reacting the activated saccharide with the carrier protein (which may itself have been activated) to give the glycoconjugate. The process may involve fragmentation of a polysaccharide prior to step (a), or may start with an already-prepared mixture.

The invention can also be used after conjugation. After conjugation, compositions can be analysed using the invention in three ways: first, the DP of total saccharides in a composition can be measured e.g. prior to mixing of different conjugates, or prior to release of a vaccine (for regulatory or quality control purposes); second, the DP of free unconjugated saccharide in a composition can be measured e.g. to check for incomplete conjugation, or to follow conjugate hydrolysis by monitoring increasing free saccharide over time; third, the DP of conjugated saccharide in a composition can be measured, for the same reasons. The first and third ways require the saccharide to be released from the conjugate prior to analysis. In situations where conjugation of the saccharide involved reaction or modification of the sialic acid residue its reducing end, however, such that the residue is no longer amenable to reduction, then the invention can be used only for saccharides where a terminal sialic acid can be re-generated (or where a reduced terminal sialic acid can be generated directly).

To separately assess conjugated and unconjugated saccharides, they must be separated. Free (i.e. unconjugated) saccharide in an aqueous composition can be separated from conjugated saccharide in vario1.! ways. The conjugation reaction changes carious chemical and physical parameters for the saccharide, and the differences can be exploited for separation. For example, size separation can be used to separate free and conjugated saccharide, as the conjugated material has a higher mass due to the carrier protein. Ultrafiltration is a preferred size separation method. As a further alternative, if conjugates have been adsorbed to an adjuvant then centrifugation will separate adsorbed conjugate (pellet) from free saccharide (supernatant) that desorbs after hydrolysis.

The invention provides a method for analysing a glycoconjugate, comprising the steps of: (a) treating the glycoconjugate to release saccharide from carrier; and (b) measuring DP of the released saccharide as described above. The invention provides a method for analysing a glycoconjugate composition, comprising the steps of: (a) separating unconjugated saccharide within the composition from conjugated saccharide; and (b) measuring DP of the unconjugated and/or conjugated saccharide as described above.

The invention also provides a method for releasing a vaccine for use by physicians, comprising the steps of: (a) manufacturing a vaccine comprising a conjugate of a capsular saccharide, wherein the saccharide comprises sialic acid monosaccharide subunits and non-sialic acid monosaccharide subunits; (b) analysing DP of saccharide in the vaccine as described above; and, if the results from step (b) indicate a DP acceptable for clinical use, (c) releasing the vaccine for use by physicians. Step (b) may be performed on a packaged vaccine or on a bulk vaccine prior to packaging.

10

WO 2005/113607	PCT/IB2005/002264

Mixed saccharides

The invention allows DP analysis in compositions that comprise meningococcal capsular saccharides that include sialic acid. The compositions may also comprise further capsular saccharides (e.g. a capsular saccharide from serogroup A of N.meningitidis, a capsular saccharide from H.influenzae b, etc.) provided that these saccharides do not contain sialic acids, which would interfere with the overall analysis. Where more than one saccharide in a composition includes sialic acid residues then the principles disclosed in reference 58 can be used to distinguish the different saccharides.

The capsular saccharide of serogroup A meningococcus is a homopolymer of (al—>6)-linked iV-acetyl-D-mannosamine-1 -phosphate, with partial O-acetylation in the C3 and C4 positions. The acetyl groups can be replaced with blocking groups to prevent hydrolysis [10], and such modified saccharides are still serogroup A saccharides within the meaning of the present invention.

The Hib capsular saccharide is a polymer of ribose, ribitol, and phosphate. The saccharide is known as TRP' (poly-3-p-D-ribose-(l, l)-D-ribitol-5-phosphate).

Saccharide components other than capsular saccharides

It is preferred that compositions for analysis by the invention do not include sialic acid in free form (other than any background monosaccharides derived from capsular saccharide hydrolysis). If free sialic acid is present, however, then there are two general ways in which interference problems can be minimised or avoided. First, initial levels of free sialic acid can be measured and then subtracted from the levels measured in the depolymerised mixture. Second, free sialic acid can be removed from the composition prior to analysis e.g. by filtration or dialysis. Ultrafiltration membranes can be used to remove low molecular weight components.

Non-saccharide components

As well as analysing saccharides in a composition, the process may. include analysis of other components or properties e.g. osmolality, pH, degree of polymerisation for individual saccharides or conjugates, protein content (particularly for carrier proteins), aluminium content, detergent content, preservative content, etc.

The invention provides a method for preparing a vaccine composition, comprising a step of DP analysis of a saccharide according to the invention, and a step of pH measurement of the composition, optionally followed by a step of adjusting the pH of the composition to a desired value e.g. between 6 and 8, or about 7.

The invention also provides a method for preparing a vaccine composition, comprising the steps of: (a) providing DP-analysed capsular saccharide as described above; (b) conjugating the DP-analysed saccharide to one or more carrier proteins; (c) optionally, analysing the bulk vaccine for pH and/or other properties; and, if the results from step (c) indicate that the bulk vaccine is acceptable for clinical use, (d) preparing and packaging the vaccine for human use from the bulk. Step (c) may

-11-

WO 2005/113607	PCT/IB2005/002264

involve assessment of minimum saccharide concentration, assessment of unconjugatedxonjugated saccharide ratio, etc. Step (d) may involve packaging into unit dose form or in multiple dose form e.g. into vials or into syringes. A typical human dose for injection has a volume of 0.5ml.

The invention also provides a method for preparing a vaccine composition, comprising the steps of:

(a)	providing DP-analysed capsular saccharide from serogroup W135 and/or Y, as described above;

(b)	conjugating the DP-analysed saccharide to one or more carrier proteins, to give conjugated

saccharide; and (c) mixing the conjugated saccharide with one or more further antigens e.g. with

-	a capsular saccharide antigen from serogroup C of N.meningitidis.

-	a capsular saccharide antigen from serogroup A of N.meningitidis.

-	a protein antigen from serogroup B of N.meningitidis.

-	preparations of N.meningitidis serogroup B microvesicles [59], 'native OMVs' [60], blebs or

outer membrane vesicles [e.g. refs. 61 to 66 etc.].

-	a saccharide antigen from Haemophilus influenzae type b.

-	an antigen from Streptococcus pnewnoniae, such as polyvalent conjugated saccharide

antigens [e.g. refs. 67 to 69].

-	an antigen from hepatitis A virus, such as inactivated virus [e.g. 70, 71].

-	an antigen from hepatitis B virus, such as the surface and/or core antigens [e.g. 71,72].

-	an antigen from Bordetella pertussis, such as pertussis holotoxin (PT) and filamentous

haemagglutinin (FHA) from Bpertussis, optionally also in combination with pertactin and/or

agglutinogens 2 and 3 [e.g. refs. 73 & 74]. Cellular pertussis antigens may be used.

-	a diphtheria antigen, such as a diphtheria toxoid [e.g. chapter 3 of ref. 75] e.g. the CRM197

mutant [e.g. 76].

-	a tetanus antigen, such as a tetanus toxoid [e.g. chapter 4 of ref. 75].

-	polio antigen(s) [e.g. 77, 78], such as IPV.

Such antigens may be adsorbed to an aluminium salt adjuvant (e.g. a hydroxide or a phosphate). Any further saccharide antigens are preferably included as conjugates.

Batch-to-batch consistency
