Repository: anandvc/allindianpatents

File: patents/258090-saddle-riding-type-fuel-cell-vehicle.html
Indian Patents. 258090:SADDLE RIDING TYPE FUEL CELL VEHICLE

Indian Patents

Recently Granted Patents

  Recently Published Patents

Title of Invention	SADDLE RIDING TYPE FUEL CELL VEHICLE

Abstract	There is provided a saddle riding type fuel cell vehicle capable of: reducing pressure loss by shortening a cooling water pipe; and improving the cooling effect of a fuel cell. [Solving Means] A saddle riding type fuel cell vehicle 1 includes: a fuel cell 40 that generates power by a chemical reaction between a fuel gas and a reactive gas; radiators 50L and 50R that cool cooling water of the fuel cell 40; and a seat 12 on which a driver sits. In the saddle riding type fuel cell vehicle 1, the radiators 50L and 50R are adjacently arranged in right and left sides of the fuel cell 40 in a vehicle width direction. The radiators 50L and 50R, each outer end surface 61 outside in a vehicle width direction is positioned closer to the front side of a vehicle body than each inner end surface 62 inside in the vehicle width direction. Thus, each plane portion 65, which receives traveling wind, is inclined to the inner side of the vehicle body, and air courses 66, which allow traveling wind to be passed to the rear side of the vehicle body, are each formed between the inner end surface 62 of each of the radiators and each side surface 46 of the fuel cell 40. Moreover, a rear end portion 59 of the lower surface of each of the radiators is placed more backwardly than the fuel cell 40 in a vehicle body side view. [Selected Drawing] Fig. 4	

Full Text	 

[Document Name] Specification

[Title of the Invention]  SADDLE RIDING TYPE FUEL CELL VEHICLE

[Technical Field]

[0001]

The present invention relates to a saddle riding type fuel cell vehicle, and more particularly relates to a saddle riding type fuel cell vehicle capable of: reducing pressure loss by shortening a cooling water pipe; and improving the cooling effect of a fuel cell. [Background Art] [0002]

Conventionally, there has been known a fuel cell vehicle that travels with electric power supplied from a fuel cell being mounted thereon and generating electricity through a chemical reaction between hydrogen as a fuel gas and oxygen contained in a reactive gas (air). Although an internal temperature of the fuel cell rises due to the heat of chemical reaction during its operation, temperature of the fuel cell must be kept within a predetermined range in order to perform the chemical reaction ' efficiently. To this end, the fuel cell vehicle is provided with a cooling system for cooling the fuel cell. [0003]

Patent Document 1 discloses a saddle riding type fuel cell two-wheeled vehicle with water-cooling type radiators mounted i on a front side of a vehicle body. In this vehicle, a contrivance is made such that a first radiator is provided at the front of a head pipe and a second radiator is provided at the rear of a front wheel. Thus, the radiators receive the traveling up-flow of air from the front of the vehicle body in )  large quantity, and heat dissipation efficiency improves

accordingly.

[Patent Document 1]  Japanese Patent Application Publication

No. 2006-56427

[Disclosure of the Invention]

[Problems to be Solved by the Invention]

[0004]

However, in the structure disclosed in Patent Document 1, there is a long distance between each of the radiators and the fuel cell, which is provided substantially at the center in a vehicle body front-rear direction. Therefore, a cooling water pipe tends to be long. As a result, a piping structure is complicated, and enlargement of the pump for pressure-feeding cooling water is sometimes necessary when pressure loss increases due to piping. [0005]

An object of the present invention is to provide a saddle riding type fuel cell vehicle which solves the aforementioned problem of the conventional technique, and which is capable of: reducing pressure loss by shortening a cooling water pipe; and

i  improving the cooling effect of a fuel cell. [Means for Solving the Problems] [0006]

In order to achieve the above object, a first aspect of the present invention lies in that a saddle riding type fuel

i cell vehicle includes: a fuel cell that generates electric power through a chemical reaction between a fuel gas and a reactive gas; and radiators that cool cooling water of the fuel cell, wherein the radiators are adjacently placed respectively on right and left sides, in a vehicle width direction, of the fuel

)  cell.

[0007]

Moreover, a second aspect of the present invention lies in that each of the radiators has a plane portion that receives a traveling wind, and the plane portion is placed to be inclined to a vehicle body inner side from a state of being directed to a front of the vehicle body. [0008]

Further, a third aspect of the present invention lies in that each of the radiators is placed such that at least a part of the front side of the vehicle body is overlapped with a rear portion of the fuel cell in a vehicle body side view. [0009]

Furthermore, a fourth aspect of the present invention lies in that the saddle riding type fuel cell vehicle is a three-wheeled vehicle equipped with two rear wheels separated from each other in a vehicle width direction, and each of the radiators is placed closer to the center of the vehicle body than an outer end surface of a corresponding one of the rear wheels in the vehicle width direction. [Effects of the Invention] [0010]

According to the first aspect of the present invention, each of the radiators is placed adjacently on each of right and left sides of the fuel cell in a vehicle width direction. Accordingly, the fuel cell and each of the radiators are arranged close to each other. Thus, it is possible to reduce pressure loss in a pipe because only a short cooling water pipe is required. Moreover, miniaturization of a cooling water pump can be achieved by shortening the pipe. As a result, mounting workability can be improved because a setting space is easily

secured. Further, the radiators are arranged close to the fuel cell and near the center of the vehicle body, so that centralization of a mass of the vehicle can be achieved. Furthermore, as compared with the structure in which the radiators are arranged on a vehicle body front side, a setting space is easily secured, and thus enlargement of the radiators can be easily achieved. [0011]

According to the second aspect of the present invention, each of the radiators has a plane portion that receives traveling wind and the plane portion is inclined to the vehicle body inner side from a position directed to the front of the vehicle body. Therefore, the right and left radiators are capable of functioning as air guide plates that guide traveling wind in a vehicle body inner direction. As a result, the traveling wind is positively guided between each of the radiators and the fuel cell to form air courses between the radiator and the fuel cell. Thus, the traveling wind directly hits a side surface of the fuel cell, thereby enabling improvement in the cooling effect of the fuel cell. [0012]

According to the third aspect of the present invention, each of the radiators is placed such that at least a part of the front side of the vehicle body is overlapped with a rear portion of the fuel cell in a vehicle body side view. Therefore, the traveling wind can hit the entire side surface of the fuel cell, as compared with the structure in which the radiators are arranged near the front of the fuel cell. [0013]

According to the fourth aspect of the present invention,

the saddle riding type fuel cell vehicle is a three-wheeled vehicle equipped with two rear wheels separated from each other in a vehicle width direction.  Each of the radiators is arranged closer to the vehicle body inner side than an outer end surface of each of the rear wheels in the vehicle width direction. Thus, protection of the radiators can be achieved. [Best Mode for Carrying Out the Invention] [0014]

The following will specifically explain a preferred embodiment of the present invention with reference to the drawings. Figs. 1 and - 2 are a side view and a top view, respectively, showing a saddle riding type fuel cell vehicle 1 according to one embodiment of the present invention. The saddle riding type fuel cell vehicle 1 according to the present embodiment is a three-wheeled vehicle equipped with one front wheel WF as a steering wheel and two rear wheels WR as driving wheels separated in a vehicle width direction, and includes a scooter type vehicle structure provided with a low-floor type footrest portion between a steering handle and a sitting seat. The saddle riding type fuel cell vehicle 1 includes a fuel cell power generation system that is composed of: a cell stack having multiple cells stacked to form a fuel cell; a fuel (hydrogen) gas supply system that supplies hydrogen gas as a fuel to the cell stack; and a reactive gas supply system that supplies reactive gas (air) containing oxygen to the cell stack. The saddle riding type fuel cell vehicle 1 travels by driving a drive motor with power generated by' the fuel cell and power supplied from a secondary cell that stores the generated power. [0015]

A steering system 4 that supports a bottom link type front

suspension 2 is pivotably supported by a head pipe 3 that is positioned at a front end of a vehicle frame. The front wheel WF as a steering wheel is pivotably supported by a lower end portion of the front suspension 2. The front wheel WF can be steered by a steering handle 5 connected to the steering system 4. A pair of right and left main frames 6 is connected to the head pipe 3 to extend in a downward back direction, and bends largely at a lower pdrtion of a vehicle body to extend to a vehicle body rear side. A pair of right and left under frames 7, each having a shape along the main frame 6, is provided under the main frames 6. Similar to the frames 6, the under frames 7 are connected to the head pipe 3 to extend in the downward back direction, and bends largely at the lower portion of the vehicle body to extend to the vehicle body rear side. A rear end of each under frame 7 largely bends upward and is connected to each main frame 6, while the main frame 6 is connected to a rising frame 8 on the vehicle body rear side. Each rising frame 8 is coupled to a rear frame 9 that supports a carrier 19, while a secondary cell 20 that stores power generated by a fuel cell 40 is mounted on the carrier 19. [0016]

Under a seat 12 on which a driver 100 sits, the rectangular fuel cell 40 provided with an inclination of a predetermined angle (for example 30 degrees) toward the vehicle body rear side. Water-cooling type radiators 50L and 50R for cooling the fuel cell 40 are arranged on the right and left sides of the fuel cell 40 in the vehicle width direction. Moreover, an electric pump 21 for pressure-feeding cooling water of the radiators is provided on a rear surface side of the fuel cell 40. On the other hand, an approximately cylindrical humidifier 30 is

provided on a front surface side at substantially the center in the vehicle width direction. A low-floor type footrest portion 35 is provided between the seat 12 and the steering handle 5. The footrest portion 35 is a flat floor surface, which is formed of a resin plate and the like, and on which the driver' s feet are placed during the travel of the vehicle. In the present embodiment, the footrest portion 35 is symmetrically shaped in the vehicle width direction. At a front lower portion of the footrest portion 35 and in a space surrounded with the main frames 6 and the under frames 7, there is provided a supercharger 22 for pressure-feeding reactive gas to the fuel cell 40. Moreover, on the upper surfaces of the main frames 6 of the vehicle body and in front and rear of the humidifier 30, there are provided stays 23 for supporting the resin plate that forms the footrest portion 35. [0017]

The rear wheels WR and a drive motor 14 that drives them are attached to a power unit 45 provided at the rear portion of the vehicle body. Power of the drive motor 14 is transmitted to two rear wheels WR by an axle 24 via a gear mechanism. The power unit 45 is coupled to the vehicle frames by a coupling mechanism 13, and is hung on the vehicle body side by a shock unit (not shown). A Neidhart swing mechanism using a rubber bumper is applied to the coupling mechanism 13. This mechanism makes it possible to: incline the vehicle body right and left with two rear wheels being made contact with the ground surface; and provide turning and traveling. In the power unit 45, electric parts such as a voltage conversion unit (VCU) 15, a driver 16 for a drive motor, a DC-DC converter 17, an ECU 18 as a control unit, etc., are collectively arranged.

[0018]

A pair of right and left hydrogen cylinders 10L and 10R is provided on the right and left sides of the head pipe 3 in the vehicle width direction, so as to hold the main frames 6 and the under frames 7 from the right and left sides. The front and rear of the hydrogen cylinders 10L and 10R are coupled to the main frames 6, and are surrounded with a guard pipe 60 (see Fig..2) that protects them from the outside. Furthermore, an air cleaner box 11 for filtering outside air (air) as a reactive gas is provided at an upper position ahead of the left hydrogen cylinder 10L. [0019]

The radiators 50L and 50R are adjacently arranged so as to hold the fuel cell 40 from the right and left sides in the vehicle width direction. With this structure, as compared with the case in which the radiators and the fuel cell are provided at positions separated from each other, a cooling water pipe may be short to allow a reduction in pressure loss in the pipe. Moreover, the radiators 50L and 50R are arranged: such that

) their upper portions are more tilted to the front of the vehicle body than their lower portions, in a vehicle body side view; and such that their plane parts, which receive traveling wind, are tilted to the inner side of the vehicle body, in a vehicle body top view.  Furthermore, the radiators 50L and 50R are

') arranged on a vehicle body inner side from outer end portions of the rear wheels WR in the vehicle width direction, so that even if an object and the like come close to the radiators, the rear wheels contact the object first to allow protection of the radiators. At a rear upper portion of the fuel cell 40, there

}  is provided a distribution pipe 25 that distributes cooling

water pressure-fed from the electric pump 21 to the right and

left radiators 50R and 50L.

[0020]

Fig. 6 is a block diagram showing a structure of a cooling system according to the present embodiment.  The heat of the cooling water pressure-fed by the electric pump 21 is radiated by the radiators 50L and 50R, and the cooling water is sent to a thermostat 72. A valve 72a of the thermostat 72 is opened when a temperature of the cooling water is a predetermined value or higher.  Accordingly, the cooling water cooled by the radiators 50L and 50R is sent to the fuel cell 40 and an ion exchanger 75.  On the other hand, when a temperature of the cooling water is lower than a predetermined value, the valve 72a is closed to prevent supercooling of the fuel cell 40. Accordingly, the cooling water pressure-fed by the electric pump 21 is returned to the thermostat 72 via a bypass 80 provided at the side portion of the radiator 50R.  The ion exchanger 75, through which cooling water always passes during the operation of the electric pump 21, is a device that removes a predetermined ion to suppress electric conductivity of the cooling water to a low level. A cooling water reserving tank 73 is: provided at an upper portion of a rear surface side of the fuel cell 40; connected to the radiator 50R; and also connected to the thermostat 72 by a thin pipe for bleeding air.  In addition, the reserve tank 73 is provided with a hydrogen sensor 74 for detecting hydrogen leaked in the cooling water. [0021]

In the present embodiment, the radiators 50L and 50R are adjacently arranged on the right and left sides of the fuel cell 40 in the vehicle width direction, and the structural parts of

the aforementioned cooling system are collectively arranged around the fuel cell 40. Accordingly, the length of the pipe is shortened in the entire cooling system to allow a reduction in pressure loss in the pipe. Moreover, the cooling system is disposed near the center of the vehicle, so that centralization of a mass of the vehicle can be achieved. [0022]

Fig. 3 is a partially expanded perspective view of the saddle riding type fuel cell vehicle 1, as seen from a left side surface. In this drawing, the same reference numerals as those described above indicate the same or equivalent parts as those described above. The fuel gas and the reactive gas supplied to the fuel cell 40 are exhausted, as an unreacted gas and product water, to the outside of the fuel cell 40 after a chemical reaction in the cell stack. An exhaust-side manifold 41, which exhausts an unreacted gas and product water, is provided at a lower portion of the fuel cell 40 of the present embodiment on the left side in the vehicle width direction. An unreacted gas containing sufficient water is introduced from the lower portion of the humidifier 30 to its interior. Then, the unreacted gas is guided, through a pipe 71, to a dilution box 70 after water is supplied to a reactive gas that is newly introduced from outside air (air) in the interior of the humidifier 30. An unreacted gas from which residual hydrogen is removed by the dilution box 70 is discharged to atmosphere from an exhaust pipe (not shown) provided on the vehicle rear side. [0023]

The humidifier 30 of an approximately cylindrical shape is provided between the seat 12 and the main frames 6 such that

its longitudinal direction is set to a vehicle body up-down direction, that is, a vertical direction. The upper portion of the humidifier 30 is fastened to a plate-like bracket 28, which is jointed to a seat frame 27 that supports the seat 12,

>  by two mounting bolts 29.  On the other hand, the lower portion of the humidifier 30 is fastened to a plate-like bracket 57 jointed to a coupling pipe 56 in the vehicle width direction, which couples the right and left main frames 6, by the similar mounting bolts (not shown).  In this way, according to the

) present embodiment, the humidifier 30 is provided such that the seat frame 27 and the main frames 6 are coupled to each other, and therefore the humidifier 30 is used as a part of the vehicle body frames, thereby allowing a reduction in the number of frame structural members while keeping the rigidity of the vehicle. [0024]

In the vicinity of the coupling portion of the main frames 6 and the rising frames 8, a radiator mounting stay 26, which extends upward, is jointed, and the radiators 50L and 50R are respectively attached to mounting portions 53 provided on the

i radiator mounting stay 26. Moreover, the seat frame 27, which supports the seat 12, is also jointed to the radiator mounting stay 26. Electric cooling fans 51, each of which forcibly generates a flow of air to obtain the cooling effect even while the vehicle is stopped, are each attached to the radiators 50L and 50R. Each of the radiators 50L and 50R is inclined and attached to the vehicle, and a rear end portion 52 of its upper surface is placed at a position higher than the fuel cell 40. Moreover, a rear end portion 59 of the lower surface of each of the radiators is placed more backwardly than the fuel cell 40.

[0025]

Fig. 4 is a perspective view showing an arrangement relation between the fuel cell and the radiators. This figure shows a state seen from a front side of the vehicle body, and parts unnecessary for explanation are appropriately omitted. According to the structure in which the radiators 50L and 50R are arranged on the right and left sides of the fuel cell 40 in the vehicle width direction as in the present embodiment, it is easy to secure a setting space and enlarge the radiators, as compared with the structure in which the radiators are arranged on the vehicle body front side. The radiator mounting stay 26, to which the radiators 50L and 5.0R are attached, is formed of one pipe member with multiple curves, and has right and left widths expanding upward as well as encloses an upper rear portion of the fuel cell 40. Accordingly, in addition to fixing both the radiators to predetermined positions, the radiator mounting stay 26 is given a function for protecting the fuel cell 40 as well as both the exhaust-side manifold 41 and an intake-side manifold 42 which are attached to the fuel cell 40. Additionally, the reactive gas passed through the humidifier 30 is guided upward through a pipe 33 that is coupled to the lower portion of the humidifier 30, and is supplied to the fuel cell 40 through the intake-side manifold 42. The ion exchanger 75 is provided under the electric pump 21 (see Fig. 1) at the rear surface of the fuel cell 40. [0026]

The radiators 50L and 50R are approximately rectangular plate-like members each having a thickness corresponding to a thickness of a cooling core, and each outer end surface 61 outside in the vehicle width direction is positioned closer to

the vehicle body front side than each inner end surface 62 inside in the vehicle width direction, so that each plane portion 65, which receives traveling wind, is inclined to the vehicle body inner side. Then, air courses 66, which allow the traveling wind to be passed to the rear side of the vehicle body, are each formed between the inner end surface 62 of each of the radiators and each side surface 46 of the fuel cell 40. [0027]

According to the aforementioned structure, both the radiators function as air guide plates of traveling wind, and the traveling wind is positively guided to the air course 66. As a result, the traveling wind directly hits both the side surfaces 46 of the fuel cell 40, thereby enabling improvement in the cooling effect of the fuel cell. Moreover, in a vehicle side view, the rear end portions 59 of the lower surfaces of both the radiators are positioned at the rear of the fuel cell 40, and the front sides of both the radiators are arranged to be overlapped with the fuel cell 40. Therefore, for example, as compared with the structure in which both the radiators are arranged on the front side of the fuel cell 40, the entire side surface 46 comes in contact with the air course 66 to make it possible to further improve the cooling effect. [0028]

Fig. 5 is a schematic view showing a radiator arrangement structure. In this drawing, the same reference numerals as those described above indicate the same or equivalent parts as those described above. This figure shows a state seen from a front side of the saddle riding type fuel cell vehicle 1, and parts unnecessary for explanation are appropriately omitted. As shown in Fig. 2, the radiators 50L and 50R are arranged closer

to the vehicle body inner side than the outer end surfaces of the rear wheels WR. Moreover, when a vehicle bank angle exceeds a predetermined value (for example, 45 degrees) shown by an alternate long and short dash line, sliders 58L and 58R, which come in contact with a road surface, are provided under a guard pipe 60 that protects the hydrogen cylinders 10L and 10R. Then, the radiators 50L and 50R are arranged above the sliders 58L and 58R and closer to the vehicle body inner side. Thus, it is possible to place the radiators within the bank angle of the vehicle body and protect the radiators. [0029]

As mentioned above, according to the saddle riding type fuel cell vehicle of the present embodiment, the radiators 50L and 50R are adjacently arranged on the right and left sides of the fuel cell 40 in the vehicle width direction. Therefore, as compared with the case in which the radiators and the fuel cell are provided at positions separated from each other, the pipe of cooling water may be short to allow the reduction in pressure loss in the pipe. Furthermore, the air course 66 is formed between each of the radiators 50L and 50R and the fuel cell 40, thereby making both the radiators function as air guide plates to guide the traveling wind to the vehicle body inner side. Thus, the fuel cell 40 can be cooled because the traveling wind directly hits both the side surfaces 46. [0030]

The shape of the right and left radiators and that of the guard pipe of the fuel cell, the arrangement relation between the fuel cell and the radiators, the shape of the air courses, the structure of the cooling system, and the like can be variously changed without being limited to the aforementioned

embodiment. For example, regarding the form of the radiators, the contour may be a trapezoid and the like, and the plane portion that the traveling wind hits may be curved. Moreover, the saddle riding type fuel cell vehicle may be a two-wheeled vehicle/four-wheeled vehicle, and exterior parts of various shapes that cover around the radiators may be attached to the vehicle body.

[Brief Description of the Drawings] [0031]

[Fig. 1] Fig. 1 is a side view of a saddle riding type fuel cell vehicle according to one embodiment of the present invention;

[Fig. 2] Fig. 2 is a top view of the saddle riding type fuel cell vehicle according to one embodiment of the present invention;

[Fig. 3] Fig. 3 is a perspective view of a left side surface of the saddle riding type fuel cell vehicle according to one embodiment of the present invention;

[Fig. 4] Fig. 4 is a perspective view showing an arrangement relation between a fuel cell and radiators;

[Fig. 5] Fig. 5 is a schematic view showing a radiator arrangement structure; and

[Fig. 6]  Fig.  6 is a block diagram showing the structure of a cooling system. [Explanation of the Reference Numerals] [0032]

1:  SADDLE RIDING TYPE FUEL CELL VEHICLE 12:  SEAT 21:  ELECTRIC PUMP 22:  SUPERCHARGER

26:	RADIATOR MOUNTING STAY

40:	FUEL CELL

41:	EXHAUST-SIDE MANIFOLD

42:	INTAKE-SIDE MANIFOLD

50L,	50R:  RADIATORS

61:	OUTER END SURFACE

62:	INNER END SURFACE

65:	PLANE PORTION

66:	AIR COURSE

i  72:	THERMOSTAT

73:	RESERVE TANK

75:	ION EXCHANGER

[Document Name] Scope of Claims [Claim 1]

A saddle riding type fuel cell vehicle, comprising:

a fuel cell that generates electric power through a chemical reaction between a fuel gas and a reactive gas; and

radiators that cool cooling water of the fuel cell,

wherein the radiators are adjacently placed respectively on right and left sides, in a vehicle width direction, of the fuel cell. [Claim 2]

The saddle riding type fuel cell vehicle according to claim 1,

wherein each of the radiators has a plane portion that receives traveling wind, and

the plane portion is placed to be inclined to a vehicle body inner side from a state of being directed to a front of the vehicle body. [Claim 3]

The saddle riding type fuel cell vehicle according to any one of claims 1 and 2, wherein at least a part, on the front side of the vehicle body, of the radiator is overlapped with a rear portion of the fuel cell in a vehicle body side view. [Claim 4]

The saddle riding type fuel cell vehicle according to any one of claims 1 to 3,

' wherein the saddle riding type fuel cell vehicle is a three-wheeled vehicle equipped with two rear wheels separated from each other in a vehicle width direction, and

each of the radiators is placed closer to the center of the vehicle body than an outer end surface of a corresponding

one of the rear wheels in the vehicle width direction.

Documents:

				1552-CHE-2008  FORM-3  19-08-2013.pdf

				1552-CHE-2008  AMENDED  CLAIMS  19-08-2013.pdf

				1552-CHE-2008  FORM-13  09-10-2013.pdf

				1552-CHE-2008  CORRESPONDENCE  OTHERS  09-10-2013.pdf

				1552-CHE-2008  CORRESPONDENCE OTHERS  02-04-2013.pdf

				1552-CHE-2008  EXAMINATION  REPORT  REPLY  RECEIVED  19-08-2013.pdf

				1552-CHE-2008  POWER  OF ATTORNEY  19-08-2013.pdf

				1552-che-2008 abstract.jpg

				1552-che-2008 abstract.pdf

				1552-che-2008 claims.pdf

				1552-che-2008 correspondence-others.pdf

				1552-che-2008 description (complete).pdf

				1552-che-2008 drawings.pdf

				1552-che-2008 form-1.pdf

				1552-che-2008 form-18.pdf

				1552-che-2008 form-3.pdf

				1552-che-2008 form-5.pdf

				1552-che-2008 others.pdf

« Previous Patent

Next Patent »

Patent Number	258090	

Indian Patent Application Number	1552/CHE/2008	

PG Journal Number	49/2013	

Publication Date	06-Dec-2013	

Grant Date	02-Dec-2013	

Date of Filing	26-Jun-2008	

Name of Patentee	HONDA MOTOR CO., LTD	

Applicant Address	1-1, MINAMI-AOYAMA 2-CHOME, MINATO-KU, TOKYO 107-8556	

Inventors:

#	Inventor's Name	Inventor's Address	

1	HORII, YOSHIYUKI	C/O HONDA MOTOR CO., LTD., 4-1,CHOU 1-CHOME, WAKO-SHI, SAITAMA 351-0193	

2	ITO, MASAMOTO	C/O HONDA MOTOR CO., LTD., 4-1,CHOU 1-CHOME, WAKO-SHI, SAITAMA 351-0193	

3	FURUTA, SHINJI	C/O HONDA MOTOR CO., LTD., 4-1,CHOU 1-CHOME, WAKO-SHI, SAITAMA 351-0193	

4	NIWANO, ATSUKO	C/O HONDA MOTOR CO., LTD., 4-1,CHOU 1-CHOME, WAKO-SHI, SAITAMA 351-0193	

PCT International Classification Number	B62J39/00	

PCT International Application Number	N/A	

PCT International Filing date		

PCT Conventions:

#	PCT Application Number	Date of Convention	Priority Country	

1	2007-172504	2007-06-29	Japan	

© All Indian Patents, 2013-2021.

  Patent data available in the public domain from Indian Patents Office, Department of Industrial Policy and Promotions, Ministry of Commerce and Industry, Government of India.

File: patents/258169-process-for-producing-shaped-bodies-from-a-mixture-of-particulate-natural-materials-and-thermoplastic-binder.html
Indian Patents. 258169:PROCESS FOR PRODUCING SHAPED BODIES FROM A MIXTURE OF PARTICULATE NATURAL MATERIALS AND THERMOPLASTIC BINDER

Indian Patents

Recently Granted Patents

  Recently Published Patents

Title of Invention	PROCESS FOR PRODUCING SHAPED BODIES FROM A MIXTURE OF PARTICULATE NATURAL MATERIALS AND THERMOPLASTIC BINDER

Abstract	The invention provides a process for producing shaped bodies from a mixture of particulate natural materials and thermoplastic binder, said mixture being shaped to a shaped body with an increase in temperature and/or pressure characterized in that the thermoplastic binder is used in the form of a polymer powder composition redispersible in water, comprising one or more base polymers, one or more protective colloids and optionally antiblocking agent.	

Full Text	 

Process for producing shaped bodies foci a mixture of particulate natural materials and thermoplastic binder

The invention relates to a process for the production of mouldings from a mixture of particulate natural materials and thermoplastic binder  the mixture being shaped into a moulding with temperature and/or pressure increase.

Natural fibres, in particular wood fibres, have recently increasingly been used in combination with thermoplastics for the production of wood plastic composites.  For this purpose, the wood fibres or wood flour are mixed with a thermoplastic binder and processed by means of extrusion to give mouldings. WO-A 96/34045 discloses a process for the production of mouldings, in which natural fibre materials are processed as a mixture with thermoplastics.  The preparation of plastic moulding materials by extrusion of a mixture of natural fibre and thermoplastic is also disclosed in WO-A 03/008494.  The proportion of natural fibres is introduced in the form of pellets bound with thermoplastic.

These natural substances  which are present, for example, in the form of wood fibres, wood flour or woodchips contain a considerable amount of residual moisture in the air-dry state. Thermoplastics, such as polyolefins, polyvinyl chloride or ABS, are not capable of absorbing the water released during processing in an amount significant for the process.  In the thermoplastic processing, for example by means of extrusion, of mixtures of such natural substances and thermoplastics, the residual water present therefore leads to uncontrolled bubble formation in the mouldings, owing to the abrupt evaporation occurring at the processing temperatures.  This can take place to such an extent that the cohesion of such a moulding is no longer guaranteed.

WO-A 03/035373 and WO-A 2004/090022 therefore propose additionally using a water-binding biopolymer, starch or protein in the production of mouldings from natural fibre and

thermoplastic.  A disadvantage thereby is that the mixture also comprises a third component in addition to the natural fibre and the thermoplastic binder, and the strength of the moulding is reduced.

It was therefore the object to provide a process for the production of mouldings from natural fibre material and thermoplastic binder, which leads to mouldings having a high mechanical strength, and in which no additional process steps are required for removing the residual water or no additives are required for binding residual water.

The invention relates to a process for the production of mouldings from a mixture of particulate natural materials and thermoplastic binder, the mixture being shaped into a moulding with temperature and/or pressure increase, characterized in that the thermoplastic binder is used in the form of a polymer powder composition redispersible in water, containing one or more polymers, one or more protective colloids and optionally ant blocking agent.

Suitable particulate natural materials are, for example, wood fibres, wood flour and woodchips.  Vegetable natural materials, such as cotton fibres, jute fibres, sisal fibres, hemp fibres, flax fibres and wood fibres and wood flour, are preferred.  The proportion of the natural materials in the mixture to be processed by a thermoplastic method is 20 to 98% by weight, preferably 50 to 80% by weight, based in each case on  the total weight of the mixture.

Polymer powders redispersible in water are designated as powder composition which are obtainable by means  of drying of the corresponding aqueous dispersions for the base polymers in the presence of protective colloids.  On the basis of this preparation process, the finely divided resin of the dispersion is surrounded by a sufficient amount of a water-soluble protective colloid.  During the drying, the protective colloid acts as a jacket which prevents the particles from

sticking together.  On redispersion in water, the protective colloid dissolves again in water and an aqueous dispersion of the original polymer particles is produced (Schulze J. in TIZ, No. 9, 1985).

Suitable polymers are those based on one or more monomers from the group consisting of vinyl esters, (meth)acrylates, vinylaromatics, olefins, 1,3-dienes and vinyl halides and optionally further monomers copolymerizable therewith.

Suitable vinyl esters are those of carboxylic acids having 1 to 12 C atoms.  Vinyl acetate, vinyl propionate, vinyl butyrate, vinyl 2-ethylhexanoate, vinyl laurate, 1-methylvinyl acetate, vinyl pivalate and vinyl esters of a-branched monocarboxylic acids having 9 to 11 C atoms, for example VeoVa9'* or VeoValO’ (trade names of Resolution) are preferred. Vinyl acetate is particularly preferred.

Suitable monomers from the group consisting of acrylates or methacrylates are esters of straight-chain or branched alcohols having 1 to 15 C atoms.  Preferred methacrylates or acrylates are methyl acrylate, methyl methacrylate, ethyl acrylate, ethyl methacrylate, propyl acrylate, propyl methacrylate, n-butyl acrylate, n-butyl methacrylate, tert-butyl acrylate, tert-butyl methacrylate, 2-ethylhexyl acrylate.  Methyl acrylate, methyl methacrylate, n-butyl acrylate, tert-butyl acrylate and 2-ethylhexyl acrylate are particularly preferred.

Preferred vinylaromatics are styrene, methylstyrene and vinyltoluene.  A preferred vinyl halide is vinyl chloride. The preferred olefins  are ethylene, propylene and the preferred dienes are 1,3-butadiene and isoprene.

Optionally, 0.1 to 5% by weight, based on  the total weight of monomer mixture, of auxiliary monomers, may also be copolymerized.  0.5 to 2.5% by weight of auxiliary monomers are preferably used.  Examples of auxiliary monomers are

ethylenically unsaturated mono- and dicarboxylic acids, preferably acrylic acid, methacrylic acid, fumaric acid and maleic acid; ethylenically unsaturated carboxamides and carbonitriles, preferably acrylamide and acrylonitrile; mono-and diesters of fumaric acid and maleic acid, such as the diethyl and diisopropyl esters, and maleic anhydride, ethylenically unsaturated sulphonic acids or salts thereof, preferably vinylsulphonic acid and 2-acrylamido-2-methylpropanesulphonic acid.  Further examples are precrosslinking comonomers, such as polyethylenically unsaturated comonomers, for example diallyl phthalate, divinyl adipate, diallyl maleate, allyl methacrylate or triallyl cyanurate, or postcrosslinking comonomers, for example acrylamidoglycolic acid {AGA}, methylacrylamidoglycolic acid methyl ester (MAGME), N-methylolacrylamide INMA), N-methylolmethacrylamide, N-methylolallyl carbamate, alkyl ethers such as the isobutoxy ether or esters of N-methylolacrylamide, of N-methylolmethacrylamide and of N-methylolallyl carbamate.  Epoxide-functional comonomers, such as glycidyl methacrylate and glycidyl acrylate, are also suitable.  Further examples are silicon-functional comonomers, such as acryloyloxypropyltri(alkoxy)silanes and methacryloyloxypropyltri(alkoxy)silanes, vinyltrialkoxysilanes and vinylmethyldialkoxysilanes, it being possible, for example, for ethoxy and ethoxypropylene glycol ether radicals to be present as alkoxy groups.  Monomers having hydroxyl or CO groups, for example hydroxyalkyl methacrylates and acrylates, such as hydroxyethyl, hydroxypropyl or hydroxybutyl acrylate or methacrylate, and compounds such as diacetoneacrylamide and acetylacetoxyethyl acrylate or methacrylate may also be mentioned.

The choice of monomers or the choice of the proportions by weight of the comonomers is effected so that in general a glass transition temperature Tg of 

calorimetry (DSC).  The Tg can also be calculated approximately in advance by means of the Fox equation. According to Fox T. G., Bull. Am. Physics Soc. 1, 3, page 123 (1956), the following is true: 1/Tg = xl/Tgl + x2/Tg2 + ... + xn/Tgn, where xn represents the mass fraction (% by weight/100) of the monomer n and Tgn is the glass transition temperature in Kelvin of the homopolymer of the monomer n.  Tg values for homopolymers are mentioned in Polymer Handbook 2nd Edition, J. Wiley & Sons, New York (1975).

Homo- or copolymers which contain one or more monomers from the group consisting of vinyl acetate, vinyl esters of a-branched monocarboxylic acids having 9 to 11 C atoms, vinyl chloride, ethylene, methyl acrylate, methyl methacrylate, ethyl acrylate, ethyl methacrylate, propyl acrylate, propyl methacrylate, n-butyl acrylate, n-butyl methacrylate, 2-ethylhexyl acrylate and styrene are preferred.  Particularly preferred are copolymers with vinyl acetate and ethylene; with vinyl acetate, ethylene and a vinyl ester of a-branched monocarboxylic acids having 9 to 11 C atoms; with n-butyl acrylate and 2-ethylhexyl acrylate and/or methyl methacrylate; with styrene and one or more monomers from the group consisting of methyl acrylate, ethyl acrylate, propyl acrylate, n-butyl acrylate, 2-ethylhexyl acrylate; with vinyl acetate and one or more monomers from the group consisting of methyl acrylate, ethyl acrylate, propyl acrylate, n-butyl acrylate, 2-ethylhexyl acrylate and optionally ethylene; with 1,3-butadiene and styrene and/or methyl methacrylate and optionally further acrylates; it being possible for said mixtures optionally also to contain one or more of the abovementioned auxiliary monomers.

The preparation of the polymers is effected by the emulsion polymerization process or by the suspension polymerization process in the presence of protective colloids, preferably by the emulsion polymerization process, the polymerization temperature being in general 20°C to 100°C, preferably 60°C to 90°C, and, in the copolymerization of gaseous comonomers, such

as ethylene, it also being possible to work under pressure, in general between 5 bar and 100 bar.  The initiation of the polymerization is effected with the water-soluble or monomer-soluble initiators or redox initiator combinations customary for emulsion polymerization or suspension polymerization. Examples of water-soluble initiators are sodium persulphate, hydrogen peroxide and azobisisobutyronitrile.  Examples of monomer-soluble initiators are dicetyl peroxydicarbonate, dicyclohexyl peroxydicarbonate and dibenzoyl peroxide.  Said initiators are used in general in an amount of 0.01 to 0.5% by weight, based on the total weight of the monomers.  Redox initiators used are combinations of said initiators in combination with reducing agents.  Suitable reducing agents are, for example, sodium sulphite, sodium

hydroxymethanesulphinate and ascorbic acid.  The amount of the reducing agent is preferably 0.01 to 0.5% by weight, based on the total weight of the monomers.

For controlling the molecular weight, regulating substances may be used during the polymerization.  If regulators are used, they are usually employed in amounts of from 0.01 to 5.0% by weight, based on the monomers to be polymerized and are metered separately or premixed with reaction components. Examples of such substances are n-dodecyl mercaptan, tert-dodecyl mercaptan, mercaptopropionic acid, methyl mercaptopropionate, isopropanol and acetaldehyde.  Preferably, no regulating substances are used.

For stabilizing the polymerization batch, protective colloids are used, optionally in combination with emulsifiers. Suitable protective colloids are partly hydrolysed or completely hydrolysed polyvinyl alcohols;

polyvinylpyrrolidones; polyvinyl acetals; polysaccharides in water-soluble form, such as starches (amylose and amylopectin), celluloses and the carboxymethyl, methyl, hydroxyethyl and hydroxypropyl derivatives thereof; proteins, such as casein or caseinate, soya protein, gelatine; ligninsulphonates; synthetic polymers, such as

poly(meth)acrylic acid, copolymers of (meth)acrylates with carboxy-functional comonomer units, poly(meth)acrylamide, polyvinylsulphonic acids and the water-soluble copolymers thereof; melamine-formaldehyde sulphonates, naphthalene-formaldehyde sulphonates, and styrene/maleic acid and vinyl ether/maleic acid copolymers.  Partly hydrolysed or completely hydrolysed polyvinyl alcohols are preferred.  Partly hydrolysed polyvinyl alcohols having a degree of hydrolysis of 80 to 95 mol% and a Hoppler viscosity in 4% strength aqueous solution of 1 to 30 mPa-s (Hoppler method at 20°C, DIN 53015) are particularly preferred.

After the end of the polymerization, post polymerization can be effected using known methods, for example by post polymerization initiated with a redox catalyst, for removing residual monomers.  Volatile residual monomers can also be removed by means of distillation, preferably under reduced pressure, and optionally while passing through or passing over inert entraining gases, such as air, nitrogen or steam.  The aqueous dispersions obtainable therewith have a solids content of 30 to 75% by weight, preferably of 50 to 60% by weight.

For the preparation of the polymer powder compositions redispersible in water, the dispersions are dried, for example, by means of fluidized-bed drying, freeze drying or spray drying, optionally after addition of further protective colloids as a drying aid.  The dispersions are preferably spray-dried.  The spray drying is effected in customary spray drying units, it being possible to effect the atomization by means of airless, binary or multi-material nozzles or by means of a rotating disc.  The exit temperature is generally chosen to be in the range from 45°C to 120°C, preferably 60°C to 90°C, depending on unit, Tg of the resin and desired degree of drying.  The viscosity of the feed to be atomized is adjusted by means of the solids content so that a value of  35%, preferably > 40%.

thermoplastics.  Examples of conventional thermoplastics are polyethylene, polypropylene, PVC, ABS and polyvinyl acetate solid resin.  The proportion by weight of these thermoplastics in the mixture with the redispersible polymer powder preferably should not exceed 70% by weight.  Optionally, the redispersible polymer powder may also be used as a mixture with crosslinking agents.  Examples of these are epoxide crosslinking agents, such as Epicote.

Optionally, further additives customary in the thermoplastic processing of plastics may also be present in the mixture. Examples of these are dyes, pigments, stabilizers, plasticizers, lubricants and flameproofing agents.

For the production of the mouldings, the particulate natural materials and the polymer powder composition redispersible in water, and optionally further additives, are mixed with one another, for example in a hot mixer, and processed by means of the customary thermoplastic shaping techniques to give mouldings.  Preferably, the processing is effected by means of extrusion with appropriate devolatilization zone and injection moulding.  The processing temperature is in general 60°C to 200°C, preferably 90°C to 150°C.  The procedure is preferably effected at elevated pressure, preferably at pressures of 10 to 600 bar abs.  The production of the mouldings can also be effected via the granule stage.

Surprisingly, it has been found that, with the use of a polymer powder composition redispersible in water, no pre-drying of air-dried wood having a water content of about 8% by weight and no addition of water-binding additives are required in the thermoplastic processing.  The production of mouldings is therefore considerably facilitated by the process according to the invention.

The following examples serve for further explaining the

invention:

The following constituents were used for testing;

RD powder 1 {RDP 1):

Dispersion powder stabilized with polyvinyl alcohol and based on a polyvinyl acetate homopolymer having a Tg = 30°C (Vinnex LL 2510 from Wacker Chemie AG).

RD powder 2 (RDP 2):

Dispersion powder stabilized with polyvinyl alcohol and based on an ethylene/vinyl acetate copolymer having a Tg = -1°C (Vinnex LL 2504 from Wacker Chemie AG).

Comparative thermoplastic (CT):

Polyvinyl acetate solid resin having a Tg = 30°C (Vinnapas UW

1 from Wacker Chemie AG).

Wood fibre (air-dried):

Lignocel BK 40/90 from Rettenmaier

Starch:

Emsize E9 from Emsland Starke

Pigment:

Titanium dioxide Kronos 2000 from Kronos.

Lubricant:

Calcium stearate Caesit 1 from Barlocher.

Rigid profiles (Table 1) and flexible profiles (Table 2) were

produced by means of extrusion.

For this purpose, the mixtures stated in the tables, in the

amounts stated there (parts by weight), were processed using a

twin-screw extruder having counterrotating screws to give

profiles.  The processing temperature was 100°C to 130°C.

The mixtures were also processed on an injection moulding

unit.

The extrudability, the injection mouldability and the bubble

formation during the extrusion were visually assessed.

The mechanical properties, such as modulus of elasticity (E modulus) and flexural strength (FS) were determined on pressed sheets measuring 80 mm x 10 mm x 4 mm according to DIN EN ISO 178.

The results are summarized in Tables 1 and 2:

Table 1:

Rigid profile	Ex. l'	Ex. 2	Comp. 3	Comp. 4

RDP 1 [parts by wt.]	25	25		

VT PVAC [parts by wt.]			25	25

Wood fibres [parts by wt.]	55	75	55	75

Starch [parts by wt.]	20		20	

Additives [parts by wt.]	4	4	4	4

E-Modulus [N/mm’]	5170	6160	6000	6450

FS [N/mm’]	63	65	65	65

Extrudability Injection mouldability	very qood	very good	good	poor

Bubble formation	no	no	no	yes

The results show that, with the use of redispersible thermoplastics as binders, the extrudability and injection mouldability and the properties of the end product are substantially improved compared with conventional thermoplastic.  This is clear especially in the case of the formulations without added starch: a non-redispersible PVAC solid resin cannot absorb the water liberated from the wood during the processing, which results in increased bubble formation and limited cohesion of the profile geometry.

Table 2:

Flexible profile	Ex. 5	Ex. 6

RDP 2 [parts by wt. ]	25	25

Wood fibre[parts by wt.]	55	75

Starch [parts by wt.]	20	

Additives [parts by wt.]	4	4

E-Modulus [N/mm’]	2000	2217

FS [N/mm’]	1.9	1.9

Extrudability Injection raouldability	very good	very good

Bubble formation	no	no

The results with a soft, flexible binding powder having a Shore hardness of A90 show that very good processability and very good mechanical properties result even without the use of water-binding starch.

Haw version of -the patent claims:

1.	Process for the production of mouldings from a mixture of

particulate natural materials and thermoplastic binder

without added starch, the mixture being shaped into a

moulding with temperature and or pressure increase,

characterized in that the thermoplastic binder is used in

the form of a polymer powder compositions redispersible in

water, containing

one or more polymers based on one or more monomers from the group consisting of vinyl esters, (meth)acrylates of unbranched or branched alcohols having 1 to 15 C atoms, vinylaromatics, olefins, 1,3-dienes and vinyl halides and optionally 0.1 to 5% by weight, based on the total weight of monomer mixture, of auxiliary monomers, one or more protective colloids from the group consisting of partly hydrolysed or completely hydrolysed polyvinyl alcohols, polyvinylpyrrolidones, polyvinyl acetals, celluloses and derivatives thereof, proteins, lignin sulphonates, poly(meth)acrylamide, polyvinylsulphonic acids and the water-soluble copolymers thereof, melamine formaldehyde sulphonates, naphthalene formaldehyde sulphonates, and optionally antiblocking agent.

2.	Process according to Claim 1, characterized in that a

polymer from the group consisting of vinyl acetate

homopolymer, copolymers with vinyl acetate and ethylene,

copolymers with vinyl acetate, ethylene and a vinyl ester

of a-branched monocarboxylic acids having 9 to 11 C atoms,

copolymers with n-butyl acrylate and 2-ethylhexyl acrylate

and/or methyl methacrylate, copolymers with styrene and

one or more monomers from the group consisting of methyl

acrylate, ethyl acrylate, propyl acrylate, n-butyl

acrylate, 2-ethylhexyl acrylate, copolymers with vinyl

acetate and one or more monomers from the group consisting

of methyl acrylate, ethyl acrylate, propyl acrylate,

n-butyl acrylate, 2-ethylhexyl acrylate and optionally

7 ethylene, copolymers with 1,3-butadiene and styrene and/or

methyl methacrylate and optionally further acrylates is

present.

3.	Process according to either of Claims 1 and 2,

characterized in that 1 to 30% by weight of antiblocking

agent is present.

4.	Process according to any of Claims 1 to 3, characterized

in that natural fibres are used as particulate natural

materials.

5.	Process according to any of Claims 1 to 3, characterized

in that wood fibres, wood flour or woodchips are used as

particulate natural materials.

6.	Process according to any of Claims 1 to 5, characterized

in that the polymer powder composition redispersible in

water is used as a mixture with thermoplastics which are

not redispersible in water.

7. Process according to any of Claims 1 to 6, characterized in that the polymer powder composition redispersible in water is used as a mixture with crosslinking agent.

Documents:

				4195-CHENP-2008  AMENDED CLAIMS  26-11-2013.pdf

				4195-CHENP-2008  AMENDED PAGES OF SPECIFICATION  26-11-2013.pdf

				4195-CHENP-2008  CORRESPONDENCE OTHERS  23-04-2013.pdf

				4195-CHENP-2008  FORM-1  26-11-2013.pdf

				4195-CHENP-2008  FORM-3  26-11-2013.pdf

				4195-CHENP-2008  OTHER PATENT DOCUMENT  26-11-2013.pdf

				4195-CHENP-2008  OTHERS  26-11-2013.pdf

				4195-CHENP-2008  POWER OF ATTORNEY  23-04-2013.pdf

				4195-CHENP-2008  POWER OF ATTORNEY  26-11-2013.pdf

				4195-CHENP-2008  EXAMINATION REPORT REPL RECEIVED  26-11-2013.pdf

				4195-chenp-2008 abstract.pdf

				4195-chenp-2008 claims.pdf

				4195-chenp-2008 correspondence-others.pdf

				4195-chenp-2008 description (complete).pdf

				4195-chenp-2008 form-1.pdf

				4195-chenp-2008 form-18.pdf

				4195-chenp-2008 form-3.pdf

				4195-chenp-2008 form-5.pdf

				4195-chenp-2008 pct.pdf

« Previous Patent

Next Patent »

Patent Number	258169	

Indian Patent Application Number	4195/CHENP/2008	

PG Journal Number	50/2013	

Publication Date	13-Dec-2013	

Grant Date	12-Dec-2013	

Date of Filing	08-Aug-2008	

Name of Patentee	WACKER CHEMIE AG,	

Applicant Address	HANNS-SIELDEL-PLATZ 4, 81737 MUNICH, GERMANY	

Inventors:

#	Inventor's Name	Inventor's Address	

1	FUNKE, THOMAS	C/PERE SERRA 65 - BLOQUE I, ESC. 2, BAJOS 2, 08190 SANT CUGAT DEL VALLES, SPAIN	

2	PFAADT, MARCUS	DR.- NITZSCHE-WEG 21, 84489 BURGHAUSEN	

PCT International Classification Number	C08L97/02	

PCT International Application Number	PCT/EP07/51092	

PCT International Filing date	2007-02-06	

PCT Conventions:

#	PCT Application Number	Date of Convention	Priority Country	

1	102006006580.8	2006-02-13	Germany	

© All Indian Patents, 2013-2021.

  Patent data available in the public domain from Indian Patents Office, Department of Industrial Policy and Promotions, Ministry of Commerce and Industry, Government of India.
