Repository: anandvc/allindianpatents

File: patents/258223-corrosion-resistant-films-based-on-ethylenically-unsaturated-monomer-modified-epoxy-emulsions.html (part 1 of 3)
Indian Patents. 258223:CORROSION RESISTANT FILMS BASED ON ETHYLENICALLY UNSATURATED MONOMER MODIFIED EPOXY EMULSIONS

Indian Patents

Recently Granted Patents

  Recently Published Patents

Title of Invention	CORROSION RESISTANT FILMS BASED ON ETHYLENICALLY UNSATURATED MONOMER MODIFIED EPOXY EMULSIONS

Abstract	A process for making an autodepositing epoxy-based dispersion, the process comprising the steps of: (a) dissolving and/or reducing an epoxy pre-polymer with at least one <• ethylenically unsaturated monomer to form a mixture; (b) dispersing the mixture of step (a) in water with at least one surfactant to form a fine particle dispersion; and (c) polymerizing the at least one ethylenically unsaturated monomer contained in the fine particle dispersion to form an epoxy dispersion, wherein at least one water soluble initiator and/or at least one organic soluble initiator is added prior to step (c) and wherein at least one latent curing agent is incorporated into the mixture before the at least one ethylenically unsaturated monomer is polymerized.	

Full Text	CORROSION RESISTANT FILMS BASED ON ETHYLENICALLY UNSATURATED MONOMER MODIFIED EPOXY EMULSIONS

FIELD OF THE INVENTION

The present invention relates generally to epoxy dispersions providing corrosion resistant films and to a process for making high solids, epoxy-based coating materials, more particularly to ethylenically unsaturated monomer modified epoxy dispersions and coating baths providing corrosion resistant films based on application by autodeposition.

BACKGROUND OF THE INVENTION

Autodeposition has been in commercial use on steel for about thirty years and is now well established for that use. For details, see for example, U.S. Patents 3,063,877; 3,585,084; 3,592,699; 3,674,567; 3,791,431; 3,795,546; 4,030,945; 4,108,817; 4,178,400; 4,186,226; 4,242,379; 4,234,704; 4,636,264; 4,636,265; 4,800,106; and 5,342,694. The disclosures of all these patents are hereby incorporated by reference. Epoxy resin-based autodeposition coating systems are described in U.S. Patents 4,180,603 (Howell. Jr.); 4,289,826 (Howell Jr.); 5,500,460 (Ahmed et al.); and International Publication Number WO 00/71337, the teachings of each of which are incorporated by reference.

Autodeposition compositions are usually in the form of a liquid, usually aqueous solutions, emulsions or dispersions in which active metal surfaces of inserted objects are coated with an adherent resin or polymer film that increases in thickness the longer the metal remains in the bath, even though the liquid is stable for a long time against spontaneous precipitation or flocculation of any resin or polymer, in the absence of contact with the active metal. When used in the autodeposition process, the composition when cured forms a polymeric coating. "Active metal" is defined as metal that spontaneously begins to dissolve at a substantial rate when introduced into the liquid solution or dispersion. Such compositions, and processes of forming a coating on a metal surface using such compositions, are commonly denoted in the art, and in this specification, as "autodeposition" or "autodepositing" compositions, dispersions, emulsions, suspensfons, baths, solutions, processes, methods or a like term. Autodeposition is often contrasted with electrodeposition. Although each can produce adherent films with similar performance characterisitics, the dispersions from which they are produced and the mechanism by which they deposit are distinctly different. Electrodeposition requires that metal or other objects to be coated be connected to a source of direct current electricity for coating to occur. No such external electric current is used in autodeposition.

Prior epoxy dispersions used for autophoretic application are generally made by preparing low solids solutions of advanced epoxy resin in organic solvent(s). The epoxy resin in organic solvent(s) may be blended with other coating components and additives. The resulting mixture is dispersed in water with surfactant and is then mechanically dispersed to a desired particle size. Because a high concentration of solvent is undesirable in an autodepositing coating bath, these solvent-rich emulsions require removal of solvent by distillation techniques known in the art. The dispersion may then be used as a component of a coating bath. The dispersion, when autodeposited on a metal surface and cured, forms a polymeric coating.

Thus, there is a need in the art for high solids, epoxy-based autodeposition coating materials that eliminate and/or minimize the need for process solvents, which adversely affect manufacturing costs. This need is especially pronounced in thermoset epoxy-based autodeposition formulations utilizing crosslinking agents where process solvent requirements are greatest. There is also a need in the art for epoxy-based thermosetting coatings, which provide high degrees of film coverage over thin edges of the substrate following cure. Shortcomings of the prior art stem from flow away from substrate edges as viscosity of the applied film is reduced as the film is heated in the curing process. There is also a need in the an for a process to obtain these high solids, epoxy-based autodepositing coating materials. Finally, there is also a need in the art for high solids, epoxy-based autodeposition coating materials that are improved with respect to edge protection, mechanical and adhesive properties.

SUMMARY OF THE INVENTION

The invention provides a means to obtain high solids epoxy-based autodeposition coating materials and eliminates/minimizes the need for process solvents. An epoxy pre- polymer is used. The epoxy pre-polymer is combined with ethylenically unsaturated monomer, as an alternative to organic solvent, to yield an epoxy- monomer blend, which may be blended with other coating components and additives. The resulting blend is then dispersed in water with surfactant and the ethylenically unsaturated monomer is polymerized (optionally in the presence of other formulation components) to yield a dispersion. The dispersion may then be used as one component of a coating formulation. The coating formulation can then be applied to an active metal substrate and cured to form a final coating.

The present invention solves the problems of the related art by providing a process to obtain high solids epoxy-based autodepositing coating materials wherein the process eliminates/minimizes the need for process solvents, which adversely affect manufacturing cost. The invention also produces high solids, epoxy-based dispersions that are capable of being used as a primary material that forms a coating film or as an additive component of a coating formulation that enhances the properties provided by the coating. The invention also provides stable epoxy-based dispersions containing crosslinking agents that have a relatively long shelf life. The invention also provides coatings that are improved with respect to mechanical and adhesive properties. The invention further provides a coating that may be applied using a variety of techniques such as autodeposition, spray, electrostatic, roll, and brush application. The present invention results in dispersions that are stable and autodeposit a coating in an autodeposition bath environment.

Typical film properties include good anti-corrosive properties; good humidity, moisture and chemical resistance; and good appearance.

In accordance with the purpose of the invention, as embodied and broadly described herein, the invention comprises a process for making an epoxy dispersion, the process comprising the steps of: (a) dissolving and/or reducing an epoxy pre-polymer with at least one ethylenically unsaturated monomer to form a mixture; (b) dispersing the mixture of step (a) in water with at least one surfactant to form a fine particle dispersion; and (c) polymerizing the at least one ethylenically unsaturated monomer contained in the fine particle dispersion to form an epoxy dispersion, wherein at least one water soluble initiator and/or at least one organic soluble initiator is added prior to step (c).

Further, in accordance with the purpose of the invention, as embodied and broadly described herein, the invention comprises a process for making an epoxy dispersion, the process comprising the steps of: (a) dissolving and/or reducing an epoxy pre-polymer with at least one ethylenically unsaturated monomer to form a mixture; (b) dispersing the mixture of step (a) in water with at least one surfactant to form a fine particle dispersion; and (c) polymerizing the at least one ethylenically unsaturated monomer contained in the fine particle dispersion to form an epoxy dispersion, wherein at least one water soluble initiator and/or at least one organic soluble initiator is added prior to step (c) and wherein at least one latent curing agent such as, for example, a blocked isocyanate is incorporated into the mixture before the at least one ethylenically unsaturated monomer is polymerized.

Further, in accordance with the purpose of the invention, as embodied and broadly described herein, the invention comprises a process for making an epoxy dispersion, the process comprising the steps of: (a) dissolving and/or reducing an epoxy pre-polymer with at least one ethylenically unsaturated monomer to form a mixture; (b) dispersing the mixture of step (a) in water with at least one surfactant to form a fine particle dispersion; and (c) polymerizing the at least one ethylenically unsaturated monomer contained in the fine particle dispersion to form an epoxy dispersion, wherein at least one water soluble initiator and/or at least one organic soluble initiator is added prior to step (c) and at least one phosphate ester monomer is added after step (b) and prior to or during step (c).

Further, in accordance with the purpose of the invention, as embodied and broadly described herein, the invention comprises a stable autodepositing epoxy dispersion comprising (a) an epoxy pre-polymer; (b) at least one ethylenically unsaturated monomer polymerized through a heterophase polymerization process; and (c) at least one latent curing agent, wherein the epoxy dispersion further comprises dispersion particles and components (a), (b), and (c) are all present at the same time in one or more of the dispersion particles. The invention also comprises an autodepositing coating composition comprising this stable autodepositing epoxy dispersion, water, and at least one autodeposition accelerator.

Further, in accordance with the purpose of the invention, as embodied and broadly described herein, the invention comprises a stable autodepositing epoxy dispersion comprising (a) an epoxy pre-polymer; and (b) at least one ethylenically unsaturated monomer polymerized through a heterophase polymerization process, wherein at least one ethylenically unsaturated monomer is a phosphate ester monomer and the epoxy dispersion further comprises dispersion particles and components (a) and (b) are both present in one or more of the dispersion particles. The invention also comprises an autodepositing coating composition

comprising this stable autodepositing epoxy dispersion, water, and at least one autodeposition accelerator.

Further in accordance with the purpose of the invention, as embodied and broadly described herein, the invention comprises an epoxy dispersion produced by: (a) dissolving and/or reducing an epoxy pre-polymer with at least one ethylenically unsaturated monomer to form a mixture; (b) dispersing the mixture of step (a) in water with at least one surfactant to form a fine particle dispersion; and (c) polymerizing the at least one ethylenically unsaturated monomer contained in the fine particle dispersion to form an epoxy dispersion, wherein at least one water soluble initiator and/or at least one organic soluble initiator is added prior to step (c) and wherein at least one latent curing agent such as, for example, a blocked isocyanate is incorporated into the mixture before the at least one ethylenically unsaturated monomer is polymerized.

Further in accordance with the purpose of the invention, as embodied and broadly described herein, the invention comprises an autodepositing coating composition comprising an epoxy dispersion of the invention and at least one autodeposition accelerator component. The autodepositing coating composition provides for unique coating materials.

The type and concentration of epoxy pre-polymer and ethylenically unsaturated monomer used, as well as the type of initiator, can be varied to achieve specific performance properties such as corrosion resistance, flexibility, edge protection, and appearance properties such as gloss and smoothness. The degree of grafting, if any, to the epoxy pre-polymer which occurs during the radical polymerization offers a means to control coating gloss via formulation. The type and concentration of ethylenically unsaturated monomer used can also be exploited as a means to provide improved compatibility with various pigmentation types.

Further in accordance with the purpose of the invention, as embodied and broadly described herein, another novel aspect of the invention stems from heterophase polymerization of ethylenically unsaturated monomer. Various heterophase polymerization techniques are widely known in the art. Emulsion polymerization processes represent the most common of such processes. Heterophase polymerization provides a means to achieve high molecular weight polymer chains. Molecular weights of common latexes are typically greater than 1 million Daltons. Within the invention, creation of similar high molecular weight polymer chains within the dispersion particle in the presence of relatively low molecular weight epoxy precursors or pre- polymers, provides unique coating properties. One particular benefit is improved film coverage of cured coating over the substrate edges following cure.

Further scopc of applicability of the present invention will become apparent from the detailed description given hereinafter. However, it should be understood that the detailed description and specific examples, while indicating embodiments of the invention, are given by way of illustration only, because various changes and modifications within the spirit and scope of the invention will bccome apparent to those skilled in the art from this detailed description. It is to be understood that both the foregoing general description and the following detailed description are exemplary and explanatory only and are not restrictive of the invention, as claimed.

DETAILED DESCRIPTION OF THE PREFERRED EMBODIMENTS The following detailed description does not limit the invention. Instead, the scope of the invention is defined by the appended claims and equivalents thereof.

In one embodiment the invention comprises a process for making an epoxy dispersion, the process comprising the steps of: (a) dissolving and/or reducing an epoxy pre-polymer with at least one ethylenically unsaturated monomer to form a mixture; (b) dispersing the mixture of step (a) in water with at least one surfactant to form a fine particle dispersion; and (c) polymerizing the at least one ethylenically unsaturated monomer contained in the fine particle dispersion to form an epoxy dispersion, wherein at least one water soluble initiator and/or at least one organic soluble

initiator is added prior to step (c).

In another embodiment, the invention comprises a process for making an epoxy dispersion, the process comprising the steps of: (a) dissolving and/or reducing an epoxy pre- polymer with at least one ethylenically unsaturated monomer to form a mixture; (b) dispersing the mixture of step (a) in water with at least one surfactant to form a fine particle dispersion; and (c) polymerizing the at least one ethylenically unsaturated monomer contained in the fine particle dispersion to form an epoxy dispersion, wherein at least one water soluble initiator and/or at least one organic soluble initiator is added prior to step (c) and wherein at least one latent curing agent such as, for example, a blocked isocyanate is incorporated into the mixture before the at least one ethylenically unsaturated monomer is polymerized.

In another embodiment, the invention comprises a process for making an epoxy dispersion, the process comprising the steps of: (a) dissolving and/or reducing an epoxy pre- polymer with at least one ethylenically unsaturated monomer to form a mixture; (b) dispersing the mixture of step (a) in water with at least one surfactant to form a fine particle dispersion; and (c) polymerizing the at least one ethylenically unsaturated monomer contained in the fine particle dispersion to form an epoxy dispersion, wherein at least one water soluble initiator and/or at least one organic soluble initiator is added prior to step (c) and at least one phosphate ester monomer is added after step (b) and prior to or during step (c).

In another embodiment, the invention comprises a stable autodepositing epoxy dispersion comprising (a) an epoxy pre-polymer; (b) at least one ethylenically unsaturated monomer polymerized through a heterophase polymerization process; and (c) at least one latent curing agent, wherein the epoxy dispersion further comprises dispersion particles and components (a), (b), and (c) are all present at the same time in one or more of the dispersion particles. The invention also comprises an autodepositing coating composition comprising this stable autodepositing epoxy dispersion, water, and at least one autodeposition accelerator.

In another embodiment, the invention comprises a stable autodepositing epoxy dispersion comprising (a) an epoxy pre-polymer; and (b) at least one ethylenically unsaturated monomer polymerized through a heterophase polymerization process, wherein at least one ethylenically unsaturated monomer is a phosphate ester monomer and the epoxy dispersion further comprises dispersion particles and components (a) and (b) are both present at the same time in one or more of the dispersion particles. The invention also comprises an autodepositing coating composition comprising this stable autodepositing epoxy dispersion, water, and at least one autodeposition accelerator.

In another embodiment, the invention comprises an epoxy dispersion produced by: (a) dissolving and/or reducing an epoxy pre-polymer with at least one ethylenically unsaturated monomer to form a mixture; (b) dispersing the mixture of step (a) in water with at least one surfactant to form a fine particle dispersion; and (c) polymerizing the at least one ethylenically unsaturated monomer contained in the fine particle dispersion to form an epoxy dispersion, wherein at least one water soluble initiator and/or at least one organic soluble initiator is added prior to step (c) and wherein at least one latent curing agent such as, for example, a blocked isocyanate is incorporated into the mixture before the at least one ethylenically unsaturated monomer is polymerized.

In another embodiment, the invention comprises an autodepositing coating composition comprising one or more epoxy dispersions of the invention and at least one autodeposition accelerator component. The autodepositing coating composition provides for unique coating materials.

In another embodiment, the invention comprises a process for making an autodepositing coating composition comprising combining an epoxy dispersion of the invention and at least one autodeposition accelerator component.

In another embodiment, the invention comprises an autodepositing coating composition comprising an epoxy dispersion of the invention and at least one autodeposition accelerator component. The autodepositing coating composition provides for unique coating materials.

In the present invention, an epoxy pre-polymer is combined with at least one ethylenically unsaturated monomer, as an alternative to a solvent, such as an organic solvent, to form a mixture of epoxy pre-polymer and ethylenically unsaturated monomer prior to being dispersed in water. Depending on the relative amounts of epoxy-prepolymer and ethylenically unsaturated monomer used, a solvent may be used in conjunction with the ethylenically unsaturated monomer to dissolve or reduce the epoxy pre-polymer. Other desired coating components, curing agents, and additives may be added to the epoxy pre- polymer- ethylenically unsaturated monomer mixture before, during, or after it is formed. The resulting mixture of epoxy pre-polymer, ethylenically unsaturated monomer and any other desired coating components are then dispersed in water.

In the context of the present invention the term dissolving, in addition to its traditional meaning, also includes situations where the viscosity the pre-polymer is "reduced" via addition of ethylenically unsaturated monomer or solvent to form a mixture, as opposed to being completely dissolved by it or into it. The term dissolving does not infer that the resulting mixture of epoxy pre-polymer, ethylenically unsaturated monomer, and any added components must result in a homogeneous solution or mixture. Therefore in some embodiments, the epoxy pre-polymer is not completely dissolved in the traditional sense, but rather has had its viscosity reduced such that it forms a mixture with ethylenically unsaturated monomer and any added components. In some cases, the blend of ethylenically unsaturated monomer, epoxy pre-polymer and any additional components may form hazy non-viscous

mixtures.

The relative amounts of epoxy-prepolymer and ethylenically unsaturated monomer can be varied widely to yield a variety of performance attributes. Typical weight ratios of epoxy- prepolymer to ethylenically unsaturated monomer are about 90:10 to about 15:85. In another embodiment, weight ratios of epoxy-pre-polymerto ethylenically unsaturated monomer are about 70:30 to about 30:70. In cases where the amount of ethylenically unsaturated monomer used is high, no process solvent is required to achieve dispersion. In cases where the amount of ethylenically unsaturated monomer is low, conventional solvent may be useful to facilitate dispersion. In such cases the level required is significantly less than would be required without the use of ethylenically unsaturated monomer.

The epoxy pre-polymers useful in the present invention can be based on conventional epoxy resins. Such epoxy resins are well known substances and are described, for example, in the chapter entitled "Epoxy Resins" in Volume 6 of The Encyclopedia of Polymer Science and Engineering (Second Edition).

Epoxy resins are often described by the type of central organic moiety or moieties to which the 1,2-epoxy moieties are attached. Non-exclusive examples of such central moieties are those derived from bisphenol A, bisphenol F, novolak condensates of formaldehyde with phenol and substituted phenols, the condensates containing at least two aromatic nuclei; triazine; hydantoin; and other organic molecules containing at least two hydroxyl moieties each, in each instance with as many hydrogen atoms deleted from hydroxy moieties in the parent molecule as there are epoxy moieties in the molecules of epoxy resin. Optionally, the 1,2-epoxy moieties may be separated from the central moieties as defined above by one or more, preferably only one methylene group. Oligomers of such monomers, either with themselves or with other organic molecules containing at least two hydroxyl moieties each, may also serve as the central organic 

moiety.

Non-exclusive examples of epoxy resins useful for the present invention include glycidyl ethers of a poly hydric phenol, such as bisphenol A (a particularly preferred species of polyhydric phenol), bisphenol F. bisphenol AD, catechol, resorcinol, and the like.

Primarily for reasons of economy and commercial availability, it is generally preferred to utilize epoxy resins derived from bisphenol A in this invention. More particularly, epoxy moiety containing molecules utilized in this invention preferably conform to the general formula:

And "n" is an integer from 0 to 50. If such epoxy resins are to be used directly as the epoxy pre- polymer component of the present invention, n is preferably aninteger within the range from 1 -30 so that each molecule contains at least one hydroxy] group. Commercially available epoxy resins of this type are normally mixtures of molecules having somewhat different n values and different numbers of epoxy groups. Preferably, the epoxy resin mixture used has a number average molecular weight in the range of from about 350 to about 5,000, or in the range from about 400 to

4

about 3000. Preferably, the average number of epoxide groups per molecule in the epoxy resin mixture is from about 1.7 to about 2.5, more preferably from about 1.9 to about 2.1. The epoxy resin mixture may contain resin molecules in which n=0.

In another embodiment, the epoxy pre-polymer comprises the reaction product of aromatic polyepoxide and at least one co-reactant having one or more epoxy-reactive groups. The ratio of epoxy and epoxy reactive groups are chosen such that epoxy endgroups remain once the reaction is essentially complete. Preferred molecular equivalent weight ranges for such pre- polymers range from 450 - 2000 grams/equivalent epoxy based on solids. In one embodiment the co-reactant containing epoxy reactive groups also comprises ethylemc unsaturation. Such co- reactants offer one of several means to control degrees of grafting, if any, onto the epoxy pre- polymer during the radical polymerization. Non-exclusive examples of such co-reactants include unsaturated acid esters such as acrylic and methacrylic acid, and unsaturated acids and unsaturated anhydrides such as maleic acid and maleic anhydride.

In one embodiment the pre-polymer comprises an additional monofunctional species that is capable of reacting with some of the epoxy functional groups of the pre-polymer. The resulting pre-polymer has a lower viscosity and is therefore easier to process into a dispersion with a desired particle size. Non-exclusive examples of such monofunctional species include phenol, substituted phenols such as nonylphenol, and monocarboxylic acids such as alkylcarboxylic acids.

Catalysts capable of accelerating the reaction of epoxy include, for example, phosphines, amines, quaternary ammonium salts, and quaternary phosphonium salts. Other basic substances may be utilized if so desired in order to reduce the reaction time and/or temperature required. The reaction may be carried out in the presence of a solvent such as, for example, an inert organic solvent (e.g., aromatic hydrocarbons, ketones). It is recognized that in certain embodiments of the invention, some portions of the starting materials may remain unreacted and thus may be present in such form when the reaction product is used in the autodeposition composition described herein.

Suitable ethylenically unsaturated monomers include but are not limited to vinyl aromatic hydrocarbons such as styrene and substituted styrenes, vinyl aliphatic hydrocarbons, ethylenically unsaturated acids such as acrylic and methacrylic acid as well as alkyl and hydroxy-alkyl esters of such acids. Non-exclusive examples include butyl acrylate, methyl methacrylate, and hydroxyethyl methacrylate. Acrylonitrile, methacrylonitrile, acrylamide, and methacrylamide are also suitable.

In one embodiment, ethylenically unsaturated monomers with anionic functionality are used. Anionic functional monomers, when co-polymerized into an emulsion or aqueous solution polymers, provide a "bound" source of ionic charges to effectively stabilize the emulsion polymer particles both during polymerization and subsequent formulation into autodeposition compositions. One advantage offered is to minimize or eliminate the use of an external surfactant. In addition, these anionic functional monomers may provide a "bound" source of sulfate or sulfonate groups to the polymer necessary for autodeposition film formation to occur. Examples of suitable anionic functional monomers include, but are not limited to, 2-sulfoethyl methacrylate, 2-acrylamido-2-methylpropanesulfonic acid, styrenesulfonic acid, vinylphosphonic acid, phosphate monomers such as PAM-100 and PAM-200 phosphate ester monomers available from Rhodia and corresponding salts of these monomers.

In one embodiment, phosphate monomers such as PAM-100 and PAM-200 available from Rhodia and corresponding salts of these monomers are used as a portion of the ethylenically unsaturated monomer. It has been found that the use of phosphate monomers such as PAM-100 and PAM-200 provide surprising improvements in mechanical and adhesive properties. For example, paint adhesion to metal is improved and the reverse impact performance is significantly improved. It is generally preferred for the phosphate monomer(s) to be added after dispersion of the epoxy pre-polymer and other ethylenically unsaturated monomer and before or during polymerization of the monomer.

In another embodiment of the present invention, hydroxyl functional ethylenically unsaturated monomer is used. The use of hydroxyl functional ethylenically unsaturated monomer provides for a dispersion that has greater solvent resistance when used in conjunction with hydroxyl reactive crosslinking or curing agents. The improvement in solvent resistance is observed in the applied coating after curing. The improvement stems from crosslinking between hydroxyl groups on the acrylic chain and crosslinking agent utilized* in the dispersion. Non¬exclusive examples of hydroxyl functional ethylenically unsaturated monomer include 2- hydroxyethyl methacrylate, hydroxyethyl acrylate, and hydroxy propyl methacrylate.

Essentially any type of free radical generator can be used to initiate polymerization of the monomers. For example, free radical generating chemical compounds, ultraviolet light or radiation can be used. A radical initiator may be added to facilitate the polymerization of the ethylenically unsaturated monomer within the epoxy containing micelle of the dispersion. Relative degrees of grafting, if any, between epoxy pre-polymer and polymerized monomer can be achieved to provide for specific molecular weights and specific performance ends by careful selection of initiator type. Initiators may be added at various points in the process of forming the dispersion. In one embodiment, the initiator is organic soluble and is introduced in the organic phase prior to dispersion of the epoxy pre-polymer and ethylenically unsaturated monomer in water. In another embodiment, the initiator is water-soluble and is introduced after dispersion of the epoxy pre-polymer / ethylenically unsaturated monomer mixture in water. In another embodiment both organic soluble initiators and water-soluble initiators are added. In another embodiment an organic soluble initiator is introduced after the aqueous dispersion is formed. In this embodiment, the organic soluble initiator is added directly or dissolved in a co-solvent and dripped into the dispersion.

Non-exclusive examples of suitable organic soluble initiators include peroxides, peroxy esters as well as organic soluble azo compounds. Benzoyl peroxide is one preferred

example. Non-exclusive examples of suitable water-soluble initiators include hydrogen peroxide, tert-butyl peroxide, t-butyl peroxtoate, hydroperoxides such as t-butyl hydroperoxide, alkali metal (sodium, potassium or lithium) or ammonium persulfate; azo initiators such as azobisisobutyronitrile or 2,2'-azobis(2-amidinopropane) dihydrochloride; or mixtures thereof. Ammonium persulfate and Vazo 68 WSP (Available from E.I. DuPont de Nemours) are two preferred examples. In one embodiment such initiators may also be combined with reducing agents to form a redox system. Non-exclusive examples of reducing agents include sulfites such as alkali metal meta bisulfite, or hyposulfite, sodium thiosulfate, or isoascorbic acid, or sodium formaldehyde sulfoxylate. The free radical precursor and reducing agent together, referred to as a redox system herein, may be used at a level of from about 0.01% to 5%, based on the weight of monomers used. Non-exclusive examples of redox systems include: t-butyl hydroperoxide/sodium formaldehyde sulfoxylate/Fe(III); t- butyl hydroperoxide/isoascorbic acid /Fe(IlI); and ammonium persulfate/sodium bisulfite/sodium hydrosulfite/Fe(III). In another embodiment, sodium formaldehyde sulfoxylate is used to initiate polymerization in conjunction with at least one anionic surfactant, such as sulfates and sulfonates in the absence of peroxides. Incorporation of anionic endgroups resulting from this method provides an increased level of stability for the emulsion as well as the corresponding autodeposition bath. Nonylphenol ethoxylate sulfate ammonium salt and sodium lauryl sulfate are two suitable non-exclusive examples.

In one embodiment, the polymerization of the ethylenically unsaturated monomer is carried out with applied heat. A wide variety of temperatures can be employed and the specific optimum temperature varies with each initiator. Generally, persulfates are processed at a temperature from about 75 to about 90°C. Process temperatures for peroxides and azo compounds are generally chosen such that the half-life decomposition rate falls from about 1 to about 120 minutes. Alternatively, redox initiation methods are widely known in the art by which polymerization can be conducted at ambient or near ambient conditions.

The dispersions and coating compositions of the present invention may also contain one or more substances capable of reacting with the polymer end product to provide a crosslinked polymeric matrix in the cured coating. In one embodiment of the invention, at least a portion of the curing agents (sometimes referred to as crosslinking agents) only react with the epoxy dispersion end-product at the elevated temperatures typically encountered during the curing stage of the composition. Such curing agents are often referred to in the art as "latent" curing agents or hardeners because they only become activated when heated to a temperature well in excess of normal room temperature. The use of latent curing agents is preferred in the present invention so that substantial cross linking of the epoxy resin or epoxy pre-polymer may be avoided prior to and during deposition on the surface of an article. In the case of metallic articles the deposition is typically carried out at temperatures of from about 20°C to about 60°C. However, if so desired, minor amounts of more reactive curing agents may also be present in addition to the latent curing agents so as to accomplish partial crosslinking prior to deposition on an article. In one embodiment of the invention, at least one latent curing agent such as, for example, a blocked isocyanate is incorporated into the mixture before the at least one ethylenically unsaturated monomer is polymerized. Preferred blocked isocyanates comprise moderately reactive isocyanates such as aliphatic isocyanates and more sterically hindered and/or more acid stable blocking groups, such as those derived from the lactam of 6-aminohexanoic acid and/or benzotriazole. Typical stoving temperatures for such crosslinking agents are at or above 160°C. Utilization of such crosslinking agents avoids premature crosslinking from occurring during the polymerization process where temperatures are typically between ambient temperature and 100°C. Vestagon B1530 from Degussa Corporation is one representative example.

The preferred curing agents are generally selected so as to be capable of reacting with the hydroxyl groups and/or intact epoxide groups, which are present in the epoxy resin and/or ethylenically unsaturated monomer. Hydroxyl groups are inherent to epoxy resins as hydroxyl is formed upon ring opening of the epoxide, independent of whether this ring opening occurs in the ■ advancement of the epoxy resin, or by reaction of residual epoxy with acids such as HF in the coating bath. Hydroxyl groups can also be imparted if hydroxyl functional ethylenically unsaturated monomer is used.

If a blocked isocyanate-type crosslinker is utilized, the ratio of blocked isocyanate groups to hydroxy groups (NCO:OH) typically will be from about 0.05 to about 1.2, more preferably about 0.1 to about 0.5. Other examples include blocked hexamethylene diisocyanates (HMDI).

Depending on the relative amounts of epoxy-prepolymer and ethylenically unsaturated monomer used, a solvent may also be used in conjunction with the ethylenically unsaturated monomer to form the crude or fine particle dispersions of the present invention. Solvent, for the purposes of the present application, includes any suitable solvent other than water. A solvent component may be used as a medium for preparing the epoxy pre-polymer. The solvent may be used when combining the epoxy resin and any catalysts capable of accelerating the desired epoxy group reaction. Subsequently, the solvent may be removed by techniques known in the art. The solvent, in many cases, does not diminish the technical benefits of the final coating composition and may be left in place when the dispersion is added as a component of the final coating composition. Any residual solvent will normally be expelled during the elevated temperatures found in the curing stage at the end of the coating process. The solvent component is not believed in most cases to contribute any desirable characteristics to the final coating compositions although it may function as a coalescing agent in some instances. However, in many cases the preferred solvents, however, are not particularly effective coalescing agents when used alone.

Any solvent capable of dissolving the epoxy resin can be selected. The most preferred solvents are mixtures of (i) aromatic hydrocarbons having 6 to 10 carbon atoms and (ii) ketones having 3 to 8 carbon atoms. A preferred solvent is methyl isobutyl ketone (MIBK).

Coalescing agents may be incorporated into the dispersion. Coalescing agents will be apparent to those skilled in the art. Non-exclusive examples of coalescing agents include monoethers and monoesters of glycols, preferably glycols with at least one terminal hydroxy group. Monoethers of ethylene glycol are readily available. Monoethers of propylene glycol, particularly the methyl, t-butyl, n-butyl, and phenol monoethers of propylene glycol, dipropylene glycol and tripropylene glycol are preferred from this class.

Dispersion of the epoxy pre-polymer and ethylenically unsaturated monomer in water can be accomplished by procedures known in the art. In one embodiment, the dispersion of the epoxy pre-polymer and ethylenically unsaturated monomer in water is accomplished by emulsification. Emulsification of the epoxy pre-polymer and ethylenically unsaturated monomer in water may be accomplished by any of the emulsification procedures known in the art. The desired result is a fine particle dispersion of epoxy pre-polymer and ethylenically unsaturated monomer containing micelles. Other desired coating components and additives may be emulsified with the epoxy pre- polymer and ethylenically unsaturated monomer.

In one embodiment, the emulsification procedure involves a two-stage process in which a solution of the epoxy pre-polymer, ethylenically unsaturated monomer, and any added components, is emulsified in water to form a crude dispersion of epoxy pre-polymer and ethylenically unsaturated monomer containing micelles. The crude dispersion is then mechanically dispersed to form a fine particle dispersion. In one embodiment, the crude dispersion is subjected to at least one particle size refinement stage. For example, the crude dispersion can be subjected to at least one particle size refinement stage in which the crude
