Repository: anandvc/allindianpatents

File: patents/258245-a-method-of-sintering-of-iron-metal-ore-fines-using-raw-petroleum-coke-or-any-other-high-sulphur-containing-coke-as-fuel-in-sintering-machine.html
Indian Patents. 258245:A METHOD OF SINTERING OF IRON/METAL ORE FINES USING RAW PETROLEUM COKE OR ANY OTHER HIGH SULPHUR CONTAINING COKE AS FUEL IN SINTERING MACHINE

Indian Patents

Recently Granted Patents

  Recently Published Patents

Title of Invention	A METHOD OF SINTERING OF IRON/METAL ORE FINES USING RAW PETROLEUM COKE OR ANY OTHER HIGH SULPHUR CONTAINING COKE AS FUEL IN SINTERING MACHINE

Abstract	This invention reiates to a method of sintering of iron /metai ore fines using raw petroleum coke (RPC) or any other high suiphur containing coke as a trimming fuel in a sintering machine comprising the steps of - admixing in wt% a base mix (iron/metal ore fines) - 63-80%, flux as limestone, dolomite and, lime - 10-13%, CB/RPC as fuel 2.5-3.5%, and the balance being combination of water and revert materials as hot return and cold return fines, the amount of revert material being around 6%, - charging the green mix in the sinter bed of the sintering machine,	

Full Text	 

FiE LD OF THE INVENTION;

The subject invention relates to a method of sintering iron ore fines using raw petroleum coke or any other high sulphur containing coke as fuel in a sintering machine on characterize evaluation of corrosion in main gas pipe line.

BACKGROUND OF THE INVENTION:

In a sintering process for metal ore fines or iron ore fines associated with a sintering machine a sinter mix comprising of iron ore fines, crushed flux and a solid fuel in the form of crushed coke breeze, the mix known as green mix is charged onto a moving grate ignited through ID fan air sucked through the green mix bed. The top layer of the green mix feed is ignited as it enters the ignition furnace. Due to effect of suction and presence of coke particles in the mix the flame produced at the top layer, moves vertically downward clue to

combustion of coke particles in the green mix while the grate moves horizontally.

The said agglomerating processes are carried through combustion of gaseous products, calcinations and reduction of ore fines generating waste gases. The waste gases on its way from the sinter bed to the atmosphere pass through gas pipe line, Electro-Static-Precipitator (ESP) and chimney. Such waste gases normally contain Co, C02r N2/ NOx, SOx, moisture and dust particulates.

For efficient utilization of heat from air, dusts and waste gases and corrosion prevention in pipe lines the sintering processes are controlled by process variables, such as pressure of air draft, temperature of ignition and gas velocity.

US Patents 4, 067, 727; 4, 065, 295; 4, 023, 960; 3, 963, 481; 3,

909, 189; 3, 704, 525; 3, 649, 244; 3, 339,053; 3, 211,441; 3, 194,

546; 2, 758, 063; 2, 672, 412 have disclosed control steps of higher

pressure over a lesser area in a purging zone, maintaining a	

relationship of the speed of strand sintering machine with temperature of collected waste gas, temperature of waste gas, air recirculation circuits for efficient heat exchange of hot air in sinter region and cool air, sensing continuously temperature of waste gases resulting from the combustion at plurality of locations along the path of material and using the datas for determining material temperature profile, along a selected or entire length between the charging and dumping stations, by continuously adjusting speed of material movement in relation to the temperature profile, controlling speed of sintering pallet, an ore feeder and a cooler, controlling weight of material fed to the grate to hold the burn-through point at any set location, control of air draft sequentially to eliminate sulphur content of sulphide ore to prepare sintered product to be smelted in a blast furnace or the like. US Patent nos. 3, 975, 185; 3, 909, 189; 4, 023, 960 have taught how waste gases are cleaned by different process steps.

US Patent Nos. 3,819,360; 3,975, 185 have disclosed how sintering can be enhanced by adding to the ore Fines double salt of potash-magnesia and lignosulfonate.

None of the above prior references have disclosed anything of controlling sintering processes dealing with corrosion aspect on main gas pipe line, which problem has long standing demand of industry to be solved, for undisturbed and optimized production of concentration of ores by sintering.

The proposed invention has been aimed to remove the aforesaid difficulty in a complete different mode of approach still unknown in the state of art to control sintering operation without any problem of corrosion in any associated parts of sintering viz gas pipe line, by using sulphur containing fuel in the sintering mix.

DESCRIPTION OF THE INVENTION;

For the fast growing steel industry to meet the demand of versatile uses in industry, construction and domestic uses the metallurgical grade coke breeze Is an essential ingredient for utilization of Iron ore fines by sintering. Coke breeze, the conventional trim fuel for sinter making will be scare in near future. Therefore, an alternate fuel to

coke breeze Is an immediate cause of concern to meet the challenge of steel Industry for optimized utilization of Iron ore fines derived during ore processing and fine particles captured during iron production or other metals production.

The proposed invention under the said circumstances of steel and metal producing industry has taught of using Raw Petroleum Coke (RPC) as an alternative trimming fuel for Coke Breeze (CB). RPC contain significant amount of sulphur as compared to CB. RPC contain sulphur in organic form and release S02 at high temperature. Sulphur di oxide has tendency to form sulphuric acid which leads to acid corrosion in main gas pipe line.

According to one object of the invention is to determine permissible corrosion rate at main gas pipe line of a sintering machine using RPC as a trimming fuel.

Another object of the invention is to mix in the green mix sintering granulated lime stone and dolomite, which are transformed (calcined)

to CaO and MgO at high temperature and deposited on the inside surface of the gas pipe line at the discharging end to act as a good sorbant to adsorb sulphur di oxide.

A still another object of the invention is to maintain corrosion rate at the discharging end of main gas pipe line at a comparable rate with that of CB used as a fuel in the green mix.

A yet another object of the invention is to maintain corrosion rate at the discharge end of gas pipe line at minimum when the fuel In green mix is a high sulphur containing material including RPC.

A further objective of the invention is to study acid corrosion on main pipe line when RPC is used as alternate trimming fuel as partial replacement of CB.

A still further objective of the invention is to exploit the higher calorific value and lower ash content of RPC in sintering process.

A still yet another objective of the Invention Is to measure corrosion rates at different locations of main gas pipe line by maintaining steel plate coupons at those locations. With the above objectives in the proposed invention the green mix iron ore/metal ore fines with flux (lime stone and dolomite) and fuels are preweighesd and dlmenstonally designed steel plate coupons are kept at different locations in gas pipe line in sinter plant when CB and RPC are used as trimming fuel and corrosion rates are measured for both the mix separately using CB and RPC as fuel.

According to the invention there is provided a method of sintering of iron /metal ore fines using raw petroleum coke (RPC) or any other high sulphur containing coke as a trimming fuel in a sintering machine comprising the steps of

- admixing in wt% a base mix (iron/metal ore fines) - 63-80%, flux as limestone, dolomite and, lime - 10-13%, CB/RPC as fuel 2.5-3.5%, and the balance being combination of water and revert materials as hot return

and cold return fines, the amount of revert material being around 6%,

-	charging the green mix in the sinter bed of the sintering machine,

-	sintering the mix at conventional temperature maintained in sintering process to form a sinter,

-	keeping steel plate coupons at different locations of the main gas pipe line,

-	maintaining permissible corrosion rates within 2.705 to 3.192 at the discharging end of the main gas pipe line, producing sintered mass without resulting any corrosion in any parts of the sintering machine as evaluated through measurement of corrosion rates of the steel plate coupons kept at different locations of the main gas pipe line.

The present invention will be better understood from the following description with reference to the accompanying drawings in which

Figure 1 represents schematically a conventional sintering machine wherein the green fix formed with coke breeze or RPC is changed into the moving grate of sintering machine, sintered and waste gas released through chimney via ESP (Electro Static Precipitator) and Figure 2 represents the front view of sinter bed, wind box and main gas pipe line of sinter plant.

Figure 1 depicts the green mix formed from base mix (iron/metal ore fines) limestone and magnesite, lime, fuel (CR or RPC), hot return fines and cold return fines through the Feed Supply and passed through a moisturizer and charged in the sinter bed (b) by the charger (a). The moving sinter bed from left to right is supplied with draft air through wind Box (c) and is ignited through burning of fuel in the green mix. The dust laden gas produced from the combustion in sinter bed is fed to ESP (e) for collection of iron/metal particulates and the residual gas is released through a chimney (g) via waste fan

(f)

Figure 2 depicts the position of steel plate coupons at: different locations (1 to 15) In gas pipe line In sinter plant when CB and RPC are used as trimming fuels.

On completion of sintering operation the coupons at 12 location of main gas pipe line are collected and corrosion rates are measured for those coupons.

A comparative test datas of corrosion rates at different locations of main gas pipe line using CB and RPC as fuels are given in the following Table - 1.

Table 1 Corrosion rate data at different location in main gas pipe line

It has been observed that the reaction products due to corrosion formed on steel surface near charging end were bigger in size with higher iron/metal content and lower in Calcium, Magnesium, Oxygen, Chlorine, Aluminum and sulphur content. On the contrary, the reaction products formed on the coupon exposed near discharging end were smaller in size with comparatively lower iron/metal content and higher Calcium, Magnesium, Oxygen, Chlorine, Aluminum and Sulphur content. Samples collected near charging end show Goethite and Hematite as reaction products formed at the steel surface where as samples collected from the middle portion of the main gas pipe line showed presence of Hematite only.

On the other hand Hematite, Magnetite, Caminite, Spurrite, Sylvite and Mullite compounds were detected on the steel surface near discharging as a result of high temperature.

It has been observed that gases such as C02, S02 and Cl2 released from the sinter mix at high temperature is absorbed by Lime, Magnesia and Alumina powder deposited on the steel surface and

subsequently converted to complex compounds such as Caminite, Spurrite, Sylvite, Mulllte.

It Is thus clearly observed from the said test datas that sintering operation of iron/metal ore fines can be efficiently and optimisingly performed in a conventional sintering plant without any corrosion problem even using higher sulphur containing fuel with the green mix charged in the sinter bed on adsorption by sorbent MgO, CaO, AI2O3 deposited at the discharge end of main gas pipe line adsorbing maximum sulphur dioxide generated in the sintering process and the rest residual sulphur di oxide is removed with the waste gas in a permissible range via higher gas velocity provided by the waste fan.

Moisture content in the carrier gas near WB15 is. observed maximum near charging end of the main gas pipe line as 

moisture, the moisture and temperature of carrier gas thus maintaining inverse relationship.

The proposed invention as narrated herein should not be read and construed in a restrictive manner, as various modifications, alterations of gas velocity, temperature of sinter bed and waste gases pressure of draft air and adaptations accordingly are possible with the scope and ambit of the invention as defined in the encompassed appended claims.

WE CLAIM

1. A method of sintering of iron/metal ore fines using raw petroleum coke (RPC) or any other high sulphur containing coke as a trimming fuel in a sintering machine comprising the steps of:

-	preparing a green mix by admixing following in wt%

a base mix (iron/metal or fines):	63-80%

flux (limestone, dolomite and lime):  10-13%

fuel (CB/RPC):	2.5-3.5%

balance:	6%

(combination of water and revert materials)

-	charging the green mix in the sinter bed of the sintering machine;

-	sintering  the  mix  at conventional  temperature  maintained  in sintering process to form a sinter;

-	keep steel plate coupons at different locations of the main gas pipeline;

characterised in that granulated limestone, dolomite and lime are converted into calcined Cao, MgO at high temperature and are deposited at the discharge end of the inside surface of the main gas pipeline to act as good sorbant to adsorb sulphur dioxide

generated from the fuel and green mix on ignition, maintaining permissible corrosion rates within 2.705 to 3.192 at the discharging end of the main gas pipeline, producing sintered mass without resulting any corrosion in any parts of the sintering machine as evaluated through measurement of corrosion rates of the steel plate coupons kept at different locations of the main gas pipeline.

2.	A method of sintering as claimed in claim 1 wherein RPC is used as alternate trimming fuel as partial replacement of CB and the green mix flux additions are also adopted accordingly and corrosion rate at steel surface is comparable with the green mix containing CB as fuel.

3.	A method of sintering as claimed in the preceding claims wherein the reaction products formed on the coupons exposed near the discharging end of the main gas pipeline are smaller in size with comparatively lower iron content and higher calcium, magnesium, oxygen, chlorine, aluminum and sulphur.

4.	A method of sintering as claimed in the preceding claims wherein Goethite and Hematite are detected in the reaction products formed on the steel surface coupons exposed near charging end whereas samples collected from middle portion of the main gas pipeline have shown presence of hematite only.

5.	A method of sintering as claimed in the preceding claims wherein hematite, magnetite, caminite, spurrite, sylvite and mullite compounds are detected on the steel surface coupons near discharging end as a result of high temperature during sintering.

6.	A method of sintering as claimed in the preceding claims wherein green such as CO2, SO2, SOx, CI2 released from the sinter mix at high temperature get adsorbed by lime, magnesia and alumina powder deposited on the steel surface and subsequently transformed to complex compounds such as caminite, spurrite, sylvite and mullite.

7.	A method of sintering as claimed in the preceding claims wherein reaction products formed on the steel surface near charging end are found bigger

in size with higher iron content and lower in calcium, magnesium, oxygen, chlorine, aluminum and sulphur content.

8.	A method of sintering as claimed in the preceding claims wherein moisture

content in the carrier gas near WB15 is observed maximum near charging

end of the main gas pipeline as 
gradually reducing as it approached discharging end WB1, the carrier gas

temperature near charging end WB15 being low as it passes through the

cold sinter bed containing around 7wt % moisture, the moisture and

temperature of carrier gas thus maintaining inverse relationship.

9.	A method of sintering of iron/metal ore fines using RPC as trimming fuel

in a sintering machine as herein described and illustrated.

ABSTRACT

A METHOD OF SINTERING OF IRON METAL ORE FINES USING  RAW  PETROLEUM  COKE  OR  ANY  OTHER  HIGH

SULPHUR CONTAINING COKE AS FUEL IN SINTERING MACHINE.

This invention reiates to a method of sintering of iron /metai ore fines using raw petroleum coke (RPC) or any other high suiphur containing coke as a trimming fuel in a sintering machine comprising the steps of

-	admixing in wt% a base mix (iron/metal ore fines) - 63-80%, flux as limestone, dolomite and, lime - 10-13%, CB/RPC as fuel 2.5-3.5%, and the balance being combination of water and revert materials as hot return and cold return fines, the amount of revert material being around 6%,

-	charging the green mix in the sinter bed of the sintering machine,	

Documents:

« Previous Patent

Next Patent »

Patent Number	258245	

Indian Patent Application Number	591/KOL/2007	

PG Journal Number	52/2013	

Publication Date	27-Dec-2013	

Grant Date	20-Dec-2013	

Date of Filing	16-Apr-2007	

Name of Patentee	TATA STEEL LIMITED	

Applicant Address	RESEARCH AND DEVELOPMENT AND SCIENTIFIC SERVICES DIVISION, JAMSHEDPUR 831 001, INDIA	

Inventors:

#	Inventor's Name	Inventor's Address	

1	MANINDRA MANNA	RESEARCH AND DEVELOPMENT DEPARTMENT TATA STEEL LIMITED JAMSHEDPUR-831 001	

2	DR. NIKHILES BANDYOPADHYAY	RESEARCH AND DEVELOPMENT DEPARTMENT TATA STEEL LIMITED JAMSHEDPUR-831 001 INDIA	

3	AJOY KRISHNA ROY	RESEARCH AND DEVELOPMENT DEPARTMENT TATA STEEL LIMITED JAMSHEDPUR-831 001 INDIA	

PCT International Classification Number	C22B1/16	

PCT International Application Number	N/A	

PCT International Filing date		

PCT Conventions:

#	PCT Application Number	Date of Convention	Priority Country	

1			NA	

© All Indian Patents, 2013-2021.

  Patent data available in the public domain from Indian Patents Office, Department of Industrial Policy and Promotions, Ministry of Commerce and Industry, Government of India.

File: patents/258254-thermoplastic-polymer-composition-production-method-thereof-and-shaped-article-and-electric-cable-obtained-therefrom.html (part 1 of 2)
Indian Patents. 258254:"THERMOPLASTIC POLYMER COMPOSITION, PRODUCTION METHOD THEREOF, AND SHAPED ARTICLE AND ELECTRIC CABLE OBTAINED THEREFROM"

Indian Patents

Recently Granted Patents

  Recently Published Patents

Title of Invention	"THERMOPLASTIC POLYMER COMPOSITION, PRODUCTION METHOD THEREOF, AND SHAPED ARTICLE AND ELECTRIC CABLE OBTAINED THEREFROM"

Abstract	Propylene-based resin compositions contain an inorganic filler in a high ratio and are excellent in flexibility, mechanical strength, elongation at break, heat resistance, scratch resistance, whitening resistance and flame retardancy. Shaped articles comprise the compositions. A first propylene-based resin composition of the present invention contains 5 to 64.9 % by weight of a propylene-based polymer (A) having a melting point, as measured by a dif f erential scanning calorimeter (DSC), in the range of 120°C to 170°C; 0 to 59.9 % by weight of a propylene-based polymer (B) having a melting point, as measured by differential scanning calorimetry (DSC), of less than 120°C or having no observed melting point; 0 .1 to 30 % by weight of a graft-modified propylene-based polymer (C) obtained by graft modifying a propylene-based polymer having a&nbsp;melting&nbsp;point,&nbsp;as&nbsp;measured&nbsp;by&nbsp;differential&nbsp;scanning calorimetry (DSC), of less than 120°C or having no observed melting point; and 35 to 75 % by weight of an inorganic filler &nbsp; (D) (here, the total amount of (A), (B), (C) and (D) is 100 % &nbsp; by weight).	

Full Text	DESCRIPTION

THERMOPLASTIC POLYMER COMPOSITION, PRODUCTION METHOD THEREOF, AND SHAPED ARTICLE AND ELECTRIC CABLE OBTAINED THEREFROM

TECHNICAL FIELD [0001]

The present invention relates to a thermoplastic polymer composition and a shaped article obtained from the composition. More particularly, the present invention relates to a thermoplastic polymer composition which contains an inorganic filler in a high ratio and is excellent in flexibility, mechanical strength, elongation at break, heat resistance, scratch resistance, whitening resistance and flame retardancy, and further to a shaped article obtained by using the thermoplastic polymer composition.

BACKGROUND ART [0002]

Sheath materials and some insulating materials for electric cables are frequently polyvinyl chloride and crosslinked polyethylene, and their flexibility, flame retardancy and insulation property are appreciated. However, there are difficulties in their disposition or recycling because of the

generation of chlorine gases by heating and the lack of thermoplasticity. For this reason, there has been known a shaped article comprising a crystalline homopolymer or copolymer of polyethylene which is non-crosslinked and is recyclable and has mechanical and electrical properties fit for usual use conditions as disclosed in Patent Document 1. The shaped article used in Patent Document 1 is excellent in flexibility, impact resistance and low-temperature property, but is insufficient in scratch resistance and tensile strength.

Patent Document 1: Japanese Patent Laid-Open Publication No. Hll-111061

DISCLOSURE OF THE INVENTION

PROBLEMS TO BE SOLVED BY THE INVENTION

[0003]

An object of the present invention is to provide a thermoplastic polymer composition which contains an inorganic filler in a high ratio and is excellent in flexibility, mechanical strength, elongation at break, heat resistance, scratch resistance, whitening resistance and flame retardancy. It is another object of the present invention that flexibility and heat resistance are ensured without significantly reducing the brittle temperature and the scratch resistance is improved by increasing hardness.  In other words, an object of the present invention is

to provide a method of producing a thermoplastic polymer composition which is excellent in flexibility, mechanical strength, elongation at break, heat resistance, whitening resistance and flame retardancy and is especially excellent in scratch resistance. In addition, an object of the present invention is to provide a shaped article comprising the composition, and an electric cable having an insulation material and/or sheath comprising the composition.

MEANS TO SOLVE THE PROBLEMS

[0004]

[First Thermoplastic Polymer Composition]

A first thermoplastic polymer composition related to the present invention comprises the following (A) , (B) , (C) and (D) :

(A)	5 to 64 . 9 % by weight of a propylene-based polymer having a melting point, as measured by differential scanning calorimetry (DSC), in the range of 120°C to 170°C;

(B)	0 to 59. 9 % by weight of a propylene-based polymer having a melting point, as measured by differential scanning calorimetry (DSC), of less than 120°C or having no observed melting point;

(C)	0.1 to 30 % by weight of a graft-modified propylene-based polymer obtained by graft modifying a propylene-based polymer (C-l) having a melting point as measured by differential scanning calorimetry (DSC) of less than 120°C or having no observed melting

point with at least one compound selected from the group consisting of a vinyl compound containing a polar group and a silane compound; and

(D) 35 to 75 % by weight of an inorganic filler.

Here, the total amount of (A), (B), (C) and (D) is 100 % by weight. [0005]

The inorganic filler (D) is preferably one or more kinds selected from the group consisting of talc, metal hydroxides, metal carbonates and metal oxides. [0006]

The first thermoplastic polymer composition of the present invention preferably contains 0.1 to 20 parts by weight of an oil (F) relative to the total 100 parts by weight of the propylene-based polymer (A), the propylene-based polymer (B) , the graft-modified propylene-based polymer (C) and the inorganic filler (D). Further, the thermoplastic polymer composition of the present invention preferably contains 0.1 to 20 parts by weight of an ethylene-based polymer (E) relative to the total 100 parts by weight of the propylene-based polymer (A) , the propylene-based polymer (B) , the graft-modified propylene-based polymer (C) and the inorganic filler (D). [0007]

A method of producing the thermoplastic polymer composition

containing the ethylene-based polymer (E) comprises melt-kneading the graft-modified propylene-based polymer (C) with the ethylene-based polymer (E) to produce a propylene-based polymer composition (G), and melt-kneading the propylene-based polymer composition (G) with components including the inorganic filler (D), the propylene-based polymer (A) and optionally the propylene-based polymer (B).

A first shaped article is preferably an insulating material for an electric cable or an electric cable sheath. [0008]

A first electric cable of the present invention has an insulating material comprising the thermoplastic polymer composition and/or a sheath comprising the thermoplastic polymer composition. The electric cable is preferably an electric cable for an automobile or an electric cable for an instrument. [Second Thermoplastic Polymer Composition]

A second thermoplastic polymer composition related to the present invention comprises the following (A), (BB) and (D):

(A) 5 to 64 . 9 % by weight of a propylene-based polymer having a melting point, as measured by differential scanning calorimetry (DSC), in the range of 120°C to 170°C;

(BB) 0.1 to 60.0 % by weight of a modified propylene-based polymer which is partly or fully graft-modified with at least one compound selected from the group consisting of a vinyl compound

containing a polar group and a silane compound, and which has a

melting point, as measured by differential scanning calorimetry

(DSC), of less than 120°C or has no observed melting point; and

(D) 35 to 75 % by weight of an inorganic filler.

Here, the total amount of (A), (BB) and (D) is 100 % by weight. [0009]

The inorganic filler (D) is preferably one or more kinds selected from the group consisting of talc, metal hydroxides, metal carbonates and metal oxides. [0010]

The second thermoplastic polymer composition of the present invention preferably contains 0.1 to 20 parts by weight of an ethylene-based polymer (E) relative to the total 100 parts by weight of the propylene-based polymer (A), the graft-modified propylene-based polymer (BB) and the inorganic filler (D) . Further, the second thermoplastic polymer composition of the present invention preferably contains 0.1 to 20 parts by weight of an oil (F) relative to the total 100 parts by weight of the propylene-based polymer (A) , the graft-modified propylene-based polymer (BB) and the inorganic filler (D). [0011]

Furthermore, a method of producing the second thermoplastic polymer composition containing the ethylene-based polymer (E) comprises melt-kneading the graft-modified propylene-based

polymer (BB) with the ethylene-based polymer (E) to produce a propylene-based polymer composition (GG), and melt-kneading the propylene-based polymer composition (GG) with components including the inorganic filler (D) and the propylene-based polymer (A) . [0012]

A second shaped article of the present invention comprises the second thermoplastic polymer composition.  The second shaped article is preferably an insulation material for an electric cable or an electric cable sheath. [0013]

A second electric cable of the present invention has an insulating material comprising The second thermoplastic polymer composition and/or a sheath comprising the second thermoplastic polymer composition. [0014]

The second electric cable is preferably an electric cable for an automobile or an electric cable for an instrument.

EFFECT OF THE INVENTIONS [0015]

The first and second thermoplastic polymer compositions of the present invention contain the inorganic filler in a high ratio and have good flexibility as well as excellent mechanical strength,

elongation at break, whitening resistance and scratch resistance. [0016]

In the case where the oil is contained in the first and second thermoplastic polymer compositions of the present invention, the compositions are excellent especially in scratch resistance and low temperature brittleness resistance. In addition, in the case where the ethylene-based polymer is contained in the thermoplastic polymer compositions of the present invention, the compositions are excellent especially in scratch resistance. Further, according to the methods of producing the first and second thermoplastic polymer compositions of the present invention, there may be obtained thermoplastic polymer compositions which are excellent in flexibility, mechanical strength, elongation at break and flame retardancy as well as in scratch resistance. [0017]

Since the first and second thermoplastic polymer compositions of the present invention contain the inorganic filler in a high ratio, they are suited for producing shaped articles excellent in flame retardancy, especially electric cables.

BEST MODE FOR CARRYING OUT THE INVENTION [0018]

Hereinafter, the present invention will be explained in detail.

[First Thermoplastic Polymer Composition]

As the propylene-based polymer (A) used in the present invention, there may be mentioned a propylene homopolymer or a copolymer of propylene with at least one olefin selected from ethylene and α-olefins having 4 to 20 carbon atoms.  Here, as ethylene and the α-olefins having 4 to 20 carbon atoms, there may be  mentioned  ethylene,  1-butene,  1-pentene,  1-hexene, 4-methyl-l-pentene,  1-octene,  1-decene,  1-dodecene, 1-tetradecene, 1-hexadecene, 1-octadecene and 1-eicosene, and preferable are ethylene and the α-olefins having 4 to 10 carbon atoms.  These α-olefins may form a random copolymer or a block copolymer with propylene. [0019]

The constituent units derived from ethylene and the α-olefins having 4 to 20 carbon atoms may be contained in an amount of 35 mol% or less, preferably 30 mol% or less in the whole constituent units of the propylene-based polymer (A). [0020]

The propylene-based polymer (A) usually has a melt flow rate

(temperature: 230°C, load: 2.16 kg) of 0.01 to 1000 g/10 min,

preferably 0.05 to 100 g/10 min, more preferably 0.1 to 50 g/10

min and further more preferably 0.1 to 10 g/10 min, as measured

according to ASTM D1238.

[0021]

The propylene-based polymer (A) used in the present invention has a melting point as measured by -α- differential scanning calorimeter (DSC) of 120°C or higher, preferably from 120 to 170°C and more preferably from 125 to 165°C. The measurement of the melting point (Tm) is carried out as follows. That is, the melting point is a peak temperature in an endothermic curve observed when a sample in an aluminum pan is heated to 200°C at an elevation rate of 100°C/min and maintained at 200°C for 5 minutes and then cooled to -150°C at a cooling rate of 10°C/min and subsequently heated again to 200°C at an elevation rate of 10°C/min. [0022]

The propylene-based polymer (A) may have an isotactic structure or a syndiotactic structure, but preferably has an isotactic structure in terms of heat resistance and the like. [0023]

Further, a plurality of propylene-based polymers (A) may be used simultaneously if needed.  For example, two or more components which are different in melting point and rigidity may be used. [0024]

Depending  on  desired  physical  properties,  the propylene-based polymer (A) may be selected from the group

consisting of a homopolypropylene excellent in heat resistance (in which a comonomer other than propylene typically accounts for 3 mol% or less) , a block polypropylene excellent in balance between heat resistance and impact resistance (which typically has 3 to 30 % by weight of a n-decane-soluble rubber component) , and a random polypropylene excellent in balance between flexibility and transparency (which typically has a melting peak of 120°C or higher and preferably in the range of 125°C to 150°C, as measured by 
Such propylene-based polymer (A) may be produced by polymerizing propylene or copolymerizing propylene with ethylene and the α-olef in (s) by using a solid catalyst component containing magnesium, titanium, halogen and an electron donor as essential components; a Ziegler catalyst system comprising an organoaluminum compound and an electron donor; or a metallocene catalyst system containing a metallocene compound as one component of the catalyst.

The propylene-based polymer (B) optionally used in the present invention is a copolymer of propylene with at least one olefin selected from ethylene and α-olefins having 4 to 20 carbon atoms. The polymer typically contains 40 to 99 mol%, preferably

40 to 92 mol% and more preferably 50 to 90 mol% of constituent units derived from propylene, and 1 to 60 mol%, preferably 8 to 60 mol% and more preferably 10 to 50 mol% of constituent units derived from ethylene and the α-olef ins having 4 to 20 carbon atoms (here, the total of propylene, ethylene and the α-olefins having 4 to 20 carbon atoms is 100 mol%). [0026]

The propylene-based polymer (B) used in the present invention is preferably a copolymer of propylene with at least one olefin selected from ethylene and α-olefins having 4 to 20 carbon atoms. As ethylene and the α-olefins having 4 to 20 carbon atoms, there may be mentioned specifically ethylene, 1-butene, 1-pentene, 1-hexene, 3-methyl-l-butene, 3-methyl-l-pentene, 3-ethyl-l-pentene, 4-methyl-l-pentene, 4-methyl-l-hexene, 4,4-dimethyl-l-pentene, 4-ethyl-l-hexene, 1-octene, 3-ethyl-l-hexene, 1-octene, and 1-decene. These may be used alone or in combination of two or more kinds . Of these, especially preferably used is at least one of ethylene, 1-butene, 1-hexene and 1-octene. [0027]

The propylene-based polymer (B) used in the present invention usually has a melt flow rate (temperature: 230°C and load: 2.16 kg) of 0.1 to 50 (g/10 min) . In addition, the propylene-based polymer (B) has a melting point as measured by

differential scanning calorimetry (DSC) of less than 120°C or has no observed melting point, and preferably has a melting point of 100°C or lower or has no observed melting point. Here, that a melting point is not observed means that a crystal fusion peak with a heat of crystal fusion of 1 J/g or higher is not observed in the range of -150 to 200°C. The measurement conditions are described in Examples. [0028]

A method of producing the propylene-based polymer (B) is not particularly limited. For example, the propylene-based polymer (B) may be produced by a method described in WO 04/87775. [0029]

As the specific examples of the propylene-based polymer (B) having the characteristics as mentioned above, there may be mentioned a random copolymer (B-1) of propylene and the α-olefin having 4 to 20 carbon atoms and a random copolymer (B-2) of propylene, ethylene and the α-olefin having 4 to 20 carbon atoms. [0030]

By using the random copolymer (B-1) of propylene and the α-olefin having 4 to 20 carbon atoms, the obtainable thermoplastic polymer composition shows excellent mechanical strength, elongation at break, scratch resistance and whitening resistance. [0031]

By using the random copolymer (B-2) of propylene, ethylene

and the α-olefin having 4 to 20 carbon atoms, the obtainable thermoplastic polymer composition shows excellent flexibility, scratch resistance and whitening resistance.

[0032]

Hereinafter, there will be explained the random copolymer

(B-l) of propylene and the α-olefin having 4 to 20 carbon atoms, and the random copolymer (B-2) of propylene, ethylene and the α-olefin having 4 to 20 carbon atoms.

[Random copolymer (B-l) of Propylene and α-olefin having 4 to 20 Carbon Atoms]

The random copolymer (B-l) of propylene and the α-olefin having 4 to 20 carbon atoms preferably used in the present invention contains constituent units derived from propylene, constituent units derived from ethylene, and constituent units derived from the α-olefin having 4 to 20 carbon atoms, and satisfies the following (a) and (b).

(a)	The molecular weight distribution (Mw/Mn) as measured by gel permeation chromatography (GPC) is in the range of 1 to 3.

(b)	The melting point (Tm) (°C) and the content M (mol%) of constituent units derived from the comonomer as determined by l3C-NMR spectrum satisfy the following relation (1) . The melting point Tm is less than 120°C and preferably less than 100°C. The value M is not particularly limited but, for example, may be from

to 45.

[0033]

14 6exp(-0.022M) ≥Tm≥l25exp(-0.032M) (1)

The melting point (Tm) of the random copolymer (B-l) of propylene with the α-olef in having 4 to 20 carbon atoms is measured by DSC as follows. The measurement is carried out by filling an aluminum pan with a sample, (i) heating the sample to 200°C at an elevation rate of 100°C/min and maintaining the sample at 200°C for 5 minutes, (ii) cooling the sample to -150°C at a cooling rate of 10°C/min and subsequently (iii) heating the sample to 200°C at an elevation rate of 10°C/min. The temperature of an endothermic peak observed at the stage (iii) is the melting point

(Tm) . The melting point (Tm) is typically less than 120°C, preferably 100°C or lower, more preferably in the range of 40 to 95°C and further more preferably in the range of 50 to 90°C. If the melting point (Tm) is within this range, the obtainable shaped article shows excellent balance between flexibility and strength, and also shows reduced surface stickiness to permit easy processing.

[0034]

The random copolymer (B-l) of propylene with the α-olefin having 4 to 20 carbon atoms desirably satisfies:

(c) the degree of crystallinity measured by X-ray diffraction is preferably 40 % or less and more preferably 35 %

or less.

[0035]	

In the random copolymer (B-l) of propylene with the α-olefin having 4 to 20 carbon atoms, the content of constituent units derived from the α-olefin having 4 to 20 carbon atoms is preferably 5 to 50 mol% and more preferably 10 to 35 mol%. As the α-olefin having 4 to 20 carbon atoms, 1-butene is preferably used. [0036]

Such random copolymer (B-l) of propylene with the α-olefin having 4 to 20 carbon atoms may be obtained by a method described in WO 04/87775.

[Random copolymer (B-2) of Propylene, Ethylene and α-olefin having 4 to 20 Carbon Atoms]

The random copolymer (B-2) of propylene, ethylene and the α-olefin having 4 to 20 carbon atoms preferably used in the present invention contains constituent units derived from propylene, constituent units derived from ethylene and constituent units derived from the α-olefin having 4 to 20 carbon atoms, and satisfies the following (m) and (n).

(m) The molecular weight distribution (Mw/Mn) as measured by gel permeation chromatography (GPC) is in the range of 1 to 3.

(n) The random copolymer (B-2) contains 40 to 85 mol% of constituent units derived from propylene, 5 to 30 mol% of

constituent units derived from ethylene and 5 to 30 mol% of constituent units derived from the α-olefin having 4 to 20 carbon atoms (here, the total of constituent units derived from propylene, constituent units derived from ethylene and constituent units derived from the α-olefin having 4 to 20 carbon atoms is 100 mol%. Further, the total of constituent units derived from ethylene and constituent units derived from the α-olefin having 4 to 20 carbon atoms is preferably 60 to 15 mol%). [0037]

Further, the random copolymer (B-2) of propylene, ethylene and the α-olefin having 4 to 20 carbon atoms preferably satisfies ax.  least one, more preferably both of the following (o) and (p) .

(o) The Shore A hardness is 30 to 80 and preferably 35 to 60.

(p)  The degree of crystallinity measured by X-ray diffraction is 20 % or less and preferably 10 % or less. [0038]

In addition, the melting point (Tm) of the random copolymer (B-2) of propylene, ethylene and the α-olefin having 4 to 20 carbon atoms measured by DSC is preferably 50°C or lower or is preferably not observed. The measurement of the melting point may be carried out by the same method as that of the copolymer (B-i). [0039]

As regards the amounts of the propylene component and other

comonomer components, more particularly, the random copolymer (B-2) preferably contains 60 to 82 mol% and more preferably 61 to 75 mol% of constituent units derived from propylene; 8.0 to 15 mol% and more preferably 10 to 14 mol% of constituent units derived from ethylene; and 10 to 25 mol% and more preferably 15 to 25 mol% of constituent units derived from the α-olefin having 4 to 20 carbon atoms. As the α-olefin having 4 to 20 carbon atoms, 1-butene is especially preferably used. [0040]

Such random copolymer (B-2) of propylene, ethylene and the α-olefin having 4 to 20 carbon atoms may be obtained, for example, by a method described in WO 04/87775. [0041]

By using the random copolymer (B-2) of propylene, ethylene and the α-olefin having 4 to 20 carbon atoms in the present invention, the obtainable shaped article has improved flexibility and excellent low temperature brittleness resistance. The shaped article, for example electric cable, has an advantage that the coating of the electric cable is unlikely to be broken even when exposed to a low temperature.

As the polymer used as a raw material of the graft-modified propylene-based polymer (C), a propylene-based polymer (C-I) having a melting point as measured by differential scanning

calorimetry (DSC) of less than 120°C or having no observed melting point is preferable in terms of improvement in tensile elongation at break and abrasion resistance. [0042]

The propylene-based polymer (C-l) is a copolymer of propylene with at least one olefin selected from ethylene and α-olefins having 4 to 20 carbon atoms. The polymer usually contains 40 to 99 mol%, preferably 40 to 92 mol% and more preferably 50 to 90 mol% of constituent units derived from propylene; and 1 to 60 mol%, preferably 8 to 60 mol% and more preferably 10 to 50 mol% of constituent units derived from ethylene and the α-olefins having 4 to 20 carbon atoms used as comonomers (here, the total of propylene, ethylene and the α-olefins having 4 to 20 carbon atoms is 100 mol%.). [0043]

The propylene-based polymer (C-l) used in the present invention is preferably a copolymer of propylene with at least one olefin selected from ethylene and α-olefins having 4 to 20 carbon atoms. As ethylene and the α-olefins having 4 to 20 carbon atoms, ethylene and the α-olefins described in the propylene-based polymer (B) may be used singly or in combination of two or more kinds. Of these, especially preferably used is at least one of ethylene, 1-butene, 1-hexene and i-octene. [0044]

The propylene-based polymer (C-l) used in the present invention typically has a melt flow rate (temperature: 230°C, load: 2.16 kg) of 0.1 to 50 (g/10 min) . In addition, the propylene-based polymer (C-l) has a melting point of less than 120°C as measured by differential scanning calorimetry (DSC) or has no observed melting point, and preferably has a melting point of 100°C or lower or has no observed melting point. Here, that a melting point is not observed means that a crystal fusion peak with a heat of crystal fusion of 1 J/g or higher is not observed in the range of -150 to 200°C. The measurement conditions are as described in Examples. [0045]

A method of producing the propylene-based polymer (C-l) is not particularly limited.  For example, the propylene-based polymer (C-l) may be produced by a method described in WO 04/087775. [0046]

As specific examples of the propylene-based polymer (C-l) having the characteristics as mentioned above, there may be mentioned a random copolymer (C-la) of propylene with the α-olef in having 4 to 20 carbon atoms, and a random copolymer (C-lb) of propylene, ethylene and the α-olef in having 4 to 20 carbon atoms.

[Random copolymer (C-la) of Propylene with α-olefin having 4 to 20 Carbon Atoms]

The random copolymer (C-la) of propylene with the α-olef in having 4 to 20 carbon atoms preferably used in the present invention contains constituent units derived from propylene and constituent units derived from the α-olef in having 4 to 20 carbon atoms, and satisfies the following (al) and (bl).

(al) The molecular weight distribution (Mw/Mn) as measured by gel permeation chromatography (GPC) is in the range of 1 to 3.

(bl) The melting point (Tm)(°C) and the content M (mol%) of constituent units derived from the comonomer as determined by 13C-NMR spectrum satisfy the following relation (1) . The melting point Tm is less than 120°C and preferably less than 100°C. [0047]

146exp(-0.022M)>Tm≥l25exp(-0.032M) (1)

The random copolymer (C-la) of propylene with the α-olefin having 4 to 20 carbon atoms usually has a melting point (Tm) of less than 120°C, preferably 100°C or lower, more preferably in the range of 40 to 95°C and further more preferably in the range of 50 to 90°C. If the melting point (Tm) is within this range, the obtainable shaped article shows particularly excellent balance between flexibility and strength, and also shows reduced surface stickiness to permit easy processing. As the measurement method of the melting point (Tm) of the random copolymer (C-la) of propylene with the α-olefin having 4 to 20 carbon atoms, there

may be mentioned the same method as described in the random copolymer (B-l) of propylene with the α-olefin having 4 to 20 carbon atoms. [0048]

The random copolymer (C-la) of propylene with the α-olefin having 4 to 20 carbon atoms preferably satisfies the following (cl):

(cl)  the degree of crystallinity measured by X-ray diffraction is preferably 40 % or less and more preferably 35 % or less. [0049]

In the random copolymer (C-la) of propylene and the α-olefin having 4 to 20 carbon atoms, the content of constituent units derived from the α-olefin having 4 to 20 carbon atoms is preferably 5 to 50 mol% and more preferably 10 to 35 mol%. As the α-olefin having 4 to 20 carbon atoms, 1-butene is preferably used. [0050]

Such random copolymer (C-la) of propylene with the α-olefin having 4 to 20 carbon atoms may be obtained, for example, by a method described in WO 04/87775. [0051]

By use of a modified product of the random copolymer (C-la) of propylene with the α-olefin having 4 to 20 carbon atoms, the obtainable thermoplastic polymer composition shows excellent

mechanical strength, elongation at break, scratch resistance, whitening resistance and low temperature brittleness resistance. In addition, such thermoplastic polymer composition can give a shaped article, for example an electric cable, which has an advantage that the coating of the electric cable is unlikely to be broken even when exposed to a low temperature.

[Random copolymer (C-lb) of Propylene, Ethylene and α-olefin having 4 to 20 Carbon Atoms]

The random copolymer (C-lb) of propylene, ethylene and the α-olefin having 4 to 20 carbon atoms preferably used in the present invention contains constituent units derived from propylene, constituent units derived from ethylene and constituent units derived from the α-olefin having 4 to 20 carbon atoms, and satisfies the following (ml) and (nl).

(ml) The molecular weight distribution (Mw/Mn) as measured by gel permeation chromatography (GPC) is in the range of 1 to 3.

(nl) The random copolymer (C-lb) contains 40 to 85 mol% of constituent units derived from propylene, 5 to 30 mol% of constituent units derived from ethylene and 5 to 30 mol% of constituent units derived from the α-olefin having 4 to 20 carbon atoms (here, the total of constituent units derived from propylene, constituent units derived from ethylene and constituent units derived from the α-olefin having 4 to 20 carbon atoms is 100 mol%.

Further, the total of constituent units derived from ethylene and constituent units derived from the α-olefin having 4 to 20 carbon atoms is preferably 60 to 15 mol%). [0052]

Further, the random copolymer (C-lb) of propylene, ethylene

and the α-olefin having 4 to 20 carbon atoms preferably satisfies

at least one, more preferably both of the following (ol) and (pi) .

(ol) The Shore A hardness is 30 to 80 and preferably 35 to

60.

(pi)  The degree of crystallinity measured by X-ray diffraction is 20 % or less and preferably 10 % or less. [0053]

In addition, the melting point (Tm) of the random copolymer (C-lb) of propylene, ethylene and the α-olefin having 4 to 20 carbon atoms measured by DSC is preferably 50°C or less or is preferably not observed. The measurement of the melting point may be carried out by the same method as that of the copolymer (B-l). [0054]

As regards the amounts of the propylene component and other

comonomer components, more particularly, the random copolymer

(C-lb) preferably contains 60 to 82 mol% and more preferably 61

to 75 mol% of constituent units derived from propylene; 8.0 to

15 mol% and more preferably 10 to 14 mol% of constituent units

derived from ethylene; and 10 to 25 mol% and more preferably 15 to 25 mol% of constituent units derived from the α-olefin having 4 to 20 carbon atoms. As the α-olefin having 4 to 20 carbon atoms, 1-butene is especially preferably used. [0055]

Such random copolymer (C-lb) of propylene, ethylene and the α-olefin having 4 to 20 carbon atoms may be obtained, for example, by a method described in WO 04/87775. [0056]

Further, by use of a modified product of the random copolymer (C-lb) of propylene, ethylene and the α-olefin having 4 to 20 carbon atoms, the obtainable thermoplastic polymer composition is excellent in flexibility, scratch resistance, whitening resistance and low temperature brittleness resistance. In addition, the thermoplastic polymer composition can give a shaped article, for example electric cable, which has an advantage that the coating of the electric cable is unlikely to be broken even when exposed to a low temperature. [0057]

Meanwhile, when the propylene-based polymer (B) is used, the propylene-based polymer (B) and the propylene-based polymer (C-l) which is a raw material before modification may be the same or different from each other. [0058]

The graft-modified propylene-based polymer (C) used in the

present invention may be obtained by graft modifying the

propylene-based polymer (C-1) having a melting point as measured

by differential scanning calorimetry (DSC) of less than 120°C or

having no observed melting point, with at least one compound

selected from the group consisting of a vinyl compound containing

a polar group and a silane compound. Examples of the vinyl

compounds include vinyl compounds having an oxygen-containing

group such as acid, acid anhydride, ester, alcohol, epoxy and

ether; and vinyl compounds having a nitrogen-containing group such

as isocyanate and amide. Examples of the silane compounds include

vinylsilane,	aminosilane	and

Y-methacryloxypropyltrimethoxysilane. Of these, preferable are the  vinyl  compounds  having  an  oxygen-containing  group, specifically unsaturated epoxy monomers, unsaturated carboxylic acids and derivatives thereof. [0059]

The unsaturated epoxy monomers include an unsaturated glycidyl ether and an unsaturated glycidyl ester (for example, glycidyl methacrylate). [0060]

The unsaturated carboxylic acids include acrylic acid, maleic acid, f umaric acid, tetrahydrophthalic acid, itaconic acid, citraconic acid, crotonic acid, isocrotonic acid, and nadic acid™

(endocis-bicyclo[2.2.1]hepto-5-ene-2,3-dicarboxylic acid). [0061]

Further, as the derivatives of the unsaturated carboxylic acids, there may be mentioned acid halide compounds, amide compounds, imide compounds, acid anhydrides and ester compounds of the unsaturated carboxylic acids, and specifically there may be mentioned malenyl chloride, maleimide, anhydrous maleic acid, anhydrous citraconic acid, monomethyl maleate, dimethyl maleate, and glycidyl maleate. [0062]

Of these, preferable are the unsaturated dicarboxylic acids and acid anhydrides thereof, and especially preferably used are maleic acid, nadic acid™ and acid anhydrides thereof. [0063]

The graft position of the unsaturated carboxylic acid or its derivative grafted on the unmodified propylene-based copolymer is not particularly limited. The unsaturated carboxylic acid or its derivative may be bonded to an arbitrary carbon atom of the ethylene-based polymer. [0064]

The graft-modified propylene-based polymer (C) as mentioned above may be prepared by various conventionally known methods, for example, by using the following methods.

(1) The unmodified polymer is melted.by an extruder or the

like. The unsaturated carboxylic acid or the like is added and grafted to the polymer.

(2) The unmodified polymer is dissolved in a solvent. The unsaturated carboxylic acid or the like is added and grafted to the polymer. [0065]

In either case, in order to effectively graft copolymerize the graft monomer such as the unsaturated carboxylic acid, the graft reaction is preferably carried out in the presence of a radical initiator. As the radical initiator, for example, preferably used are an organic peroxide, an azo compound and the like. [0066]

As the organic peroxide, there may be mentioned benzoyl peroxide, dichlorobenzoyl peroxide and dicumyl peroxide. As the azo compound, there may be mentioned azobisisobutyl nitrile and dimethyl azoisobutyrate. [0067]

As such radical initiator, specifically, preferably used

is a dialkyl peroxide such as dicumyl peroxide, di-tert-butyl

peroxide, 2,5-dimethyl-2,5-di(tert-butylperoxy)-3-hexyne,

2,5-dimethyl-2,5-di(tert-butylperoxy)hexane,	and

1, 4-bis(tert-butylperoxyisopropyl)benzene. [0068]

These radical initiators are typically used in an amount of 0.001 to 1 parts by weight, preferably 0.003 to 0.5 parts by weight and more preferably 0.05 to 0.3 parts by weight, relative to 100 parts by weight of the unmodified polymer. [0069]

The reaction temperature of the graft reaction using or without using the radical initiator as mentioned above is typically in the range of 60 to 350°C and preferably 150 to 300°C. [0070]

The graft amount of the vinyl compound having a polar group in the graft-modified propylene-based polymer (C) thus obtained is not particularly limited, but is typically 0.01 to 10 % by weight and preferably 0.05 to 5 % by weight, provided that the mass of the graft-modified polymer is 100 % by weight. In the present invention, by use of the graft-modified polymer (C) as mentioned above, the obtainable shaped article is especially excellent in the balance between tensile strength and scratch resistance.

The inorganic filler (D) used in the present invention is not particularly limited. For example, metal compounds and inorganic compounds such as glass, ceramic, talc and mica may be widely used. Among these, preferably used are talc, metal hydroxides, metal carbonates (carbonates) and metal oxides. In the present invention, the inorganic fillers (D) may be used alone

or in combination of two or more kinds. As the metal hydroxides used in the present invention, there may be mentioned aluminum hydroxide, magnesium hydroxide, calcium hydroxide, barium hydroxide, manganese hydroxide, zinc hydroxide, hydrotalcite, and mixtures thereof. In particular, magnesium hydroxide alone or a mixture containing magnesium hydroxide is preferable. [0071]

The average particle size of the inorganic filler (D) is not particularly limited but is typically 0.1 to 20 um and preferably 0.5 to 15 um. Here, the average particle size is a value determined by a laser method. [0072]

In addition, the inorganic filler (D) used in the present invention may be surface treated with a fatty acid such as stearic acid or oleic acid, an organosilane or the like. The inorganic filler may be an aggregate of fine particles having the above average particle size.

The ethylene-based polymer is an ethylene-based elastomer having at least 61 mol% of constituent units derived from ethylene relative to the total constituent units. As the ethylene-based polymer, especially preferable are an ethylene homopolymer and ethylene/α-olefin copolymers comprising constituent units derived from ethylene and constituent units derived from an

α-olefin. Among the ethylene/α-olefin copolymers, preferable is a copolymer (E-1) of ethylene with an α-olefin having 3 to 10 carbon atoms. As the α-olefins having 3 to 10 carbon atoms, there may be specifically mentioned propylene, 1-butene, 1-pentene, 1-hexene, 3-methyl-l-butene, 3-methyl-l-pentene, 3-ethyl-l-pentene, 4-methyl-1-pentene, 4-methyl-l-hexene, 4,4-dimethyl-l-pentene, 4-ethyl-l-hexene, 1-octene, 3-ethyl-l-hexene, 1-octene, and 1-decene. These may be used alone or in combination of two or more kinds. Among these, it is especially preferable to use at least one of propylene, 1-butene, 1-hexene and 1-octene. [0073]

As regards the content of each constituent unit in the ethylene-based copolymer, the content of constituent units derived from ethylene is preferably 7 5 to 95 mol% and the content of constituent units derived from at least one olefin selected from the α-olefins having 3 to 10 carbon atoms is preferably 5 to 25 mol%. [0074]

The ethylene/α-olefin copolymer has:

(i) a density of 0.855 to 0.910 g/cm3 and preferably 0.857 to 0.8 90 g/cm3;

(ii) a melt flow rate (temperature: 190°C, load: 2.16 kg) of 0.1 to 100 g/10 min and preferably 0.1 to 20 g/10 min; and

(iii) an index of the molecular weight distribution (Mw/Mn) as evaluated by GPC of 1.5 to 3.5, preferably 1.5 to 3.0, and more preferably 1.8 to 2.5. The ethylene/α-olefin copolymer may be a graft-modified ethylene-based polymer (E-l) grafted with a vinyl compound having a polar group. [0075]
