Repository: anandvc/allindianpatents

File: patents/258276-polymerization-catalysts-for-producing-polymers-with-low-levels-of-long-chain-branching.html (part 1 of 5)
Indian Patents. 258276:POLYMERIZATION CATALYSTS FOR PRODUCING POLYMERS WITH LOW LEVELS OF LONG CHAIN BRANCHING

Indian Patents

Recently Granted Patents

  Recently Published Patents

Title of Invention	POLYMERIZATION CATALYSTS FOR PRODUCING POLYMERS WITH LOW LEVELS OF LONG CHAIN BRANCHING

Abstract	This invention relates to catalyst compositions, methods, and polymers encompassing a Group 4 metallocene with bridging Tis-cyclopentadienyl-type ligands, in combination with a cocatalyst and an activator-support. The compositions and methods disclosed.herein provide ethylene polymers with low levels of long chain branching.	

Full Text	POLYMERIZATION CATALYSTS FOR PRODUCING POLYMERS WITH LOW LEVELS OF LONG CHAIN BRANCHING

CROSS REFERENCE TO RELATED APPLICATIONS

This application claims priority to U.S. Patent Application Serial No. 10/876,930 entitled "POLYMERIZATION CATALYSTS FOR PRODUCING POLYMERS WITH LOW LEVELS OF LONG CHAIN BRANCHING" which is incorporated herein in its entirety.

TECHNICAL FIELD OF THE INVENTION

This invention relates to the field of organometal compositions, olefin polymerization catalyst compositions, methods for the polymerization and copolymerization of olefins using a catalyst composition, and polyolefins.

BACKGROUND OF THE INVENTION

It is known that monb-l-olefras (a-olcfins), including ethylene, can be polymerized with catalyst compositions employing titanium, zirconium, vanadium, chromium, or other metals, often combined with a solid oxide and in the presence of cocatalysts. These catalyst compositions may be useful for both homopolymerization of ethylene, as well as copolymerization of ethylene with comonomers such as propylene, 1-butene, 1-hexene, or other higher o> olefins. Therefore, there exists a constant search to develop new olefin polymerization catalysts, catalyst activation processes, and methods of making and using catalysts that will provide enhanced catalytic activities and polymeric materials tailored to specific end uses.

Polyethylene (PE) produced by any number of methods generally contains small to moderate amounts of, long chain branched molecules. In some instances, long chain branching (LCB) is. desired to improve bubble stability during film blowing or to enhance the processibility of resins prepared with metallocene catalysts. However for many uses, the presence of LCB is considered undesirable due to the increased elasticity that it typically imparts to the resins. Therefore the ability to control the LCB level in polyethylene using metallocene-based catalysts is a desirable goal

One example of this need is seen in the use of bridged or ansa-metallocenc catalysts, which are desirable catalysts for some purposes, but which may tend to produce polymer with LCB levels that are detrimental to film performance. Therefore, new catalyst compositions and methods that allow better control of LCB levels within a desired specification range is a desirable goal.

SUMMARY OF THE INVENTION

This invention encompasses catalyst compositions, methods for preparing catalyst compositions, methods for polymerizing olefins, and ethylene polymers and copolymers. In the course of examining metallocene-based olefffi polymerization catalysts, it was discovered that the LCB content of PE resins made with such catalysts Was related to the type of metallocene catalyst employed, and also related to the particular solid oxide activator, or "activator-support" which constitutes one component of the catalyst composition.

In one aspect, Hie present invention encompasses a catalyst composition comprising a tightly-bridged a/tra-metallocene compound containing a pendant unsaturated moiety attached to a cyclopentadienyl-type ligand, a solid oxide activator-support, and an organoalurninum compound. The pendant unsaturated moiety attached to a cyclopentadienyl-type ligand of

the a/wa-metallocene compound may be a pendant olefin, that can be bonded to the cyclopentadienyl-type ligand through a silicon, carbon, or other atoms. In another aspect, this invention comprises the contact product of a tightly-bridged anftz-metallocene compound containing a pendant unsaturated moiety attached to a cyclopentadienyl-type ligand, a solid oxide activator-support, and an organoaluminum compound.

In one aspect, the catalyst composition of this invention can comprise the contact product of at least one anja-metallocene, at least one organoaluminum compound, and at least one activator-support, wherein:

a) the an-sa-metallocene comprises a compound having the formula:

(X'XX^X^^M1, wherein

M1 is titanium, zirconium, or bamium;

(X1) and (X2) are independently a cyclopentadienyl, an indenyl, a fluorenyl, or a substituted analog thereof, wherein at least one of (X1) and (X2) is substituted;

at least .one substituent of the substituted (X1) or (X2) comprises an unsaturated group having the formula

-SiR42R5, wherein

each R4 is independently a hydrocarbyl group or a substituted hydrocarbyl group having from 1 to 20 carbon atoms;

R3 is an alkenyl group,, an alkynyl group, an alkadienyl group, or a substituted analog thereof having from 1 to 2D carbon atoms;

(X1) and (X2) are connected by a substituted or unsubstituted bridging group comprising one atom bonded to both (X1) and (X2), wherein the atom is carbon, silicon, germanium, or tin; and

any substituent on R4, any substituent on R5, any substituent on the substituted bridging group, any additional substituent on (X1) or (X2), and (X3) and (X4) are independently an aliphatic group, an aromatic group, a

cyclic group, a combination of aliphatic and cyclic groups, an oxygen group, a sulfur group, a nitrogen group, a phosphorus group, an arsenic group, a carbon group, a silicon group, a germanium group, a tin group, a lead group, a boron group, an aluminum group, an inorganic group, an organometallic group, or a substituted derivative thereof, any of which having from 1 to 20 carbon atoms; a halide; or hydrogen;

b)  the organoaluminum compound comprises a compound with the formula:

wherein (X5) is a hydrocarbyl having from 1 to  20 carbon atoms; (X6) is an alkoxide or an aryloxide having from 1 to 20 carbon atoms, halide, or hydride; and n is a number from 1 to 3, inclusive; and c)  the activator-support comprises:

a solid oxide treated with an electron-withdrawing anion;

a layered mineral,

an ion-exchangeable activator-support, qr

any combination thereof.

In this aspect, the catalyst composition of this invention can comprise at least one ansa-metallocene, at least one organoaluminum compound, and at least one activator-support.

In a further aspect of this invention, the activator-support can comprise a solid oxide treated with an electron-withdrawing anion, wherein the solid oxide comprises silica, alumina, silica-alumina, aluminophosphate, aluminum phosphate, zinc aluminate, heteropolytungstates, titania, zirconia, magnesia, boria, zinc oxide, mixed oxides thereof, or mixtures thereof, hi this aspect, the electron-withdrawing anion can comprise fluoride, chloride, bromide, iodide, phosphate, inflate, bisulfate, sulfate, fluoroborate, fluorosulfate, trifluoroacetate, phosphate, fluorophosphate, fiuorazirconate, fluorosilicate, fluorotitanate, permanganate, substituted sulfonate, unsubstituted sulfonate, or

any combination thereof. In addition, the activator-support can further comprises a metal or metal ion such as zinc, nickel, vanadium, tungsten, molybdenum, silver, tin, or any combination thereof.

In a further aspect of mis invention, the activator-support can comprise a layered mineral, an ion-exchangeable activator-support, or any combination thereof. In this aspect, the activator-support can comprise a clay mineral, a pillared clay, an exfoliated clay, an exfoliated clay gelled into another oxide matrix, a layered silicate mineral, a non-layered silicate mineral, a layered aluminosilicate mineral, a non-layered aluminosilicate mineral, or any combination thereof.

hi another aspect, mis invention further provides a process for producing a polymerization catalyst composition comprising contacting at least one awa-metallocene compound, at least one organoaluminum compound, and at least one treated solid oxide compound to produce the composition, wherein the at least one ansa-metallocene, the at least one organoaluminum compound, and the at least one activator-support are defined herein.

hi still another aspect, this invention affords a method of polymerizing olefins, comprising: contacting ethylene and an optional ct-olefin comonomer with a catalyst composition under polymerization conditions to form a polymer or copolymer; wherein the catalyst composition comprises the contact product of at least one on&z-metallocene, at least one organoaluminum compound, and at least one activator-support, and wherein the at least one arwa-metallocene, the at least one organoaluminum compound, and the at least one activator-support are defined herein.

In a further aspect, the present invention provides ethylene polymers and copolymersi and articles made .therefrom, produced by contacting ethylene and an optional a-olefin comonomer with a catalyst composition under

polymerization conditions to form a polymer or copolymer; wherein the catalyst composition comprises the contact product of at least one ansa-metallocene, at least one organoaluminum compound, and at least one activator-support, and wherein the at least one ama-metallocene, the at least one organoaluminum compound, and the at least one activator-support are defined as herein.

In another aspect of this invention, the a/ua-metallocene of the catalyst composition can be a compound with th& following formula:

(Figure Remove)

wherein E is carbon, silicon, germanium, or tin; R1, R2, R3, and R* are independently H or a hydrocarbyi group having from 1 to 12 carbon atoms; and R5 is an alkenyl group having from 3 to 12 carbon atoms.

hi a further aspect of this invention, the ansa-metallocene of the catalyst composition can be a compound with the following formula:

(Figure Remove)

wherein E is carbon or silicon; R1, R2, and R4 are independently methyl or phenyl; R3 is H or r-butyl; and R3 is 2-propenyl (CH2CH=CH2), 3-butenyl (CH2CH2CH=CH2), 4-pentenyl (GH2CH2CH2CHK3J2), 5-hexenyl

), 6-heptenyl (CH2
octenyl	(CH2CH2CH2CH2CH2CH?CH=CH2),	3-methyl-3-butenyl

(CH2CHjC(CHj)=CH2), or4rmethyI-3-pentenyl (CH2CH2CH=C(CH3)2).

In another aspect of this invention, the O7wa-metallocene of the catalyst composition can be a compound with the following formula:

(Figure Remove)

wherein R1 and R2 are independently methyl or phenyl; R3 is H or f-butyl; each R4 is independently methyl, etfcyi, propyl, or butyl; and R5 is 2-propenyl (CH2CH=CH2), 3-butenyI (CH2CH2CH
In yet another aspect of this invention, the ansa-metallocene of the catalyst composition can be a compound .with the following formula:

(Figure Remove)

wherein R1 and R2 are independently  methyl or phenyl; and each R4 is independently methyl, ethyl, propyl, or butyl.

In another aspect of this invention, the activator-support can comprise: a solid oxide treated with ail electron-withdrawing anion (also termed a chemically-treated solid oxide);

a layered mineral;

an ion-exchangeable atrtivator-suppoit, or

any combination thereof.

In this aspect, the chemically-treated solid oxide comprising a solid oxide treated with an electron-withdrawing anion; wherein:

the solid oxide can be silica, alumina, silica-alumina, aluminophosphate, aluminum phosphate, zinc aluminate, heteropolytungstates, titania, zirconia, magnesia, boria, zinc oxide, mixed oxides thereof, or mixtures thereof; and

the electron-withdrawirjg anion can be fluoride, chloride, bromide, iodide, phosphate, Inflate, bisulfate, sulfate, fluorobordtc, fluorosulfate, trifluoroacetate, phosphate, fluorophosphate, fluorozirconate, fluorosilicate, fluorotitanate, permanganate, substituted sulfonate, unsubstituted sulfonate, or any combination thereof. Also in this aspect, the activator-support can Comprise a clay mineral, a pillared clay, an exfoliated clay, an exfoliated clay gelled into another oxide matrix, a layered silicate mineral, a non-layered silicate mineral, a layered aluminosilicate mineral, a non-layered aluminosilicate mineral, or any combination thereof. In a further aspect, the activator-support can further comprise a metal or metal ion such as zinc, nickel, vanadium, tungsten, molybdenum, silver, tin, or any combination thereof.

Examples of the solid oxide activator-support include, but are not limited to, chlorided alumina, chlorided zinc aluminate, fluorided alumina, sulfated alumina, fluorided silica-alumina, fluorided aluminophosphate, a pillared clay, or a combination thereof. In another apect, for examples, the activator-support can be a sulfated solid oxide, and in another aspect, sulfated alumina.

hi another aspect of the invention, the organoaluminum compound comprises a compound of the formula Al(X5)n()^)3H), wherein (X5) is a

hydroearbyl having from 1 to 20 carbon atoms; (X6) is alkoxide or aryloxide,

any of which having from 1 to 20 Carbon atoms, halide, or hydride; and n is a

number from 1 to 3, inclusive. In another aspect, the organoaluminum

compound may be trimethylaluminum, triemylaluminum, tripropylaluminum,

tributylaluminum,	triisobutylaluminum,	trihexylaluminum,

triisohexylalurninum, trioctyialuminum, diethylaluminum ethoxide, diisobutylaluminum hydride, diethylaluminum chloride, or any combination thereof Examples of the organoaluminum compound include, but are not limited to, triethylalurninum (TEA) or triisobutylaluminum (TIBAL).

In one aspect of this invention, the activity of the catalyst compositions of this invention may be enhanced by precontacting some of the polymerization reaction components to form a first mixture, for a first period of time, before this mixture is then contacted with the remaining polymerization reaction components, forming a second mixture, for a second period of time. For example, the fljwa-metallocene compound can be precontacted with some other polymerization reaction components, including, but not limited to, for example, an a-olefin monomer and an organoaluminum cocatalyst, for some period of time before this mixture is contacted with the remaining polymerization reaction components, including, but not limited to, a solid oxide activator-support. The first mixture is typically termed the "precontacted" mixture and comprises precontacted components, and the second mixture is typically termed the "postcontacted" mixture and comprises postcontacted components. For example, the mixture of at least one metallocene, olefin monomer, and organoaluminum cocatalyst compound, before it is contacted with the activator-support, is one type of "precontacted" mixture. The mixture of metallocene, monomer, organoaluminum cocatalyst, and acidic activator-support, formed from contacting the precontacted mixture with the acidic activator-support, is thus termed the "postcontacted" mixture.

This terminology is used regardless of what type of reaction occurs between components of the mixtures. For example, according to this description, it is possible for the precontacted organoaluminum compound, once it is admixed with the metalloccne or metallocenes and the oleftn monomer, to have a different chemical formulation and structure from the distinct organoaluminum compound used to prepare the precontacted mixture.

This invention also comprises methods of making catalyst compositions that utilize at least one anftz-metallocene catalyst, at least one organoaluminum compound as cocatalysts, and a solid oxide activator-support. The methods of this invention include precontacting the metallocene catalyst and an organoaluminum cocatalyst with an olefin, typically but not necessarily, a monomer to be polymerized or copolymerized, prior to contacting this precontacted mixture with the solid oxide activator-support.

The present invention further comprises new catalyst compositions, methods for preparing catalyst compositions, and methods for polymerizing olefins that result in improved productivity. In one aspect, these methods can be carried out without the need for using large excess concentrations of the expensive cocatalyst methyl aluminoxane (MAO), or the catalyst composition can be substantially free of MAO. However, this invention also provides a catalyst composition comprising an drwa-metallocene compound and an aluminoxane. In this aspect, the catalyst composition is not required to comprise either an acidic activator-support wherein the activator-support comprises a chemically-treated solid oxide, and the catalyst composition is also not required to comprise an organoaluminum compound.

Additionally, this invention encompasses a process comprising contacting at least one monomer and the catalyst composition under polymerization conditions to produce the polymer. Thus, this invention comprises methods for polymerizing olefins using the catalyst compositions prepared as described herein. .

The present invention also encompasses new polyolefins.

This invention also comprises an article that comprises the polymer produced with the catalyst composition of this invention.

These and other features, aspects, embodiments, and advantages of the present invention will become apparent after a review of the following detailed description of the disclosed features.

The following patent applications, filed contemporaneously with the present application, are incorporated by reference herein in their entireties: U.S.PATENT APPLICATION SERIAL NUMBERS 10/876,891, 10/877,039, 10/876,948, and 10/877021.

BRIEF DESCRIPTION OF THE FIGURES

FIGURE 1 illustrates the specific-structures of Ihe metallocenes used in the Examples and Tables.

FIGURE 2 provides a plot .of log Tj(0) versus log (Mw) for polymers prepared according to the Examples and Table 1.

FIGURE 3 provides a plot of log T|(0) versus log (M*) for polymers prepared according to the Examples and Table 1.

DETAILED DESCRIPTION OF THE INVENTION

The present invention provides new catalyst compositions, methods for preparing catalyst compositions, methods for using the catalyst compositions to polymerize olefins, olefin polymers and articles prepared therefrom. In one aspect, this invention encompasses a catalyst composition comprising a tightly-bridged anwi-metallocene compound containing an olefin functionality pendant to at least one of the cyclopentadienyl-type ligands, a solid oxide activator-support, and an organoaluminum compound. In another aspect, this invention comprises methods for making and using the catalyst composition.

Catalyst Composition and Components

The Metallocene Compound

In one aspect, the present invention provides a catalyst composition comprising a bridged or ansa-metallocene compound containing a pendant unsaturated moiety attached to a cyclopentadienyl-rype ligand, along with a solid oxide activator-support and an organoaluminurn compound further disclosed herein.

As used herein, the term aTwa-raetallocene refers simply to a metallocene compound in which the two T|s-cycloalkadienyl-type h'gands in the molecule are linked by a bridging moiety. Useful a/wa-metallocenes are typically "tightly-bridged", meaning that the two T|s-cycloalkadienyl-type ligands are connected by a bridging group wherein the shortest link of the bridging moiety between the Tj*-cydoaUcadienyl-type ligands is a single atom. Thus, the length of the bridge or the chain between the two TJS-cycloalkadienyl-type ligands is one atom, although this bridging atom can be substituted. The metallocenes of this invention are therefore bridged bis(r|5-cycloaUcadienyO-type compounds, wherein the t|5-cycloalkadienyl portions

include cyclopentadienyl ligands, tndenyl ligands, fluorenyl ligands, and the

\ like, including substituted analogs of any of these.

Further, at least one of the rj'-cycloalkadienyl-type ligands is substituted with a pendant unsaturated group. That is, one substituent of the substituted bridging group comprises an unsaturated group, wherein the unsaturated group can be an alkenyl group, an alkynyl group, an alkadienyl group, or a substituted analog thereof. In one aspect of the invention, one substituent of the substituted bridging group comprises an alkenyl group, in which case the ansa-metallocenes may be described as containing a chain with a pendant olefin attached to at least one/of the T|5-cycloalkadienyl-tvpe ligands.

Further, the pendant unsaturated moiety attached to a cyclopentadienyl-type ligand can be bonded to the cyclopentadienyl-type ligand through a silicon-moiety, a carbon moiety, a germanium moiety, a tin moiety, or through other atoms. Typically, the pendant unsaturated moiety is bonded to a cyclopentadienyl-type ligand through a silicon-moiety.

In one aspect, the a/wa-metalloccne of this invention comprises a

compound having the formula:	:  .

(XlXXiXX3XX«)M1, wherein

M1 is titanium, zirconium, or hafnium;

(X1) and (X2) are independently a cyclopentadienyl, an indenyl, a fluorenyl, or a substituted analog thereof, wherein at least one of (X1) and (X2) is substituted;

at least one substituent of the substituted (X1) or (X2) comprises an unsaturated group having the formula

-SiR^R5, wherein

each R4 is independently a hydrocarbyl group or a substituted hydrocarbyl group having from 1 to 20"carbon atoms;

R5 is an alkenyl group, an alkynyl group, an alkadienyl group, or a substituted analog thereof having from 1 to 20 carbon atoms;

(X1) and (X2) are connected by a substituted or unsubstituted bridging group comprising one atom bonded to both (X1) and (X2), wherein the atom is carbon, silicon, germanium,, or tin; and

any substituent on R4, any substituent on R5, any substituent on the substituted bridging group, any additional substituent on (X1) or (X2), and (X3) and (X4) are independently an aliphatic group, an aromatic group, a cyclic group, a combination of aliphatic and cyclic groups, an oxygen group, a sulftir group, a nitrogen group, a phosphorus group, an arsenic group, a carbon group, a silicon group, a germanium group, a tin group, a lead group, a boron group, an aluminum group, an inorganic group, an organometallic group, or a

substituted derivative thereof, any of which having from 1 to  20 carbon atoms; a halide; or hydrogen;

The linkage that connects (X1) and (Xa), that is, the shortest link of the bridging moiety, is a single atom wherein the atom can be a carbon, silicon, germanium, or tin atom. In one aspect, the bridging atom is a carbon or silicon

•.

atom, in which case the bridge • comprises a substituted methylene (or methylidene) group or a substituted sflylene group.

In one aspect, at least one substituent of the substituted (X1) or (X2) comprises an unsaturated group having the formula

-SiR42R5, wherein

each R4 is independently a hydrocarbyl group or a substituted hydrocarbyl group having from 1 to 20 carbon atoms;

Rs is an alkenyl group, an alkynyl group, an alkadienyl group, or a substituted analog thereof having from 1 to 20 carbon atoms;

In another aspect, at least one substituent of the cyclopentadienyl-type ligands comprises an unsaturated group; wherein the unsaturated group is an alkenyl group, an alkynyl group, an alkadienyl group, or a substituted analog thereof, any of which has from 1 to 20 carbon atoms. In yet another aspect, this substituent of the cyclopentadienyl-rypc Uganda can comprise an alkenyl group or a substituted alkenyl gtoup. Examples of alkenyl groups include, but are not limited to, propenyl, butenyi,- pentenyl,, hexenyl, heptenyl,. or octenyl. In another aspect, the alkenyl group can be 2-propenyl, 3-butenyl or 4-pentenyl. Thus, in one aspect, the pendant unsaturated group can contain the carbon-carbon double bond from . 3 to 7 atoms removed from the cyclopentadienyl-type ligand itself, and in another aspect, from 3 to 4 carbon atoms removed from the cyclopentadienyl-type ligand itself.

In addition to an alkenyl, alkynyl, or alkadienyl group, any other substituent on the cyclopentadienyl-type ligand, or any substituted on the bridging atom, when present, is independently an aliphatic group, an aromatic

group, a cyclic group, a combination of aliphatic and cyclic groups, an oxygen group, a sulfur group, a nitrogen group, a phosphorus group, an arsenic group, a carbon group, a silicon group, a germanium, group, a tin group, a lead group, a boron group, an aluminum group, an inorganic group, an organometallic groups or a substituted derivative thereof, any of which having from 1 to 20 carbon atoms; a halide; or hydrogen. Further, this description of other substituents on the cyclopentadienyl-type ligand or on the bridging atom can include substituted, unsubstituted, branched, linear, or heteroatom-substituted analogs of these moieties. Further, it is not necessary that the bridging atom be substituted. For example, the bridge connecting (X1) and (X2) can simply comprises a methylene (CH2) group. Typically, the bridge connecting (X1) and (X2) comprises a group such as CMe^ C(Me)(Ph), CPh2, and the like.

Examples of unsaturated groups that can be bonded to the

cyclopentadienyl-type ligand include, but are not limited to, 2-

propenyl(dimethylsilyl) (SiMejQBjCHNCHj), 3-butenyl(dimethylsilyl)

(SiMe2CH2CH2CH
(SiMe2CH2CH2CH2CH=CH2),	5-hexenyl(dirnethylsilyl)

(SiMe2CH2CH2CH2CH2CH=CH2),	6-heptenyl(dimethylsilyl)

(SiMezCHzCHjCHzCHjCHjCH^CHj),	7-octenyl(dimelhylsilyl)

(SiMe2CH2CH2CH2CH2CH2CH2CHs€H2), 3-methyl-3-butenyl(dimethylsilyl)

(SiMe2CH2CH2C(CHj)=CH2),	4-memyl-3-pentenyl(dimethylsilyl)

(SiMe2CH2CH2CH=C(CH3) 2)1 °r a substituted analog thereof. In one aspect, the unsaturated group bonded to at least one cyclopentadienyl-type ligand can include, but is not limited to, 2-propenyl(dimethylsilyl) (SiMe2CH2CH=CH2), 3-butenyl(dimethylsilyl) (SiMe2CH^iCH=CIf2), 4-pentenyl(dimethylsayI) (SiMe2CH2CH2CH2CH=CH2), or a substituted analog thereof.

In addition to containing a bridging group, (X1) and (X2) may also have other substituents. Further, the alkenyl, alkynyl, or alkadienyl group bonded to a cyclopentadienyl-type ligand may also have substituents. For example,

the R4 and R5 groups of the -SiR42R5 substituent can be substituted as well. These substituents are selected from the same chemical groups or moieties that can serve as the (X3) and (X4) ligands of the a/wa-metallocenes. Thus, any substituent on R4, any substituefit on R5, any substituent on the substituted bridging group, any additional substituent on (X1) or (X2), and (X3) and (X4) can be independently an aliphatic group, an aromatic group, a cyclic group, a combination of aliphatic and cyclic groups, an oxygen group, a sulfur group, a nitrogen group, a phosphorus group, ah arsenic group, a carbon group, a silicon group, a germaniuni group, a tin group, a lead group, a boron group, an aluminum group, an inorganic group, an organometallic group, or a substituted derivative thereof, any of which haying from 1 to 20 carbon atoms; a halide; or hydrogen; as long as these groups do not terminate the activity of the catalyst composition. Further, mis list includes substituents that may be characterized in more than one of these categories such as benzyl. This list also includes hydrogen, therefore, the notion of a substituted indenyl and substituted fluorenyl includes partially saturated indenyls and fluorenyls including, but not limited to, tetrahydroindenyls, tetrahydrofluorenyls, and octahydrofluorenyls.

Examples of each of these substituent groups include, but are not limited to, the following groups. In each example presented below, unless otherwise specified, R is independently : an aliphatic group; an aromatic group; a cyclic group; any combination thereof; any substituted derivative thereof, including but not limited to, a halide*, an alkoxide-, or an amide-substituted derivative thereof; any of which has from 1 to 20 carbon atoms; or hydrogen. Also included in these groups are any unsubstituted, branched, or linear analogs thereof.

Examples of aliphatic groups, in each occurrence, include, but are not limited to, an alkyl group, a cycloalkyl group, an alkenyl group, a cycloalkenyl group, an alkynyl group, an alkadienyl group, a cyclic group, and the like, and

includes all substituted, unsubstituted, branched, and linear analogs or derivatives thereof, in each occurrence having from one to 20 carbon atoms. Thus, aliphatic groups include, but are not limited to, hydrocarbyls such as paraffins and alkenyls. For example, aliphatic groups as used herein include methyl, ethyl, propyl, n-butyl, tert-buryl, sec-butyl, isobutyl, amyl, isoamyl, hexyl, cyclohexyl, heptyl, octyl, nonyl, decyl, dodecyl, 2-ethylhexyl, pentenyl, butenyl, and the like.

Examples of aromatic groups, in each occurrence, include, but are not

limited to, phenyl, naphthyl, anthracenyl, and the like, including substituted

derivatives thereof, in each occurrence having from 6 to 25 carbons.

Substituted derivatives of aromatic compounds include, but are not limited to,

tolyl, xylyl, mesityl, and the like, Including any heteroatom substituted

derivative thereof.	^ .

Examples of cyclic groups, in each occurrence, include, but are not limited to, cycloparaffins, eycloolefins, cycloacetylenes, arenes such as phenyl, bicyclic groups and the like, including substituted derivatives thereof, in each occurrence having from 3 to -20 carbon atoms. Thus heteroatom-substituted cyclic groups such as ruranyl are included herein.

In each occurrence, aliphatic and cyclic groups are groups comprising an aliphatic portion and a cyclic portion, examples of which include, but are not limited to, groups such as; -(CHymQHqRs-q wherein m is an integer from 1 to 10, and q is an integer from 1 to 5, inclusive; -(CH2)mQHqRn_q wherein m is an integer from 1 to 1Q, and qis aji integer from 1 to 11, inclusive; or -(CH2)tr,C5HqR^ wherein m is an integer from 1 to 10, and q is an integer from 1 to 9, inclusive. In each occurrence and as defined above, R is independently : an aliphatic group; an aromatic group; a cyclic group; any combination thereof; any substituted derivative thereof, including but not limited to, a halide-, an alkoxide-, or an amide-substjituted derivative thereof; any of which has from 1 to 20 carbon atoms; or hydrogen. In one aspect, aliphatic and

cyclic groups include, but are not limited to:

CH2C6H4C1;  -CH2C6H4Br,  -C

CHzC^NHz;  -CHaC^NMej;  -CHjC^NEta;  -CH2CH2QiH5;

CH2CH2C6H4F;  -CHjCMA^Cl;  -CHjCHjC^Br;

CH2CH2C6H
CH2CH2C6H4NMe2; -CH2CH2QH4NE1# any regioisomer thereof, and any

substituted derivative thereof.

Examples of halides, in each, occurrence, include fluoride, chloride, bromide, and iodide.

In each occurrence, oxygen groups are oxygen-containing groups, examples of which include, but are not limited to, alkoxy or aryloxy groups (-OR), -OC(0)R, -OC(O)H, -OSiR3, -QPRj, -OA1R2, and the like, including substituted derivatives thereof, wherein R in each occurrence can be alkyl, cycloalkyl, aryl, aralkyl, substituted alkyl, substituted aryl, or substituted aralkyl having from 1 to 20 carbon atoms. Examples of alkoxy or aryloxy groups (-OR) groups include, but are not limited to, methoxy, ethoxy, propoxy, butoxy, phenoxy, substituted phenoxy, and the like.

In each occurrence, sulfur groups are sulfur-containing groups, examples of which include, but are not limited to, -SR, - OSO2R, -OS02OR, -SCN, -SOjR, and the like, including substituted derivatives thereof, wherein R in each occurrence can be alkyl, cycloalkyl, aryl, aralkyl, substituted alkyl, substituted aryl, or substituted aralkyl having from 1 to 20 carbon atoms.

In each occurrence, nitrogen groups are nitrogen-containing groups, which include, but are not touted to, -NH2, -NHR, -NR2, -NO2, -N3, and the like, including substituted derivatives thereof, wherein R in each occurrence can be alkyl, cycloalkyl, aryl, aralkyl, substituted alkyl, substituted aryl, en-substituted aralkyl having from 1 to 20 carbon atoms.

In each occurrence, phosphorus groups are phosphorus-containing groups, which include, but are not limited to, -PH2, -PHR, -PR2, -P(0)R2, -

P(OR)2, -P(0)(OR)2, and the like, including substituted derivatives thereof, wherein R in each occurrence .can be alkyl, cycloalkyl, aiyl, aralkyl, substituted alkyl, substituted aryl, or substituted aralkyl having from 1 to 20 carbon atoms.

In each occurrence, arsenic groups are arsenic-containing groups, which include, but are not limited tOj -AsHR, -AsR2, -As(O)Rz, -As(OR)2, -As(0)(OR)2, and the like, including substituted derivatives thereof, wherein R in each occurrence can be alkyl, cycloalkyl, aryl, aralkyl, substituted alkyl, substituted aryl, or substituted aralkyl having from 1 to 20 carbon atoms.

hi each occurrence, carbon groups are carbon-containing groups, which include, but are not limited to, alkyl halide groups that comprise halide-substituted alkyl groups With 1 to 20 carbon atoms, aralkyl groups with 1 to 20 carbon atoms, -C(O)H, -C(0)R, -C(0)OR, cyaao, -C(NR)H, -C(NR)R, -C(NR)OR, and the like, including substituted derivatives thereof, wherein R in each occurrence can be alkyl, cycloalkyl, aryl, aralkyl, substituted alkyl, substituted aryl, or substituted aralkyl having from 1 to 20 carbon atoms.

hi each occurrence, silicon groups are silicon-containing groups, which include, but are not limited to, silyl groups such alkylsilyl groups, arylsilyl groups, arylalkylsilyl groups, siloxy groups, and the like, which in each occurrence have from 1 to 20 carbon -atoms. For example, silicon groups include trimethylsilyl and phenyloctylsilyl groups.

hi each occurrence, germanium groups are germanium-containing groups, which include, but are not limited to, germyl groups such alkylgermyl groups, arylgermyl groups, arylalkylgermyl groups, germyloxy groups, and the like, which in each occurrence have from 1 to 20 carbon atoms.

In each occurrence, tin groups are tin-containing groups, which include, but are not limited to, stannyl groups such alkylstannyl groups, arylstannyl groups, arylalkylstannyl groups, stannojcy (or "stannyloxy") groups, and the

like, which in each occurrence have from 1 to 20 carbon atoms. Thus, tin groups include, but are not limited to, stannoxy groups.

In each occurrence, lead groups are lead-containing groups, which include, but are not limited to, alkyllead groups, aryllead groups, arylalkyllead groups, and the like, which in each'occurrence, have from 1 to 20 carbon atoms.

hi each occurrence, boron groups are boron-containing groups, which include, but are not limited to, -BRj, -BXi, -BRX, wherein X is a monoanionic group such as halide, hydride, alkoxide, alkyl thiolate, arid the like, and wherein R in each occurrence can be alkyl, cycloalkyl, aryl, aralkyl, substituted alkyl, substituted aryl, or substituted aralkyl having from 1 to 20 carbon atoms.

In each occurrence, aluminum groups are aluminum-containing groups, which include, but are not limited to, -AlRi, -A1X2, -A1RX, wherein X is a monoanionic group such as halide, hydride, alkoxide, alkyl thiolate, and the like, and wherein R in each occurrence can be alkyl, cycloalkyl, aryl, aralkyl, substituted alkyl, substituted aryl, or substituted aralkyl having from 1 to 20 carbon atoms.

Examples of inorganic groups that may be used as substituents for substituted cyclopentadienyls, substituted indenyls, substituted fluorenyls, and substituted boratabenzenes, in each occurrence, include, but are not limited to, -S02X, -OA1X2, -OSiXj, -OPX2, -SX, - OS02X, -AsX2, -As(O)X2, -PX2, and the like, wherein X is a monoanionic group such as halide, hydride, amide, alkoxide, alkyl thiolate, and the like, and wherein any alkyl, cycloalkyl, aryl, aralkyl, substituted alkyl, substituted.;aryl, or substituted aralkyl group or substituent on these ligands has from 1 to 20 carbon atoms.

Examples of organometallic groups that may be used us substituents for substituted cyclopentadienyls, substituted indenyls, and substituted fluorenyls, in each occurrence, include, but are not limited to, organoboron groups,

organoaluminum groups, organogallium groups, organosilicon groups, organogermanium groups, organotin groups, organolead groups, organo-transition metal groups, and the like, having from 1 to 20 carbon atoms.

In another aspect of this invention, (X3) and (X4) are independently an aliphatic group, a cyclic group, a combination of an aliphatic group and a cyclic group, an amido group, a phosphido group, an alkyloxide group, an aryloxide group, an organometallic group, or a substituted derivative thereof, any of which having from 1 to 20 carbon atoms; or a halide. In another aspect, (X3) and (X4) are independently a hydrocarbyl having from 1 to 10 carbon atoms, or a halide. In another aspect, (X3) and (X4) are independently fluoride, chloride, bromide, or iodide. In yet another aspect, (X3) and (X4) are chloride.

Numerous processes to prepare metallocene compounds that can be employed in this invention have been reported. For example, U.S. Patent Nos. 4,939,217, 5,191,132, 5,210,352, 5347,026, 5,399,636, 5,401,817, 5,420,320, 5,436,305, 5,451,649, 5,496,781, 5,498,581, 5,541,272, 5,554,795, 5,563,284, 5,565,592, 5,571,880, 5,594,078, 5,631,203, 5,631,335, 5,654,454, 5,668,230, 5,705,578, 5,705,579, 6,187,880, and 6,509,427 describe such methods, each of which is incorporated by reference herein, in its entirety. Other processes to prepare metallocene compounds that can be employed in this invention have been reported in references such as: K.5ppl, A. Alt, H. G. J. Mol Catal A. 2001, 165, 23; Kajigaeshi, S.; Kadbwaki, T.; Nishida, A.; Fujisaki, S. The Chemical Society of Japan, 1986, JS, 97; Alt, H. G.; Jung, M.; Kehr, G. J. Organomet. Chem. 1998, 562, 153-181; and Alt, H. G.; Jung, M. J. Organomet. Chem. 1998, 568, 87-112; each of which is incorporated by reference herein, in its entirety. For example, the following ansa metallocene compound is prepared according to Alt, H. G.; Jung, M.; Kehr, G. J. Organomet. Chem. 1998,562,153-181: .

(Figure Remove)

(IV),

and analogous compounds can be prepared according to an analogous method using starting compounds that will be readily understood by one of ordinary skill.

The following treatises also describe such methods: Wailes, P. C.; Coutts, R S. P.; Weigold, H. in Organometallic Chemistry of Titanium, Zironium, and Hafnium, Academic; New York, 1974; Cardin, D. J,; Lappert, M, F.; and Raston, C. L.; Chemistry of Organo-Zirconium and -Hafnium Compounds; Halstead Press; New York, 1986; each of which is incorporated by reference herein, in its entirety.

In yet another aspect of this invention, examples of the ansa-metallocene that are useful in the catalyst composition of mis invention include a compound with the formula I:

(Figure Remove)

SIR42RS

(I);

wherein E is carbon, silicon, gerinanium, or tin; R1, Rz, R3, and R4 are independently H or a hydroearbyl group having from 1 to 12 carbon atoms; and R5 is an alkenyl group having from 3 to 12 carbon atoms.

In another aspect, examples of the a/wra-metallocene that are useful in the catalyst composition of this invention include a compound with the formula I:

(Figure Remove)

wherein E is carbon or silicon; R1, R3, aad R* are independently methyl or

phenyl; R3 is H or i-butyl; and R5 is 2-propenyl (CH2CH=CH2), 3-butenyl

(CH2CH2CH=CH2), 4-pentenyl (OIzCHzCMzCH'CHj), 5-hexenyl

{CH2CH2CH2CH2CH
octenyl	(CH2GH2CH2CH2CH2.CH2CH=CH2),	3-methyl-3-butenyl

(CH2CH2C(GH3)=CH2), or 4-methyl-3-pentenyl (CH2CH2CH=C(CH3)2).

In still another aspect of this invention, the anjc-metallocene of the catalyst composition can be a compound with the formula:

SiR42Rs

(Figure Remove)

 (H);
