Repository: anandvc/allindianpatents

File: patents/258377-n-substituted-imides-as-polymerization-initiators.html (part 1 of 2)
Indian Patents. 258377:N-SUBSTITUTED IMIDES AS POLYMERIZATION INITIATORS

Indian Patents

Recently Granted Patents

  Recently Published Patents

Title of Invention	N-SUBSTITUTED IMIDES AS POLYMERIZATION INITIATORS

Abstract	The invention relates to novel N-substituted imides and polymerizable compositions comprising these N-substituted imides. The invention further relates to the use of N-substituted imides as polymerization initiators. The imides are compounds of the formula I and II wherein n is 1 or 2; m is 1 or 2; R<sub>1</sub> and R<sub>2</sub> are each, independently of one another, hydrogen, c1-c<sub>18</sub>alkyi, C<SUB>1</SUB>-C<SUB>18</SUB>alkenyl C<SUB>6</SUB>-C<SUB>14</SUB>aryl, aralkyl, C<SUB>5</SUB>-C<SUB>12</SUB>cycloalkyl, each of which may be substituted by halogen, c<SUB>1</SUB>-C<SUB>4</SUB>-alkyl, hydroxy, C<SUB>1</SUB>-C<SUB>6</SUB>alkoxy, carbonyl, C1-C6alkoxycarbonyl; or R<SUB>A</SUB> and R<SUB>2</SUB> together with the adjacent -CO-N-CO- group may form a monocyclic, bicyclic or polycyclic ring, said ring having up to 50 non hydrogen atoms and wherein said ring may contain the structural elemenl more than once; R<SUB>3</SUB> if n is 1, is C<SUB>1</SUB>-C<SUB>18</SUB>alkyl, C<SUB>6</SUB>-C<SUB>14</SUB>aryl, aralkyl, C<SUB>5</SUB>-C12cycloalkyl, OR10 or SRn, NR12R13; wherein R<SUB>3</SUB> if n is 2, is C<SUB>2</SUB>-C<SUB>12</SUB>alkylene, C<SUB>6</SUB>-C<SUB>14</SUB>arylene, xylylene R<SUB>4</SUB> and R<SUB>5</SUB>, correspond to R<SUB>1</SUB> and R<SUB>2</SUB>; R<SUB>6</SUB> if n is 1, is hydrogen, C<SUB>1</SUB>-C<SUB>18</SUB>alkyl, C<SUB>6</SUB>-C<SUB>14</SUB>aryl, aralkyl, C<SUB>5</SUB>-C<SUB>12</SUB>cycloaIkyl, NR<SUB>14</SUB>R<SUB>15</SUB>; wherein R<SUB>6</SUB> if n is 2, is C<SUB>2</SUB>-C<SUB>12</SUB>alkylene, C<SUB>6</SUB>-C<SUB>14</SUB>arylene, xylylene; R<SUB>7</SUB> is hydrogen, C<SUB>1</SUB>-C<SUB>18</SUB>alkyl, C<SUB>6</SUB>-C<SUB>14</SUB>aryl, aralkyl, C<SUB>5</SUB>-C<SUB>12</SUB>cycloalkyl, each of which may be substituted by halogen, C<SUB>1</SUB>-C<SUB>4</SUB>-alkyl, hydroxy, C<SUB>1</SUB>-C<SUB>6</SUB>alkoxy, carbonyl, C<SUB>1</SUB>-C<SUB>6</SUB> alkoxy-carbonyl; or R<SUB>7</SUB> and R<SUB>14</SUB> or R<SUB>7</SUB> and R<SUB>15</SUB> form together with the N-atom attached to R7a 5-6 membered ring, optionally interrupted by -NH-, -N(C<SUB>1</SUB>-C<SUB>8</SUB>alkyl)-, -O- and/or S-atoms.	

Full Text	 

N-substituted imides as polymerization initiators

The invention relates to novel N-substituted imides and polymerizabie compositions comprising these N-substituted imides. The invention further relates to the use of N-substituted imides as polymerization initiators.

Free-radical polymerization is among the most important methods of building up a relatively long carbon chain. It is employed in process technology for preparing commercially important polymers such as polystyrene, PVC, poly(meth)acrylates, PAN and other polymers. For technical details, reference may be made to the still relevant standard work G. Odian, Principles of Polymerization, McGraw-Hill New York 1991.

Free-radical polymerizations are started using initiators. Initiators which have become established in process technology are azo compounds, dialkyl peroxides, diacyl peroxides, hydroperoxides, thermolabile C-C-dimers, redox systems and photoinitiators. Reference is made to the "Handbook of Free Radical Initiators", (E.T. Denisov, T.G. Denisova, T.S. Pokidova, J. Wiley & Sons, Inc. Hoboken, New Jersey, 2003).

Despite their widespread use, these initiators have various disadvantages. Thus, for example, peroxides are extremely readily ignitable and sustain fire. Other classes of substances are potential explosion hazards, so that their use, storage and transport has to involve costly safety precautions. Some initiators generate toxic products, as e.g.AIBN. There is therefore a general need for advantageous initiators useful in process technology which have a satisfactory safety profile for free-radical polymerization processes.

J.D. Druliner describes in J.Phys.Org. Chem. 8, 316-324 (1995) the polymerization of acrylates and methacrylates to make homopolymers and block copolymers initiated by N-alkoxyphthalimides and succinimides.

US2,872,450 describes the manufacture of thio-and dithiocarboxylic acid esters by reaction of cyclic oximides and thio-or dithiocarboxylic acid ester chlorides and their use as fungicides.

US 6,667,376 describes compounds of the general formula R1S-C(=S)-0-NR2R3 used as control agents for living type free radical polymerization.

It has been found that certain dicarboxylic acid imides are particularly suitable as polymerization initiators if they are esterified by thio-acyl-, or imino radicals.

The invention provides compounds of the formula I and II

wherein

n  is 1 or 2;

m  is 1 or 2;

Ri and R2 are each, independently of one another, hydrogen, C1-C18alkyl, c1-C18alkenyl, C6-C14aryl, aralkyl, C5-C12cycloalkyl, each of which may be substituted by halogen, C1-C4-alkyl, hydroxy, C1-C6alkoxy, carbonyl, C1-C6alkoxycarbonyl; or RT and R2 together with the adjacent -CO-N-CO- group may form a monocyclic, bicyclic or polycyclic ring, said ring having up to 50 non hydrogen atoms and wherein said ring

may contain the structural elemen  more than once;

R3  if n is 1, is C1-C18alkyl, C1-C18alkenyl, C6-C14aryl, aralkyl, C5-C12cycloalkyl, each of which may be substituted by halogen, C1-C4-alkyl, hydroxy, C1-C6alkoxy, carbonyl, CrC6alkoxycarbonyl; or R3 is OR10 or SRn, NR12R13; wherein R10 is d-C18alkyl, C6-Ci4aryl, aralkyl, C5-C12cycloalkyl, each of which may be substituted by halogen, Cr C4-alkyl, hydroxy, C1-C6alkoxy, carbonyl, C1-C6alkoxycarbonyl; and Rn  is C1-C18alkyl, C6-C14aryl, aralkyl, C5-C12cycloalkyl, each of which may be substituted by halogen, C1-C4-alkyl, hydroxy, C1-C6alkoxy, carbonyl, C1-C6alkoxy-carbonyl; and

R12 and R13 independently of one another are hydrogen, c1-C18alkyl, C6-C14aryl, aralkyl, C5-C12cycloalkyl, each of which may be substituted by halogen, C1-C4-alkyl,

hydroxy, C1-C6alkoxy, carbonyl, C10C6alkoxycarbonyl; or R12 and R13 form together with the N atom to which they are attached a 5 or 6 membered ring, optionally interrupted by -NH-, -N(C1-C8alkyl)-, -O- and/or S-atoms, R3  if n is 2, is C2-d2alkylene, C2-Ci2alkenylene, C6-C14arylene, xylylene ; with the proviso, that the following compounds disclosed in US2,872,450 as fungicides are excluded,

R4 and R5 are each, independently of one another, hydrogen, c1-d8alkyl, c1-C18alkenyl C6-C14aryl, aralkyl, C5-C12cycloalkyl, each of which may be substituted by halogen, d-C4-alkyl, hydroxy, c1-C6alkoxy, carbonyl, c1-C6alkoxycarbonyl; or R4 and R5 together with the adjacent -CO-N-CO- group may form a monocyclic, bicyclic or polycyclic ring, said ring having up to 50 non hydrogen atoms and wherein said ring may contain the

structural elemeri more than once;

R6  if n is 1, is hydrogen, d-dsalkyl, c1-c18alkenyl, C6-c14aryl, aralkyl, C5-C12cycloalkyl, each of which may be substituted by halogen, c1-c4-alkyl, hydroxy, C1-C6alkoxy, carbonyl, c1-C6alkoxycarbonyl; or R6 is NR14R15; wherein R14 and R15 independently of one another are hydrogen, c1-c18alkyl, C6-C14aryl, aralkyl, C5-C12cycloalkyl, each of which may be substituted by halogen, c1-C4-alkyl, hydroxy, C1-C6alkoxy, carbonyl, d-C6alkoxycarbonyl; or R14 and R15 form together with the N atom to which they are attached a 5 or 6 membered ring, optionally interrupted by -NH-, -N(c1-C8alkyl)-, -O-and/or S-atoms,

R6  if n is 2, is C2-C12alkylene, C2-c12alkenylene, c6-C14arylene, xylylene;

R7  is hydrogen, c1-c18alkyl, C6-C14aryl, aralkyl, C5-C12cycloalkyl, each of which may be substituted by halogen, d-d-alkyl, hydroxy, c1-C18alkoxy, carbonyl, c1-C6alkoxy-carbonyl; or R7 and R14 or R7 and Ri5 form together with the N-atom attached to R7 a 5-6 membered ring, optionally interrupted by -NH-, -N(c1-C8alkyi)-, -O- and/or S-atoms.

Definitions

The term "c1-C18alkyl" includes, for example, C1-C6alkyl, e.g. methyl, ethyl, n-propyl or isopropyl or n-, sec- or tert-butyl or straight-chain or branched pentyl or hexyl, or C7-C18alkyl, e.g. straight-chain or branched heptyl, octyl, isooctyl, nonyl, tert-nonyl, decyl or undecyl, or straight-chain C11-C18alkyl, which together with the -(C=0)- radical forms C14-C20-alkanoyl having an even number of C-atoms, e.g. lauroyl (C12), myristoyl (C14), palmitoyl (C16) or stearoyl (C18).

The term "c1-c18alkenyl" means an unsaturated, linear or branched hydrocarbon group as defined above under alkyl with one or more carbon-carbon double bonds, such as a vinyl group.

The term "C2-C12alkylene" means a divalent group derived from a straight or branched chain hydrocarbon of from 1 to 12 carbon atoms. Examples of alkylene groups may include ethylene, propylene, 2,2-dimethylpropylene, tetramethylene, hexamethylene, octamethylene, decamethylene or dodecamethylene.

The term "C6-C14aryr refers to an optionally substituted benzene ring or to an optionally substituted benzene ring fused to one or more optionally substituted benzene rings to form a ring system. Preferred aryl groups are phenyl, 2-naphthyl, tetrahydronaphthyl, 1-naphthyl, biphenyl, indanyl, anthracyl, phenanthryl, as well as substituted derivatives thereof. Examples of substituents are: c1-c18alkyl, C6-C14aryl, aralkyl, C5-c12cycloalkyl, halogen, OH, c1-c18alkoxy, c1-c18alkylthio, carboxy, c1-c18alkoxycarbonyl, carbamoyl (C(0)NH2), c1-c18alkylcarbamoyl, di-c1-c18alkylcarbamoyl, acyl, nitro, amino, c1-c18alkylamino ordi-c1-c18alkylamino, -CH2-X-CH2- wherein X is O, NH, Nfc1-c18alkyl).

The term "C6-C14arylene" refers to an optionally substituted benzene ring diradical or to a benzene ring system diradical containing an optionally substituted benzene ring fused to one or more optionally substituted benzene rings. Examples correspond to the aryl groups above.

The term "aralkyl" includes a radical RaRb, where Ra is an alkylene (a bivalent alkyl) group and Rb is an aryl group as defined above. Preferred are C7-C8aralkyl groups such as 2-phenylethyl or benzyl.

The term "C5-C12cycloalkyl" includes a monovalent, alicyclic, saturated hydrocarbon radical having three or more carbon atoms forming the ring. While the cycloalkyl compounds may have up to 12 carbon atoms, generally there will be three to seven carbon atoms in the ring. The latter include, for example, cyclopropyl, cyclobutyl, cyclopentyl, cyclohexyl, and cyclo-heptyl.

The term "monocyclic ring" includes a 5 to 9 membered ring system such as, for example, dioxo pyrrolidine, dioxo piperidine, dioxo morpholine, dioxo thiomorpholine or a derivative derived from trihvdroxvisocyanuric acid, The monocyclic ring system is preferably a residue

of the formuh lerein A is unsubstituted ethylene or propylene, ethylene or

propylene substituted by c1-c18alkyl, C6-C14aryl, aralkyl, C5-C12cycloalkyl, halogen, OH, c1-C18alkoxy, C1-C18alkylthio, carboxy, C1-C18alkoxycarbonyl, carbamoyl (C(0)NH2), d-d8alkylcarbamoyl, di-c1-c18alkylcarbamoyl, acyl, nitro, amino, c1-c18alkylamino or i-d-C18alkylamino, -CH2-X-CH2- wherein X is O, NH, N(c1-c18alkyl); or-N(OH)-CO-N(OH)-.

A monocyclic ring derived from trihydroxyisocyanuric acid is e.g.

The term "acyl" refers to the group RaC(O)--, where Ra is c1-c18alkyl, C5-c12cycloalkyl, or heterocyclyl as defined herein. Examples of "heterocyclic" moieties include, for example, tetrahydrofuran, pyran, 1,4-dioxane, 1,3-dioxane, piperidine, pyrrolidine, morpholine, tetrahydrothiopyran, tetrahydrothiophene.

The term "bicyclic ring" means a 5 to 12 membered fused ring system.

The term 'fused ring system" pertains to a system comprising in addition to the monocyclic core ring defined above, one or more aromatic rings, or one or more aliphatic rings. The aromatic ring as well as the aliphatic ring may comprise solely carbon atoms, or may comprise carbon atoms and one or more heteroatoms, including nitrogen, oxygen, and sulfur atoms. The aromatic ring is preferably a benzene ring resulting in dioxo-dihydro-isoindol rings or a naphthene ring resulting in dioxo-benzoisoquinoline rings. The aliphatic ring is e.g. an C3-C7cycloalkylene ring, an oxirane ring, a cyclohexenyl ring or a norbornene ring or

bicyclo[2.2.2]octane or bicyclo[3.2.1]octane, or a group of the forrr 

The aromatic ring(s) may optionally be substituted by substituted by c1-C18alkyl, C6-C14aryl, aralkyl, C5-C12cycloalkyl, halogen, OH, C1-C18alkoxy, C1-C18alkylthio, carboxy, C1-C18alkoxy-carbonyl, carbamoyl (C(0)NH2), C1-C18alkylcarbamoyl, di-C1-C18alkylcarbamoyl, acyl, nitro, amino, C1-C18alkylamino or di-C1-C18alkylamino, -CH2-X-CH2- wherein X is O, NH, N(C1-C18alkyl).

The bicyclic ring system is preferably a residue of the formula

wherein A is phenylene, cyclohexylene, cyclohexenylene, 1,8-naphthylene, pyridinylene or wherein A is ethylene or propylene or ethylene or propylene substituted CrC4alkyl, or ethenylene or propenylene or ethenylene or propenylene substituted C1-C4alkyl.

The term "polycyclic ring system" refers to ring systems having more than two cyclic compounds bonded. A polycyclic ring system as used herein may be aromatic or non-aromatic, or may be composed of separate aromatic and non-aromatic moieties. An example is adamantane or 1,3,5,7-tetra-aza-adamantane (urotropine), cubane, twistane, Polycyclic ring systems are also compounds of the formula I' and IT

R6 and R7 are as defined above.

Further examples of polycyclic residues may be:

derived from 1,8 naphthalene dicarboxylic acid imide

derived from naphthalene-1,4,5,8-tetracarboxylic acid diimide

derived from 3,4,9,10-perylene tetracarboxylic acid diimide

derived from bicyclo[2.2.2]oct-7-ene-2,3,5,6-tetracarboxylic acid diimide

derived from5-norbornene-2,3- dicarboxylic acid imide.

The term " non hydrogen atoms" includes C-Atoms and hetero atoms like N, S, O and P atoms.

When R12 and R13 or R14 and Ri5or R7 and Ru or R7 and R15 together with the nitrogen atom to which they are attached, form a 5- or 6-membered ring that in addition may be interrupted by -NH-, -N(C1-C8alkyl)-, -O- and/or S-atoms, the ring is, for example, a saturated or unsaturated ring, for example aziridine, piperazine, pyrrole, thiophene, pyrrolidine, oxazole, pyridine, 1,3-diazine, 1,2-diazine, piperidine or morpholine; morpholinyl, piperidyl or piperazinyl rings, especially, are formed.

Preferences

Preferred are compounds of the formula I and II, wherein RA and R2 and R3 and R4 together with the adjacent -CO-N-CO- group form a monocyclic, bicyclic or polycyclic ring, resulting in compounds of the formula

A  is unsubstituted ethylene or propylene, ethylene or propylene substituted by C1-C18alkyl, C6-C14aryl, aralkyl, C5-C12cycloalkyl, halogen, OH, C1-C18alkoxy, C1 C18alkylthio, carboxy, c1-C18alkoxycarbonyl, carbamoyl (C(0)NH2), C1-c18alkyl-carbamoyl, di-C1-C18alkylcarbamoyl, acyl, nitro, amino, C1-C18alkylamino or di-Cr C18alkylamino; or A is ethenylene or propenylene or ethenylene or propenylene substituted c1-C4alkyl; or A is-CH2-X-CH2- wherein X is O, NH, N(C1-C18alkyl); or ■N(OH)-CO-N(OH)-.; or A together with the adjacent -CO-N-CO- group may form a bicyclic or polycyclic ring, said ring having up to 20 non hydrogen atoms, and wherein

said ring may contain the structural element - more than once;

R12 and R13 independently of one another are hydrogen, C1-C18alkyl, cyclohexyl, phenyl, benzyl, or R12 and R13 form together with the N atom to which they are attached a 5 or 6 membered ring, optionally interrupted by -NH-, -N(C1-C8alkyl)-, -O- and/or S-atoms,

A'  is unsubstituted ethylene or propylene, ethylene or propylene substituted by C1-C18alkyl, C6-C14aryl, aralkyl, C5-C12cycloalkyl, halogen, OH, c1-C18alkoxy, C1-C18alkylthio, carboxy, C1-C18alkoxycarbonyl, carbamoyl (C(0)NH2), C1-C18alkyl-carbamoyl, di-C1-C18 alkylcarbamoyl, acyl, nitro, amino, C1-C18alkylamino or di-C1 C18alkylamino; or A' is ethenylene or propenylene or ethenylene or propenylene substituted C1-C4alkyl; or A' is-CH2-X-CH2- wherein X is O, NH, N(C1-C18alkyl); or -N(OH)-CO-N(OH)-. or A' together with the adjacent -CO-N-CO- group may form a bicyclic or polycyclic ring, said ring having L"~ X~ ™ —n hydrogen atoms, and wherein

said ring may contain the structural elemen more than once;

R6  is hydrogen, C1-C18alkyl, cyclohexyl, phenyl, benzyl, NR14R15; wherein

R14 and R15 independently of one another are hydrogen, C1-C18alkyl, cyclohexyl, phenyl or R14 and Ri5 form together with the N atom to which they are attached a 5 or 6 membered ring, optionally interrupted by -NH-, -N(C1-C8alkyl)-, -O- and/or S-atoms,

R7  is hydrogen, C1-C18alkyUyclohexyl, phenyl;or R7 and Ri4 or R7 and R15 form together with the N-atom attached to R7a 5-6 membered ring, optionally interrupted by -NH-, -N(C1-CBalkyl)-f -O- and/or S-atoms.

Compounds of the formula I and II, wherein R1 and R2 and R3 and R4 together with the adjacent -CO-N-CO- group form a bicyclic ring resulting in compounds of the formula lb and Mb

wherein

R12 and Ri3 each, independently of one another, are hydrogen or C1-C8alkyl or cyclohexyl, or R12 and Ri3 form together with the N atom to which they are attached a 5 or 6 membered ring, optionally interrupted by -NH-, -N(C1-C8)alkyl)- and/or -O-atoms,

R16 and R17 each, independently of one another, are hydrogen, C1-C8alkyl, cyclohexyl, benzyl, phenyl, halogen, OH, C1-C8alkoxy, c1-C8alkylthio, carboxy, C1-C8alkoxy-

carbonyl, carbamoyl (C(0)NH2), C1-C8alkylcarbamoyl, di-C1-C8alkylcarbamoyl, c1-

C8acyl, nitro, amino, C1-C8alkylamino or di-c1-C8alkylamino; R7  C1-C8alkyl, cyclohexyl, benzyl, phenyl; R6  C1-C8alkyl, cyclohexyl, benzyl, phenyl; R18 and R19 each, independently of one another, are hydrogen, C1-C8alkyl, cyclohexyl,

benzyl, phenyl, halogen, OH, c1-c8alkoxy, C1-C8alkylthio, carboxy, C1-C8alkoxy-

carbonyl, carbamoyl (C(0)NH2), Ci-C8alkylcarbamoyl, di-C1-C8alkylcarbamoyl, c1-

C8acyl, nitro, amino, CrCsalkylamino or di-CrC8alkylamino.

Preparation of the compounds

The above-described compounds of the formula (I) or (II) can be prepared by methods known per se.

Compounds of the formula (I) can be prepared as described in US2,872,450 by reaction of cyclic oximides and thiocarboxylic acid ester chlorides according to the following scheme:

A further preparation route is the reaction of thiophosgene with a N-hydroxyimide obtaining a thiocarboxylic acid chloride which is further reacted with an amine or an alcohol according to the following scheme:

Compounds of the formula (II) may be prepared reacting an N-hydroxyimide or a salt thereof with an imide chloride according to the following scheme:

The imide chloride may be prepared as described in J.C.S. Perkin II, 1318 (1980).

The above referenced preparation routes are only examples, other routes may be possible.

Suitable dicarboxylic acids include, for example, succinic acid, C1-C18 alkylsuccinic acid, C2-C18 alkenylsuccinic acid, maleic acid, dimethylmaleic acid, glutaric acid, thioglycolic acid, imido diacetic acid, citric acid, 5-norbornene-2,3-dicarboxylic acid, 3,6-epoxy-1,2,3,6-tetra-hydrophthalic acid, phthalic acid, substituted phthalic acid (halogen, COOR, nitro etc, as defined above) homophthalic acid, tetrahydrophthalic acid, hexahydrophthalic acid, 1,8-naphthalene dicarboxylic, pyridine-2,3-dicarboxylic acid, naphthalene-1,4,5,8-tetra-carboxylic acid, 3,4,9,10-perylene tetracarboxylic acid, bicyclo[2.2.2]oct-7-ene-2,3,5,6-tetracarboxylic acid.

Use

The N-substituted imides may be used as polymerization initiators, especially as thermal radical initiators (TRI) in a curing agent for coatings that cure by free radical polymerisation. The coating may be a thermal curable coating composition, a double- (thermal and UV radiation) curable coating composition or a dual-(thermal curable) coating composition comprising at least a second crosslinkable resins. The thermal curing is carried out using NIR-curing or IR-curing or convection heat. It is also possible to use microwave heating. The double curing composition comprises in addition to the thermal initiator a photoinitiator. The double curing is carried out using NIR-curing or IR-curing followed by UV-curing or vice versa.

The invention further relates to thermal curable coating composition, comprising

a)	at least an ethylenically unsaturated compound;

b)	a thermal initiator effective to enable IR-curing or NIR-curing or to enable microwave curing or to enable ultrasound curing or to enable the convection heat curing of the ethylenically unsaturated compound, wherein the thermal initiator is a N-substituted imide of the formula (I) and/or (II).

The invention further relates to a dual curable coating composition, comprising

a)	at least an ethylenically unsaturated compound and a second thermal crosslinkable compound;

b)	a thermal initiator effective to enable IR-curing or NIR-curing or to enable microwave curing or to enable ultrasound curing or to enable the convection heat curing of the

ethylenically unsaturated compound, wherein the thermal initiator is a N-substituted imide of the formula (I) and/or (II).

The invention further relates to a double (thermal and UV) curable coating composition, comprising

a)	at least an ethylenically unsaturated compound;

b)	a thermal initiator effective to enable IR-curing or NIR-curing curing or to enable microwave curing or to enable ultrasound curing or to enable the convection heat curing of the ethylenically unsaturated compound, wherein the thermal initiator is a N-substituted imide of the formula (I) and/or (II);

c)	a photoinitiator effective to enable UV-curing of the ethylenically unsaturated compound.

Definitions: Thermal curing:

Thermal curing refers to the application of convection heat or IR- or NIR-radiation or microwave irradiation or ultrasound exposure after the mixture has been applied to substrate. In case of powder coatings the adhered powder coating is first melted to form a surface layer preferably by convection heat. Suitable temperatures to initiate and complete free-radical polymerization are 60-180QC.

NIR-curing

The NIR radiation used in the process according to the invention is short-wave infrared radiation in the wavelength range from about 750 nm to about 1500 nm, preferably 750 nm to 1200 nm. Radiation sources for NIR radiation include, for example, conventional NIR radiation emitters, which are available commercially (for example, from Adphos).

IR-curing

The IR radiation used in the process according to the invention is medium wave radiation in the wave length range from about 1500 nm to about 3000 nm and/or longer-wave infra-red radiation in the wave length range above 3000 nm. IR radiation emitters of this kind are available commercially (for example, from Heraeus).

Microwave curing:

The microwave radiation used in this process according to the invention is electro magnetic radiation in the wavelength range from about 1 mm to 30 cm.

Ultrasound Curing:

Ultrasound used in this process according to the invention is sound with a frequency above

20 kHz.

UV-curing

The photochemical curing step is carried out usually using light of wavelengths from about 200 nm to about 600 nm, especially from 200 to 450 nm. As light sources there are used a large number of the most varied types. Both point sources and planiform projectors (lamp carpets) are suitable. Examples are: carbon arc lamps, xenon arc lamps, medium-, high- and low-pressure mercury lamps, optionally doped with metal halides (metal halide lamps), microwave-excited metal-vapor lamps, excimer lamps, super actinic fluorescent tubes, fluorescent lamps, argon filament lamps, electronic flash lamps, photographic flood lights, electron beams and X-rays generated by means of synchrotrons or laser plasma.

Double-curing

Double curable systems comprise ethylenically unsaturated monomers, which can be polymerized by UV radiation or which can be polymerized thermally induced by IR or NIR radiation or microwave irradiation or ultrasound exposure or by convection heat. In a double cure system the thermal curing is preferably followed by UV-curing. However, it is also possible that the UV-curing follows the thermal curing.

Dual-curing

Dual curable systems comprise ethylenically unsaturated monomers, which can be polymerized thermally induced by IR or NIR radiation or microwave irradiation or ultrasound exposure or by convection heat. Furthermore, at least one second thermal crosslinkable compound is present. The second compound preferably crosslinks via a polyol-isocyanate reaction to form a polyurethane.

Definition of the ethylenically unsaturated compound

Suitable compounds with olefinic double bonds are all compounds that can be crosslinked by free radical polymerization of the double bond. The ethylenically unsaturated compound may be a monomer, an oligomer or a prepolymer, a mixture thereof or a copolymer thereof.

Monomers suitable for free-radical polymerization are, for example, ethylenically unsaturated polymerizable monomers selected from the group consisting of (meth)acrylates, alkenes, conjugated dienes, styrenes, acrolein, vinyl acetate, vinylpyrrolidone, vinylimidazole, maleic anhydride, fumaric anhydride, (meth)acrylic acid, (meth)acrylic acid derivatives such as esters and amides, vinyl halides and vinylidene halides. Preferred are compounds having (meth)acryloyl, vinyl and/or maleinate groups. Especially preferred are (meth)acrylates.

Compounds which contain free-radically polymerizable double bonds in the form of the preferred (meth)acryloyl groups may be produced in accordance with conventional methods. This may proceed, for example, by: transesterifying OH-functional resins, such as OH-functional polyesters, polyacrylates, polyurethanes, polyethers or epoxy resins, with alkyl esters of (meth)acrylic acid; esterifying the stated OH-functional resins with (meth)acrylic acid; reacting the stated OH-functional resins with isocyanate-functional (meth)acrylates; reacting acid-functional resins, such as polyesters, polyacrylates, polyurethanes with epoxy-functional (meth)acrylates; reacting epoxy-functional resins, such as polyesters, polyacrylates, epoxy resins with (meth)acrylic acid. These production methods stated by way of example are described in the literature and known to the person skilled in the art.

Examples of prepolymers or oligomers include (meth)acryloyl-functional (meth)acrylic copolymers, polyurethane (meth)acrylates, polyester (meth)acrylates, unsaturated polyesters, polyether (meth)acrylates, silicone (meth)acrylates and epoxy resin (meth)acrylates having number-average molecular masses from, for example, 500 to 10,000, preferably 500 to 5,000.

The (meth)acryloyl-functional prepolymers may be used in combination with reactive diluents, i.e., free-radically polymerizable low molecular weight compounds with a molar mass of below 500 g/mol. The reactive diluents may be mono-, di- or polyunsaturated. Examples of monounsaturated reactive diluents are (meth)acrylic acid and the esters thereof, maleic acid and the esters thereof, vinyl acetate, vinyl ether, substituted vinyl ureas, styrene,

vinyltoluene. Examples of diunsaturated reactive diluents are di(meth)acrylates such as alkylene glycol di(meth)acrylate, polyethylene glycol di(meth)acrylate, 1,3-butanediol di-(meth)acrylate, vinyl (meth)acrylate, allyl (meth)acrylate, divinylbenzene, dipropylene glycol di(meth)acrylate, hexanediol di(meth)acrylate. Examples of polyunsaturated reactive diluents are glycerol tri(meth)acrylate, trimethylolpropane tri(meth)acrylate, pentaerythritol tri(meth)-acrylate, pentaerythritol tetra(meth)acrylate. The reactive diluents may be used alone or in mixture.

Suitable salts of acrylic acid or methacrylic acid are, for example, (Ci-C4alkyl)4ammonium or (CrC4alkyl)3NH salts, e.g. the tetramethylammonium, tetraethylammonium, trimethylammo-nium ortriethylammonium salt, the trimethyl-2-hydroxyethylammonium or triethyl-2-hydroxy-ethylammonium salt, the dimethyl-2-hydroxyethylammonium or diethyl-2-hydroxyethylam-monium salt.

The ethylenically unsaturated compounds may contain, in addition to the olefinic double bonds, one or more further, identical or different functional groups. Examples of functional groups include hydroxyl, isocyanate (optionally blocked), N-methylol, N-methylolether, ester, carbamate, epoxy, amino (optionally blocked), acetoacetyl, alkoxysilyl and carboxyl groups. Examples are polyurethane resins with (meth)acryloyl groups and glycerol mono-and di-(meth)acrylate, trimethylol propane mono-and di(meth)acrylate or pentaerythritol tri(meth)-acrylate.

Additives

The above-described compositions may further comprise customary additives, which may, as an alternative, also be added after the polymerization. Such additives can be added in small amounts, e.g. UV-absorbers or light stabilizers, e.g. compounds selected from the group consisting of hydroxyphenylbenzotriazoles, hydroxyphenylbenzophenones, oxalamides and hydroxyphenyl-s-triazines. Particularly suitable light stabilizers are those selected from the group consisting of N-alkoxy-Hals compounds such as Tinuvin 123, or of sterically hindered amines Hals compounds of the 2-(2-hydroxyphenyl)-1,3,5-triazine or 2-hydroxyphenyl-2H-benzotriazole type. Examples of light stabilizers of the 2-(2-hydroxyphenyl)-1,3,5-triazine type are known from the patent literature, e.g. US4,619,956, EP-A-434 608, US5,198,498,

US5,322,868, US5,369,140, US5,298,067, WO-94/18278, EP-A-704 437, GB-A-2,297,091 or WO-96/28431. 3,3,5,5 polysubstituted morpholin-2-one derivatives as described in US6,140,326 are well established light stabilizers for coatings.

The compositions may further comprise other customary additives such as leveling agents, rheology-influencing agents, such as, fine-particle silicic acid, layer silicates, urea compounds; thickeners, e.g., based on partially cross-linked carboxy-functional polymers or polyurethanes; defoamers, wetting agents, anti-crater agents, degassing agents, e.g., benzoin, antioxidants.

The compounds may further comprise additives to improve the storage stability such as polymerization inhibitors on nitroxyl basis, e.g. Irgastab UV10 and 2,2,6,6-tetramethyl-4-hydroxy-piperidin-1-oxyl (4-hydroxy-TEMPO); or highly sterically hindered nitroxyl radicals or quinone methides as described in the European Patent application EO04104248.2, filed Sept. 3, 2004.

Any thermal initiator known in the art may be used in addition to the N-substituted imides Preferably, the additional thermal initiators are peroxides such as dialkyl peroxides, dicumyl peroxide, peroxo carboxylic acids and so one and azo initiators as disclosed in US5922473. The coating agents may be unpigmented coating agents, e.g., transparent clear coats or pigmented coating agents.

The coating agents may contain fillers and/or transparent, color- and/or special effect-imparting pigments and/or soluble dyes. Examples of inorganic or organic color-imparting pigments include titanium dioxide, micronized titanium dioxide, iron oxide pigments, carbon black, azo pigments, phthalocyanine pigments, quinacridone or pyrrolopyrrole pigments. Examples of special effect-imparting pigments include metallic pigments, e.g., of aluminum, copper or other metals; interference pigments, such as, metal oxide-coated metallic pigments, e.g., titanium dioxide-coated or mixed oxide-coated aluminum, coated mica, such as, titanium dioxide-coated mica and graphite special-effect pigments. Examples of suitable fillers include silica, aluminum silicate, barium sulfate, calcium carbonate and talc.

In double cure systems a photoinitiator is needed in addition to the thermal radical initiator. Suitable photoinitiators are known to those skilled in the art. For example, a-hydroxyketones

and a-aminoketones, phenylglyoxalates or phospine oxides are photoinitiators commonly used in graphic arts applications.

Especially preferred are, for example, the following commercially available photoinitiators:

Darocur 1173: 2-hydroxy-2-methyl-1-phenyl-1-propanone (HMPP) and Oligomeric HMPP,

Irgacure 184:1-hydroxy-cyclohexyl-phenylketone,

Irgacure 2959: 2-hydroxy-1 -[4-(2-hydroxyethoxy)phenyl]-2-methyl-1 -propanone,

Irgacure 369: 2-benzyl-2-(dimethylamino)-1-[4-(4-morpholinyl)phenyl]-1-butanone,

Irgacure 1300: Irgacure 369 + Irgacure 651 (benzildimethylketal),

Irgacure 379: 2-(4-Methylbenzyl)-2-(dimethylamino)-1 -[4-(4-morpholinyl)phenyl]-1 -butanone,

Irgacure 127: 2-Hydroxy-1 -{4-[4-(2-hydroxy-2-methyl-propionyl)-benzyl]-phenyl}-2-methyl-

propan-1-one, Irgacure 754: oxo-phenyl-acetic acid 1-methyl-2-[2-(2-oxo-2-phenyl-acetoxy)-propoxy]-ethyl

ester, Irgacure 819: bis(2,4,6-trimethylbenzoyl)-phenylphosphine oxide, Irgacur250: 4-isobutylphenyl-4'-methylphenyl iodonium hexafluorophosphate, Darocur ITX: 2-isopropylthioxanthone and 4-isopropylthioxanthone, Darocur EDB: ethyl-4-dimethylamino benzoate,

Darocur  EHA:  2-ethylhexyl-4-dimethylamino  benzoate;  or  mixtures  of  the  above photoinitiators.

The photopolymerisable compositions comprise the photoinitiator advantageously in an amount from 0.05 to 15 % by weight, preferably from 0.1 to 8 % by weight, based on the composition.

In dual curing systems at least one second thermal crosslinkable compound is present selected from

1.	surface coatings based on cold- or hot-crosslinkable alkyd, acrylate, polyester, epoxy or melamine resins or mixtures of such resins, optionally with the addition of a curing catalyst;

2.	two-component polyurethane surface coatings based on hydroxyl-group-containing acrylate, polyester or polyether resins and aliphatic or aromatic isocyanates, isocyanurates or polyisocyanates;

3.	two-component polyurethane surface coatings based on thiol-group-containing acrylate, polyester or polyether resins and aliphatic or aromatic isocyanates, isocyanurates or polyisocyanates;

4.	one-component polyurethane surface coatings based on blocked isocyanates, isocyanurates or polyisocyanates which are deblocked during stoving; the addition of melamine resins is also possible, if desired;

5.	one-component polyurethane surface coatings based on aliphatic or aromatic urethanes or polyurethanes and hydroxyl-group-containing acrylate, polyester or polyether resins;

6.	one-component polyurethane surface coatings based on aliphatic or aromatic urethane acrylates or polyurethane acrylates having free amine groups in the urethane structure and melamine resins or polyether resins, optionally with the addition of a curing catalyst;

7.	two-component surface coatings based on (poly)ketimines and aliphatic or aromatic isocyanates, isocyanurates or polyisocyanates;

8.	two-component surface coatings based on (poly)ketimines and an unsaturated acrylate resin or a polyacetoacetate resin or a methacrylamidoglycolate methyl ester;

9.	two-component surface coatings based on carboxyl- or amino-group-containing polyacrylates and polyepoxides;

10.	two-component surface coatings based on anhydride-group-containing acrylate resins and a polyhydroxy or polyamino component;

11.	two-component surface coatings based on acrylate-containing anhydrides and polyepoxides;

12.	two-component surface coatings based on (poly)oxazolines and anhydride-group-containing acrylate resins or unsaturated acrylate resins or aliphatic or aromatic isocyanates, isocyanurates or polyisocyanates;

13.	two-component surface coatings based on unsaturated (poly)acrylates and (poly)-malonates;

14.	thermoplastic polyacrylate surface coatings based on thermoplastic acrylate resins or extrinsically crosslinking acrylate resins in combination with etherified melamine resins;

15.	surface-coating systems, especially clearcoats, based on malonate-blocked isocyanates with melamine resins (e.g. hexamethoxymethylmelamine) as crosslinkers (acid-catalysed);

16.	UV-curable systems based on oligomeric urethane acrylates and/or acylate acrylates, optionally with the addition of other oligomers or monomers;

17.	dual-cure systems, which are cured first thermally and then by UV, or vice versa, the constituents of the surface-coating formulation containing double bonds that can be caused to react by UV light and photoinitiators and/or by electron-beam curing.

The resulting coating materials of the invention may be conventional coating materials, containing organic solvents, aqueous coating materials, substantially or fully solvent-free and water-free liquid coating materials (100% systems), substantially or fully solvent-free and water-free solid coating materials (powder coating materials), or substantially or fully solvent-free powder coating suspensions (powder slurries).

Non limiting examples of suitable substrates are, for example, wood, textiles, paper, ceramics, glass, glass fibres, plastics such as polyester, polyethylene terephthalate, polyolefins or cellulose acetate, especially in the form of films, and also metals such as Al, Cu, Ni, Fe, Zn, Mg or Co and GaAs, Si or Si02.

The coating composition may also be an ink composition. Thus, the substrate is printed with an ink composition to form an ink film on the substrate.

The inventive compositions can be used for various purposes, for example as printing inks, such as screen printing inks, flexographic printing inks or offset printing inks, as clearcoats, gelcoats as colour coats, as white coats, e.g. for wood or metal, as powder coatings, as paints, inter alia for paper, water, metal or plastic, as daylight-curable coatings for marking buildings and roads, for photographic reproduction processes, for holographic recording materials, for image recording processes or for the production of printing plates which can be developed using, for example, organic solvents or aqueous-alkaline media, for the production of masks for screen printing, as dental filling materials, as adhesives, as pressure-sensitive adhesives, as laminating resins, as photoresists, e.g. galvanoresists, etch or permanent resists, both liquid and dry films, as photostructurable dielectrics, and as solder stopping masks for electronic circuits, as resists for the preparation of colour filters for any type of screen or for producing structures in the production process of plasma displays and electroluminescence displays, for the production of optical switches, optical gratings (interference gratings), for the preparation of three-dimensional objects by mass curing (UV curing in transparent moulds) or by the stereolithography process, as is described, for example, in US4,575,330, for the preparation of composite materials (e.g. styrenic polyesters which may contain glass fibres and/or other fibres and other auxiliaries) and other thick-layer materials, for the preparation of gel coats, for the coating or sealing of electronic components or as coatings for optical fibres. The compositions are also suitable for the preparation of

optical lenses, e.g. contact lenses and Fresnel lenses, and for the preparation of medical instruments, auxiliaries or implants.

The compositions are also suitable for the preparation of gels having thermotropic properties. Such gels are described, for example, in DE 19700064 and EP 678534.

Furthermore, the compositions can be used in dry-film paints, as are described, for example, in Paint & Coatings Industry, April 1997, 72 or Plastics World, Volume 54, No. 7, page 48(5).

Preparation of the coating
