Repository: anandvc/allindianpatents

File: patents/258438-aqueous-dispersions-of-polymer-enclosed-particles-related-coating-compositions-and-coated-substrates.html (part 1 of 3)
Indian Patents. 258438:"AQUEOUS DISPERSIONS OF POLYMER -ENCLOSED PARTICLES, RELATED COATING COMPOSITIONS AND COATED SUBSTRATES"

Indian Patents

Recently Granted Patents

  Recently Published Patents

Title of Invention	"AQUEOUS DISPERSIONS OF POLYMER -ENCLOSED PARTICLES, RELATED COATING COMPOSITIONS AND COATED SUBSTRATES"

Abstract	Disclosed are aqueous dispersions of polymer-enclosed particles, such as nanoparticles. Also disclosed are methods for making an aqueous dispersion of polymer- enclosed particles, polymerizable polymers useful in such a method, powder coating compositions formed from such an aqueous dispersion, substrates at least partially coated with such a composition, and reflective surfaces comprising a non-hiding coating layer deposited from such a composition	

Full Text	AQUEOUS DISPERSIONS OF POLYMER-ENCLOSED PARTICLES. RELATED COATING COMPOSITIONS AND COATED SUBSTRATES

CROSS-REFERENCE TO RELATED APPLICATIONS

[0001]	This application is a continuation-in-part of United States Patent

Application Serial No. 10/876,031, entitled, "Aqueous Dispersions of Microparticles Having a Nanoparticulate Phase and Coating Compositions Containing The Same", which claims the benefit of United States Provisional Application Serial No. 60/482,167 filed June 24, 2003, both of which are incorporated herein by reference. This application is also a continuation-in-part of United Slates Patent Application Serial No, 10/809,764, which was filed on March 25, 2004, and is entitled, "Process For Manufacturing Powder Coating Compositions Introducing Hard to Incorporate Additives and/or Providing Dynamic Color Control; United States Patent Application Serial No. 10/809,595, which was filed on March 25, 2004, and is entitled, "Focused Heat Extrusion Process For Manufacturing Powder Coating Compositions"; and United States Patent Application Serial No. 10/809,639, which was filed on March 25,2004, and is entitled, "Apparatus For Manufacturing Thermosettmg Powder Coating Compositions With Dynamic Control Including Low Pressure Injection Systems", each of which being incorporated by reference herein.

FIELD OF THE INVENTION

[0002]	The present invention relates to, among other things, aqueous dispersions

of polymer-enclosed particles, such as nanoparticles, methods for making such an aqueous dispersion, polymerizable polymers useful in such a method, powder coating compositions formed from such an aqueous dispersion, and substrates at least partially coated with such a composition.

BACKGROUND INFORMATION

[0003]	Coating compositions, such as powder coating compositions, often

include colorant and/or filler particles to impart color and/or performance properties in the resulting coating. Pigment particles tend to have a strong affinity for each other and, unless separated, tend to clump together to form agglomerates. Therefore, these

agglomerates are often dispersed in a resinous grind vehicle and, optionally, dispersants by milling or grinding using high shear techniques to break up the agglomerates. If nano-sized pigment particles are desired, further milling is often required to obtain the desired particle size.

[0004]	Pigments and fillers usually consist of solid crystalline particles ranging

in diameter from about 0,02 to 2 microns (i.e., 20 to 2000 nanometers). Agglomeration is a serious problem for nano-sized particle pigments and filler materials (such as carbon black) in particular because these nanoparticles have a relatively large surface area. Thus, acceptable dispersion of such nanoparticles often requires an inordinate amount of resinous grind vehicle and/or dispersant to effect de-agglomeration and to prevent subsequent re-agglomeration of the nanoparticJes.

[0005]	The presence of such high levels of resinous grind vehicles and

dispersants, however, in the final coating composition can be detrimental to the resultant coating. For example, high levels of dispersants have been known to contribute to water sensitivity of the resultant coating- Also, some resinous grind vehicles, for example, acrylic grind vehicles, can negatively impact coating performance properties such as chip resistance and flexibility.

[0006]	Powder coatings compositions for use in coating various types of

substrates are often desired. Such coating compositions can greatly reduce, or even

eliminate, the use of organic solvents that are often used in liquid coating compositions.

When a powder coating composition is cured by heating, little if any volatile material is

given off to the surrounding environment. This is a significant advantage over liquid

coating compositions in which organic solvent is volatized into the surrounding

atmosphere when the coating composition is cured by heating.

[0007]	It would also be desirable to provide an aqueous dispersion of resin-

enclosed particles, wherein re-agglomeration of the panicles is minimized, and which may be suitable for use in preparing powder coating compositions.

SUMMARY OF THE INVENTION

[0008|	In certain respects, the present invention is directed to aqueous

dispersions comprising polymer-enclosed particles, wherein the polymer-enclosed particles comprise particles enclosed by a friable polymer. The present invention is also

directed to powder coating compositions comprising such polymer-enclosed particles, substrates at least partially coated with such powder coating compositions, and substrates at least partially coated with a multi-layer composite coating wherein at least one coating layer is deposited from such a powder coating composition.

[0009]	In other respects, the present invention is directed to methods for making

an aqueous dispersion of polymer-enclosed particles. The methods comprise (1)

providing a mixture, in an aqueous medium, of (a) particles, (b) a polymerizable

ethylenically unsaturated monomer, and (c) a water-dispersible polymerizable dispersant,

and (2) polymerizing the ethylenically unsaturated monomer and polymerizable

dispersant to form polymer-enclosed particles comprising a water-dispersible polymer.

[0010]	In other respects, the present invention is directed to methods for making

polymer-enclosed particles, The methods comprise (1) providing a mixture, in an

aqueous medium, of (a) particles, (b) a polymerizable ethylenically unsaturated

monomer, and (c) a water-dispersible polymerizable dispersant; (2) polymerizing the

ethylenically unsaturated monomer and polymerizable dispersant to form an aqueous

dispersion comprising polymer-enclosed particles comprising a water-dispersible, friable

polymer; (3) removing water from the aqueous dispersion to form a solid material

comprising the polymer-enclosed particles, and (4) fragmenting the solid material.

[0011 ]	In other respects, the present invention is directed to methods for making

powder coating compositions comprising (1) introducing to an extruder (a) an aqueous

dispersion of polymer-enclosed particles, and (b) dry materials; (2) blending (a) and (b)

in the extruder; (3) devolatilizing the blend to form an extrudate; (3) cooling the

extrudate, and (4) milling the extrudate to a desired particle size.

[0012]	hi still other respects, the present invention is directed to methods for

increasing the chromaticity of a powder coating composition. These methods comprise including in the powder coating composition a plurality of polymer-enclosed nanoparticles having a maximum haze of 10%.

[0013]	In yet other respects, the present invention is directed to methods for

matching the color of a preselected protective and decorative coating deposited from a liquid coating composition. These methods comprise: (a) determining the visible color of the preselected coating by measuring the absorbance or reflectance of the preselected coating; and (b) making a powder coating composition comprising a plurality of

polymer-enclosed nanoparticles having a maximum haze of 10%, wherein a coating deposited from the powder coating composition matches the visible color of the preselected coating.

[0014]	The present invention is also directed to water-dispersible, polymerizable

polyester polyurethanes comprising terminal ethylenically unsaturated groups- The poiyurethanes are prepared from reactants comprising (a) apolyisocyanate, (b) a polyester polyol, (c) a polyamine, (d) a material having an etbylenically unsaturated group and an active hydrogen group, and (e) a material having an acid functional group or anhydride and an active hydrogen group.

DETAILED DESCRIPTION OF THE INVENTION

[0015]	For purposes of the following detailed description, it is to be understood

that the invention may assume various alternative variations and step sequences, except where expressly specified to the contrary. Moreover, other than in any operating examples, or where otherwise indicated, all numbers expressing, for example, quantities of ingredients used in the specification and claims are to be understood as being modified in all instances by the term "about". Accordingly, unless indicated to the contrary, the numerical parameters set forth in the following specification and attached claims are approximations that may vary depending upon the desired properties to be obtained by the present invention. At the very least, and not as an attempt to limit the application of the doctrine of equivalents to the scope of the claims, each numerical parameter should at least be construed in light of the number of reported significant digits and by applying ordinary rounding techniques.

[0016]	Notwithstanding that the numerical ranges and parameters setting forth

the broad scope of the invention are approximations, the numerical values set forth in the specific examples are reported as precisely as possible. Any numerical value, however, inherently contains certain errors necessarily resulting from the standard variation found in their respective testing measurements.

[0017]	Also, it should be understood that any numerical range recited herein is

intended to include all sub-ranges subsumed therein. For example, a range of "1 to 10"

is intended to include all sub-ranges between (and including) the recited minimum value of 1 and the recited maximum value of 10, that is, having a minimum value equal to or greater than 1 and a maximum value of equal to or less than 10.

[0018]	In this application, the use of the singular includes the plural and plural

encompasses singular, unless specifically stated otherwise. In addition, in this application, the use of "or" means "and/or" unless specifically stated otherwise, even though "and/or" maybe explicitly used in certain instances.

[0019]	As previously mentioned, certain embodiments of the present invention

are directed to aqueous dispersions of polymer-enclosed particles. As used herein, the term "dispersion" refers to a two-phase system in which one phase includes finely divided particles distributed throughout a second phase, which is a continuous phase. The dispersions of the present invention often are oil-in-water emulsions, wherein an aqueous medium provides the continuous phase of the dispersion in which the polymer-enclosed particles are suspended as the organic phase,

[0020]	As used herein, the term "aqueous", "aqueous phase", "aqueous medium,"

and the like, refers to a medium that either consists exclusively of water or comprises predominantly water in combination with another material, such as, for example, an inert organic solvent. In certain embodiments, the amount of organic solvent present in the aqueous dispersions of the present invention is less than 20 weight percent, such as less than 10 weight percent, or, in some cases, less than 5 weight percent, or, in yet other cases, less than 2 weight percent, with the weight percents being based on the total weight of the dispersion. Non-limiting examples of suitable organic solvents are propylene glycol monobutyl ether, ethylene glycol monohexyl ether, ethylene glycol rnonobutyl ether, n-butanol, benzyl alcohol, and mineral spirits.

[0021]	As used herein, the term "polymer-enclosed particles" refers to particles

that are at least partially enclosed by, i.e., confined within, a polymer to an extent sufficient to physically separate particles from each other within the aqueous dispersion, thereby preventing significant agglomeration of the particles. It will be appreciated, of course, that the dispersions of the present invention may also include particles that are not polymer-enclosed particles-

 [0022]	In certain embodiments, the particles that are enclosed by a polymer in the

aqueous dispersions of the present invention comprise nanopartictes. As used herein, the term "nanoparticles1' refers to particles that have an average particle size of less than 1 micron. In certain embodiments, the nanoparticles used in the present invention have an average particles size of 300 nanometers or less, such as 200 nanometers or less, or, in some cases, 100 nanometers or less. Therefore, in certain embodiments, the aqueous dispersions of the present invention comprise nanoparticles that are polymer-enclosed and, therefore, are not significantly agglomerated

[0023]	For purposes of the present invention, average particle size can be

measured according to known laser scattering techniques. For example, average particle size can be determined using a Horiba Model LA 900 laser diffraction particle size instrument, which uses a helium -neon laser with a wave length of 633 nm to measure the size of the particles and assumes the particle has a spherical shape, i.e., the "particle size" refers to the smallest sphere that will completely enclose the particle, Average particle size can also be determined by visually examining an electron micrograph of a transmission electron microscopy ('TEM") image of a representative sample of the particles, measuring the diameter of the particles in the image, and calculating the average primary particle size of the measured particles based on magnification of the TEM image. One of ordinary skill in the art will understand how to prepare such a TEM image and determine the primary particle size based on the magnification. The primary particle size of a particle refers to the smallest diameter sphere that will completely enclose the particle. As used herein, the term "primary particle size" refers to the size of an individual particle.

[0024]	The shape (or morphology) of the particles can vary. For example,

generally spherical morphologies (such as solid beads, microbeads, or hollow spheres), can be used, as well as particles that arc cubic, platy, or acicular (elongated or fibrous). Additionally, the particles can have an internal structure that is hollow, porous or void free, or a combination of any of the foregoing, e.g., a hollow center with porous or solid walls. For more information on suitable particle characteristics see H, Katz et al. (Ed.), Handbook of Fillers and Plastics (1987) at pages 9-10.

 [002S]	Depending on the desired properties and characteristics of the resultant

dispersion and/or coating compositions of the present invention (e.g., coating hardness, scratch resistance, stability, or color), mixtures of one or more particles having different average particle sizes can be employed.

[0026]	The particles, such as nanoparticles, present in the aqueous dispersions of

the present invention can be formed from polymeric and/or non-polymeric inorganic materials, polymeric and/or non-polymeric organic materials, composite materials, as well as mixtures of any of the foregoing. As used herein, "formed from" denotes open, e.g., "comprising," claim language. As such, it is intended that a composition or substance "formed from" a list of recited components be a composition comprising at least these recited components, and can further comprise other, non-recited components, during the composition's formation. Additionally, as used herein, the term "polymer" is meant to encompass oligomers, and includes without limitation both homopolymers and copolyiners.

[0027]	As used herein, the term "polymeric inorganic material" means a

polymeric material having a backbone repeat unit based on an element or elements other than carbon.  Moreover, as used herein, the term "polymeric organic materials" means synthetic polymeric materials, semi-synthetic polymeric materials and natural polymeric materials, all of which have a backbone repeat unit based on carbon.

[0028]	The term "organic material," as used herein, means carbon containing

compounds wherein the carbon is typically bonded to itself and to hydrogen, and often to other elements as well, and excludes binary compounds such as the carbon oxides, the carbides, carbon disulfide, etc.; such ternary compounds as the metallic cyanides, metallic carbonyls, phosgene, carbonyl sulfide, etc.; and carbon-containing ionic compounds such as metallic carbonates, for example calcium carbonate and sodium carbonate.

[0029]	As used herein, the term "inorganic material" means any material that is

not an orgaiuc material.

[0030]	As used herein, the term "composite material" means a combination of

two or more differing materials. The particles formed from composite materials

generally have a hardness at their surface that is different from the hardness of the internal portions of the particle beneath its surface. More specifically, the surface of the panicle can be modified in any manner well known in the art, including, but not limited to, chemically or physically changing its surface characteristics using techniques known

in the art.

[0031]	For example, a particle can be formed from a primary material that is

coated, clad or encapsulated with one or more secondary materials to form a composite particle that has a softer surface. In certain embodiments, particles formed from composite materials can be formed from a primary material that is coated, clad or encapsulated with a different form of the primary material. For more information on particles useful in the present invention, see G. Wypych, Handbook of Fillers, 2nd Ed. (1999) at pages 15-202.

[0032]	As aforementioned, the particles useful in the present invention can

include any inorganic materials known in the art. Suitable particles can be formed from ceramic materials, metallic materials, and mixtures of any of the foregoing. Non-limiting examples of such ceramic materials can comprise metal oxides, mixed metal oxides, metal nitrides, metal carbides, rnetai sulfides, metal silicates, metal borides, metal carbonates, and mixtures of any of the foregoing. A specific, non-limiting example of a metal nitride is boron nitride; a specific, non-limiting example of a metal oxide is zinc oxide; non-limiting examples of suitable mixed metal oxides are aluminum silicates and magnesium silicates; non-limiting examples of suitable metal sulfides are molybdenum disulfide, tantalum disulfide, tungsten disulfide, and zinc sulfide; non-limiting examples of metal silicates are aluminum silicates and magnesium silicates, such as vermiculite-

[00331	In certain embodiments of the present invention, the particles comprise

inorganic materials selected from aluminum, barium, bismuth, boron, cadmium, calcium, cerium, cobalt, copper, iron, lanthanum, magnesium, manganese, molybdenum, nitrogen, oxygen, phosphorus, selenium, silicon, silver, sulfur, tin, ritanium, tungsten, vanadium, yttrium, zinc, and zirconium, including oxides thereof, nitrides thereof, phosphides thereof, phosphates thereof, selenides thereof, sulfides thereof, sulfates thereof, and mixtures thereof. Suitable non-limiting examples of the foregoing inorganic particles

include alumina, silica, titania, ceria, zirconia, bismuth oxide, magnesium oxide, iron oxide, aluminum silicate, boron carbide, nitrogen doped titania, and cadmium selenide.

[0034]	The particles can comprise, for example, a core of essentially a single

inorganic oxide, such as silica in colloidal, fumed, or amorphous form, alumina or colloidal alumina, titanium dioxide, iron oxide, cesium oxide, yttrium oxide, colloidal yttria, zirconia, e.g., colloidal or amorphous zirconia, and mixtures of any of the foregoing; or an inorganic oxide of one type upon which is deposited an organic oxide of another type.

[0035]	Non-polymeric, inorganic materials useful in forming the particles used in

the present invention can comprise inorganic materials selected from graphite, metals, oxides, carbides, nitrides, borides, sulfides, silicates, carbonates, sulfates, and hydroxides- A non-limiting example of a useful inorganic oxide is zinc oxide. Non-limiting examples of suitable inorganic sulfides include molybdenum disulfide, tantalum disulfide, tungsten disulfide, and zinc sulfide. Non-limiting examples of useful inorganic silicates include aluminum silicates and magnesium silicates, such as vermiculite. Non-limiting examples of suitable metals include molybdenum, platinum, palladium, nickel, aluminum, copper, gold, iron, silver, alloys, and mixtures of any of the foregoing.

[0036]	In certain embodiments, the particles can be selected from fumed silica,

amorphous silica, colloidal silica, alumina, colloidal alumina, titanium dioxide, iron oxide, cesium oxide, yttrium oxide, colloidal yttria, zirconia, colloidal zirconia, and mixtures of any of the foregoing. In certain embodiments, the particles comprise colloidal silica. As disclosed above, these materials can be surface treated or untreated. Other useful particles include surface-modified silicas, such as are described in U.S. Patent No. 5,853,809 at column 6, line 51 to column 8, line 43, incorporated herein by reference.

[0037]	As another alternative, a particle can be formed from a primary material

that is coated, clad or encapsulated with one or more secondary materials to form a composite material that has a harder surface. Alternatively, a particle can be formed from a primary material that is coated, clad or encapsulated with a differing form of the primary material to form a composite material that has a harder surface.

 [0038]	In one example, and without limiting the present invention, an inorganic

particle fanned from an inorganic material, such as silicon carbide or aluminum nitride, can be provided with a silica, carbonate or nanoclay coating to form a useful composite particle. In another non-limiting example, a silane coupling agent with alkyl side chains can interact with the surface of an inorganic particle formed from an inorganic oxide to provide a useful composite particle having a "softer" surface. Other examples include cladding, encapsulating or coating particles formed from non-polymeric or polymeric materials with differing non-polymeric or polymeric materials. A specific non-limiting example of such composite particles is DUALITE™, which is a synthetic polymeric particle coated with calcium carbonate that is commercially available from Pierce and Stevens Corporation of Buffalo, NY.

[0039]	In certain embodiments, the particles used in the present invention have a

lamellar structure. Particles having a lamellar structure are composed of sheets or plates of atoms in hexagonal array, with strong bonding within the sheet arid weak van der Waals bonding between sheets, providing low shear strength between sheets. A non-limiting example of a lamellar structure is a hexagonal crystal structure, inorganic solid particles having a lamellar fullerene (i.e., buckyball) structure are also useful in the present invention.

[0040]	Non-limiting examples of suitable materials having a lamellar structure

include boron nitride, graphite, metal dicbalcogenides, mica, talc, gypsum, kaolinite, calcite, cadmium iodide, silver sulSde and mixtures thereof. Suitable metal dichalcogenides include molybdenum disulfide, molybdenum diselenide, tantalum disulfide, tantalum diselenide, tungsten disulfide, tungsten diselenide and mixtures thereof,

[0041]	The particles can be formed from non-polymeric, organic materials. Non-

limiting examples of non-polymeric, organic materials useful in the present invention include, but are not limited to, stearates (such as zinc stearate and aluminum stearate), diamond, carbon black and stearamide.

[0042]	The particles used in the present invention can be formed from inorganic

polymeric materials. Non-limiting examples of useful inorganic polymeric materials

include polyphosphazenes, polysilanes, polysiloxanes, polygermanes, polymeric sulfur,

polymeric selenium, silicones and mixtures of any of the foregoing, A specific, non-limiting example of a particle formed from an inorganic polymeric material suitable for use in the present invention is Tospearl, which is a particle formed from cross-linked siloxanes and is commercially available from Toshiba Silicones Company, Ltd. of Japan.

[0043]	The particles can be formed from synthetic, organic polymeric materials.

Non-limiting examples of suitable organic polymeric materials include, but are not limited to, thermoset materials and thermoplastic materials.  Non-limiting examples of suitable thermoplastic materials include thermoplastic polyesters, such as polyethylene terephthalate, polybutylene terephthalate and polyethylene naphthalate, polycarbonates, polyolefins, such as polyethylene, polypropylene and polyisobutene, acrylic polymers, such as copolymers of styrene and an acrylic acid monomer and polymers containing methacrylate, polyamides, thermoplastic polyurethanes, vinyl polymers, and mixtures of any of the foregoing.

[0044]	Non-limiting examples of suitable thermosei materials include thermoset

polyesters, vinyl esters, epoxy materials, pKenolics, aminoplasts, thermoset polyurefhanes and mixtures of any of the foregoing. A specific, non-limiting example of a synthetic polymeric particle formed from an epoxy material is an epoxy microgel particle

[0045]	The particles can also be hollow particles formed from materials selected

from polymeric and non-polymeric inorganic materials, polymeric and non-polymeric organic materials, composite materials and mixtures of any of the foregoing. Non-limiting examples of suitable materials from which the hollow particles can be formed are described above.

[0046]	In certain embodiments, the particles used in the present invention

comprise an organic pigment, for example, azo compounds (monoazo, di-azo, P-Naphthol, Naphthol AS salt type azo pigment lakes, benzimidazolone, di-azo condensation, isoindolinone, isoindoline), and polycyclic (phthalocyanine, quinacridone, perylene, perinone, diketopyrrolo pyrrole, thioindigo, anthraquinone, indanthrone, anthrapyrimidine, flavanthrone, pyranthrone, anthanthrone, dioxazine, triarylcarboniiun, quinophthalone) pigments, and mixtures of any of the foregoing. In certain

embodiments, the organic material is selected from perylenes, quinacridones,

phthalocyanines, isoindolines, dioxazines (that is, triphenedioxazines), 1,4-diketopyrrolopyrroles, anthrapyrimidines, anlhanthrones, fla van thrones, indanthrones, perinones, pyranthrones, thioindigos, 4,4'-diammo-l,r-dianthraquinonyl, as well as substituted derivatives thereof, and mixtures thereof.

[0047]	Perylene pigments used in the practice of the present invention may be

unsubstituted or substituted. Substituted perylenes may be substituted at imide nitrogen atoms for example, and substituents may include an alkyl group ofi to 10 carbon atoms, an alkoxy group of 1 to 10 carbon atoms and a halogen (such as chlorine) or combinations thereof- Substituted perylenes may contain more than one of any one substituent- The diimides and dianhydrides of perylene-3,4,9,10-tetracarboxylic acid are preferred. Crude perylenes can be prepared by methods known in the an.

[0048]	Phthaiocyanine pigments, especially metal phthalocyanines may be used.

Although copper phthalocyanines are more readily available, other metal-containing phthalocyanine pigments, such as those based on zinc, cobalt, iron, nickel, and other such metals, may also be used. Metal-free phthalocyanines are also suitable. Phthalocyanine pigments may be unsubstituted or partially substituted, for example, with one or more alkyl (having 1 to 10 carbon atoms), alkoxy (having-1 to 10 carbon atoms), halogens such as chlorine, or other substituents typical of phthalocyanine pigments. Phthalocyanines maybe prepared by any of several methods known in the art. They are typically prepared by a reaction of phthalic anhydride, phthalonitrile, or derivatives thereof, with a metal donor, a nitrogen donor (such as urea or the phthalonitrile itself), and an optional catalyst, preferably in an organic solvent.

[0049]	Quinacridone pigments, as used herein, include unsubstituted or

substituted quinacridones (for example, with one or more alkyl, alkoxy, halogens such as chlorine, or other substituents typical of quinacridone pigments), and are suitable for the practice of the present invention. The quinacridone pigments may be prepared by any of several methods known in the art but are preferably prepared by thermally ring-closing various 2,5-dianilinoterephthalic acid precursors in the presence of polyphosphoric acid.

[0050]	Isoindoline pigments, which can optionally be substituted symmetrically

or unsymmetrically, are also suitable for the practice of the present invention Can be prepared by methods known in the art. A suitable isoindoline pigment, Pigment Yellow

139, is a symmetrical adduct of iminoisoindoline and barbituric acid precursors. Dioxazine pigments (thac is, triphenedioxazines) are also suitable organic pigments and can be prepared by methods known in the art.

[0051 ]	Mixtures of any of the previously described inorganic particles and/or

organic particles can also be used.

[0052]	The particles useful in the aqueous dispersions of the present invention

can comprise color-imparting particles.  By the term "color-imparting particles" is meant a particle that significantly absorbs some wavelengths of visible light, that is, wavelengths ranging from 400 to 700 nm, more than tt absorbs other wavelengths in the

visible region.

[0053]	If desired, the particles described above can be formed into nanoparticles.

In certain embodiments, the nanoparticles are formed in situ during formation of the aqueous dispersion of polymer-enclosed particles, as described in more detail below. In other embodiments, however, the nanoparticles are formed prior to their incorporation into the aqueous dispersion. In these embodiments, the nanoparticles can be formed by any of a number of various methods known in the art. For example, the nanoparticles can be prepared by pulverizing and classifying the dry particulate'material. For example, bulk pigments such as any of the inorganic or organic pigments discussed above, can be milled with milling media having a particle size of less than 0.5 millimeters (mm), or less than 0.3 mm, or less than 0.1 mm. The pigment particles typically are milled to nanoparticle sizes in a high energy mill in one or more solvents (either water, organic solvent, or a mixture of the two), optionally in the presence of a polymeric grind vehicle. If necessary, a dispersant can be included, for example, (if in organic solvent) SOLSPERSE® 32000 or 32500 available from Lubrizol Corporation, or (if in water) SOLSPERSE® 27000, also available from Lubrizol Corporation. Other suitable methods for producing the nanoparticles include crystallization, precipitation, gas phase condensation, and chemical attrition (i.e., partial dissolution).

[0054]	In certain embodiments, the polymer-enclosed color-imparting particles

used in the present invention comprise, for example, a polymer selected from acrylic polymers, polyurethane polymers, polyester polymers, polycther polymers, silicon-based

polymers, co-polyniert thereof, and mixtures thereof. Such polymers can be produced

by any suitable method known to those skilled in the art to which the present invention pertains. Suitable polymer include those disclosed in United States Patent Application Serial No. 10/876,031 at [0061] to [0076], the cited portion of which being incorporated by reference herein, and United States Patent Application Publication No. 2005/0287348 Al at [0042] to [0044], the cited portion of which being incorporation by reference herein.

[0055]	As indicated, in other embodiments, however, the aqueous dispersions of

the present invention comprise particles enclosed by a friable polymer. As used herein, the term "triable polymer" refers to a polymer that is easily pulverized at ambient conditions. That is, upon removal of liquid materials from the dispersion, the resulting solid material is easily broken into small fragments or pieces, such as would be suitable as a dry feed material to an extruder to produce a powder coating composition. A film-forming polymer, on the other hand, would, upon removal of liquid materials from the dispersion, form a self-supporting continuous film on at least a horizontal surface of a substrate. As used herein, the term "ambient conditions" refers to refers to surrounding conditions, which is often around one atmosphere of pressure, 50% relative humidity, and 25°C.

[0056]	In certain embodiments of the present invention, the friable polymer

comprises the reaction product of (i) a polymerizable polyester polyurethane, and (ii) an ethylemcaliy unsaturated monomer. As used herein, the term "polymerizable polyester polyurethane" refers to a polymer that includes a plurality of ester units,

(Formula Removed)

groups that are capable of being polymerized to form a larger polymer, and wherein R1 is an alkyl, cycloalkyl or oxyalkyl moiety, R2 is an alkyl or cycloalkyl moiety, and R3 is alkyl, cycloalkyl, arakyl, or aromatic moiety- In certain embodiments, the polymerizable polyester polyurethane comprises a polyester polyurethane having terminal ethylenic unsaturation. As used herein, the phrase "terminal ethylenic unsaturation" means that at least some of the terminal ends of the polyester polyurethane contain a functional group containing ethylenic unsaturation. Such polyester polyurethanes may also include, but

need not necessarily include, internal ethylenic unsaturation. As a result, in certain embodiments, the aqueous dispersions of the present invention comprise a polymerizable polyester poJyurethane having terminal ethylenic unsaturation which is prepared from reactants comprising (a) a polyisocyanate, (b) a polyester polyol, and (c) a material comprising an ethylenically unsaturated group and an active hydrogen group. In certain embodiments, the polymerizable polyester polyurethane utilized in the aqueous dispersions of the present invention is formed from reactants further comprising (d) a polyamine, and/or (e) a material comprising an acid functional group or anhydride and a functional group reactive with isocyanate or hydroxyl groups. As used herein, the term "active-hydrogen group" refers to functional groups that are reactive with isocyanates as determined by the Zerewitnoff test as described in the JOURNAL OF THE AMERICAN CHEMICAL SOCIETY, Vol. 49, page 3181 (1927).

[0057]	Polyisocyanates suitable for use in preparing the polymerizable polyester

palyurethane include aliphatical, cycloaliphatical, araliphatical, and/or aromatic isocyanates, and mixtures thereof.

[0058]	Examples of useful aliphatic and cycloaliphatic polyisocyanates include

4,4-methylenebisdicyclohexyl diisocyanate (hydrogenated MDI), hexamethylene diisocyanate (HDI), isophorone diisocyanate (IPDI), methylenebis(cyclohexyl isocyanate), trimethyl hexamethylene diisocyanate (TMDI), meta-tetramethylxylylene diisocyanate (TMXDI), and cyclohexylene diisocyanate (hydrogenated XDI). Other aliphatic polyisocyanates include isocyanurates of IPDI and HDI.

[0059]	Examples of suitable aromatic polyisocyanates include tolylene

diisocyanate (TDI) (i.e., 2,4-tolylene diisocyanate, 2,6-tolylene (.liisocyanare or a mixture thereof), diphenyImethane-4,4-diisocyanate (MDI), naphthalene-1,5-diisocyanate (NDI), 3,3-dimethyl-4,4-biphenylene diisocyanate (TODI), crude TDI (i.e., a mixture of TDI and an oKgomer thereof), polymethylenepolyphenyl polyjsocyanate, crude MDI (i.e., a mixture of MDI and an oligotner thereof), xylylene diisocyanate (XDI) and phenylene diisocyanale.

[0060]	Polyisocyanate derivatives prepared from hexamethylene diisocyanate, 1 -

i50cyanato-3,3,S-trimethyl-5-isocyanatomethylcyclohexane("IPDI"), including isocyanurates thereof, and/or 4,4'-bis(isocyanatocyclohexyl)raethane are suitable.

 [0061]	In certain embodiments, the amount of polyisocyanate used to prepare the

polymerizabie polyester polyurethane ranges from 20 to 70 percent by weight, such as 30 to 60 percent by weight or, in some cases, 40 to SO percent by weight, with the weight percents being based on the total weight of resin solids used to prepare the polymerizabie polyester polyurethane.

(0062]	Polyester polyols suitable for use in preparing the polymerizabie polyester

polyurethane may be prepared by any suitable methods, e.g., using saturated dicarboxylic acids or anhydrides thereof (or combination of acids and anhydrides) and polyhydric alcohols, or by ring opening of caprolactones, e.g., epsilon caprolactone. Such polyester polyols are commercially available in various molecular weights. Aliphatic dicarboxylic acids suitable for preparing polyesters include those containing from 4 to 14, such as 6 to 10, carbon atoms inclusive. Examples of such dicarboxylic acids include: succinic acid, glutaric acid, adipic acid, pimelic acid, suberic acid, azelaic aid and sebacic acid. Corresponding anhydrides can also be used. Typically, adipic and azelaic acids are used,

[0063]	Polyhydric alcohols used in the preparation of polyester polyols suitable

for use in preparing the polymerizable polyester polyurethane utilized in certain embodiments of the present invention include, without limitation, aliphatic alcohols containing at least 2 hydroxy groups, e.g., straight chain glycols containing from 2 to 15, such as 4 to 8, carbon atoms inclusive. In certain embodiments, the glycols contain hydroxyl groups in the terminal positions. Non-limiting examples of such polyhydric alcohols include ethylene glycol, diethylene glycol, triethylene glycol, tetraethylcne glycol, 1,3-propane diol, 1,3-butane diol, 1,4-butane diol, 1,5-pentane diol, 2,2-dimethylpropane diol, 1,5-hexanediol, 1,7-heptanediol, 1,8-octanediol, 1,10-decane diol and mixtures of such polyhydric alcohols.

[0064]	hi certain embodiments, the polyester polyol is prepared by reacting a

dicarboxylic acid (or anhydride thereof) with a polyhydric alcohol in the presence of an esterification catalyst, such as an organo tin catalyst. The amount of acid and alcohol used will vary and depend on the molecular weight polyester desired. Hydroxy terminated polyesters are obtained by utilizing an excess of the alcohol, thereby to obtain linear chains containing a preponderance of terminal hydroxyl groups. Examples of polyesters include: poly(l,4-butylene adipate), poly(l,4-butylene succinate), poly(l,4-

butylene glutarate), poly(l,4-butylene pimelate), poly(l,4-butylenesuberate), poly(l,4-butylene azelate), poly(l,4butylene sebacate) and poly(epsilon caprolactone). In certain embodiments, the polyester polyol utilized in preparing the friable, polymerizable polyester polyurethane utilized in the aqueous dispersions of the present invention have a weight average molecular weight from 500 to 3000, such as 500 to 2500, or, in some cases, 900 to about 1300,

[0065]	In certain embodiments, the amount of polyester polyol used to prepare
