Repository: anandvc/allindianpatents

File: patents/258441-catalyst-composition-comprising-shuttling-agent-for-ethylene-copolymer-formation.html (part 1 of 5)
Indian Patents. 258441:CATALYST COMPOSITION COMPRISING SHUTTLING AGENT FOR ETHYLENE COPOLYMER FORMATION

Indian Patents

Recently Granted Patents

  Recently Published Patents

Title of Invention	CATALYST COMPOSITION COMPRISING SHUTTLING AGENT FOR ETHYLENE COPOLYMER FORMATION

Abstract	Abstract A composition for use in forming a multi-block copolymer from a single polymerizable monomer, said copolymer containing therein two or more segments or blocks differing in branching index, a polymerization process using the same, and the resulting polymers, wherein the composition comprises the admixture or reaction product resulting from combining: (A) a first olefin polymerization catalyst, (B) a second olefin polymerization catalyst capable of preparing polymers differing in chemical or physical properties from the polymer prepared by catalyst (A) under equivalent polymerization conditions, at least one of catalyst (A) or catalyst (B) being capable of forming a branched polymer by means of chain walking or reincorporation of in situ formed olefinic polymer chains, and (C) a chain shuttling agent.	

Full Text	 

CATALYST COMPOSITION COMPRISING SHUTTLING AGENT FOR ETHYLENE COPOLYMER FORMATION

Cross Reference Statement

This application claims the benefit of U.S. Provisional Application No. 60/553,906, filed March 17, 2004. For purposes of United States patent practice, the contents of this provisional application are herein incorporated by reference.

Background of the Invention

The present invention relates to compositions for polymerizing ethylene, to form an interpolymer product having unique physical properties, to a process for preparing such interpolymers, and to the resulting polymer products. In another aspect, the invention relates to methods of using these polymers in applications requiring unique combinations of physical properties. In still another aspect, the invention relates to the articles prepared from these polymers. The inventive polymers comprise two or more differing regions or segments (blocks) causing the polymer to possess unique physical properties. These multi-block copolymers and polymeric blends comprising the same are usefully employed in the preparation of solid articles such as moldings, films, sheets, and foamed objects by molding, extruding, or other processes, and are useful as components or ingredients in adhesives, laminates, polymeric blends, and other end uses. The resulting products are used in the manufacture of components for automobiles, such as profiles, bumpers and trim parts; packaging materials; electric cable insulation, and other applications.

It has long been known that polymers containing a block-type structure often have superior properties compared to random copolymers and blends. For example, triblock copolymers of styrene and butadiene (SBS) and hydrogenated versions of the same (SEBS) have an excellent combination of heat resistance and elasticity. Other block copolymers are also known in the ail. Generally, block copolymers known as thermoplastic elastomers (TPE) have desirable properties due to the presence of "soft" or elastomeric block segments connecting "hard" either crystallizable or glassy blocks in the same polymer. At temperatures up to the melt temperature or glass transition temperature of the hard segments, the polymers demonstrate elastomeric character. At higher temperatures, the polymers become flowable, exhibiting thermoplastic behavior. Known methods of preparing block copolymers include anionic polymerization and controlled free radical polymerization. Unfortunately, these methods of preparing block copolymers require sequential monomer addition and batch processing and the types of monomers that can be usefully employed in such methods are relatively limited. For example, in the anionic polymerization of styrene and

butadiene to form a SBS type block copolymer, each polymer chain requires a stoichiometric amount of initiator and the resulting polymers have extremely narrow molecular weight distribution, Mw/Mn, preferably from 1.0 to 1.3. Additionally, anionic and free-radical processes are relatively slow, resulting in poor process economics.

It would be desirable to produce block copolymers catalytically, that is, in a process wherein more than one polymer molecule is produced for each catalyst or initiator molecule. In addition, it would be highly desirable to produce multi-block copolymers having both highly crystalline and amorphous blocks or segments, from a single monomer, ethylene, which is generally unsuited for use in anionic or free-radical polymerizations. Finally, if would be highly desirable to be able to use a continuous process for production of the present multi-block copolymers.

Previous researchers have stated that certain homogeneous coordination polymerization catalysts can be used to prepare polymers having a substantially "block-like" structure by suppressing chain-transfer during the polymerization, for example, by conducting the polymerization process in the absence of a chain transfer agent and at a sufficiently low temperature such that chain transfer by p-hydride elimination or other chain transfer processes is essentially eliminated. Under such conditions, the sequential addition of different monomers was said to resit It in formation of polymers having sequences or segments of different monomer content. Several examples of such catalyst compositions and processes are reviewed by Coates, Hustad, and Reinartz in Angew. Chem., Int. Ed.. 41, 2236-2257 (2002) as well as US-A-2003/0114623.

The use of certain metal alkyl compounds and other compounds, such as hydrogen, as chain transfer agents to interrupt chain growth in olefin polymerizations is well known in the art. In addition, it is known to emplo)' such compounds, especially aluminum alkyl compounds, as scavengers or as cocatalysts in olefin polymerizations. In Macromolecules, 33, 9192-9199 (2000) the use of certain aluminum trialkyl compounds as chain transfer agents in combination with certain paired zirconocene catalyst compositions resulted in polypropylene mixtures containing small quantities of polymer fractions containing both isotactic and atactic chain segments. In Liu and Rytter, Macromolecular Rapid Comm. 22, 952-956 (2001) and Bruaseth and Rytter, Macromolecules. 36, 3026-3034 (2003) mixtures of ethylene and 1-hexene were polymerized by a similar catalyst composition containing trimethylaluminum chain transfer agent.

In USP's 6,380,341 and 6,169,151, use of a "fluxional" metallocene catalyst, that is a metallocene capable of relatively facile conversion between two stereoisomeric forms having differing polymerization characteristics such as differing reactivity ratios was said to result in production of olefin copolymers having a "blocky" structure from propylene.

In JACS, 2004,126, 10701-10712, Gibson, et al discuss the effects of "catalyzed living polymerization" on molecular weight distribution. The authors define catalyzed living polymerization in this manner:

".. .if chain transfer to aluminum constitutes the sole transfer mechanism and the exchange of the growing polymer chain between the transition metal and the aluminum centers is very fast and reversible, the polymer chains will appear to be growing on the aluminum centers. This can then reasonably be described as a catalyzed chain growth reaction on aluminum,..,An attractive manifestation of this type of chain growth reaction is a Poisson distribution of product molecular weights, as opposed to the Schulz-Flory distribution that arises when J3-H transfer accompanies propagation."

The authors reported the results for the catalyzed living homopolymerization of ethylene using an iron containing catalyst in combination with ZnEti, ZnMe2, or Zn(i-Pr)2. Homoleptic allcyls of aluminum, boron, tin, lithium, magnesium and lead did not induce catalyzed chain growth. Using GaMe3 as cocatalyst resulted in production of a polymer having a narrow molecular weight distribution. However, after analysis of time-dependent product distribution, the authors concluded this reaction was, "not a simple catalyzed chain growth reaction." The reference fails to disclose the use of two or more catalysts in combination with a chain shuttling agent to make multi-block copolymers. Similar processes employing single catalysts have been described in USP's 5,210,338. 5,276,220, and 6,444,867.

Earlier workers have claimed to have formed block copolymers using a single Ziegler-Natta type catalyst in multiple reactors arranged in series, see for example USP's 3,970,719 and 4,039,632. Additional Ziegler-Natta based processes and polymers are disclosed in USP's 4,971,936; 5,089,573; 5,118,767; 5,118,768; 5,134,209; 5,229,477; 5,270,276; 5,270,410; 5,294,581; 5,543,458; 5,550,194; and 5,693,713, as well as in EP-A-470,171 and EP-A-500;530.

It is known that random defects occur in polymers prepared from single monomers using, for example, Ni and Pd -diimine catalysts. The catalyst engages in "chain walking" during polymerization forming branched chains, highly branched (hyper-branched), or even dendermeric branched chains in the resulting polymer. Examples of this type of polymerization are found in Chem. Rev., 100, 1169-1203 f20001 Macromolecular Chemistry and Physics. 205. 897-906, (2004), and elsewhere. It is also known that long chain branched polymer units may be prepared from ethylene using certain homogeneous polymerization catalysts such as 1-, and 2-1-butyldimethylsiloxy substituted bis(indenyl)zirconium complexes with methylalumoxane cocatalyst. Examples of this type of polymerization are found in J. Mol. Catal. A: Chemical 102

59-65 (1995); Macromolecules, 21, 617-622 (1988); J. Mol. Catal. A: Chemical, 185, 57-64 (2002), and J, Am. Chem. Soc. 117, 6414-6415 (1995).

Despite the advances by the foregoing researchers, there remains a need in the art for a polymerization process that is capable of preparing block like copolymers, especially multi-block copolymers, and most especially linear multi-block copolymers, in high yield and selectivity from a single monomer, ethylene, by the use of a shuttling agent. In addition it would be desirable to provide such an improved process that is capable of preparing multi-block copolymers, especially linear multi-block copolymers, having a relatively narrow molecular weight distribution. It would further be desirable to provide an improved process for preparing copolymers having more than two segments or blocks. Furthermore, it would be desirable to provide a process for identifying combinations of catalysts and chain shuttling agents capable of making such multi-block copolymers. Even further, it would be desirable to provide a process for independent control of the order of the various polymer blocks, especially a process for preparing olefin block copolymers containing terminal blocks having high crystallinity and/or functionality from a single olefin reagent. Finally, it would be desirable to provide an improved process for preparing any of the foregoing desirable polymer products in a continuous process, without required sequential addition of two of more monomers. Highly desirably, such process allows for independent control of the quantity and/or identity of the shuttling agent(s) and/or catalysts used.

Summary of the Invention

According to the present invention there are now provided a composition for use in the polymerization of ethylene to form a segmented copolymer (multi-block copolymer), said copolymer containing therein two or more, preferably three or more segments or blocks differing in one or more chemical or physical properties as further disclosed here in, the composition comprising the admixture or reaction product resulting from combining:

(A)	a first olefin polymerization catalyst,

(B)	a second olefin polymerization catalyst capable of preparing polymers differing in chemical or physical properties from the polymer prepared by catalyst (A) under equivalent polymerization conditions,

at least one of catalyst (A) or catalyst (B) being capable of forming a branched polymer by means of chain walking or reincorporation of in situ formed olefmic polymer chains, and

(C)	a chain shuttling agent.

Preferably the admixture or reaction product results from combining:

(A)	a first olefin polymerization catalyst capable of forming a highty crystalline ethylene honaopolymers by ethylene polymerization;

(B)	a second olefin polymerization catalyst capable of forming a branched polymer upon polymerization by means of chain walking or reincorporation of in situ formed olefinic polymer chains, and

(C)	a chain shuttling agent.

In another embodiment of the invention, there is provided a method for selecting an admixture of catalysts (A) and (B) and chain shuttling agent (C) capable of producing multi-block copolymers according to the invention.

In a further embodiment of the present invention there is provided a process for preparing a segmented copolymer, said process comprising contacting ethylene under addition polymerization conditions with a composition comprising:

the admixture or reaction product resulting from combining:

(A)	a first olefin polymerization catalyst,

(B)	a second olefin polymerization catalyst capable of preparing polymers differing in chemical or physical properties from the polymer prepared by catalyst (A) under equivalent polymerization conditions,

at least one of catalyst (A) or catalyst (B) being capable of forming a branched polymer by means of chain walking or reincorporation of in situ formed olefinic polymer chains, and

(C)	a chain shuttling agent.

Preferably, the foregoing process takes the form of a continuous solution process for forming block copolymers, especially multi-block copolymers, preferably linear multi-block copolymers, using multiple catalysts that are incapable of interconversion. That is the catalysts are chemically distinct. Under continuous solution polymerization conditions, the process is ideally suited for polymerization of ethylene at high monomer conversions. Under these polymerization conditions, shuttling from the chain shuttling agent to the catalyst becomes advantaged compared to chain growth, and multi-block copolymers, especially linear multi-block copolymers according to the invention are formed in high efficiency.

In another embodiment of the invention there is provided a high molecular weight, segmented copolymer (multi-block copolymer) prepared from ethylene, containing therein two or more, preferably three or more segments differing in density or other chemical or physical property. Highly preferably the copolymer possesses a molecular weight distribution, Mw/Mn, of less than 3.0, preferably less than 2.8.

In yet another embodiment of the invention, there are provided functionalized derivatives of the foregoing segmented or multi-block copolymers.

In a still further embodiment of the present invention, there is provided a polymer mixture comprising: (1) an organic or inorganic polymer, preferably a homopolymer of ethylene or of propylene and/or a copolymer of ethylene or propylene and a copolymerizable comonomer, and (2) a high molecular weight, multi-block copolymer according to the present invention or prepared according to the process of the present invention. In a desirable embodiment component (1) is a matrix polymer comprising high density polyethylene or isotactic polypropylene and component (2) is an elastomeric multi-block copolymer. In a preferred embodiment, component (2) comprises occlusions of the matrix polymer formed during compounding of components (1) and (2).

Brief Description of the Drawings

Figure 1 is a schematic representation of the process of polymer chain shuttling involving two catalyst sites.

Detailed Description of the Invention

All references to the Periodic Table of the Elements herein shall refer to the Periodic Table of the Elements, published and copyrighted by CRC Press, Inc., 2003. Also, any references to a Group or Groups shall be to the Group or Groups reflected in this Periodic Table of the Elements using the IUPAC system for numbering groups. Unless stated to the contrary, implicit from the context, or customary in the art, all parts and percents are based on weight. For purposes of United States patent practice, the contents of any patent, patent application, or publication referenced herein are hereby incorporated by reference in their entirety (or the equivalent US version thereof is so incorporated by reference) especially with respect to the disclosure of synthetic techniques, definitions (to the extent not inconsistent with any definitions provided herein) and general knowledge in the art.

The term "comprising" and derivatives thereof is not intended to exclude the presence of any additional component, step or procedure, -whether or not the same is disclosed herein. In order to avoid any doubt, all compositions claimed herein through use of the term "comprising" may include any additional additive, adjuvant or compound whether polymeric or otherwise, unless stated to the contrary, hi contrast, the term, "consisting essentially of excludes from the scope of any succeeding recitation any other component, step or procedure, excepting those that are not essential to operability. The term "consisting of excludes any component, step or procedure not

specifically delineated or listed. The term "or", unless stated otherwise;, refers to the listed members individually as well as in any combination,

The term "polymer", includes both conventional homopolymers, that is, homogeneous polymers prepared from a single monomer, and copolymers (interchangeably referred to herein as interpolymers), meaning polymers prepared by reaction of at least two monomers or otherwise containing chemically differentiated segments or blocks therein even if formed from a single monomer. More specifically, the term "polyethylene" includes homopolymers of ethylene and copolymers of ethylene and one or more C3_8 a-olefins in which ethylene comprises at least 50 mole percent. The term "crystalline" if empk>3'ed, refers to a polymer that possesses a first order transition or crystalline melting point (Tm) as determined by differential scanning calorimetry (DSC) or equivalent technique. The term may be used interchangeably with the term "semicrystalline". The term "amorphous" refers to a polymer lacking a crystalline melting point.

The term "multi-block copolymer" or "segmented copolymer" refers to a polymer comprising two or more chemically distinct regions or segments (referred to as "blocks") preferably joined in a linear manner, that is, a polymer comprising chemically differentiated units which are joined end-to-end with respect to polymerized ethylenic functionality, rather than in pendent or grafted fashion. In a preferred embodiment, the blocks differ in the density, the amount of crystallinity, the crystallite size attributable to a polymer of such composition, the amount of chain branching, the homogeneity, or any other chemical or physical property attributable to an olefin polymer. Compared to block copolymers of the prior art, including copolymers produced by sequential monomer addition, fluxional catalysts, or anionic polymerization techniques, certain of the polymers of the invention are characterized by unique distributions of both polymer polydispersity (PDI or Mw/Mn), block length distribution, and/or block number distribution, due, in a preferred embodiment, to the effect of the shuttling agent(s) in combination with multiple catalysts. More specifically, the polymers desirably possess PDI from 1.7 to 2.9, preferably from 1.8 to 2.5.

Because the respective distinguishable segments or blocks are joined into single polymer chains, the polymer cannot be completely fractionated using standard selective extraction techniques. For example, polymers containing regions that are relatively crystalline (high density segments) and regions that are relatively amorphous (lower density segments) cannot be selectively extracted or fractionated using differing solvents. In a preferred embodiment the quantity of extractable polymer using either a dialkyl ether- or an alkane- solvent is less than 10 percent, more preferably less than 5 percent and most preferably less than 2 percent of the total polymer weight.

In addition, the multi-block copolymers of the invention desirably possess aPDI fitting a Schutz-Flory distribution rather than a Poisson distribution. The use of the present polymerization process results in a product having both a polydisperse block distribution as well as a polydisperse distribution of block sizes. This ultimates in the formation of polymer products having improved and distinguishable physical properties. The theoretical benefits of a polydisperse block distribution have been previously modeled and discussed in Potemkin, Physical Review E (1998) 57(6), p. 6902-6912, and Dobrynin, J. Chem. Phvs. (1997) 107(21), p 9234-9238.

In a further embodiment, the polymers of the invention, especially those made in a continuous, solution polymerization reactor, possess a most probable distribution of block lengths. Most preferred polymers according to the invention are multi-block copolymers containing 4 or more blocks or segments including terminal blocks.

The following mathematical treatment of the resulting polymers is based on theoretically derived parameters that are believed to apply to the present invented polymers and demonstrate that, especially in a steady-state, continuous, well-mixed reactor, the block lengths of the resulting polymer prepared using 2 or more catalysts will each conform to a most probable distribution, derived in the following manner, wherein pi is the probability of propagation with respect to block sequences from catalyst i. The theoretical treatment is based on standard assumptions and methods known in the art and used in predicting the effects of polymerization kinetics on molecular architecture, including the use of mass action reaction rate expressions that are not affected by chain or block lengths. Such methods have been previously disclosed in W. H. Ray, J. MacromoL Sci., Rev. Macromol. Chem.. C8, 1 (1972) and A. E. Hamielec and J. F. MacGregor, "Polymer Reaction Engineering", K.H. Reichert and W. Geisler, Eds., Hanser, Munich, 1983. In addition it is assumed that adjacent sequences formed by the same catalyst form a single block. For catalyst i, the fraction of sequences of length n is given by Xi[n], where n is an integer from 1 to infinity representing the number of monomer units in the block.

Xi[n] = (1-pi) pi(n_1)	most probable distribution of block lengths

Nj = •;—	number average block length

1-pi

Each catalyst has a probability of propagation (p,) and forms a polymer segment having a

unique average block length and distribution. In a most preferred embodiment, the probability of

propagation is defined as:

P> = RpW + RtCi^+Rstil+tQ]  for each catalyst i = {1,2...}, where, Rp[i] = Rate of monomer consumption by catalyst i, (moles/L),

Rt[i] = Total rate of chain transfer and termination for catalyst i, (moles/L),

Rs[i] = Rate of chain shuttling with dormant polymer to other catalysts, (moles/L), and

[Q]  = Concentration of catalyst i (moles/L).

Dormant polymer chains refers to polymer chains that are attached to a CSA.

The overall monomer consumption or polymer propagation rate, Rp[i], is defined using an

apparent rate constant, kpi, multiplied by a total monomer concentration, [M], as follows:

Rp[i] = 9k^[M][Ci]

The total chain transfer rate is given below including values for chain transfer to hydrogen (H2), beta hydride elimination, and chain transfer to chain shuttling agent (CSA). The reactor residence time is given by 0 and each subscripted k value is a rate constant.

Rt[i] = e kH2i[H2][Q] + e kpitQ] + e MCSA][C0

For a dual catalyst system, the rate of chain shuttling of polymer between catatysts 1 and 2 is given as follows:

Rs[l] = Rs[2] = 9 kal[CSA] 9 Mpi][C2].

If more than 2 catalysts are employed then added terms and complexity in the theoretical relation for Rs[i] result, but the ultimate conclusion that Hie resulting block length distributions are most probable is unaffected.

As used herein with respect to a chemical compound, unless specifically indicated otherwise, the singular includes all isomeric forms and vice versa (for example, "hexane", includes all isomers of hexane individually or collectively). The terms "compound" and "complex" are used interchangeably herein to refer to organic-, inorganic- and organometal compounds. The term, "atom" refers to the smallest constituent of an element regardless of ionic state, that is, whether or not the same bears a charge or partial charge or is bonded to another atom. The term "heteroatom" refers to an atom other than carbon or hydrogen. Preferred heteroatoms include: F, CI, Br, N, O, P, B, S, Si, Sb, Al, Sn, As, Se and Ge. The term "amorphous" refers to a polymer lacking a crystalline melting point as determined by differential scanning calorimetry (DSC) or equivalent technique.

The term, "hydrocarbyl" refers to univalent substituents containing only hydrogen and carbon atoms, including branched or unbranched, saturated or unsaturated, cyclic, polycyclic or noncyclic species. Examples include alkyl-, cycloalkyl-, alkenyl-, alkadienyl-, cycloalkenyl-, cycloalkadienyl-, aryl-, and alkynyl- groups. "Substituted hydrocarbyl" refers to a hydrocarbyl group that is substituted with one or more nonhydrocarbyl substituent groups. The terms, "heteroatom containing hydrocarbyl" or "heterohydrocarbyl" refer to univalent groups in which at least one atom other than hydrogen or carbon is present along with one or more carbon atom and

one or more hydrogen atoms. The term "heterocarbyl" refers to groups containing one or more carbon atoms and one or more heteroatoms and no hydrogen atoms. The bond between the carbon atom and any heteroatom as well as the bonds between any two heteroatoms, may be a single or multiple covalent bond or a coordinating or other donative bond. Thus, an alkyl group substituted with a heterocycloalkyl-, aryl- substituted heterocycloalkyl-, heteroaryl-, alkyl- substituted heteroaryl-, alkoxy-, aryloxy-, dihydrocarbylboryl-, dihydrocarbylphosphino-, dihydrocarbylamino-, trihydrocarbylsilyl-, hydrocarbylthio-, or hydrocarbylseleno- group is within the scope of the term heteroalkyl. Examples of suitable heteroalkyl groups include cyanomethyl-, benzoylmethyl-, (2-pyridyl)methyl-, and trifluoromethyl- groups.

As used herein the term "aromatic" refers to a polyatomic, cyclic, conjugated ring system containing (48+2) 7t-electrons, wherein 5 is an integer greater than or equal to 1. The term "fused" as used herein with respect to a ring system containing two or more polyatomic, cyclic rings means that with respect to at least two rings thereof, at least one pair of adjacent atoms is included in both rings. The term "aryl" refers to a monovalent aromatic substituent which may be a single aromatiu ring or multiple aromatic rings which are fused together, linked covalently, or linked to a common group such as a methylene or ethylene moiety. Examples of aromatic ring(s) include phenyl, naphthyl, anthracenyl, and tiiphenyL, among others.

"Substituted aryl" refers to ail aryl group in which one or more hydrogen atoms bound to any carbon is replaced by one or more functional groups such as alkyl, substituted alkyl, cycloalkyl, substituted cycloalkyl, heterocycloalkyl, substituted heterocycloalkyl, halogen, alkylhalos (e.g., CF3), hydroxy, amino, phosphido, alkoxy, amino, thio, nitro, and both saturated and unsaturated cyclic hydrocarbons which are fused to the aromatic ring(s), linked covalently or linked to a common group such as a methylene or ethylene moiety. The common linking group may also be 3. carbonyl as in benzophenone or oxygen as in diphenylether or nitrogen in diphenylamine.

The term, "branching index", refers to the percent branched polymer containing segments in a polymer prepared under representative ethylene polymerization conditions by the catalyst under consideration in the absence of other polymerization catalysts, ideally under steady-state, continuous solution polymerization conditions in a hydrocarbon diluent at 100 °C, 4.5 MPa reactor pressure, and greater than 92 percent, preferably greater than 95 percent ethylene conversion. The selection of metal complexes or catalyst compositions having the greatest difference in branching indices results in multi-block copolymers having the largest difference in block or segment properties, such as density.

The branching index for polymers formed from catalysts capable of chain walking may be determined directly, for example by the use of NMR spectroscopic techniques, since linear, high

density polyethylene is normally produced by catalysts that are incapable of chain walking polymerization.

Monomers

The present invention results by polymerization of a single monomer, ethylene, as previously explained. In addition, it is understood by the skilled artisan that one or more addition polymerizable comonomers may be present during the present polymerization without departing from the scope of the present invention, so long as the objects stated herein are attained. Preferabty, however, the present invention takes place in the substantial absence of any comonomer, and most preferably the only olefin monomer employed in the process is ethylene.

Chain shuttling agents

The term, "shuttling agent" refers to a compound or mixture of compounds employed in the composition of the present invention that is capable of causing polymeryl exchange between at least two active catalyst sites of the catalysts included in the composition under the conditions of the polymerization. That is, transfer of a polymer fragment occurs both to and from one or more of the active catalyst sites. In contrast to a shuttling agent, a "chain transfer agent" causes termination of polymer chain growth and amounts to a one-time transfer of growing polymer from the catalyst to the transfer agent. Preferably, the shuttling agent has an activity ratio RA-B/RB-A of from 0.01 and 100, more preferably from 0.1 to 10, most preferably from 0.5 to 2.0, and most highly preferably from 0.8 to 1.2, wherein RA-B is the rate of polymeryl transfer from catalyst A active site to catalyst B active site via the shuttling agent, and RB-A is the rate of reverse polymeryl transfer, i.e., the rate of exchange starting from the catalyst B active site to catalyst A active site via the shuttling agent. Desirably, the intermediate formed between the shuttling agent and the polymeryl chain is sufficiently stable that chain termination is relatively rare. Desirably, less than 90 percent, preferably less than 75 percent, more preferably less than 50 percent and most desirably less than 10 percent of shuttle-polymeryl products are terminated prior to attaining 3 distinguishable polymer segments or blocks. Ideally, the rate of chain shuttling (defined by the time required to transfer a polymer chain from a catalyst site to the chain shuttling agent and then back to a catalyst site) is equivalent to or faster than the rate of polymer termination, even up to 10 or even 100 times faster than the rate of polymer termination. This permits polymer block formation on the same time scale as polymer propagation.

By selecting different combinations of catalysts having differing branching indices as well as differing reactivities, and by pairing various shuttling agents or mixtures of agents with these

catalyst combinations, polymer products having segments of different densities or branching indices, different block lengths, and different numbers of such segments or blocks in each copolymer can be prepared. For example, if the activity of the shuttling agent is low relative to the catalyst polymer chain propagation rate of one or more of the catalysts, longer block length multi-block copolymers and polymer blends may be obtained. Contrariwise, if shuttling is very fast relative to polymer chain propagation, a copolymer having a more random chain structure and shorter block lengths is obtained. An extremely fast shuttling agent may produce a multi-block copolymer having substantially random copolymer properties. By proper selection of both catalyst mixture and shuttling agent, relatively pure block copolymers, copolymers containing relatively large polymer segments or blocks, and/or blends of the foregoing with various ethylene polymers can be obtained.

A suitable composition comprising Catalyst A, Catalyst B, and a chain shuttling agent can be selected for this invention by the following multi-step procedure specially adapted for block differentiation based on branching index:

I.	Ethylene is polymerized using a mixture comprising a potential catalyst and a potential chain shuttling agent. This polymerization test is desirably performed using a batch or semi-batch reactor (that is, without resupply of catalyst or shuttling agent), preferably with relatively constant ethylene concentration, operating under solution polymerization conditions, typically using a molar ratio of catalyst to chain shuttling agent from 1:5 to 1:500. After forming a suitable quantity of polymer, the reaction is terminated by addition of a catalyst poison and the polymer's properties (branching index, Mw, Mn, and Mw/Mn or PDI) measured.

II.	The foregoing polymerization and polymer testing are repeated for several different reaction times, providing a series of polymers having a range of yields and PDI values.

HI. Catalyst/ shuttling agent pairs demonstrating significant polymer transfer both to and from the shuttling agent are characterized by a polymer series wherein the minimum PDI is less than 2.0, more preferably less than 1.5, and most preferably less than 1.3. Furthermore, if chain shuttling is occurring, the Mn of the polymer will increase, preferably nearly linearly, as conversion is increased. Most preferred catalyst/ shuttling agent pairs are those giving polymer Mn as a function of conversion (or polymer yield) fitting a line with a statistical precision (R2) of greater than 0.95, preferably greater than 0.99.

Steps I-Ht are then carried out for one or more additional pairings of potential catalysts and/or putative shuttling agents.

A suitable composition comprising Catalyst A, Catalyst B, and one or more chain shuttling agents according to the invention is then selected such that the two catalysts each undergo chain

shuttling with one or more of the chain shuttling agents, and one of the catalysts (designated as catalyst (B)5 forms polymer having a higher branching index compared to Catalyst A under the reaction conditions chosen. Most preferably, at least one of the chain shuttling agents undergoes polymer transfer in both the forward and reverse directions (as identified in the foregoing test) with both Catalyst A and Catalyst B. In addition, it is preferable that the chain shuttling agent does not reduce the catalyst activity (measured in weight of polymer produced per weight of catalyst per unit time) of either catalyst (compared to activity in the absence of a shuttling agent) by more than 60 percent, more preferably such catalyst activity is not reduced by more than 20 percent. Highly desirably, catalyst activity of at least one of the catalysts is actually increased in the presence of the chain shuttling agent.

Alternatively, it is also possible to detect desirable catalyst/shuttling agent pairs by performing a series of ethylene polymerizations under standard batch reaction conditions and measuring the resulting number average molecular weights, PDI, branching index, and polymer yield or production rate. Suitable shuttling agents are characterized by lowering of the resultant Mn without significant broadening of PDI or loss of activity (reduction in yield or rate).

The foregoing tests are readily adapted to rapid throughput screening techniques using automated reactors and analytic probes and to formation of polymer blocks having different distinguishing properties. For example, a number of potential shuttliaj- agent candidates can be pre-identified or synthesized in situ by combination of various organomefc-i! compounds with various proton sources and the compound or reaction product added to a polymerization reaction employing an olefin polymerization catalyst composition. Several polymerizations are conducted at varying molar ratios of shuttling agent to catalyst. As a minimum requirement, suitable shuttling agents are those that produce a minimum PDI of less than 2.0 in variable yield experiments as described above, while not significantly adversely affecting catalyst activity, and preferably improving catalyst activity, as above described.

Regardless of the method for identifying, a priori, a shuttling agent, the term is meant to refer to a compound that is capable of preparing the presently identified multi-block copolymers or usefully employed under the polymerization conditions herein disclosed. Highly desirably, multi-block copolymers having an average number of blocks or segments per average chain (as defined as the average number of blocks of different composition divided by the Mn of the polymer) greater than 3.0 more preferably greater than 3.5, even more preferably greater than 4.0, and less than 25, preferably less than 15, more preferably less than 10.0, most preferably less than 8.0 are formed according to the invention.

Suitable shuttling agents for use herein include Group 1, 2, 12 or 13 metal compounds or complexes containing at least one C5_2o hydrocarbyl group, preferably by drocarbyl substituted aluminum, gallium or zinc compounds containing from 1 to 12 carbons in each hydrocarbyl group, and reaction products thereof with a proton source. Preferred hydrocarbyl groups are alkyl groups, preferably linear or branched, C2-8 alkyl groups. Most preferred shuttling agents for use in the present invention are trialkyl aluminum and dialkyl zinc compounds, especially triethyialuminum, tri(i-propyl) aluminum, tri(i-butyl)aluminum, tri(n-hexyl)aluminum, tri(n-octyl)aluminum, triethylgallium, or diethylzinc. Additional suitable shuttling agents include the reaction product or mixture formed by combining the foregoing organometal compound, preferably a tri(Ci_8) alkyl aluminum or di(C1-8) alkyl zinc compound, especially triethyialuminum, tri(i-propyl) aluminum, tri(i-butyl)aluminum, tri(n-hexyl)aluminum, tri(n-octyl)aluminum, or diethylzinc, with less than a stoichiometric quantity (relative to the number of hydrocarbyl groups) of a secondary amine or a hydroxyl compound, especially bis(trimetliylsilyl)amine, t-butyl(dimethyl)siloxane, 2-
