Repository: anandvc/allindianpatents

File: patents/258744-startup-and-shutdown-procedures-for-operating-a-fuel-cell-assembly.html
Indian Patents. 258744:"STARTUP AND SHUTDOWN PROCEDURES FOR OPERATING A FUEL CELL ASSEMBLY"

Indian Patents

Recently Granted Patents

  Recently Published Patents

Title of Invention	"STARTUP AND SHUTDOWN PROCEDURES FOR OPERATING A FUEL CELL ASSEMBLY"

Abstract	A fuel cell assembly (20) has an extended operational life, in part, because of unique startup and shutdown procedures used for operating the fuel cell assembly. In disclosed examples, a purge gas mixture of hydrogen and nitrogen includes less than 2% hydrogen for selectively purging portions of the assembly during a startup or shutdown procedure. In a disclosed example, the hydrogen-ninogen mixture contains less than 0.1% hydrogen.	

Full Text	STARTUP AND SHUTDOWN PROCEDURES FOR OPERATING A FUEL CELL ASSEMBLY

1.  Field of the Invention

This invention generally relates to fuel cells. More particularly, this invention relates to techniques for starting up and shutting down a fuel cell assembly to achieve an extended operational life.

2.  Description of the Related Art

Fuel cells are well known. Typical arrangements include a fuel processing portion and a fuel cell stack or fuel cell portion. Fuel cell assemblies operate in a known manner to generate electrical power.

One challenge faced by designers of fuel cell assemblies is achieving a long operational life in an economical manner. A number of factors affect the useful life of a fuel cell assembly. For example, the manner in which a fuel cell assembly is shutdown from an operating state and placed into a storage state has an impact on the performance decay experienced over the life of the cell assembly. More particularly, oxidation of the carbonaeous catalyst support resulting from the combined effects of temperature and electrochemical potential causes performance loss at a rate that depends, at least in part, on the procedures used for shutting down the fuel cell assembly.

Various techniques have been proposed in an attempt to extend the useful life of a fuel cell assembly. United States Patent No. 5,045,414, for example, discloses using an oxygen-nitrogen gas as a purge gas for a cathode side of a phosphoric acid fuel cell during a shutdown procedure. That patent also teaches using an auxiliary electrical load to lower cathode potential. U.S. Patent No. 6,519,510 discloses cooling a fuel cell from an operational temperature to a transition temperature with the fuel cell portion operating at an idle load before initiate purging procedures. U.S. Patent No. 6,635,370 discloses a shutdown and startup procedure that includes selectively controlling airflow and reducing cell voltage in a manner that is intended to extend fuel cell life.

Those skilled in the art are always striving to make improvements. This Invention provides unique shutdown and startup procedures that provides superior results for extending the useful life of a fuel cell assembly.

SUMMARY OF THE INVENTION

An example startup procedure for operating a fuel cell assembly includes heating at least the fuel cell portion and the fuel processing portion of the assembly to bring the heated portions to a selected operational temperature. While heating those portions to the operational temperature, anode and cathode flow fields of the fuel cell portion are periodically purged with a hydrogen-nitrogen mixture that has less than about 2% hydrogen. In one example, the mixture has less than about 0.1% hydrogen.

When a temperature of at least the fuel processing portion corresponds to the selected operational temperature, a flow of reactants to the fuel processing portion begins. A flow of hydrogen rich fuel to the anode flow field begins when a temperature of at least the fuel cell portion corresponds to the selected operational temperature. Any auxiliary electrical load coupled to the fuel cell portion is disabled.

Air flow to the cathode flow field is then initiated and the fuel cell portion is connected to a primary electrical load that is at least idle.

An example shutdown procedure for operating a fuel cell assembly includes reducing an average temperature of the fuel cell portion from an operational temperature to a selected reduced temperature when the fuel cell portion is coupled to an idle load. Once the selected temperature is reached, the primary electrical load is disconnected from the fuel cell portion. Simultaneously terminating air flow to a cathode flow field of the fuel cell portion and connecting an auxiliary electrical load to the fuel cell portion reduces a voltage of the fuel cell portion to less than about 0.2 volts per cell.

A flow of a hydrogen-nitrogen mixture having less than about 2% hydrogen begins flowing through the cathode flow field. In one example, a volume of the mixture is used that is at least about three times a void volume of the cathode flow field. A hydrogen rich fuel flow to the fuel cell portion is terminated along with terminating hydrocarbon fuel flow to the fuel processing portion. A hydrogen-nitrogen mixture having less than about 2% hydrogen begins flowing through an

anode flow field of the fuel cell portion and the fuel processing portion. In one example, a volume of the mixture is used that is at least about three times a void volume of the anode flow field and the fuel processing portion, respectively.

The fuel cell portion is then cooled to a selected storage temperature. While cooling the fuel cell portion, the cathode flow field, the anode flow field and the fuel processing portion are periodically purged with a hydrogen-nitrogen mixture that has less than about 2% hydrogen.

Once the fuel cell portion has reached the selected storage temperature, the cathode flow field, the anode flow field and the fuel processing portion are periodically purged with a hydrogen-nitrogen mixture that has less than about 2% hydrogen.

In one example, the purging hydrogen-nitrogen mixture used at various stages during the shutdown procedure has less than about 0.1% hydrogen.

The various features and advantages of this invention will become apparent to those skilled in the art from the following detailed description of currently preferred embodiments. The drawing that accompanies the detailed description can be briefly described as follows.

BRIEF DESCRIPTION OF THE DRAWING

Figure 1 schematically shows selected portions of a fuel cell assembly that can be operated using procedures designed according to an embodiment of this invention.

DETAILED DESCRIPTION OF THE PREFERRED EMBODIMENTS

Figure 1 schematically shows a fuel cell assembly 20 that includes a fuel cell portion 22. As known, the fuel cell portion 22 includes a fuel cells including an anode 24 and a cathode 26. As known, the anode 24 and cathode 26 each include a catalyst layer and a flow field. A typical fuel cell portion 22 includes a stack of fuel cells such that there are a plurality of anodes and cathodes. In one example, the fuel cell portion 22 comprises a stack of phosphoric acid fuel cells. The fuel cell portion 22 operates in a known manner.

A fuel processing portion 28 operates in a known manner. The fuel processing portion 28 includes known elements such as a hydrodesulfurizer, a steam reformer

and a water gas shift reactor. The catalyst in the steam reformer in one example is a uase metal such as nickel and the catalyst in the shift reactor is a base metal such as copper. A nickel-containing reformer must be purged with an inert gas during a shutdown procedure to prevent formation of nickel carbonyl for known reasons. A copper-containing shift reactor must be purged with inert gas during a shutdown procedure to prevent oxidation of the copper, which would otherwise reduce its activity.

One example fuel processing portion 28 has a noble metal catalyst in the reformer and the shift reactor. Such noble metal containing components of the fuel processing portion 28 can be exposed to air without deleterious results. It is not necessary to purge these noble metal containing elements with the hydrogen-nitrogen mixture during a starting or shutdown procedure. In such an example, only some of the fuel processing portion will be purged with a hydrogen-nitrogen mixture as described below. Accordingly, discussion of purging a fuel processing portion in this description should be understood to pertain to only such components as would benefit from such purging.

The example fuel cell assembly 20 has an extended operational life, in part, because unique startup and shutdown procedures reduce the performance decay experienced over time, which results in an extended useful life and a reduced cost for electrical power generated by the assembly 20.

An example startup procedure for operating the fuel cell assembly 20 includes heating at least the fue! cell portion 22 and the appropriate portions of the fuel processing portion 28 to bring the heated portions to a selected operational temperature. While heating those portions to the operational temperature, the anode 24 and cathode 26 flow fields are periodically purged with a purge gas from a supply 30.

In one example, the purge gas is a mixture of hydrogen and an inert gas that has less than about 2% hydrogen. In one preferred example, the mixture has less than about 0.1% hydrogen.

A hydrogen-nitrogen mixture is superior to an oxygen-nitrogen mixture as a purge gas. The hydrogen-nitrogen mixture of the disclosed examples yields less performance loss and, therefore, an extended useful life of the assembly 20.

The purge gas used in the described example is a hydrogen-nitrogen mixture. The nitrogen may be replaced by any of the inert gases which are helium, neon, argon, krypton, xenon and radon. The nitrogen also may be replaced by any gas that is inert in the fuel cell environment. One example of such a gas is carbon dioxide.

When a temperature of at least the fuel processing portion 28 corresponds to the selected operational temperature, a flow of reactants to the fuel processing portion 28 begins. A flow of hydrogen rich fuel to the anode 24 flow field begins when a temperature of at least the fuel cell portion 22 corresponds to the selected operational temperature. Any auxiliary electrical load 40 that was coupled to the fuel cell portion is disabled at about this point in the procedure using a known technique. The illustration includes an auxiliary load 40 that operates in a known manner to reduce cell potential during periods of non-use.

Air flow to the cathode 26 flow field is then initiated and a known technique is used to connect the fuel cell portion 22 to a primary electrical load 42 that is at least idle. In some situations, the initial load on the fuel cell portion 22 will be greater than an idle load because of the corresponding condition of the primary load 42.

An example shutdown procedure for operating the fuel cell assembly 20 includes reducing an average temperature of the fuel cell portion 22 from an operational temperature to a selected reduced temperature when the primary load 42 coupled to the fuel cell portion 22 is idle. In one example, the operational temperature is greater than about 350° F (177° C) at a load of about 250 ASF and the selected reduced temperature is about 300° F (150° C) at a load of about 50 ASF. Once the selected temperature is reached, the primary electrical load 42 is disconnected from the fuel cell portion 22 using known techniques. Simultaneously terminating air flow to the cathode 26 flow field and connecting the auxiliary electrical load 40 to the fuel cell portion 22 reduces a voltage of the fuel cell portion 22. In one example, the reduced voltage is less than about 0.2 volts per cell.

A flow of the hydrogen-nitrogen mixture purge gas begins flowing through the cathode 26 flow field. A hydrogen rich fuel flow to the fuel cell portion 22 is terminated by terminating hydrocarbon fuel flow to the fuel processing portion 28. The hydrogen-nitrogen mixture from the source 30 begins flowing through the anode 24 flow field and the fuel processing portion 28. In one example, a volume of purge

gas is used that is at least about three times a void volume of the anode 24 flow field and the fuel processing portion 28, respectively. In one preferred example, the purging hydrogen-nitrogen mixture used during the shutdown procedure has less than about 0.1% hydrogen.

The fuel cell portion 22 is then cooled to a selected storage temperature. In one example, the storage temperature is within a range from about 110° F - 140° F (43° C - 60° C). While cooling the fuel cell portion 22, the cathode 26 flow field, the anode 24 flow field and the fuel processing portion 28 are periodically purged with the hydrogen-nitrogen mixture.

Once the fuel cell portion 22 has reached the selected storage temperature, the cathode 26 flow field, the anode 24 flow field and the fuel processing portion 28 are periodically purged with hydrogen-nitrogen mixture in one example.

One unique feature of the example shutdown procedure is that the cathode 26 flow field and the fuel processing portion 28 are purged with the hydrogen-nitrogen mixture. Purging the cathode 26 displaces air or depleted air from the oxidant inlet and exit manifolds, respectively. This results in a more effective passivation of the cathode 26 compared to simply terminating air flow to the cathode 26.

There are potential applications for operating a fuel cell assembly where the fuel is pure hydrogen rather than a reformed hydrocarbon fuel. One source of such hydrogen is by-product hydrogen from the production of chlorine using the known chlor-alkai process. Such a fuel cell assembly would not include a fuel cell processing portion as previously described. In one example, the fuel cell portion of such a fuel cell assembly would still be started up and shutdown as previously described.

The preceding description is exemplary rather than limiting in nature. Variations and modifications to the disclosed examples may become apparent to those skilled in the art that do not necessarily depart from the essence of this invention. The scope of legal protection given to this invention can only be determined by studying the following claims.

CLAIMS

We claim:

1.  A method of operating a fuel cell assembly having a fuel cell portion, comprising:

performing at least one of

a start up procedure including

(A)	heating the fuel cell portion to bring the fuel cell portion to a selected

operational temperature;

(B)	periodically purging anode and cathode flow fields of the fuel cell

portion with a purge gas mixture while performing step (A) of the start up

procedure;

(C)	initiating a flow of hydrogen rich fuel to the anode flow field when a

temperature of the fuel cell portion corresponds to the selected operational

temperature;

(D)	disabling any auxiliary electrical load coupled to the fuel cell portion;

(E)	initiating air flow to the cathode flow field; and

(F)	connecting the fuel cell portion to at least an idle primary electrical

load;  

or

a shut down procedure including

(A)	reducing an average temperature of the fuel cell portion from an

operational temperature to a selected reduced temperature when the fuel cell

portion is coupled to an idle primary electrical load;

(B)	disconnecting the primary electrical load from the fuel cell portion;

(C)	terminating air flow to the cathode flow field;

(D)	connecting an auxiliary electrical load to the fuel cell portion while

performing step (C) of the shut down procedure to thereby reduce a voltage of

the fuel cell portion to less than 0.2 volts/cell;

(E)	providing a flow of a purge gas mixture through the cathode flow field;

(F)	terminating hydrogen rich fuel flow to the fuel cell portion;

(G)	providing a flow of a purge gas mixture to the anode flow field;

  (H)  cooling the fuel cell portion to a selected storage temperature; and (I)  periodically purging the cathode flow field and the anode flow field with a purge gas mixture while performing step (H) of the shut down procedure.

2.	The method of claim 1, wherein the shut down procedure includes periodically

purging the cathode flow field and the anode flow field with the purge gas mixture

after the fuel cell portion has reached the selected storage temperature.

3.	The method of claim 1, including performing both of the start up procedure

and the shut down procedure.

4.	The method of claim 1, wherein the purge gas mixture comprises hydrogen in

an amount less than 2%.

5.	The method of claim 1, wherein the purge gas mixture of the start up

procedure comprises a hydrogen-nitrogen mixture having less than about 0.1%

hydrogen.

6.	The method of claim 1, wherein the operational temperature of step (A) of the

shut down procedure is at least about 350°F (177°C) and the selected reduced

temperature is about 300°F (150°C).

7.	The method of claim 6, wherein the operational temperature corresponds to a

load of about 250 ASF and the selected reduced temperature corresponds to a load of

about 50 ASF.

8.	The method of claim 1, wherein the purge gas mixture used for the shut down

procedure comprises a hydrogen-nitrogen mixture having less than about 0.1%

hydrogen.

9.	The method of claim 1, wherein the selected storage temperature of step (H) of

the shut down procedure is within a range from about 110°F (43°C) to about 140°F

(60°C).

10.	The method of claim  1, wherein the fuel cell assembly includes a fuel

processing portion and the start up procedure includes

heating at least a selected component of the fuel processing portion while performing step (A) of the start up procedure to bring at least the selected component to a selected operational temperature; and

initiating a flow of reactants to at least a selected component of the fuel processing portion when a temperature of the fuel processing portion corresponds to the selected operational temperature.

11.	The method of claim 1, wherein the fuel cell assembly includes a fuel

processing portion and the shut down procedure includes

performing step (F) of the shut down procedure by terminating hydrocarbon fuel flow to at least a selected component of the fuel processing portion;

providing a flow of a purge gas mixture to at least a selected component of the fuel processing portion while performing step (G) of the shut down procedure; and

periodically purging at least a selected component of the fuel processing portion using the purge gas mixture while performing steps (H) and (I) of the shut down procedure.

12.	The method of claim  11,  wherein  the shut down procedure includes

periodically purging at least the selected component of the fuel processing portion, the

cathode flow field and the anode flow field with the purge gas mixture after the fuel

cell portion has reached the selected storage temperature.

13.	A method of starting up a fuel cell assembly having a fuel cell portion,

comprising the steps of:

(A)	heating the fuel cell portion to bring the fuel cell portion to a selected

operational temperature;

(B)	periodically purging anode and cathode flow fields of the fuel cell

portion with a purge gas mixture while performing step (A) of the start up procedure;

(C)	initiating a flow of hydrogen rich fuel to the anode flow field when a

temperature  of the  fuel  cell  portion  corresponds  to  the  selected  operational

temperature;

(D)	disabling any auxiliary electrical load coupled to the fuel cell portion;

(E)	initiating air flow to the cathode flow field; and

(F)	connecting the fuel cell portion to at least an idle primary electrical

load.

14.	The method of claim 13, wherein the purge gas mixture comprises hydrogen

in an amount less than 2%.

15.	The method of claim  13, wherein the purge gas mixture comprises a

hydrogen-nitrogen mixture having less than about 0.1% hydrogen.

16.	The method of claim 13, wherein the fuel cell assembly includes a fuel

processing and the method includes

heating at least a selected component of the fuel processing portion while performing step (A) to bring at least the selected component to a selected operational temperature; and

initiating a flow of reactants to at least a selected component of the fuel processing portion when a temperature of the fuel processing portion corresponds to the selected operational temperature.

17.	A method of shutting down a fuel cell assembly having a fuel cell portion,

comprising the steps of:

(A)	reducing an average temperature of the fuel cell portion from an

operational temperature to a selected reduced temperature when the fuel cell portion is

coupled to an idle primary electrical load;

(B)	disconnecting the primary electrical load from the fuel cell portion;

(C)	terminating air flow to the cathode flow field;

(D)	connecting an auxiliary electrical load to the fuel cell portion while

performing step (C) of the shut down procedure to thereby reduce a voltage of the fuel

cell portion to less than 0.2 volts/cell;

(E)	providing a flow of a purge gas mixture through the cathode flow field;

(F)	terminating hydrogen rich fuel flow to the fuel cell portion;

(G)	providing a flow of a purge gas mixture to the anode flow field;

(H)  cooling the fuel cell portion to a selected storage temperature; and

(I)  periodically purging the cathode flow field and the anode flow field with a purge gas mixture while performing step (H) of the shut down procedure.

18.	The method of claim 17, including periodically purging the cathode flow field

and the anode flow field with the purge gas mixture after the fuel cell portion has

reached the selected storage temperature.

19.	The method of claim 17, wherein the operational temperature of step (A) is at

least about 350°F (177°C) and the selected reduced temperature is about 300°F

(150°C).

20.	The method of claim 17, wherein the purge gas mixture comprises hydrogen

in an amount less than 2%.

21.	The method of claim  17, wherein the purge gas mixture comprises a

hydrogen-nitrogen mixture having less than about 0.1% hydrogen

22.  The method of claim 17, wherein the selected storage temperature of step (H) is within a range from about HOT (43°C) to about 140°F (60°C).

23.	The method of claim 17, wherein the fuel cell assembly includes a fuel

processing portion and the method includes

performing step (F) by terminating hydrocarbon fuel flow to at least a selected component of the fuel processing portion;

providing a flow of a purge gas mixture comprising less than about 2% hydrogen to at least a selected component of the fuel processing portion while performing step (G); and

periodically purging at least a selected component of the fuel processing portion using the purge gas mixture while performing steps (H) and (I).

24.	The method of claim 23, including periodically purging at least the selected

component of the fuel processing portion, the cathode flow field and the anode flow

field with the purge gas mixture after the fuel cell portion has reached the selected

storage temperature.

Documents:

« Previous Patent

Next Patent »

Patent Number	258744	

Indian Patent Application Number	3512/DELNP/2007	

PG Journal Number	06/2014	

Publication Date	07-Feb-2014	

Grant Date	04-Feb-2014	

Date of Filing	10-May-2007	

Name of Patentee	UTC POWER CORPORATION	

Applicant Address	195 GOVERNOR'S HIGHWAY, SOUTH WINDSOR, CT 06074 USA	

Inventors:

#	Inventor's Name	Inventor's Address	

1	BREAULT RICHARD D.	153 PLEASANT STREET, NORTH KINGSTOWN, RI 02852 USA	

2	ROHRBACH JR. CARL	65 SHAKER ROAD, SOMERS, CT 06071 USA	

PCT International Classification Number	G05D 23/00	

PCT International Application Number	PCT/US2004/043613	

PCT International Filing date	2005-12-29	

PCT Conventions:

#	PCT Application Number	Date of Convention	Priority Country	

1			NA	

© All Indian Patents, 2013-2021.

  Patent data available in the public domain from Indian Patents Office, Department of Industrial Policy and Promotions, Ministry of Commerce and Industry, Government of India.

File: patents/258795-a-hard-coating-formed-by-a-physical-vapor-deposition-method.html
Indian Patents. 258795:"A HARD COATING FORMED BY A PHYSICAL VAPOR DEPOSITION METHOD"

Indian Patents

Recently Granted Patents

  Recently Published Patents

Title of Invention	"A HARD COATING FORMED BY A PHYSICAL VAPOR DEPOSITION METHOD"

Abstract	A hard coating formed by a physical vapor deposition method, comprising metal elements comprising Si and at least one selected from the group consisting of transition metal elements of Groups 4a, 5a and 6a in the Periodic Table, Al and B, and at least one non-metal element selected form the group consisting of C, N and O, said hard coating having a columnar structure comprising columnar crystal grains, which columnar crystal grains comprise a multi-layer structure composed of pluralities of layers with Si content differences, crystal lattice stripes in interlayer boundary regions in said multi-layer structure being continuous, and each layer having a thickness of 0.1-100 nm.	

Full Text	The present invention relates to a hard coating formed by a physical vapor deposition method

[0001]

The present invention relates to a hard coating having excellent wear resistance, adhesion, high-temperature oxidation resistance, toughness, etc., which is formed on a substrate of cemented carbide, cermet, high-speed steel, die steel, etc., and a method for producing such a hard coating.

BACKGROUND OF THE INVENTION [0002]

As high-speed metal cutting at a feed per one edge exceeding 0.3 mm becomes prevailing, conventional hard-coated tools have become insufficient in oxidation resistance, wear resistance, seizure resistance, peel resistance, etc. of hard coatings.  Accordingly, various technologies have been proposed to improve oxidation resistance, wear resistance, seizure resistance, peel resistance, etc. of the hard coatings. [0003]

JP 2003-225807 A discloses a cutting tool having a hard coating layer exhibiting excellent wear resistance in high-speed cutting, the hard coating layer being formed by physically depositing a composite nitride of Ti and Y to an average thickness of 1-15 µm on a substrate of tungsten carbide-based cemented carbide or titanium carbonitride cermet, the hard coating layer having maximum-Y-component points (minimum-Ti-component points) and Y-component-free points (TiN points) alternately at a predetermined interval in a layer thickness direction, the concentration of the Y component changing smoothly between the maximum-Y-component point and the Y-component-free point, the maximum-Y-component points having a composition represented by the formula of (Ti1-xYx)N, wherein x is 0.05-0.15 by atomic ratio, an interval between the adjacent maximum-Y-component

point and the Y-component-free point being 0.01-0.1 µm.

[0004]

Japanese Patent 3,460,288 discloses a wear-resistant coated member comprising a substrate and a hard coating formed on its surface, the hard coating being formed by layers of nitrides, oxides, carbides, carbonitrides or borides of 2 or more elements selected from the group consisting of metal elements of Groups 4a, 5a and 6a, Al and Si, such that their compositions change continuously at a period of 0.4 nm to 50 nm to a total thickness of 0.5-10µm. [0005]

Both hard coatings of JP 2003-225807 A and Japanese Patent 3,460,288 are multi-layer coatings having repeatedly changing concentrations or compositions.  However, because any of the above technologies uses only an arc-discharge ion plating method, they do not necessarily have satisfactory seizure resistance in the cutting of steel, etc., on which seizure tends to occur. [0006]

JP 64-83656 A discloses a method for producing a hard coating by an electron beam method using a heated filament and a magnetron sputtering method in a vacuum chamber.  However, because the electron beam method generates a low plasma density, the resultant hard coating has much lower adhesion than those obtained by an arc-discharge ion-plating method. Accordingly, hard coatings obtained by this method do not have sufficient hardness, strength and toughness. [0007]

JP 8-170167 A discloses on a wear-resistant hard coating formed on a

substrate surface, comprising a first layer on the substrate side having a

chemical composition represented by (AlxTi1-x-ySiy)(CzN1-z), wherein 0.05 ≤x

≤0.75, 0.01 ≤y ≤0.1, and 0≤z ≤0.4, and a second layer on the surface side

comprising BN. [0008]

JP 2000-326108 A discloses a tool having a hard coating formed on a substrate made of high-speed steel, cemented carbide, cermets or ceramics, the hard coating comprising a C layer made of a nitride of a Ti-based metal and having a thickness of 0.1-1 µm, an A layer made of a nitride, carbonitride, oxinitride or oxicarbonitride of a metal comprising 10-60 atomic % of Si, and less than 10 atomic % of at least one selected from the group consisting of B, Al, V, Cr, Y, Zr, Nb, Mo, Hf, Ta and W, the balance being Ti, based on the metal only, which comprises Si3N4 and Si as independent phases, and a B layer made of a nitride, carbonitride, oxinitride or oxicarbonitride of a metal comprising more than 40 atomic % and 75 atomic % or less of Al, and less than 10 atomic % of at least one selected from the group consisting of B, Si, V, Cr, Y, Zr, Nb, Mo, Hf, Ta and W, the balance being Ti, based on the metal only, one or more A layers and one or more B layers being alternately formed, and the B layer being formed immediately on the C layer. [0009]

In JP 8-170167 A and JP 2000-326108 A, however, only an arc-discharge ion-plating method is carried out, thereby providing insufficient seizure resistance in the cutting of steel vulnerable to seizure in its edge, etc. [0010]

JP 8-127863 A discloses a wear-resistant, hard laminate coating

comprising as main components at least one element selected from the group

consisting of elements of Groups IVa, Va and VIa in the Periodic Table, Al, Si

and B, and at least one element selected from the group consisting of B, C, N

and O, the coating having at least 2 types of compound layers having different

compositions and composition-changing layers, whose element compositions

change in a thickness direction between the compound layers, the compound

layers and the composition -changing layers being periodically laminated, and

a crystal lattice being continuous over one period or more between the layers. [0011]

JP 11-509580 A discloses a method for forming a high-lubrication, hard coating comprising, for instance, molybdenum disulfide and TiN on a cutting tool, using a sputtering-ion plating system comprising a first target made of a metal sulfide (for instance, molybdenum disulfide), and a second target made of at least one metal selected from the group consisting of titanium, vanadium, chromium, zirconium, niobium, molybdenum, tantalum, hafnium and tungsten. [0012]

However, JP 8-127863 A and JP 11-509580 A do not provide hard coatings with sufficient adhesion and hardness, failing to sufficiently, improve the wear resistance of cutting tools. [0013]

Japanese Patent 3,416,938 discloses a laminated hard coating comprising a compound layer mainly composed of at least one first element selected from the group consisting of metal elements in Groups IVa, Va and Via in the Periodic Table, Al, Si and B, and at least one second element selected from the group consisting of C, N and O, and a composition-changing layer of TiC, BC, WC, TiCN, TiN, TiB, TiBN, BN, SiN, etc., the compound layers and the composition-changing layers being laminated such that a composition periodically changes in a thickness direction, and a crystal lattice being continuous with deformation in the composition-changing layer. [0014]

JP 2001-293601 A discloses a cutting tool having a wear-resistant hard

coating formed on a tool substrate, the coating comprising as a main

component a nitride or carbonitride of at least one element selected from the

group consisting of elements of Groups 4a, 5 a and 6a in the Periodic Table and

Al, the substrate being made of at least one selected from the group consisting

of WC-based cemented carbide, cermet, silicon carbide, silicon nitride, aluminum nitride, alumina, boron carbide, sintered aluminum oxide-titanium carbide, high-speed steel, die steel and stainless steel, the wear-resistant, hard coating containing at least one type of fine, hard particles selected from the group consisting of B4C, BN, TiB2, TiB, TiC, WC, SiC, SiNx (x = 0.5-1.33) and A12O3. [0015]

However, any of the hard coatings described in Japanese Patent 3,416,938 and JP 2001-293601 A fails to meet the demand of having sufficient lubrication capable of withstanding dry cutting conditions while maintaining oxidation resistance and wear resistance.

[0016]

OBJECTS OF THE INVENTION

Accordingly, an object of the present invention is to provide a hard coating with improved toughness while keeping hardness, wear resistance, oxidation resistance, seizure resistance, lubrication, adhesion to a substrate, etc., thereby usable for dry cutting, high-speed cutting and high-feed cutting, and its production method.

[0017]

DISCLOSURE OF THE INVENTION

The hard coating of the present invention is formed by a physical vapor deposition method, and comprises metal elements comprising Si and at least one selected from the group consisting of transition metal elements of Groups 4a, 5 a and 6a in the Periodic Table, Al and B, and at least one non-metal element selected from the group consisting of C, N and O, the hard coating having a columnar structure comprising a multi-layer structure composed of pluralities of layers with Si content differences, crystal lattice

stripes being continuous in interlayer boundary regions, and each layer having

a thickness of 0.1-100 nm.

[0018]

In the above hard coating, a Si-containing crystalline phase preferably comprises α-Si3N4 and ß-Si3N4.  The above hard coating preferably has bonds of Si and O.  A surface of the hard coating is preferably made smooth by machining. [0019]

The method of the present invention for producing a hard coating having a multi-layer structure having crystal grains continuously grown without interfaces, on a substrate surface, comprises simultaneously discharging two or more physical vapor deposition sources having different plasma densities, to form a first layer by an evaporation source having a higher plasma density and a second layer by an evaporation source having a lower plasma density. [0020]

In the above method, the evaporation source having a higher plasma density is preferably an arc-discharge ion-plating target, and the evaporation source having a lower plasma density is preferably a magnetron sputtering target.

[0021]

BRIEF DESCRIPTION OF THE DRAWINGS

Fig. 1 is a schematic view showing a small vacuum chamber apparatus comprising evaporation sources having different plasma densities for physical vapor deposition to form the hard coating of the present invention;

Fig. 2 is a graph showing XPS analysis results of the hard coating of Example 10;

Fig. 3 is a scanning electron photomicrograph (magnification: 15,000)

showing the structure of the hard coating of Example 10 on a fractured surface;

Fig. 4 is a transmission electron photomicrograph (magnification: 20,000) showing the structure of the hard coating of Example 10 on a fractured surface;

Fig. 5 is a transmission electron photomicrograph (magnification: 200,000) showing the structure of crystal grains in a region shown in Fig. 4;

Fig. 6 is a transmission electron photomicrograph (magnification: 2,000,000) showing black layers and gray layers in a region shown in Fig. 5;

Fig. 7 is a schematic view corresponding to Fig. 6;

Fig. 8 is an electron diffraction image of a region enclosed by a circle in Fig. 7;

Fig. 9 is a schematic view corresponding to Fig. 8;

Fig. 10 is a graph showing the Raman spectroscopic observation results of the hard coating of Example 10;

Fig. 11 is a graph showing the friction coefficients of Examples 9 and 10 and Conventional Examples 2 and 4; and

Fig. 12 is a scanning electron photomicrograph (magnification: 15,000) showing the structure of the hard coating of Comparative Example 7 on a fractured surface.

[0022]

BEST MODE FOR CARRYING OUT THE INVENTION

[0023]

[1] Hard coating

(1) Composition

The composition of the hard coating of the present invention comprises metal elements comprising Si and at least one selected from the group consisting of transition metal elements of Groups 4a, 5 a and 6a in the Periodic Table, Al and B, and at least one non-metal element selected from the

group consisting of C, N and 0.  In a surface layer of the Si-containing hard coating of the present invention, a dense Si oxide is formed at high temperatures.  For instance, when the hard coating of the present invention is formed on a cutting tool, a dense Si oxide is formed near surface by heat generated during cutting, thereby reducing the diffusion of Fe in a work into the hard coating, and thus suppressing seizure. [0024]

The content of Si is preferably 0.1-30 atomic % based on 100 atomic % of all the metal elements.  When the Si content exceeds 30 atomic %, the structure of the hard coating on a fractured surface changes from a columnar structure to a fine grain structure, though its hardness and thermal resistance are improved.  A hard coating having a fine grain structure has many crystal grain boundaries, through which oxygen in the air and Fe in a work are easily diffused by heat generated during cutting.  As a result, seizure occurs at cutting edges, resulting in deteriorated lubrication.  Accordingly, the structure of the hard coating on a fractured surface is also an important factor, and it is particularly important in a high-feed cutting operation that the fractured surface has a columnar structure.  Further, when the Si content exceeds 30 atomic %, the hard coating has an increased residual stress, resulting in easy peeling occurring in an interface between the substrate and the hard coating.  Because seizure occurs in peeled portions, it is important to prevent peeling.  On the other hand, when the Si content is less than 0.1 atomic %, the effect of adding Si is insufficient. [0025]

Because B increases the hardness and lubrication of a hard coating, a

tool with a hard coating containing B has a long life.  The improvement of

hardness is obtained by a c-BN phase, and the improvement of lubrication is

obtained by an h-BN phase.  With an optimum ratio of B to N, improved

hardness and lubrication can be given to the hard coating.  The ratio of the

c-BN phase to the h-BN phase can be controlled by a bias voltage applied

during coating.

[0026]

When the metal composition contains too much Al, A12O3 is formed in a surface layer, resulting in the diffusion of Fe, etc. in a work into the hard coating in an actual cutting operation, though the hard coating has an improved static thermal resistance.  Accordingly, the Al content is preferably 50 atomic % or less, based on 100 atomic % of all the metal elements.  The more preferred Al content is 70-20 atomic %.  When the Al content is 20% or more, the hard coating has sufficient wear resistance and oxidation resistance. [0027]

The non-metal component in the hard coating is selected from C, N and O.  To improve lubrication, the O content is preferably 0.3-5 atomic % based on 100 atomic % of all the non-metal elements.  When the O content exceeds 5 atomic %, the hardness of the hard coating decreases despite improvement in lubrication, accompanied by a fine crystal structure on a fractured surface, so that wear easily occurs. [0028]

A ratio n/m of the total amount (n atomic %) of non-metal elements to the total amount (m atomic %) of metal elements is preferably more than 1.0, more preferably 1.02 or more.  The upper limit of n/m is preferably 1.7. [0029] (2) Structure and properties of hard coating

A transmission electron microscopic observation reveals that the hard

coating of the present invention has pluralities of layers having contrast in

brightness.  These layers comprises layers having a larger Si content (layers

A), and layers having a smaller Si content (layers B), the layers A and B being

laminated alternately without interfaces.  Composition analysis by an energy

dispersive X-ray analyzer (EDX) attached to a TEM indicates that difference

between an average Si content SiA in the layers A and an average Si content SiB in the layers B is 10% or less, preferably within 0.2-5%.  When the difference between SIA and SiB is in a range of 0.2-5 atomic %, the hard coating has high impact resistance.  With difference in the Si content between the layers A and B, it is possible to provide the hard coating with improved toughness and suppressed residual compression stress while keeping excellent lubrication. [0030]

The hard coating of the present invention has a columnar structure, whose columnar crystal grains have pluralities of layers having different S contents without clear interfaces, with crystal lattice stripes continuous in interlayer boundary regions.  The columnar structure is a crystal structure longitudinally grown in a thickness direction.  Though the hard coating per se is polycrystalline, each crystal grain has a single-crystal-like structure.  In addition, the columnar crystal grains have a multi-layer structure comprising pluralities of layers having different Si contents in a growth direction, with crystal lattice stripes continuous in interlayer boundary regions.  The continuity of the crystal lattice stripes need not exist in all interlayer boundary regions, but there need only be interlayer boundary regions in which crystal lattice stripes are substantially continuous, when observed by a transmission electron microscope.  With columnar crystal grains having a multi-layer structure comprising pluralities of layers having different Si contents, the hard coating has toughness as a whole. [0031]

The hard coating of the present invention preferably contains Si in the form of Si3N4 in a columnar crystal region and another region.  The existence of Si3N4 is confirmed by Raman spectroscopy.  Si3N4 has an α-crystal structure and a ß-crystal structure.  α-Si3N4 has a peak in a wave number range of 830-850 cm-1, and ß-Si3N4 has a peak in a wave number range of

1020-1070 cm-1.  α-Si3N4 is a softer crystalline phase, and ß-Si3N4 is a harder crystalline phase, their existence contributing to improvement in the hardness and toughness of the hard coating.  This appears to be due to the fact that the coexistence of the harder crystalline phase and the softer crystalline phase generates strain in the hard coating to make the hard coating harder by an increased internal stress, and that the cushioning effect of the softer crystalline phase contributes to increasing toughness. [0032]

The hard coating of the present invention preferably has Si-0 bonds. Particularly the existence of Si-0 bonds on a surface provides the hard coating with excellent lubrication, thereby suppressing severe seizure, for instance, at an early cutting stage.  The Si-O bonds can be confirmed by a peak in a range of 100-105 eV in an X-ray photoelectron spectroscopy (XPS).  XPS was conducted with an X-ray source of AlKα in an analysis region of 100 µm in diameter, using an electron neutralizer. [0033]

The friction coefficient of the hard coating is preferably 0.6 or less. When the friction coefficient exceeds 0.6, the lubrication of the hard coating is insufficient.  The friction coefficient is measured at 600°C in the air, using a ball-on-disc-type friction wear tester. [0034]

The thickness T of each layer in the hard coating is preferably 0.1-100

nm, more preferably 2-80 nm.  Incidentally, T is a value (average value)

obtained by dividing the measured thickness of pluralities of periodically

changing layers by the number of the layers.  When T exceeds 100 nm, strain

is generated in interlayer boundary regions, resulting in discontinuous lattice

stripes in the crystal grains, thereby lowering the mechanical strength of the

hard coating.  For instance, when the hard coating is formed on a cutting tool,

laminar breakage occurs in the hard coating by cutting impact at an early

cutting stage.  The prevention of strain in interlayer boundary regions is effective to improve the adhesion of the hard coating to the substrate.  The lower limit of T is 0.1 nm, the minimum thickness for observing a layer structure by an X-ray diffraction apparatus or a transmission electron microscope.  Also, when a multi-layer, hard coating is formed at a lamination period less than 0.1 nm, the resultant coating has uneven properties.  To control the thickness T of each layer in the multi-layer, hard coating having a columnar structure to 100 nm or less, and to make lattice stripes in each crystal grain continuous, the discharge output of an evaporation source in the MS method is preferably set at 6.5 kW or less.  The hard coating of the present invention preferably has an average thickness (total thickness) of 0.5-10 µm. [0035] [2] Production method of hard coating

To produce the multi-layer, hard coating of the present invention, physical vapor deposition with different plasma densities is utilized. Specifically, a high-plasma-density, arc-discharge ion-plating (AIP) method and a low-plasma-density, magnetron sputtering (MS) method are simultaneously conducted in a reaction gas plasma to continuously grow crystal grains without interfaces, thereby providing crystal grains in the hard coating with large mechanical strength.  On the contrary, when the AIP method and the MS method are conducted stepwise or intermittently, clear interfaces are generated between layers in the hard coating, providing the hard coating with smaller strength. [0036]

The AIP method generates high-density plasma by high-current

discharge, thereby forming a layer having high hardness because of a high

residual stress.  Also, the AIP method of high-density plasma can uniformly

form hard layers having complicated compositions with different melting

points.  However, the resultant hard layers are poor in toughness and impact

resistance.  On the other hand, layers formed by the low-plasma-density MS

method have high toughness in addition to a small residual stress, low hardness

and low adhesion to a substrate, because of low energy of metals ionized in the

plasma and gas ions that impinge the substrate.

[0037]

By conducting the AIP method and the MS method simultaneously, a

hard coating having advantages of both methods can be obtained.  Namely, a

hard coating having a multi-layer structure comprising high-hardness layers

and low-hardness layers alternately laminated has improved toughness and

impact resistance as a whole by the cushioning effect of the low-hardness

layers.  Also, crystal grains continuously grow without interruption, so that a

crystal grain extends over pluralities of layers without clear interfaces between

layers.  As a result, the hard coating obtained by simultaneously conducting

the AIP method and the MS method has excellent hardness, wear resistance,

lubrication, adhesion, breakage resistance, toughness, impact resistance, etc.

To secure adhesion to the substrate, a lowermost layer closest to the substrate

is preferably formed by the AIP method having high-plasma density.

[0038]

Specifically as, shown in Fig. 1, it is preferable to use a vacuum chamber

apparatus 1 comprising AIP targets 2 and MS targets 3, and a reaction gas

suitable for both of the AIP method and the MS method.  The composition of

each target per se is not restrictive.  Each of the AIP target 2 and the MS

target 3 may be a single-alloy target or pluralities of targets of metals or alloys

having different compositions.  Specifically, the AIP target is preferably

composed of at least one selected from the group consisting of transition metal

elements of Groups 4a, 5a and 6a in the Periodic Table, Al, B and Si.  The

MS target is preferably composed of at least one transition metal element of

Groups 4a, 5a and 6a in the Periodic Table and Si.  The reaction gas is

preferably an N2 gas, a CH4 gas, an Ar/O2 mixed gas, etc. alone or in

combination.  The reaction gas pressure is selected such that the AIP method and the MS method can simultaneously generate plasma.  To form Si-0 bonds for improving lubrication, the reaction gas preferably contains oxygen. [0039]

When the AIP method and the MS method are simultaneously conducted in the reaction gas in a plasma state while bringing the substrate alternately closer to the targets 2, 3, ions with different valences simultaneously reach the substrate.  When the substrate is closer to the evaporation source for the high-plasma-density AIP method, a hard layer is formed.  And when it is closer to the evaporation source for the low-plasma-density MS method, a soft layer is formed.  There is a region between the hard layer and the soft layer, in which a composition changes not discontinuously but gradually (without clear interface).  With the soft layer sandwiched by the hard layers via a gradually-changing-composition region, there is a cushioning effect to provide the entire hard coating with excellent toughness and impact resistance. [0040]

As a result, the hard coating can be provided with improved

mechanical strength such as toughness, etc., because even laminated layers of

different compositions have no clear interfaces causing peeling and breakage.

Further, simultaneous discharge of the AIP method and the MS method makes

it possible to add high-melting-point materials and high-lubrication materials,

whose plasma cannot be easily generated by the AIP method, to the hard

coating.  When the AIP method and the MS method are conducted

simultaneously, deposition sources comprising AIP deposition sources

generating a high-density plasma and MS deposition sources generating a

low-density plasma, and a substrate to be coated are disposed, such that the

substrate passes through both plasmas alternately to be laminated with

deposited layers.

 [0041]

The MS method using a Si-containing target can form Si3N4 in the hard coating.  Si3N4 comprises a softer α-crystal and a harder ß-crystal having different crystal forms.  A ratio of the α-crystal to the ß-crystal can be controlled by film-forming conditions.  Their existence in proper proportions can provide the hard coating with improved hardness, toughness and lubrication. [0042]

When the AIP method and the MS method are simultaneously conducted, current in the AIP method is preferably 100-150 A, and the discharge output of the MS target is preferably 6.5 kW or less, to form Si3N4 comprising an α-crystal and a ß-crystal in proper proportions.  The discharge output of the MS target of 3.5 kW or less produces a lower plasma density, making the α-Si3N4 more than the ß-Si3N4, and thus resulting in an increased cushioning effect.  It should be noted that because Si reaches the substrate to be accumulated in a hard coating being formed while the substrate passes through the plasma of the AIP method, Si is present in both hard and soft layers in a gradually and periodically changing proportion. [0043]

To generate plasma permitting the AIP method and the MS method to

be conducted simultaneously, the reaction gas pressure is preferably 0.5-10 Pa,

more preferably 1-8 Pa.  When the reaction gas pressure is less than 0.5 Pa,

discharge does not easily occur in the AIP method.  In the AIP method, in

which a magnetic field is preferably generated near a target to suppress the

generation of macro-particles, a lot of macro-particles would be generated

even with a magnetic field if the reaction gas pressure were too low, resulting

in a hard coating with many internal defects.  On the other hand, when the

reaction gas pressure exceeds 10 Pa, discharge does not easily occur in the MS

method, making it difficult to generate a uniform plasma.

 [0044]

When a cutting tool is provided with the hard coating of the present invention, the seizure of a work can be prevented because of excellent lubrication, adhesion and wear resistance.  Particularly because the hard coating of the present invention has excellent lubrication, the seizure and diffusion of work elements can be suppressed in a dry cutting operation generating heat to high temperatures.  The cutting tools having the above hard coating are usable in dry cutting, high-speed cutting, and high-feed cutting. The high-feed cutting is, for instance, cutting at a feed exceeding 0.3 mm/edge. [0045]

When the hard coating surface is made smooth by machining, the wear resistance is stabilized, resulting in reduced unevenness of tool life. [0046]

The formation of an intermediate layer made of at least one selected from the group consisting of nitrides, carbonitrides or boronitrides of Ti, TiAl alloys, Cr and W, etc. on a substrate surface increases the adhesion of the hard coating to the substrate, thereby improving the peel resistance and breakage resistance of the hard coating.  A cutting tool provided with the hard coating of the present invention is not only suitable for dry cutting, but also usable for wet cutting.  In any case, the existence of an intermediate layer can prevent the hard coating from being broken by repeated fatigue. [0047]

The materials of the cutting tool, on which the hard coating of the

present invention is formed, are not restrictive, but may be cemented carbide,

high-speed steel, die steel, etc.  The hard coating of the present invention may

be formed on wear-resistant members such as dies, bearings, rolls, piston rings,

slidable members, etc., and heat-resistant members such as internal combustion

engine parts, etc., which require high hardness, in addition to the cutting tools.

[0048]

The present invention will be explained in further detail referring to Examples below without intention of restricting the present invention thereto. [0049] Example 1. Comparative Example 1

Using a small vacuum chamber apparatus 1 comprising AIP targets 2 and MS targets 3 as evaporation sources as shown in Fig. 1, a hard coating was formed on a substrate of a cemented carbide insert placed on a rotating table 4 in Example 1.  Both of the AIP target 2 and the MS target 3 were made of a TiAl alloy.  An N2 gas was used as a reaction gas.  With the pressure of the reaction gas set at 3.0 Pa, plasma was generated for both the AIP method and the MS method.  The temperature of the substrate was set at 400°C, and a bias voltage was set at -40 V to -150 V.  In Comparative Example 1, a hard coating was formed on an insert under the same conditions as in Example 1 except for using the AIP method only. [0050]

A hard coating of (TiAl)N obtained in Example 1 had high toughness, with a multi-layer structure comprising layers 21 obtained by the AIP method and layers 22 obtained by the MS method.  In this multi-layer structure, crystals grew continuously without interruption.  On the other hand, the hard coating of Comparative Example 1 obtained by the AIP method only had insufficient toughness despite hardness on the same level. [0051] Examples 2-15. Comparative Examples 2-14 and Conventional Examples 1-5

Using a small vacuum chamber apparatus 1 comprising AIP targets 2

and MS targets 3 as evaporation sources as shown in Fig. 1, a hard coating was

formed on a substrate of each cemented carbide insert placed on a rotating

table 4 in Examples 2-15.  The AIP targets 2 were made of alloys having

various compositions, and the MS targets 3 were made of metal silicides as

shown in Table 1.  An N2 gas, a CH4 gas and an Ar/O2 mixed gas were used

alone or in proper combination depending on targeted hard coating compositions.  To change the distribution of Si content in the hard coating in a lamination direction periodically and smoothly, plasma was generated at a reaction gas pressure of 3.0 Pa, simultaneously by both coating methods of AIP and MS.  The discharging output of the MS targets 3 in each Example and Comparative Example was set as shown in Table 1.  A substrate temperature was 400°C, and a bias voltage was -40 V to -150 V.  In Comparative Examples 2-14, on the other hand, a hard coating was formed on each insert under the same conditions as in Examples except for changing the discharging output of the MS targets 3.  In Conventional Examples 1-5, a hard coating was formed on each insert under the same conditions as in Examples except for conducting only the AIP method with the same plasma density.  The conditions of forming the hard coatings are shown in Table 1. [0052]

The resultant hard coatings were measured with respect to a structure, a composition difference of Si, the continuity of crystal lattice stripes, the average thickness of each layer in the multi-layer structure, the existence of Si-0 bonds, and a Si content.  Each hard-coated insert attached to the following tool was subjected to a test of intermittently cutting a surface of a work having drilled holes at equal intervals under the following high-efficiency cutting conditions.  The work was cut until it became uncuttable due to the breakage or wear of an insert edge, etc., to determine a cuttable length.  The cuttable length is correlated with an insert life.  The results are shown in Table 2. [0053] Cutting conditions

Tool:	Face mill,

Insert shape:  SDE53 with special shape,

Cutting method:  Center cutting,

Work shape:  Width 100 mm x length 250 mm,

Work:	SCM440 (HB280) having many drilled holes of 10 mm

in diameter,

Depth of cutting: 2.0 mm,

Cutting speed:  180 m/minute,

Feed per one edge:  1.5 mm/edge, and

Cutting oil:	Not used.

 [0054]

Table 1

(Table Removed)

 [0057]

Note: (1)  Si content in the entire hard coating.

(2)	Average Si content in a layer having a larger Si content.

(3)	Average Si content in a layer having a smaller Si content.

(4)	Difference between SiA and SiB.

(5)	Broken.

(6)	Because of large seizure, cutting was stopped.

(7)	Because of large seizure at an early cutting stage, spark occurred.

(8)	Because of large wear at an early cutting stage, the hard coating was broken.

(9)	Because the hard coating peeled, evaluation was stopped.

(10)	Because spark occurred, evaluation was stopped.

(11)	Despite good cutting performance at an early stage, the hard coating wore rapidly and was broken.

(12)	After early peeling of (TiAlSi)N, the hard coating was broken.

(13)	Peeling occurred early, and the hard coating was broken.

(14)	Because of early peeling of (TiSi)N, evaluation was stopped.

(15)	Because of early peeling of (TiAlSi)N, the hard coating was broken.

(16)	Though evaluation was continued after the peeling of (TiSi)N, spark occurred.

[0058]

As is clear from Table 2, inserts having the hard coatings of Examples 2-15 can perform high-efficiency cutting.  With Si-0 bonds present on the hard coating surface, and with interlayer variations in the Si content, they would be able to conduct an extremely long cutting operation. Particularly the hard coating (containing Si from NbSi2) of Example 10 exhibited the best cutting performance.  As shown in Fig. 2, the hard coating of Example 10 had Si-0 bonds in a range of 100-105 eV in XPS.  It is

considered that the existence of Si-0 bonds suppressed seizure at an early cutting stage.  Because dense oxides having excellent lubrication were formed in a surface layer of the hard coating of Example 10, the seizure of a work metal was remarkably suppressed.  In addition, because an MS target of NbSi2 was used at a discharge output of 6.5 kW, the entire hard coating had a Si content of 14.8 atomic %, within the range of the present invention.  As shown in Fig. 3, the observation of a structure on a fractured surface by a scanning electron microscope (SEM, magnification: 15,000) revealed that the hard coating of Example 10 had a columnar structure.  It was confirmed that the hard-coated inserts having such compositions and structures had excellent mechanical strength in a shear direction in cutting operations with severe impact, such as high-feed working, etc. [0059]

It is clear from Fig. 4, a transmission electron photomicrograph (magnification: 20,000) of a fractured surface of the hard coating of Example 10, that each crystal grain in the hard coating having a columnar structure had a multi-layer structure.  It is also clear from Fig. 5, a transmission electron photomicrograph (magnification: 200,000) of part of the crystal grain shown in Fig. 4, that the crystal grain had a multi-layer structure comprising pluralities of alternately laminated clear-contrast layers (black layers and gray layers).  It was confirmed by electron diffraction that each crystal grain grew in substantially the same direction perpendicular to the substrate surface.  It is clear from the stripe pattern shown in Fig. 5 that each layer was as thick as about 3-4 nm on average.  Incidentally, the numbers of stripes are not equal between Figs. 4 and 5 because of difference in magnification. [0060]

Part of the field of Fig. 5 was further observed by a magnification of

2,000,000, and the result is shown in Fig. 6.  The observation region of Fig. 6

was magnified while confirming the positions of black layers and gray layers

in Fig. 5, so that the black layers and the gray layers in Fig. 6 correspond to those in Fig. 5.  Two lines depicted in Fig. 6 separate regions corresponding to the black layers and the gray layers.  Fig. 7 is a schematic view corresponding to the photograph of Fig. 6.  It should be noted that the interval of lattice stripes is expanded for explanation.  It is clear from Fig. 6 that crystal lattice stripes were continuous in interlayer boundary regions in the multi-layer structure.  The crystal lattice stripes need not have continuity in all boundary regions, but there need only be regions having continuity in lattice stripes in a transmission electron photomicrograph.  Though there is a black region on the left side of Fig. 6, this has nothing to do with the black layer shown in Fig. 5. [0061]

Fig. 8 shows an electron diffraction image of a region surrounded by a circle in Fig. 7, and Fig. 9 is a schematic view of Fig. 8.  As is clear from Figs. 8 and 9, the electron diffraction images of the black layers indicated by stars are substantially aligned with those of the gray layers indicated by circles, suggesting that the lattice stripes were continuous by an epitaxial relation in the boundary regions of the black layers and the gray layers.  It is thus clear that the columnar crystal grains having a multi-layer structure are like a single crystal. [0062]

As the compositions of black layers and gray layers in the multi-layer

columnar crystal grains in Example 10, the compositions at a point P (black

layer) and a point Q (gray layer) in Fig. 6 were measured by an energy

dispersive X-ray analyzer (EDX) attached to a transmission electron

microscope.  Table 3 shows the compositions of black layers and gray layers.

Because the Si content difference exceeding 30 atomic % makes the crystal

structure fine, the Si content difference should be controlled within 30

atomic %.  Because the discharge output of NbSi2 was 6.5 kW in Example 10,

the Si content difference was 12.4 atomic %.

[0063]

Table 3

(Table Removed)

[0064]

Chemical conditions of Si in the hard coating of Example 10 were examined by Raman spectroscopy.  As a result, as shown in Fig. 10, there were a Si3N4 peak of an α-crystal structure in a wave number range of 800-850cm-1, and a Si3N4 peak of a ß-crystal structure in a wave number range of 1020-1170cm-1.  Fig. 11 shows the friction coefficients of the hard coatings of Examples 9 and 10 and Conventional Examples 2 and 4 measured at 600°C in the air, using a ball-on-disc-type friction wear tester.  It is clear from Fig. 11 that the existence of Si in the hard coating dramatically improves lubrication. [0065]

The insert of Example 7 having a hard coating containing Si exhibited about 3 times as high cutting performance as that of the hard-coated insert of Comparative Example 7.  The inclusion of Si dramatically reduced the friction coefficients of hard coatings having a basic composition of (TiAl)N. Further, the intermittent cutting of a work having fixed holes by the hard-coated insert of Example 10 under different conditions from above confirmed that even vigorous impact did not cause breakage, thereby securing stable cutting. [0066]

It is clear from the evaluation results shown in Table 2 that to provide

the hard coating with improved lubrication and stable cutting performance, a Si-source target is preferably made of intermetallic compounds such as NbSi2, CrSi2, WSi2, TiSi2, etc., or alloys such as WSi, CrSi, NbSi, TiSi, etc. [0067]

In the hard coatings of other Comparative Examples than Comparative Examples 4 and 8-10, the Si content was 30 atomic % or more.  As is clear from Fig. 12, the hard coating of Comparative Example 7 having as large a Si content as 34.5 atomic % had an amorphous fine structure.  Accordingly, the hard coating of Comparative Example 7 had as low hardness as 26 GPa. [0068]

The hard coating of Comparative Example 4 had Si-0 bonds, with a Si content of 9.4 atomic % within the range of the present invention.  However, because each layer in a multi-layer structure was as thick as 132.1 nm, it had a short life due to early wear.  This seems to be due to the fact that because the discharge output of a CrSi target for the MS method was as high as 6.6 kW despite a high sputtering rate of an MS target of CrSi2 unlike NbSi2, each layer in the multi-layer structure was as thick as more than 100 nm, and because crystal lattice stripes were discontinuous because of strain in a lattice of each layer, the hard coating had a fine crystal structure. [0069]

In the hard coating of Comparative Example 10, the Si content was 6.9 atomic %, within the range of the present invention, and each layer was as thick as 31.4 nm.  However, because of the lack of Si-0 bonds, seizure was not fully suppressed at an early cutting stage.  The absence of Si-0 bonds appears to be due to the fact that oxygen was not contained in the reaction gas. [0070]

Si was not detected in the hard coatings of Comparative Examples 8

and 9.  Also, layers in the multi-layer structures were as thin as 0.3 nm and

0.4 nm, respectively.  Accordingly, seizure vigorously occurred at an early

cutting stage in the cutting test.  Particularly in Comparative Example 9, cutting evaluation was stopped because of sparks.  This seems to be due to the fact that the discharge output of an MS target was as low as 0.5 kW. [0071]

The hard coating of Conventional Examples 1-5 formed by the AIP method only had extremely high hardness and residual compression stress and insufficient toughness, so that they are vulnerable to internal breakage.  If a temperature, a bias voltage, a reaction pressure, arc current and a target composition were controlled among film-forming conditions in the AIP method, toughness would be improved to some extent, but it would result in extreme decrease in hardness and wear resistance.  Accordingly, inserts having the hard coatings of Conventional Examples 1-5 had a short life.  Hard coatings formed by the low-plasma-density MS method only have low adhesion to a substrate and low hardness, resulting in coated inserts with short life. [0072] Example 15

A hard coating was formed on an insert in the same manner as in Example 14 except for adding no oxygen to the reaction gas.  The resultant hard coating had a columnar structure and continuous crystal lattice stripes, with each layer having an average thickness of 33.6 nm.  The Si content in the hard coating was 6.3 atomic %, with difference because of 10.7 atomic % of SiA and 1.9 atomic % of SiB.  However, the hard coating did not have Si-0 bonds.  Accordingly, the cuttable length was 19.4 m. [0073]

Though the hard coatings of the present invention were formed on

inserts in the above Examples, they can also be formed on other tools.  For

instance, drills, end mills, punches, dies, etc. provided with the hard coatings

of the present invention also exhibit excellent performance in intermittent

cutting. [0074]

Because the hard coating of the present invention has a multi-layer structure comprising alternately laminated hard layers and soft layers of desired thickness, with a Si content continuously changing in a laminate direction, crystal lattice stripes being continuous in interlayer boundary regions, it has high hardness, high-temperature oxidation resistance, seizure resistance, impact resistance and toughness, with excellent adhesion to a substrate. Accordingly, a tool with the hard coating of the present invention exhibits excellent cutting performance, with a long life in dry high-efficiency cutting, and intermittent cutting of dies, etc.

We Claim:

1.	A hard coating formed by a physical vapor deposition method, comprising metal elements comprising Si and at least one selected from the group consisting of transition metal elements of Groups 4a, 5a and 6a in the Periodic Table, Al and B, and at least one non-metal element selected form the group consisting of C, N and O, said hard coating having a columnar structure comprising columnar crystal grains, which columnar crystal grains comprise a multi-layer structure composed of pluralities of layers with Si content differences, crystal lattice stripes in interlayer boundary regions in said multi-layer structure being continuous, and each layer having a thickness of 0.1-100 nm.

2.	The hard coating as claimed in claim 1, comprising a Si-containing crystalline phase, which omprises a-Si3N4.

3.	The hard coating as claimed in claim 1 or 2, comprising bonds of Si and O.

4.	The hard coating as claimed in any one of claims 1-3, whose surface is made smooth by machining.

Documents:

				1576-DEL-2004-Abstract-(30-07-2010).pdf

				1576-DEL-2004-Claims-(30-07-2010).pdf

				1576-DEL-2004-Correspondence-Others-(30-07-2010).pdf

				1576-DEL-2004-Description (Complete)-(30-07-2010).pdf

				1576-DEL-2004-Form-1-(30-07-2010).pdf

				1576-DEL-2004-Form-2-(30-07-2010).pdf

				1576-DEL-2004-Form-3-(30-07-2010).pdf

				1576-DEL-2004-GPA-(30-07-2010).pdf

				1576-del-2005-abstract.pdf

				1576-del-2005-claims.pdf

				1576-DEL-2005-Correspondence-Others-(14-09-2010).pdf

				1576-del-2005-correspondence-others.pdf

				1576-del-2005-description (complete).pdf

				1576-del-2005-drawings.pdf

				1576-del-2005-form-1.pdf

				1576-del-2005-form-18.pdf

				1576-del-2005-form-2.pdf

				1576-DEL-2005-Form-3-(14-09-2010).pdf

				1576-del-2005-form-3.pdf

				1576-del-2005-form-5.pdf

				1576-del-2005-gpa.pdf

« Previous Patent

Next Patent »

Patent Number	258795	

Indian Patent Application Number	1576/DEL/2005	

PG Journal Number	07/2014	

Publication Date	14-Feb-2014	

Grant Date	07-Feb-2014	

Date of Filing	16-Jun-2005	

Name of Patentee	HITACHI TOOL ENGINEERING, LTD.,	

Applicant Address	4-1-13, TOYO, KOTO-KU, JAPAN,	

Inventors:

#	Inventor's Name	Inventor's Address	

1	KAZUYUKI KUBOTA	C/O HITACHI TOOL ENGINEERING, LTD., NARITA PLANT, 13-2 SHINIZUMI, NARITA-SHI, CHIBA-KEN, JAPAN	

PCT International Classification Number	C23C 16/00	

PCT International Application Number	N/A	

PCT International Filing date		

PCT Conventions:

#	PCT Application Number	Date of Convention	Priority Country	

1	2004-181342	2004-06-18	Japan	

2	2005-171022	2005-06-10	Japan	

© All Indian Patents, 2013-2021.

  Patent data available in the public domain from Indian Patents Office, Department of Industrial Policy and Promotions, Ministry of Commerce and Industry, Government of India.
