Repository: anandvc/allindianpatents

File: patents/258820-a-method-of-welding-a-workpiece-and-welding-apparatus-thereof.html (part 1 of 2)
Indian Patents. 258820:A METHOD OF WELDING A WORKPIECE AND WELDING APPARATUS THEREOF

Indian Patents

Recently Granted Patents

  Recently Published Patents

Title of Invention	A METHOD OF WELDING A WORKPIECE AND WELDING APPARATUS THEREOF

Abstract	ORIGINAL ABSTRACT A METHOD OF WELDING A WORKPIECE AND WELDING APPARATUS THEREOF A method of welding a workpiece (WP) the method comprising: advancing a self-shielding electrode (E) from a welding device toward a workpiece (WP); and employing a short arc welding process to weld the workpiece (WP) using the advancing self-shielded electrode (E), wherein the weld has a yield strength of atleast 70 ksi characterized by, applying a waveform (210) across the self-shielding electrode (E) and workpiece (WP) over a time-period (212a, 212a), the waveform comprising a melting pulse (212) and where the melting pulse (212) is followed by a low current transfer cycle (214) and wherein the waveform is positive for a time period (212a, 212a) having a first duration and the amplitude of the positive portion of the 9 waveform is higher than the amplitude of the negative portion of the waveform, or, the waveform is positive for a second duration and the amplitude for a positive portion of the waveform is less than an amplitude of the negative portion of the waveform, and controlling the melting pulse by measuring a duration time between said melting pulse and a short circuit during said transfer cycle (214), setting a desired time for said duration, creating a corrective signal by comparing said measured duration and said set desired time, and adjusting a parameter if said melting pulse based upon said corrective signal. Ref: Figs. 2 and 3 42	

Full Text	This invention relates to a method of welding a workpiece and welding apparatus thereof.

PRIORITY

5 The present application is a continuation-in-part of U.S. Application No. 10/834,141, filed April

29, 2004; a continuation-in-part of U.S. Application No. 10/959,587, filed October 6, 2004; a

continuation-in-part of U.S. Application No. 11/263,064, filed October 31, 2005; and a continuation-inpart

of U.S. Application No. 11/336,506, filed January 20, 2006, the entire disclosures of which are

incorporated herein by reference.

•

10 FIELD OF THE INVENTION

The present invention relates to the art of electric arc welding and more particularly to an

improved short arc welding system, methods of welding with self-shielding flux cored arc welding

(FCAW-S) electrodes, and the composition of the electrodes.

BACKGROUND

15 Presently, there are no conmiercial solutions or methods for semi-automatically,

circumferentially, welding high strength pipes and pipelines with a gas-less or self-shielding welding

process. This is because the traditional technologies used for gas-less or self-shielding welding

" applications have in high strength welding applications.

In using gas-less or self-shielding welding electrodes various chemicals are used in the electrode

20 to react with the oxygen and nitrogen in the atmosphere to keep these components out of the weld. These

chemicals are used in such a quantity so as to sufficiently prevent the oxygen or nitrogen from

deteriorating the weld quality. However, while these chemicals, such as titanium and aluminum, make

the welds stronger, they also have the adverse effects of making the welds brittle. This brittleness

prevents gas-less or self-shielding welding methods from being used in many high strength welding

- 2 -

25 applications, such as pipeline welding, in which it is often required that the weld strength be sufficient to

satisfy the requirements for welding American Petroleum Institute (API) Grade X-80 line pipe, or higher.

Further, although there exists methods for meeting these weld requirements using gas-shielded

welding methods, these methods also have drawbacks which make them less than desirable. Namely,

current methods and systems for welding high strength pipes and pipelines (along with other applications)

30 using gas-shielding methods require costly and time consuming set ups to protect the welding area from

the atmosphere and elements. This is particularly the case in pipeline applications, where the welds are

g^ often taking place outside in difficult environmental conditions.

INCORPORATION BY REFERENCE

The present invention involves using a short arc welding process employing a self-shielding cored

35 electrode which is capable of satisfying the requirements for welding American Petroleum Institute (API)

Grade X-80 line pipe, or higher. There is a synergistic relationship when combining the welding process

and the flux cored electrode of the present invention. Thus, the present invention combines controlling

the energy input along with the microstructure control of the weld metal deposited to achieve highstrength

and toughness. Specifically, an exemplary embodiment of the present invention can achieve over

40 550 MPa yield strength and 690 MPa tensile strength, and a Charpy V-Notch (CVN) toughness of over

w 60 Joules at -20 degrees C.

Short-circuit arc welding systems, techniques, and associated concepts, as well as pipe welding

methods and apparatuses are generally set forth in the following United States patents, the contents of

which are hereby incorporated by reference as background information: Parks 4,717,807; Parks

45 4,954,691; Parker 5,676,857; Stava 5,742,029; Stava 5,961,863; Parker 5,981,906; Nicholson 6,093,906;

Stava 6,160,241; Stava 6,172,333; Nicholson 6,204,478; Stava 6,215,100; Houston 6,472,634; and Stava

6,501,049.

3

The electric arc welding field uses a variety of welding processes between the end of a

consumable advancing electrode and a workpiece, which workpiece may include two or more

50 components to be welded together. An embodiment of the present invention relates to the short arc

process where the advancing electrode is melted by the heat of the arc during a current pulse and then,

after the molten metal forms into a ball by surface tension action, the molten metal ball is transferred to

the workpiece by a short circuit action. The short circuit occurs when the advancing wire moves the ball

I

into contact with the molten metal puddle on the workpiece, which short is sensed by a plunge in the

55 welding voltage. Thereafter, the short circuit is broken and the short arc welding process is repeated. The

present invention is an improvement in short arc welding and is performed by using a power source where

the profile of the welding waveform is controlled by a waveform generator operating a pulse width

modulator of a high switching speed inverter, as disclosed in several patents by assignee,, such £is shown

in Parks 4,866,247; Blankenship 5,278,390; and, Houston 6,472,634, each of which is hereby

60 incorporated by reference. These three patents illustrate the type of high switching speed power source

employed for practicing an exemplary embodiment of the present invention and are incorporated herein as

background technology. A waveform of the waveform generator is stored in memory as a state table,

which table is selected and outputted to the waveform generator in accordance with standard technology

pioneered by The Lincoln Electric Company of Cleveland, Ohio. Such selection of a table for creating

^ r 65 the waveform profile in the waveform generator is disclosed in several prior art patents, such as the

previously mentioned Blankenship 5,278,390. Consequently, a power source used in practicing the

present invention is now commonly known and constitutes background technology used in the present

invention. An aspect of the short arc welding system of the present invention employs a circuit to

determine the total energy of the melting pulse forming the molten metal ball of the advancing electrode,

70 such as described in Parks 4,866,247. The total energy of the melting pulse is sensed by a watt meter

having an integrated output over the time of the melting pulse. This technology is incorporated by

reference herein since it is employed in one aspect of the present invention. After a short has been created

4

in a short arc welding system, the short is cleared by a subsequent increase in the welding current. Such

procedure is well known in short arc welding systems and is described generally in Ihde 6,617,549 and in

75 Parks 4,866,247. Consequently, the technology described in Ihde 6,617,549 is also incorporated herein as

background technology. An exemplary embodiment of the present invention is a modification of a

standard AC pulse welding system known in the welding industry. A prior pending application of

assignee describes standard pulse welding, both DC and AC, with an energy measurement circuit or

program for a high frequency switching power source of the type used in practicing an exemplary AC

80 short circuit implementation of the present invention. Although not necessary for understanding the

present invention or practicing the present invention, this prior application, which is Serial No.

11/103,040 filed April 11, 2005, is incorporated by reference herein.

The present invention relates to a cored electrode and a short arc welding system, and method, for

controlling the melting pulse of the system for depositing a special cored electrode so no shielding gas is

85 needed, which is capable of satisfying the requirements for welding American Petroleum Institute (API)

Grade X-80 line pipe, or higher. The system and method maintains a desired time between the pulse and

the actual short circuit. This time is controlled by a feedback loop involving a desired timing of the short

circuit and the pulse, so that the size of the ball of the pulse is varied to maintain a consistent short circuit

timing. This process is a substantial improvement of other short arc control arrangements, such as

90 disclosed in Pijls 4,020,320 using two power sources. A first source maintains a constant size melting

pulse and there is a fixed time between the short circuit and the subsequent clearing pulse. There is no

feedback between the pulsed timing and a parameter of the melting pulse, as employed in the present

invention. A desired time is maintained between the end of the melting pulse and the short circuit event.

By fixing the desired time using a feedback loop concept, arc stability is improved. This invention is

95 applicable to a DC process, as shown in Pijls 4,020,320, but is primarily advantageous when using an AC

short arc welding system. Consequently, Pijls 4,020,320 is incorporated by reference herein as

5

I

background technology showing a control circuit for a DC short arc system wherein two unrelated

timings are maintained constant without a closed loop control of the melting pulse.

The present invention fiirther involves a welding method employing a flux cored, i.e. self-

100 shielding, electrode or welding wire. Details of arc welding electrodes or wires and specifically, cored

electrodes for welding are provided in U.S. Patents 5,369,244; 5,365,036; 5,233,160; 5,225,661;

5,132,514; 5,120,931; 5,091,628; 5,055,655; 5,015,823; 5,003,155; 4,833,296; 4,723,061; 4,717,536;

4,551,610; and 4,186,293; all of which are hereby incorporated by reference.

W Also, prior applications filed September 8, 2003 as Serial No. 10/655,685; filed April 29, 2004 as

105 Serial No. 10/834,141; filed October 6, 2004 as Serial No. 10/959,587; and filed October 31, 2005 as

Serial No. 11/263,064 are each incorporated by reference as background, non-prior art technology.

SUMMARY OF THE PRESENT INVENTION

The present invention is directed to a system and method for addressing the problems discussed

above and providing a system and method which is capable of creating a weld which satisfies the

110 requirements for welding American Petroleum Institute (API) Grade X-80 line pipe, or higher.

Specifically, an exemplary embodiment of the present invention can achieve over 550 MPa yield strength

^ and 690 MPa tensile strength, and a Charpy V-Notch (CVN) toughness of over 60 Joules at -20 degrees

C.

The system and method of the present invention controls the welding arc through a specialized

115 power source to minimize the arc length coupled with the use of a cored, i.e. self-shielded, electrode to

achieve the desired welding attributes. The use of the short arc minimizes the contamination fi-om the

atmosphere in the weld pool, thus improving toughness, while at the same time being more resistant to

porosity during welding. Further, the use of the short arc length allows for the use of a self-shielding

electrode, according to an embodiment of the present invention, which contains a composition according

120 to an aspect of the present invention, discussed fiirther below. Additionally, with the present invention,

6

there is no need to use additional shielding gas to achieve a weld which satisfies the requirements for

welding American Petroleum Institute (API) Grade X-80 line pipe, or higher, and/or over 550 MPa yield

strength and 690 MPa tensile strength, and a Charpy V-Notch (CVN) toughness of over 60 Joules at -20

degrees C.

125 In accordance with a first aspect of the present invention as it relates to the method, the melting

pulse of the short arc waveform is controlled interactively by a feedback loop and not by fixing constant

values of the melting pulse. The time between the end of the melting pulse and the short circuit is

^ maintained by reactively changing parameters of the melting pulse in a short arc welding system. In one

exemplary embodiment of the invention the system is an AC system, but can be used in a DC system of

130 the type generally described in Pijls 4,020,320. Manipulation of the short arc waveform is facilitated by

using a single power source having the waveform controlled by a waveform generator operating the pulse

width modulator of a high switching speed inverter, such as disclosed in Houston 6,472,634. One

advantage realized by implementation of the present invention is an improvement over short arc welding

using two separate power sources, as shown in the prior art.

135 In accordance with another embodiment of the first aspect of the present invention, the short arc

welding system is an AC system wherein the melting pulse has a negative polarity. To maintain a

^ ^ constant molten metal bead, there is a joule threshold switch to shift the power supply to a low level

positive current so the molten metal on the end of the advancing electrode forms into a ball and then short

circuits against the workpiece weld puddle. In an embodiment, this AC waveform is controlled by a

140 waveform generator controlling the profile of the individual current segments of the waveform and

determining the polarity of the waveform segments. In the prior art, a joule threshold switch was used to

provide a constant energy to the melting pulse. In accordance with an embodiment of the present

invention, there is a timer to measure the time for the electrode to short after the melting pulse. A

feedback loop is employed to maintain a consistent time between the mehing pulse and the short circuit

145 event. This control of time stabilizes the arc and the shorting cycle. In one embodiment of the present

7

invention, the time between the melting pulse and the short is about 1.0 ms. Depending upon the

electrode size and deposition rate, the time between the melting pulse and the short circuit event may be

adjusted to a fixed value in the general range of 0.5 ms to 2.0 ms. Control of the timing is typically

applicable to AC short arc welding; however, the same concept is applicable to straight DC positive

150 polarity. In both instances, the advancing wire with molten metal formed by the melting pulse is held at a

low quiescent positive current facilitating the formation of a ball preparatory to the short circuit event. In

either implementation of the invention, the joules or other parameter of the melting pulse is controlled by

a feedback loop conditioned to maintain a preset time to the short circuit event.

The AC implementation of the first aspect of the present invention is usefiil for tubular electrodes

155 of the flux cored type and one embodiment is implimented with a flux core electrode with alloy

ingredients in the core according to an aspect of the present invention, discussed further below. Control

of the melting cycle of a flux cored electrode based upon feedback from the short circuit time is a very

precise procedure to maintain stability of the AC short circuit welding process. In view of the foregoing,

an embodiment the present invention may be used to weld pipe with a cored, i.e. self-shielding, electrode

160 according to an embodiment of the present invention. The welding current for such electrode, when using

a method of the present invention, is below the threshold current for spray welding. Thus, the metal

^ ^ transfer to the pipe joint must involve some type of short circuit, and in an embodiment of the present

invention will involve a globular short circuit transfer of the type to which the present invention is

directed. Improving the weld stability by using AC short arc welding still may result in instability of the

165 arc. This instability has been overcome by implementing the present invention. Thus, the present

invention is particularly applicable to AC short arc welding of a pipe joint using a self-shielding cored

electrode, so that the weld strength satisfies the requirements for welding American Petroleum Institute

(API) Grade X-80 line pipe, or higher.

In accordance with an embodiment of the present invention, there is provided a welding system

170 for performing a short arc welding process between an advancing wire electrode and a workpiece, where

8

I

the system comprises a power source with a controller for creating a current pulse introducing energy into

the electrode to melt the end of the electrode and a low current quiescent metal transfer section allowing

the melted metal on the end of the electrode to be deposited into the weld puddle of the workpiece.

During the low current metal transfer section, the molten metal short circuits against the molten metal

175 puddle. A timer measures the actual time between the end of the melting pulse and the short circuit event.

A device is used to set a desired time between the pulse and short circuit event and a circuit is used to

create a corrective signal based upon the difference between the actual time and the desired time. This

corrective signal is used to control a given parameter of the melting pulse, such as the total energy

introduced into the wire during the melting pulse.

180 In accordance with an exemplary embodiment of the first aspect of the present invention, the

short arc welding process is an AC process wherein the melting pulse is performed with a negative

current and the quiescent low current metal transfer section of the waveform is at a positive polarity. The

AC version of the present invention is applicable for welding with a flux cored electrode in several

environments, such as the root pass of a pipe welding joint.

185 In accordance with another aspect of the power source of the present invention, the controller of

the short arc welding system includes a circuit to create a short circuit clearing pulse after the short

^k circuit. In this embodiment of the power source a waveform generator determines the polarity and profile

of the welding waveform at any given time. The welding system of the present invention is used to

maintain the time between the melting pulse and the short at a fixed value, which fixed value is in the

190 general range 0.5-2.0 ms and, in another embodiment is approximately 1.0 ms.

In accordance with another aspect of the power source or method performed by the power source,

the short arc system is performed DC positive with both the melting pulse and the quiescent section being

positive and followed by a short circuit positive clearing pulse. This implementation of the present

invention does not involve a polarity change from the waveform generator during the processing of the

9 • I

195 waveform to practice the short arc welding process. The short arc welding system is AC and there is a

circuit to control the current pulse for causing the actual time between the melting pulse and short circuit

so it is the same as the desired time. This embodiment of the present invention maintains a constant time,

as does other embodiments of the present invention.

One embodiment of the present invention controls the energy of the melting pulse to control the

200 time between the melting pulse and the ultimate short circuit event.

Yet another aspect of the first aspect of the invention is the provision of a method for controlling

Wf the melting pulse of a short arc welding process so that the process has a selected time between the

melting pulse and the short circuit event. The parameter controlled by this method is the total energy of

the melting pulse. This embodiment of the present invention may be used in the root pass of a circular

205 open root pipe joint using a flux cored electrode.

A second aspect of the invention relates at least in part, to utilizing a relatively short arc length

during AC welding as obtained by the described short arc method, which results in contamination of the

weld fi-om the atmosphere being significantly reduced. This embodiment of the invention also utilizes a

particular flux alloy system, which when used in an electrode along with this aspect of the invention, can

210 achieve beneficial results. The flux/alloy system of the cored electrode enables and promotes a short arc

^ length. Combining these aspects in accordance with an embodiment of the present invention, provides a

synergistic phenomenon which produces a sound and tough weld metal with strength of over 60 to 70 ksi,

and in another embodiment have a yield strength of at least 80 ksi, thus providing a weld which satisfies

the requirements for welding American Petroleum Institute (API) Grade X-80 line pipe, or higher.

215 Further, an exemplary embodiment of the present invention can achieve over 550 MPa yield strength and

690 MPa tensile strength, and a Charpy V-Notch (CVN) toughness of over 60 Joules at -20 degrees C.

Moreover, alloys, as used in embodiments of the present invention, allow use of thiimer pipes and there is

no need for shielding gas in the pipe welding area.

10

I

Waveform technology, as pioneered by The Lincoln Electric Company of Cleveland, Ohio, has

220 been modified for use in AC welding with flux cored electrodes. Cored electrodes allow the welding

operation to be more precisely controlled with the alloy of the weld bead being tailored to the desired

mechanical characteristics for the bead and with the position of the welding operation being less limited.

However, to provide arc stability and appropriate melting temperatures and rates, the actual control of the

waveform for the AC process is quite complicated. Contamination of the weld metal during arc welding

225 is still a problem using AC welding for cored electrodes. Contaminants, in the weld metal after the

welding operation can cause porosity, cracking and other types of defects in the weld metal.

Consequently, a major challenge confronting designers of arc welding processes has been to develop

techniques for excluding elements, such as contaminants from the atmosphere, from the arc environment

or for neutralizing the potentially harmfiil effects of such impurities. The potential source of

230 contamination, includes the materials that comprise the welding electrode, impurities in the workpiece

itself and ambient atmosphere. Cored electrodes may contain "killing" agents, such as aluminum,

magnesium, zirconium and titanium which agents combine chemically with potential contaminates to

prevent them from forming porosity and harmfiil inclusion in the weld metal. The present invention

involves the use of an elecfrode composition that reduces the tendency of a cored electrode to allow

235 inclusion of contaminants in the weld metal. The method also reduces the amount of material required as

W a "killing" agent.

Specifically, the present invention provides a self-shielded flux cored arc welding (FCAW-S)

electrode particularly adapted for forming welds having reduced levels of contaminants using an AC

waveform. The electrode has an alloy/flux system comprising from about 35 to about 55% barium

240 fluoride, from about 2 to about 12% lithium fluoride, from about 0 to about 15% lithium oxide, from

about 0 to about 15% barium oxide, from about 5 to about 20% iron oxide, and up to about 25% of a

deoxidation and denitriding agent. This agent can be selected from aluminum, magnesium, titanium,

zirconium, and combinations thereof

11

The present invention provides a method of arc welding using a self-shielded flux cored electrode

245 that utilizes a particular alloy/flux system. The method comprises applying a first negative voltage

between an electrode and a substrate to cause at least partial melting of the electrode proximate the

substrate. The method also comprises applying a positive voltage between the electrode and the substrate

to promote formation of a flowable mass of material from the electrode. The method flirther comprises

monitoring for occurrence of an electrical short between the electrode and the substrate through the

250 flowable mass. The method further comprises upon detecting an electrical short, applying a second

negative voltage between the electrode and the substrate. And, the method comprises increasing the

magnitude of the second negative voltage, to thereby clear the electrical short and form a weld on the

substrate from the flowable mass. The self-shielded flux cored electrode can comprise from about 35 to

about 55% barium fluoride, from about 2 to about 12% lithium fluoride, from about 2 to about 15%

255 lithium oxide, from about 5 to about 20% iron oxide, and up to about 25% of a deoxidation and

denitriding agent selected from the group consisting of aluminum, magnesium, titanium, zirconium, and

combinations thereof

An object of the present invention is the provision of a short arc welding system, which system j

controls the spacing of the short circuit events during the process, especially when the process is

^^260 performed in the AC mode, to provide a weld which satisfies the requirements for welding at least

American Petroleum Institute (API) Grade X-80 line pipe.

Another object of the present invention is the provision of a method for short arc welding, which

method controls the melting pulse based upon the time between the melting pulse and short so this time

remains fixed at a desired value.

265 Yet another object of the present invention is the provision of an improved electrode composition,

and particularly an electrode fill composition which is particularly adapted for use in combination with

the novel short arc welding system and method.

12

A further object of the present invention is to provide a synergistic system comprising a short arc

process and flux cored electrode to stabilize the arc at the shortest possible arc length. Thus, the

270 contamination from the atmosphere is minimized. The combination of an alloy system and a weld

process allows the arc to be stable at such short arc lengths and result in a sound and tough weld metal.

One embodiment of the invention can provide a weld, without the use of gas-shielding, having a yield

strength of at least 80 ksi, thus providing a weld which satisfies the requirements for welding American

Petroleum Institute (API) Grade X-80 line pipe, or higher. Further, an exemplary embodiment of the

275 present invention can achieve over 550 MPa yield strength and 690 MPa tensile strength, and a Charpy VNotch

(CVN) toughness of over 60 Joules at -20 degrees C.

These and other objects and advantages will become apparent from the following description

taken together with the accompanying drawings.

BRIEF DESCRIPTION OF DRAWINGS

280 The advantages, nature and various additional features of the invention will appear more fully

upon consideration of the illustrative embodiment of the invention which is schematically set forth in the

figures, in which:

^ FIGURE 1 is a block diagram of a short arc welding system used in an exemplary embodimerit of

the present invention;

285 FIGURE 1A is an enlarged cross-sectional view taken generally along line lA-1 A of FIGURE 1;

FIGURE 2 is a series of side elevational views showing the stages I-IV in a short arc welding

process;

FIGURE 3 is a combined current and voltage waveform graph showing the waveform

implementing an embodiment of the present invention as disclosed in FIGURE 4 for the various stages as

290 shown in FIGURE 2;

13

I

FIGURE 4 is a flow chart block diagram illustrating a modification of the system in FIGURE 1 to

perform the embodiment of the present invention;

FIGURES 5 and 6 are flow chart block diagrams of a portion of the welding system shown in

FIGURE I for implementing two further embodiments of the present invention

295 FIGURES 7 and 8 are partial flow chart block diagrams of the welding system as shown in

FIGURE 1 combining the embodiment of the present invention shown in FIGURE 4 with a combined

waveform control from the embodiments of the invention shown in FIGURES 5 and 6, respectively;

FIGURE 9 is a current waveform for the DC positive implementation of the present invention;

FIGURE 10 is a schematic elevational view showing the invention used in the root pass or

300 tacking pass of a pipe welding joint;

FIGURE 11 is a side elevational view with a block diagram illustrating the use of a representative

welding system and an electrode;

FIGURE 12 is an enlarged cross-sectioned pictorial view taken generally along line 12-12 of

FIGURE 11, depicting the electrode in greater detail;

^^305 FIGURE 13 is an enlarged, schematic view representing a cored electrode where the sheath and

core are melted at different rates;

FIGURE 14 is a view similar to FIGURE 13 illustrating a disadvantage of a failure to employ a

tailored waveform for welding with cored electrodes;

FIGURE 15 is a view similar to FIGURES 13 and 14;

310 FIGURE 16 is a partial, side elevational view illustrating a cored electrode in accordance with an

embodiment of the present invention and showing the arc length, which length is minimized by use of the

present invention;

14

FIGURE 17 shows the influence of wave balance and DC offset on weld metal nitrogen recovery

in an example of the present invention; and

315 FIGURE 18 depicts the joint design of an example weld performed in accordance with an

exemplary embodiment of the present invention.

EXEMPLARY EMBODIMENTS OF THE INVENTION

In the electric arc welding industry, short arc welding is a common practice and involves the four

stages I, II, III and IV as schematically disclosed in FIGURE 2. The power source for performing short

320 arc welding can be a transformer based power source; however, in accordance with an exemplary

embodiment of the present invention, system A, shown in FIGURE 1, utilizes a high switching speed

inverter based power source B having an AC supply across lines 10, 14, or a three phase supply, directed

to inverter 14 creating a first DC signal across lines 14a, 14b. In accordance with standard architecture,

boost or buck converter 20 is used in power source B for correcting the input power factor by creating a

325 controlled second DC signal across output lines 22, 24. High switching speed inverter 30 converts the

second DC signal across lines 22, 24 to a waveform created by a large number of current pulses across

output leads 32, 34. In accordance with an exemplary embodiment of the present invention, the

waveform across leads 32, 34 is either DC positive or AC; therefore, inverter 30 has an output stage, not

^ shown, that dictates the polarity of the profiled waveform across leads 32, 34. These lead^ are connected

330 to electrode E and workpiece WP, respectively. In accordance with standard short arc technology,

electrode E is an advancing end of wire W supplied through contact tip 42 Irom supply spool or drum 40.

Thus, wire W is driven toward workpiece WP at a given WFS as a controlled waveform having the

desired polarity is created across the gap between electrode E and workpiece WP. In an embodiment of

the invention, the wire W is a flux cored wire schematically illustrated in FIGURE lA and shown to

335 include an outer low carbon steel sheath 50 surrounding an internal flux core 52 having a fluxing agent

15

and normally including alloying particles, also known as a self-shielded wire or electrode. An

embodiment of the electrode will be discussed in more detail below.

Shunt 60 drives feedback current device 62 so the voltage signal on line 64 is representative of

the instantaneous arc current of the welding process. In a like manner, device 70 creates a signal on

340 output line 72 representative of the instantaneous voltage of the welding process. Controller C of inverter

30 is a digital device, such as a DSP or microprocessor, that performs ftinctions schematically illustrated

in generally analog architecture. As a central component of controller C a waveform generator 100

^ ^ processes a specific waveform from a state table stored in memory unit 102 and selected according to the

desired welding process by device or circuit 104. Upon selecting the desired short arc welding process a

345 select signal 104a is directed to memory unit 102 so that the state table defining the attributes and

parameters of the desired short arc welding waveform is loaded into waveform generator 100 as indicated

by line 102a. Generator 100 outputs the profile of the waveform at any given time on output line 100a

with the desired polarity indicated by the logic on line 100b. Illustrated power source B controlled by

digital controller C is of the current control feedback type wherein the current representative voltage on

350 line 64 is combined with the waveform profile signal on line 100a by error amplifier 110 having an output

signal on line 110a to control pulse width modulator 112 in accordance with standard waveform control

technology. The output signal on line 112a controls the shape of the waveform across lines 32, 34 and the

polarity of the particular waveform profile being implemented is set by the logic on line 100b. In this

manner, waveform generator 100 controls pulse width modulator 112 to have pulses in line 112a

355 controlling the high fi-equency operation of inverter 30. This inverter switching frequency is generally

greater than 18 kHz and preferably greater than about 40 kHz. As so far described, power source B with

controller C operates in accordance with standard technology pioneered by The Lincoln Electric

Company of Cleveland, Ohio. Controller C is digital, but illustrated in analog format. To implement a

short arc welding process, it is necessary for controller C to receive feedback information regarding a

360 short circuit condition between electrode E and workpiece WP. This feature of controller C is

16

schematically illustrated as a short circuit detector 120 that creates a logic on line 122 to announce the

existence of a short circuit event SC to waveform generator 100. Thus, the generator is informed when

there is a short circuit and implements a waveform in accordance with processing a short circuit as

accomplished in any short arc welding process. As so far described, controller C is standard technology,

365 with the exception of controlling a polarity switch at the output of inverter 30 by the logic on line 100b.

To practice the invention, controller C is provided with a circuit 150 for controlling the melting

pulse preparatory to the short circuit. Circuit 150 is digital, but schematically illustrated in analog

^ architecture. The functions are implemented by the digital processor of controller C to control the energy

of the melting pulse. Such energy control circuitry is described in prior copending application Serial No.

370 11/103,040 filed by applicant on April 11, 2005. This prior application is incorporated by reference

herein not as prior art, but as related technology. As shown in the prior application, the energy of the

melting pulse of a pulsed welding waveform can be controlled by circuit 150 including multiplier 152 for

multiplying the instantaneous signal on lines 64, 72 to provide a signal on line 154 representing the

instantaneous watts of the welding process. The wattage signal or line 154 is accumulated by a standard I

375 integrator 156 as described in Parks 4,866,247. Integration of the watt signal on line 154 is controlled by |

waveform generator 100 that creates a pulse start command shown as block 160 to correspond to the start

of the melting pulse indicated by logic on line 162. The starting point is the time ti when the melting

pulse is started by waveform generator 100. Output signal on line 164 starts integration of the watt signal

on line 154 by integrator 156. The integration process is stopped by a logic on line 170 produced by

380 activation of stop pulse device or circuit 172 upon receipt of logic on input line 172a. Logic on line 172a

toggles device 172 to change the logic in output lines 172a and 172c. The logic on line 172c Informs the

waveform generator that the melting pulse is to stop to change the profile on output line 100a. At the

same time, the signal on line 172b toggles reset device or circuit 174 to change the logic on line 170 to

stop integration of the instantaneous watt signal. The digital number on output line 156a is loaded into

385 digital register 180 having an output 182 representing the total energy of a given melting pulse in the

17

i

short art welding process. This total energy signal is compared with a desired energy level stored in

register 190 to provide a digital number or signal on line 192. Comparator 194 compares the actual

energy for a given pulse represented by a number on line 182 with a desired energy level indicated by the

number on line 192. The relationship between the actual energy and the desired energy controls the logic

390 on line 172a. When the signal from line 182 equals the signal on line 192, comparator 194 changes the

logic on line 172a to stop the pulse as indicated by device or circuit 172. This stops integration and stops

the melting pulse being created by waveform generator 100. Circuit 150 is employed for performing an

exemplary embodiment of the present invention which changes the reference or desired energy for the

melting pulse by changing the number on line 192 through adjustment of circuit 200. The pulse is

395 stopped when the adjusted energy or energy threshold is reached as determined by the number signal on

line 182 as compared to the signal on line 192. In an embodiment of the present invention, the power

source and method used adjusts circuit 200 to change the reference energy for performing a short arc

welding process by changing the melting pulse.

Short arc welding system A using power source B with digital controller C is operated by

400 adjusting circuit 200 to perform the waveform shown in FIGURE 3. AC current waveform 200 has a

negative melting pulse 212 represented by stage I in FIGURE 2 where the melting pulse produces molten

metal 220 on the end of electrode E. The level of current in pulse 212 is below current needed for spray

arc so there is a transfer by a short. The time ti starts the Joule measurement, as explained later. The
