Repository: anandvc/allindianpatents

File: patents/258829-articles-comprising-polyimide-solvent-cast-film-having-low-coefficient-of-thermal-expansion-and-method-of-manufacture-thereof.html (part 1 of 3)
Indian Patents. 258829:" ARTICLES COMPRISING POLYIMIDE SOLVENT CAST FILM HAVING LOW COEFFICIENT OF THERMAL EXPANSION AND METHOD OF MANUFACTURE THEREOF"

Indian Patents

Recently Granted Patents

  Recently Published Patents

Title of Invention	" ARTICLES COMPRISING POLYIMIDE SOLVENT CAST FILM HAVING LOW COEFFICIENT OF THERMAL EXPANSION AND METHOD OF MANUFACTURE THEREOF"

Abstract	A solvent cast film comprises a polyimide comprising structural units derived from polymerization of a dianhydride component comprising a dianhydride selected from the group consisting of 3,4'-oxydiphthalic dianhydride, 3,3'-oxydiphthalic dianhydride, 4,4'-oxydiphthalic dianhydride, and combinations thereof, with a diamine component wherein the polyimide has a glass transition temperature of at least 190°C; wherein the film has a coefficient of thermal expansion of less than 60 ppm/°C, a thickness from 0.1 to 250 micrometers, and less than 5% residual solvent by weight; wherein the polyimide has less than 15 molar % of structural units derived from a member selected from the group consisting of biphenyltetracarboxylic acid, a dianhydride of biphenyltetracarboxylic acid, an ester of biphenyltetracarboxylic acid, and a combination thereof.	

Full Text	POLYIMIDE SOLVENT CAST FILMS HAVING A LOW COEFFICIENT OF THERMAL EXPANSION AND METHOD OF MANUFACTURE THEREOF

CROSS REFERENCE TO RELATED APPLICATION

This application claims priority to copending U.S. Provisional Application Serial No. 60/805,821, filed June 26, 2006, which is incorporated herein by reference in its entirety.

FIELD OF THE INVENTION

The present invention is directed to a solvent cast film comprising a polyimide and methods for the manufacture of such films. The film is formed by polymerization of a dianhydride component and a diamine component, and has a Tg of between 180°C and 450°C, specifically 190°C or greater, and wherein the film has: a) a CTE of less than 70 ppm/°C, specifically less than 60 ppm/°C; b) a thickness of 0.1 micrometers and 250 micrometers, specifically 5 to 250 micrometers; and, c) contains less than 5% residual solvent by weight.

BACKGROUND OF THE INVENTION

Thermoplastic sheets and films have a broad range of applications. For instance, thermoplastic films and sheets can be found in automotive applications, electronic applications, military applications, appliances, industrial equipment, and furniture.

Thermoplastic sheets and film can be reinforced or non-reinforced, porous or nonporous and can comprise a single thermoplastic or multiple thermoplastics. When a thermoplastic sheet or film comprises multiple thermoplastics it may be as a blend, as layers, or both.

One important use of films is their use as substrates, or coatings on, flexible circuit applications. In order to serve in this role a new film should meet two requirements critical for flexible circuit substrates, namely low coefficient of thermal expansion (CTE) and high temperature survivability (especially when a high temperature fabrication step is employed).

Low CTE is necessary to match, as closely as possible, the CTE of copper (CTE = 17 ppm/°C). This keeps the film from curling upon temperature change when the film is a substrate for a copper layer, or copper circuit traces. Low CTE also prevents unmatched changes in dimension between the copper and subsfrate layers upon thermal cycling, which increases the lifetime of the final flexible circuit by reducing stress and fatigue on the patterned copper traces. In other words, the properties of flexible circuit boards are benefited when their film substrate and applied conductive metal layer expand and contract at the same rate. When these layers don't expand and contract at the same rate issues regarding the adherence, and orientation of the layers can and do arise. While a CTE of less than 70 ppm/°C, specifically less than 60 ppm/°C, even more specifically less than 30 ppm/°C will allow low warpage upon thermal cycling and is a common goal, better results will be achieved as the CTE of the film becomes closer to the CTE of copper.

A TMA or Thermomechanical Analysis tests CTE. The dimension change of a film sample is determined as a function of temperature, and from the slope of this change, the CTE is calculated. Typically, the CTE must be measured for the temperature range that the film is expected to see during flex circuit processing. A temperature range of 20 to 250°C is a reasonable temperature range for determination of the CTE.

High temperature survivability can also be an important property for the substrate film to survive the soldering process durmg flex circuit fabrication. The film should exhibit survivability for short periods at elevated temperatures of, for example, 260°C for new lead-free soldering processes. The standard test for temperature survivability is the solder float test, where a small piece of film is affixed to a cork and is immersed for 10 seconds in molten solder. The film is then removed, the solder is wiped off, and the film is examined. If there is any visible warpage or bubbling, the film fails the test. While there is not a standard thickness for this test, the minimum thickness at which the film passes the solder float test can be reported. Temperatures of 260°C and 288°C are standard solder float temperatures for lead-eutectic and lead-free solders, respectively.

Low CTE and high temperature resistance requirements for flexible circuit substrates have been addressed through the use of polyimide films. Many commercial polyimide (PI) films have a high glass transition temperature (greater than 350°C), and can be partially crosslinked, giving exceptional temperature survivability. The polymer molecules in these films are stressed slightly as they are produced, leading to alignment of the polymer molecules and giving PI films a low CTE. Since the films never see temperatures above the glass transition temperature (Tg) of the material, the stress is never able to relax and the films are dimensionally stable at flex fabrication temperatures.

As thermoplastic sheets and films are used in an increasmg wide array of applications the need for thermoplastic sheets and films that can withstand elevated temperatures for appropriate periods of time without substantial degradation is growing. There is a continuing need for films having: a) a CTE under seventy ppm/°C, specifically under thirty ppm/°C and as close to the CTE of copper as technically possible; and b) high thermal survivability.

SUMMARY OF THE INVENTION

The present disclosure is directed to thermoplastic sheets and films that have a broad range of applications. For instance, thermoplastic films and sheets can be found in automotive applications, electronic applications, military applications, appliances, industrial equipment, and furniture.

In one embodiment, a solvent cast film comprises a polyunide comprising structural units derived from polymerization of a dianhydride component comprising a dianhydride selected from the group consistmg of 3,4'-oxydiphthalic dianhydride, 3,3'-oxydiphthalic dianhydride, 4,4'-oxydiphthalic dianhydride, and combinations thereof, with a diamine component wherein the polyimide has a glass transition temperature of at least 190°C; wherein the fihn has a coefficient of thermal expansion of less than 60 ppm/°C, a thickness from 0.1 to 250 micrometers, and less than 5% residual solvent by weight; wherein the polyimide has less than 15 molar % of structural units derived from a member selected from the group consisting of

biphenyltetracarboxylic acid, a dianhydride of biphenyltetracarboxylic acid, an ester of biphenyltetracarboxylic acid, and a combination tliereof

A method of making a solvent cast polyimide film comprises casting a polyamic acid composition onto a substrate to form a film; heating the cast film for a time and at a temperature effective to remove the solvent and to form a solvent cast polyimide film having a coefficient of thermal expansion of less than 60 ppni/°C and a thickness from 0.1 to 125 micrometers; and processing the solvent cast polyimide film to reduce the coefficient of thermal expansion of the film to below 35 ppm/°C.

In another embodiment, a solvent cast film comprises a polyimide comprising structural units derived from a dianhydride component comprising 3,4'-oxydiphthalic dianhydride, 3,3'-oxydiphthalic dianhydride, 4,4'-oxydiphthalic dianhydride, or a combination thereof, and a diamine component comprising 4,4'-diaminodiphenylsulfone, m-phenylenediamine, p-phenylenediamine, 4,4'-oxydianiline, l,3-bis(4-aminophenoxy)benzene, l,3-bis(3-aminophenoxy)benzene, or a combination thereof; wherein the film has a coefficient of thermal expansion of less than 60 ppni/°C, a thickness from 0.1 to 250 micrometers, and less than 5% residual solvent by weight; and wherein the polyimide has less than 15 molar % of structural units derived Irom biphenyltetracarboxylic acid, a dianhydride of biphenyltetracarboxylic acid, or an ester of biphenyltetracarboxylic acid.

In still another embodiment, a solvent cast film comprises: a polyimide comprising structural units derived from 4,4'-oxydiphthalic dianhydride and 4,4'-diaminodiphenylsulfone; wherein the polyimide has a glass transition temperature from 190°C to 400°C; and wherein the film has a coefficient of thermal expansion of less than 60 ppm/°C, a thickness from 0.1 to 250 micrometers, and less than 5% residual solvent by weight; and wherein the polyimide has less than 15 molar % of structural units derived from biphenyltetracarboxylic acid, a dianhydride of biphenyltetracarboxylic acid, or an ester of biphenyltetracarboxylic acid.

A method of manufacture of a recycled a polyimide film composition comprises melting the solvent cast polyimide film; and combining the melted solvent cast

polyimide film with a polymer composition to form a recycled polyimide film composition.

Another method of manufacture of a recycled a polyimide film composition comprises dissolving the solvent cast polyimide fikn; and combining the dissolved film with a polymer composition to form the recycled polyimide film composition.

Also described are articles comprising the recycled polyimide film compositions made by the above-described methods.

In still another embodiment, a solvent cast film comprises: a polyimide comprising

structural units derived from a dianhydride selected from the group consisting of 3,4'-

oxydiphthalic dianhydride, 3,3'-oxydiphthalic dianhydride, 4,4'-oxydiphthalic

dianhydride, and a combination thereof, and a diamine selected from the group

consisting of 4,4'-diaminodiphenylsulfone, m-phenylenediamine, p-

phenylenediamine, and a combination thereof; wherein the polyimide has a glass

fransition temperature from 190°C to 400°C; wherein the film has less than 15 molar

% of a member selected from the group consisting of biphenyltetracarboxylic acid,

dianhydrides of biphenyltefracarboxylic acid, esters of biphenyltetracarboxylic acid,

and combinations thereof; and further wherein the film has a coefficient of thermal

expansion of less than 60 ppm/°C, wherein the film has a coefficient of thermal

expansion that is within +20 ppm/°C of the coefficient of thermal expansion of

copper, silicon, aluminum, gold, silver, nickel, a glass, a ceramic, or a polymer, a

thickness from 0.1 to 250 micrometers, and less than 5% residual solvent by weight;

and wherein the solvent is selected from the group consisting of N,N-

dimethylacetamide,	N,N-dimethylformamide,	N-methylpyrolidinone,

dimethylsulfoxide, sulfolane, tetrahydrofuran, benzophenone, cyclohexanone, phenol, o-cresol, p-cresol, m-cresol, phenol, ethylphenol, isopropylphenol, t-butylphenol, xylenol, mesitol, chlorophenol, dichlorophenol, phenylphenol, a monoalkyl ether of ethylene glycol having from 1 to about 4 carbon atoms in the alkyl group, a monoalkyl ether of diethylene glycol having from 1 to about 4 carbon atoms in the alkyl group, a monoaryl ether glycol, a monoaryl ether of propylene glycol, tetramethylurea, phenoxy ethanol, propylene glycol phenyl ether, anisole, veratrole, o-

dichlorobenzene, chlorobenzene, trichloroethane, methylene chloride, chloroform, pyridine, N-cyclohexylpyrrolidinone, ethyl lactate, an ionic liquid, and a combination thereof.

BRIEF DESCRIPTION OF THE DRAWING

Figure 1 is a graph of the time/temperature imidization profile used to prepare polyetherimides.

DETAILED DESCRIPTION OF THE INVENTION

As thermoplastic sheets and films Eire used in the specification and the claims which follow, reference will be made to a number of terras which shall be defined to have the following meanings. The singular forms "a," "an" and "the" include plural referents unless the context clearly dictates otherwise. Unless defined otherwise, technical and scientific terms used herein have the same meaning as is commonly understood by one of skill in the art. Compounds are described using standard nomenclature.

Other than in the operating examples or where otherwise indicated, all mmibers or expressions referring to quantities of ingredients, reaction conditions, and the like, used in the specification and claims are to be understood as modified in all instances by the term "about." The term "combination thereof means that one or more of the listed components is present, optionally together with one or more like components not listed. Various numerical ranges are disclosed in this patent application. Because these ranges are continuous, they include every value between the minimum and maximum values. Unless expressly indicated otherwise, the various numerical ranges specified in this application are approximations. The endpoints of all ranges directed to the same component or property are inclusive of the endpoint and independently combinable.

For purposes of the present invention, a "film" is a flat section of thermoplastic resin or other material that is extremely thin in comparison to its length and breadth.

The term "casting" refers to a process of molding or forming wherein impressions are made with fluent or molten materials as by pouring into a mold or onto a sheet with hardening or setting of said material in said mold or on said sheet.

A "solvent cast film" is a fikn formed through the casting of fluids on a forming surface to form a sheet or web with removal of solvent from the cast liquid.

All ASTM tests and data are from the 1991 edition of the Annual Book of ASTM Standards unless otherwise indicated.

"Coefficient of thermal expansion" is the increment in volume of a unit volume of polymer for a rise of temperature of 1°C at constant pressure. For the present invention CTE measurements were performed by thermo-mechanical analysis (TMA) with a thermal ramp rate of 5°C/minute. Test specimen dimensions were 23 mm in length by 5 mm in width. Test specimens were subjected to a first heat from 0°C to 250°C at 5°C/min heating rate and CTE values were determined under a force of 0.05 Newtons from the slope of length change over the temperature range from 30°C to 200°C.

"Chemical resistance" is the ability of solid materials to resist damage by chemical reactivity or solvent action, and can be determined in accordance with ASTM Test D543-06

"Dielectric Constant" (permittivity constant): between any two electrically charged bodies there is a force (attraction or repulsion) that varied according to the strength of the charges, ql and q2, the distance between the bodies, r, and a characteristic of the medium separating the bodies (the dielectric) known as the dielectric constant, . This force is given by the equation:

(Equation Removed)

"Flexural Modulus" (flex modulus) is the ratio, within the elastic limit, of the applied stress in the outermost fibers of a test specimen in three-point, static flexure, to the calculated strain in those outermost fibers, and can be determined according to ASTM Test D790 or D790M.

"Flexural Strength" (flexural modulus of rupture) is the maximum calculated stress in the outermost fibers of a test bar subjected to three-point loading at the moment of cracking or breaking. ASTM Test D 790 and D 790M are widely used for measuring this property. For most plastics, flexural strength is usually substantially higher than the straight tensile strength.

"Glass Transition" is a reversible change that occurs in an amorphous polymer or in amorphous regions of a partly crystalline polymer when it is heated from a very low temperature into a certain range, peculiar to each polymer, characterized by a rather sudden change from a hard, glassy, or brittle condition to a flexible or elastomeric condition. Physical properties such as coefficient of thermal expansion, specific heat, and density, usually undergo changes in their temperature derivatives at the same time. During the transition, the molecular chains, normally coiled, tangled, and motionless at the lower temperatures, become free to rotate and slip past each other.

"Glass Transition Temperature" (Tg) is the approximate midpoint of the temperature range over which the glass transition occurs. Tg is not obvious (like a melting point), and is detected by changes, with rising temperature, in secondary properties such as the rate of change with temperature of specific volume or electrical or mechanical properties. Moreover, the observed Tg can vary significantly with the specific property chosen for observation and on experimental details such as the rate of heating or electrical frequency. A reported Tg should therefore be viewed as an estimate. The most reliable estimates are normally obtained from the loss peak in dynamic-mechanical tests or from dilatometric data. For purposes of the present invention, the glass transition temperature (Tg) is determined by the maximum point of the tan delta curve. Tg can also be determined by the inflection of the DSC (Differential Scaning Calorimetry) trace (ASTM Test D3148).

"Melting Temperature" (hereafter identified by its symbol "Tm") is the temperature at which the thermal energy in a solid material is sufficient to overcome the intermolecular forces of attraction in the crystalline lattice so that the lattice breaks down and the material becomes a liquid, i.e. it melts. According to the present invention the Tm is measured according to ASTM test D3148.

"Melt Viscosity" is the resistance to shear in a molten resin, quantified as the quotient of shear stress divided by shear rate at any point in the flowing material. Elongational viscosity, which comes into play in the drawing of extrudates, is analogously defined. In polymers, the viscosity depends not only on temperature and, less strongly, on pressure, but also on the level of shear stress (or shear rate). For purposes of the present invention melt viscosity is determined at 380°C as measured by capillary rheology according to ASTM D3835.

"Moisture Absorption" is the pickup of water vapor by a material upon exposure for a definite time interval in an atmosphere of specified humidity and temperature. No ASTM test exists for this property. Moisture absorption at 50% relative humidity and by immersion in water is measured by weight gain.

"Tensile Modulus" or "Modulus of Elasticity" is the ratio of nominal tensile stress to the corresponding elongation below the proportional limit of the material. The relevant ASTM test is D638.

"Tensile Strength" is the maximum nominal stress sustained by a test specimen being pulled from both ends, at a specified temperature and at a specified rate of stretching. When the maximum nominal stress occurs at the Yield Point it shall be designated tensile strength at yield. When it occurs at break, it shall be designated tensile strength at break. The ASTM test for plastics is D638 (metric, D638M). The SI unit of tensile strength is the pascal (N/m2).

Gallery spacing or d-spacing is the distance between the various microplates that make up a nanosilicate (synonymous with nano-clay, nano clay, or nanoclay). The changes in the gallery spacing appear to be dependent on the composition of the modified nanosilicate and the solvent.

"Intercalate" refers to a process by which the d-spacing is increased by the incorporation of a modifier, solvent, or a polymer between the plates. A modified nano clay has a d-spacing that is greater than that for the same unmodified nano clay.

"Exfoliate" refers to the complete separation of the plates that make up the clay structure. Sometimes there is incomplete exfoliation to smaller structures that have multiple plate that are called tactoids.

"Polyamic acid solution" (also known as poly-amide-acid, poly(amic acid), amic acid, polyamicacid, poly (amic acid), poly(amide acid), poly(amic) acid, poly(amide-acid), or polyamic-acid) is a solution containing amic acid units that have the capability of reacting with surrounding organic moieties to form imide groups.

"Polyimide" as used herein refers to polymers comprising repeating imide functional groups, and optionally additional functional groups such as amides and/or ethers. "Polyimide" accordingly includes within its scope poly amide imides and polyetherimides.

The term "inerted" means that the atmosphere in a container is replaced with an inert gas, such as for example, nitrogen.

"Recycle" means that all or a part of the polymer according to the present invention can be re-used for the original utility for which the polymer was made. For example, if the original use of the polymer as a solvent cast film for a flexible circuit board, all or part of the polymer can be recycled and be re-dissolved in solvent with or without the use of additional monomer or polymer. Recycle can also mean that the polymer can be re-used either in part or completely by another reprocessing method into another utility such as an injected molded part.

When structural units of chemical moieties are said to be formally derived from a precursor moiety herein, there is no implied limitation on the actual chemical reaction which may be used to produce the chemical moiety. For example when a chemical moiety such as a polyetherimide is said to have structural units formally derived from a dianhydride and a diamine, then any known method could be used to prepare the polyetherimide, including reaction of a dianhydride and a diamine, or a displacement reaction between a phenoxide species and an imide bearing a displaceable group, or other known method, it only being necessary that the chemical moiety comprise structural units which may be represented in the stated precursor moiety.

The present disclosure is directed to solvent cast films comprising a dianhydride component and a diamine component and having a Tg of between 180°C and 450°C, specifically 190°C or greater, and wherein the film has: a) a CTE of less than 70 ppm/°C, specifically less than 60 ppm/°C; b) a thickness of between 5 micrometers and 250 micrometers, specifically 0.1 to 250 micrometers; and, c) contains less than 5% residual solvent by weight.

The solvent cast film according to the present invention can be made of at least one polyimide have a Tg of betweenl80°C and 450°C. In another embodiment, the polyimide has a Tg of 190°C or greater, specifically 190°C to 500°C, more specifically 190°C to 400°C. The skilled artisan will appreciate that the Tg of any particular polyimide can vary widely depending upon factors including the choice of dianhydride monomer, the number of different dianhydride monomers (structures as opposed to units), the choice of diamine monomer, the number of different diamine moilomers (structures as opposed to units), processing conditions during production of the film, type of imidization process used to cure the polymer, etc. The skilled artisan will appreciate the ability to create a polymer having a desired Tg anywhere within the aforementioned range of Tg's, depending on the monomers used, the use of endcapping, etc.

The type of polyimide making up the film is similarly variable. The present invention specifically includes random and block polymers and co-polymers in all combinations of the one or more dianhydride and the one or more diamine from which the present polyimides can be made. More than one type of polyimide can be present, for example a combination of a polyamideimide and a polyetherimide, or two different kinds of polyetherimide. Also, the present invention is directed to solvent cast films comprising one or more polyimide films that includes other polymers selected from the group consisting of amorphous thermoplastic polymers including PPSU (polyphenylene sulfone), PSU (polysulfone), PC (polycarbonate), PPO (polyphenylene ether), PMMA (polymethylmethacrylate), ABS (acrylonitrile-butadiene-styrene terpolymer), PS (polystyrene), PVC (polyvinylchloride), crystalline thermoplastic resins including PFA (perfluoro alkoxy alkane), MFA (co-polymer of TFE (tetrafluoroethylene) and PFVE (perfluorinated vinyl ether)), PEP (fluorinated

ethylene propylene polymers), PPS (polyphenylene sulfide), PEK (polyether ketone), PEEK (polyether-ether ketone), ECTFE (ethylene-chlorotrifluoroethylene copolymer), PVDF(polyvinylidene fluoride), PTFE (polytetrafluoroethylene), PET (polyethylene terephthalate), POM (polyacetal), PA (polyamide), UHMW-PE (ultra high molecular weight polyethylene), PP (polypropylene), PE (polyethylene), HDPE (high density polyethylene), LDPE (low density polyethylene), and advanced engineering resins such as PBI (polybenzimidazole), poIy(ether sulfone), poly(aryl sulfone), polyphenylene ethers, polybenzoxazoles, and polybenzothiazoles, as well as blends and co-polymers thereof.

Measured CTE's of the films may be an inherent property of the material by virtue of the materials chemical make-up. Alternatively, the CTE may be significantly lower than the inherent CTE of the film material through the use of additives and or by the performance of additional processing steps. The CTE of the solvent cast film can be any CTE which is below 70 ppm/°C, specifically below 60 ppm/°C, and allows the film to function in its intended utility. For example, for a flexible circuit board the CTE can be close enough to that of the adjacent metallic conductive layer that the film is capable of serving its intended utility as a dielectric substrate, a layer in a laminate and/or a covering for a flexible circuit board. In separate embodiments, the CTE is less than 70 ppm/°C, less than 50 ppm/°C, less than 40 ppm/°C, less than 35 ppm/°C, less than 30 ppm/°C, or less than 20 ppm/°C. According to other embodiments, the film has a CTE of at least 5 ppm/°C. The film can also have a CTE of 5 to 60 ppm/°C, and more specifically the coefficient of thermal expansion is 10 ppm/°C to 30 ppm/°C, and even more specifically 10 ppm/°C to 20 ppm/°C.

Alternatively, the CTE of the film is adjusted to match a substrate material on which it is disposed. In one embodiment, the film has a CTE that is within +20 ppm/°C of the CTE of copper, silicon, aluminum, gold, silver, nickel, a glass, a ceramic, or a polymer, specifically within +20 ppm/°C of the CTE of copper, silicon, aluminum, gold, silver, or nickel. In another embodiment, the film has a CTE that is within +15 ppm/°C of the coefficient of thermal expansion of copper, silicon, aluminum, gold, silver, or nickel, specifically copper.

In an advantageous feature, it has been found that the CTE of the films is very stable. For example, the film after lamination to a substrate at a temperature from 250 to 450°C has a CTE within +10 ppm/°C of the CTE of the film prior to lamination.

The thickness of the films can vary widely depending upon the end use application, the method of making the film, the solids contents of the casting solution, to name a few of the subject parameters. The thickness may vary from 0.1 micrometers up to 10,000 micrometers, or more particularly from 5 micrometers up to 1,000 micrometers, however it is expected that for use in flexible circuit boards the most likely thickness will be between 0.1 micrometers and 250 micrometers.

The final solvent cast film may contain residual solvent and still be capable of functioning for its intended purpose. The minimum amount of residual solvent will be the most residual solvent content under which the film will still fiunction for its intended utility. One the other hand, the solvent cast films may also contain as low a residual solvent content as is possible to achieve. For example, solvent is expensive and can be an environmental hazard. Both a cost savings and an improvement of environmental conditions may be achieved by minimizing the amounts of solvent contained in final product. The residual solvent content will be less than 5% of the total weight of the film. In another embodiment, the amount of residual solvent will be less than 1% of the total weight of the film.

Solvents which can be used in the process include any solvent with which a solvent cast film may be made. The solvent can be a good solvent for polyimides, by for example, having a relatively high boiling to facilitate solution film formation or direct devolatization via extrusion. The solvent for film formation can be the same that is used to make the polyamic acid solution described below. Examples of suitable solvents include, but are not limited to, N-methyl pyrrolidinone(NMP), trichloroethane, N,N-dimethylacetamide (DMAc), N-methylpyrolidinone (NMP), dimethylsulfoxide (DMSO), sulfolane, tetrahydrofuran (THF), benzophenone, cyclohexanone, phenol, mixtures of o-, p- and m- cresols, mixtures of cresylic with phenol, ethylphenols, isopropylphenols, tert-butylphenols, xylenols, mesitols, chlorophenols,  dichlorophenols,  such  as  ortho-dichlorobenzene  (o-DCB),

phenylphenols, a monoalkyl ether of ethylene glycol having from 1 to4 carbon atoms in the alkyl group, a monoalkyl ether of diethylene glycol having from 1 to4 carbon atoms in the alkyl group, a monoaryl ether glycol, a monoaryl ether of propylene glycol, N,N-dimethylformamide, tetramethylurea, phenoxy ethanol, propylene glycol phenyl ether, anisole, veratrole, o-dichlorobenzene, chlorobenzene, trichloroethane, methylene chloride, chloroform, pyridine, N-cyclohexylpyrrolidinone, ethyl lactate, an ionic liquid, and mixtures containing one or more of these solvents. Ionic liquids generally include salts having a melting point that is relatively low (below 100°C). Examples of ionic liquids include, but and are not limited to ammonium, imidazolium-, phosphonium-, pyridinium-, pyrrolidinium-, and sulfonium-based salts. Counter-ions in such liquids can include, but are not be limited to the following: bromides, chlorides, tetrafluoroborates, acetates, phosphates, carbonates, sulfates, methane sulfates, nitrates, thiocyanates, and combinations thereof.

The skilled artisan will appreciate that the specific solvent used is dependent on any number of factors including the solubility of the polyimide and the precursor monomers in a solvent, and the volatility of the solvent, for example.

Solvent cast films according to the present invention may be made by any method known in the art. The following patents assigned to GE disclose generic methods of making solvent cast films and casting solutions: 4,115,341; 4,157,996; 4,307,226; 4,360,633; 4,374,972; and, 3,847,867. One manufacturing process can involve the following steps: forming a polyamic acid solution comprising the polyamic acid product of a monomer component comprising one or more dianhydrides and one or more organic diamines at least partially dissolved in a solvent system; casting the polyamic acid solution onto a substrate such that the polyamic acid solution takes on a form having a length, width and depth on the surface of the substrate; removing the solvent, and curing the polyamic acid solution to form a film having a CTE less than 70 ppm/°C, specifically less than 60 ppm/°C, and a thickness of from 0.5 micrometers to 250 micrometers, specifically 0.1 to 250 micrometers.

Alternatively, the method can comprise making a solvent cast film comprising: preparing a casting solution comprising a polyamic acid solution made up of a

monomer component the forms a polyamic acid, and a solvent component; casting a film of the casting solution on a support base; removing solvent from the cast film for a predetermined period of time to form a solvent cast polyimide film having a CTE less than 70 ppm/°C, specifically less than 60 ppm/°C and a thickness of between 5 micrometers and 250 micrometers, specifically between 0.1 and 250 micrometers; and conducting an additional process step on the solvent cast film to reduce the CTE of the film below 35 ppm/°C, specifically below30 ppm/°C.

The polyamic acid solution may be prepared by mixing one or more dianhydride(s), water, and solvent as by stirring until the one or more dianhydride component is dissolved. Then the one or more monomeric diamine can be added and the solution stirred until the amines dissolve. The components which make up the dianhydride component and the diamine component may include 1, 2, 3, 4, 5, or more different dianhydrides and diamines. The scope of the present invention is specifically intended to include all permutations, and combinations of the number and variety of dianhydride and diamine monomers. For example, in one embodiment, the polyamic acid solution will be made up of two different dianhydrides and two different diamines. In another embodiment, one of the one or more dianhydrides is ODPA.

In general, the organic amine component may be included in an amount of from 0.5 mole to2.0 moles, or, more particularly, froml to 1.3 moles, per mole of dianhydride component. Where more than one compound is included in a component of the present solution, the parts, moles, or other quantity of such component is taken as the sum of the parts, moles, or such other quantity, respectively, of each compound included in such component. Thus, for example, total amine content is calculated by adding the equivalent amounts of each diamine in the amine component e.g., 2(number of moles of 1st diamine) + 2(number of moles of 2nd diamine) = total equivalents of amine.

Total anhydride content is calculated in a similar fashion. A slight excess of amine can be used to impart additional film flexibility or possible cross-linking. It has been found that polyimide enamel can have from 5 to 500 repeating dianhydride-diamine

reaction product units and preferably from 10 to 200. Terminal amino and phthalic acid or phthalic anhydride or various suitable end groups can also be present.

Experience has shown that sufficient solvent should be utilized to provide a solids content to provide a solution with a workable viscosity for stirring and handling. In one embodiment, the solids content will be from 1-65% by weight. In other embodiments the solids content will be from 1-40%, 1-30 %, 1-25%, 1-15%, or 1-12.5% by weight.

Solutions having high ratios of monomeric reactants to organic solvent component advantageously minimize the amount of organic solvent released during subsequent formation and cure of polyetherimide resins as in the manufacture of solvent cast film. Such solutions having high amounts of monomeric reactants may have higher viscosities than desired for some solvent cast fihns. Typically, inclusion of water decreases the solution viscosity. A given decrease in viscosity may be effected using a lower amount of added water relative to the amount of added organic solvent component which would be required to effect the same viscosity decrease.

Water may or may not be a part of the polyamic acid solution. Water may be present in any amount up to the maximum amount at which the solution is substantially free of precipitate. Although water is miscible with the organic solvent component in substantially all proportions, inclusion of too much water in the present monomeric solution results in precipitate or other plural phase formation. The amount of water which may be present depends on the particular dianhydride and diamine components, the particular organic solvent component, and the weight ratio of monomeric reactants to organic solvent.

Advantageously, the present polyamic acid solutions may include the monomeric reactants in a combined amount of 40 or more weight percent, e.g. from 40 to75 or more weight percent, based on the weight of the solution. In general, such high monomer content solutions, including water as may be required, have suitable viscosities in the temperature range, e.g., 15°C to 200°C, normally used to make solvent cast films.

Solutions including water are more easily prepared by adding the monomeric reactant components with stirring to a solution of the water and organic solvent component. Preparation of the solution is generally accelerated at elevated temperatures.

An additive can be added to the polyamic acid solutions in order to reduce the CTE below the CTE that the material would have without the additive. These additives include those which will aid in lowering the CTE of the solvent cast film, and those which can aid in producing another desirable property in the present films. These ingredients may be used in any amount to impart the desired property at proportions of from 0.001 to 60 parts of additive, per 100 parts by weight of polyimide. Alternatively these additives may be added in amounts from 0.01 to30 parts of additive, and more particularly from 0.1 to 10 parts of additive per 100 parts by weight of polyimide.

The types of additives which can be employed to lower the CTE of a solvent cast polyimide film include modified nano-composite silicates (nanoclays) and soluble nano-particle precursors such as aluminum (acetylacetonoate)3.

A nanoclay can be added directly to the polyamic acid composition after it is formed. It has also been found that polyimide can be readily solubilized in an exfoliated nanocomposite solution, and that exfoliation can be maintained after removal of the solvent by devolatization or precipitation into nonsolvent. The resulting polyimide-nanocomposite materials can be formed into films via solution casting or melt extrusion. The resulting films have high Tg and low CTE.

Moreover, it has been found that polymerization of a diamine and dianhydride in the presence of organically modified nanosilicates results in good dispersion of the modified nanofiller. The nanofilled polyimide composite can be formed into films by melt extrusion or solution casting to give a low CTE, high Tg, polyimide film.

Exfoliated nanoclays are most commonly used. Exfoliation, e.g., by sonication, is carried out in a solvent system. For example exfoliating is carried out in a composition comprising from 10 to 90% by weight of the nanoclay and from 10 to 90% by weight of the solvent system. Exfoliation can be performed before addition
