Repository: anandvc/allindianpatents

File: patents/258877-diarylphenoxy-aluminum-compound.html (part 1 of 2)
Indian Patents. 258877:DIARYLPHENOXY ALUMINUM COMPOUND

Indian Patents

Recently Granted Patents

  Recently Published Patents

Title of Invention	DIARYLPHENOXY ALUMINUM COMPOUND

Abstract	Diarylphenoxy aluminum compounds Abstract: The present invention relates to diarylphenoxyaluminum compounds which are obtainable by reacting a bis(diarylphenol) ligand of the formula (I) with an alkylaluminum compound and/or a complex aluminum hydride. The invention moreover relates to the use of such diarylphenoxyaluminum compounds as catalysts. Moreover, the invention relates to a method of producing isopulegol by cyclization of citronellal in the presence of diarylphenoxyaluminum compounds as catalysts. The invention also relates to a method of producing menthol by cyclization of citronellal in the presence of diarylphenoxyaluminum compounds as catalysts and subsequent hydrogenation.	

Full Text	 

Diarylphenoxy aluminum compounds Description

Technical field of the invention:

The present invention relates to diarylphenoxyaluminum compounds which are obtainable by reacting a bis(diarylphenol) ligand of the formula (I)

with an alkylaluminum compound and/or a complex aluminum hydride.

The invention moreover relates to the use of such diarylphenoxyaluminum compounds as catalysts.

Moreover, the invention relates to a method of producing isopulegol and diastereomer mixtures of isopulegol by cyclization of citronellal in the presence of diarylphenoxyaluminum compounds as catalysts.

In terms of amount, menthol is the most important aroma chemical worldwide. The demand for menthol continues to be covered largely by isolation from natural sources. In addition, however, there are also synthetic routes to menthol, sometimes in racemic form, sometimes in the form of the natural enantiomer L-menthol.

An important intermediate for the production of racemic and optically active menthol is isopulegol, which is usually produced by cyclizing oxo-ene reaction of citronellal in the presence of Lewis-acidic catalysts and is usually produced in the form of mixtures of the four diastereomers isopulegol, iso-isopulegol, neo-isopulegol and neoiso-

isopulegol.

Prior art:

Suitable catalysts which have been described for carrying out the abovementioned cyclization of citronellal to isopulegol are both heterogeneous catalysts, such as Si02, Al203/Si02, Si02/Zr02, Si02/Ti02 mixed catalysts, rnordenites, fajausites,

montmorillonites and zeolites - and also homogeneous catalysts, such as, for example, sulfonic acids or Lewis acids, such as, for example, SnCI4, ZnCI2 or ZnBr2.

An industrially used catalyst for the cyclization of citronellal is zinc bromide. However, using this catalyst, only yields of about 87% and diastereoselectivities of 91 : 9 (ratio of isopulegol to the other isomers of isopulegol) are obtained.

EP-A 1 225 163 describes the cyclization of citronellal to isopulegol in the presence of tris(2,6-diphenylphenol)aluminum catalysts. Tris(2,6-diphenylphenol)aluminum is known in the literature and described as catalyst for selective 1,4-functionalizations of a,p-unsaiurated carbony! compounds and for specific Claisen rearrangements, for example in Angew. Chem. Int. Ed. 2004, 43, 994.

S. Saito et al. describe, in Synlett, 1, 57 - 58, an aluminum trisphenoxide polymer and its use as Lewis-acidic catalyst for carrying out Diels-Alder reactions of a,p-unsaturated aldehydes as dienophiles with dienes. The specified trisphenoxide polymer is obtained by reacting 4,4'-(2,6t2',6'-tetraphenyl)biphenol with trimethylaluminum in toluene with ultrasound treatment. By-products of the desired Diels-Alder adducts described are dimeric esters as a result of a downstream Tishchenko reaction.

JP 9-278817 A relates to catalysts for olefin polymerization which are suitable as replacement for aluminoxanes. The catalysts comprise (a) a transition metal of groups 4 to 6 of the Periodic Table of the Elements which is bonded to a cyclopentadienyl system or two bridged cyclopentadienyl systems, (b) an aluminum alkyl and (c) an aromatic compound with at least two hydroxy groups bonded to the aromatic ring.

Object of the invention:

In the method, regarded as being the closest prior art, for the cyclization of citronellal to isopulegol in the presence of tris(2,6-diphenylphenol)aluminum catalysts according to EP-A 1 225 163, the catalyst complexes used are expensive and can only be manufactured in a complex manner. A disadvantage of the described method, which is to be carried out in a homogeneous phase, is that recovery of the catalyst complexes used is not possible since the catalyst complex is hydrolyzed after the reaction is complete. Also, possible recovery and reusability of the ligand released in the process is not described.

Accordingly, it was an object of the present invention to provide a catalyst system which catalyzes the cyclization of citronellal to isopulegol at least as well as known catalyst systems and which either, when the reaction is complete, can be recovered in a technically simple manner and also in high purity and yield and reused, or its ligands

can, after the reaction has taken place, be recovered in a technically simple way and also in high purity and yield and reused.

Description of the invention and the preferred embodiments:

The object was achieved according to the invention through the provision of diarylphenoxyaluminum compounds which are obtainable by reacting a bis(diarylphenol) ligand of the formula (I)

where

Ar\ Ar2, Ar3, Ar4 are identical or different and in each case, independently of one

another, are an aryl radical having 6 to 15 carbon atoms or a heteroaryl radical having 2 to 15 carbon atoms which, if appropriate, can in each case carry 1 to 7 identical or different substituents selected from the group of substituents Cr to C6-alkyl, Cr to C6-perfluoroalkyl, Cr to C6-alkoxy, C7- to C12-aralkyl, halogen, -SiR5aR6aR7a, substituted or unsubstituted C6- to C10-aryl, -NR8aR9a, -SR10aand -N02,

R1, R2, R3, R4  are identical or different and in each case, independently of one

another, are hydrogen, d- to C6-alkyl, d- to C6-perfluoroalkyl, d- to d-alkoxy, C7-to C12-aralkyl, halogen, -SiR5bR6bR7b, substituted or unsubstituted C6-to C10-aryl, -NR8bR9b, -SR10b and/or -N02, and R1 or R2 and/or R3 or R4, together with A, can form an aromatic or nonaromatic cycle, and

A  (1)  is a straight-chain or branched and/or cyclic hydrocarbon radical having 1

to 25 carbon atoms which may be saturated or mono- or polyunsaturated and/or partially aromatic and, if appropriate, can have one or more identical or different hetero atoms selected from the group of hetero atoms O, S and NR11, and/or one or more identical or different functional groups selected from the group of functional groups C(O), S(O) and S(0)2, and, if appropriate, can carry one or more identical or different substituents selected from the group of substituents d- to d-alkyl, d- to C6-perfluoroalkyl, d- to C6-alkoxy, Cr to C10-acyloxy, C7-

to C12-aralkyl, halogen, -SiR5cR6cR7c, substituted or unsubstituted Ce-'to C10-aryl, substituted or unsubstituted C2- to C10-hetaryi, -NR8cR9c, -SR10c, -N02, d- to C12-acyl and Cr to Cio-carboxyl, or

(2)  is an aryl radical having 6 to15 carbon atoms or a heteroaryl radical having 2 to 15 carbon atoms which, if appropriate, can in each case carry 1 to 5 substituents, selected from the group of substituents Cr to C6-alkyl, Cr to C6-perfluoroalkyl, d- to C6-alkoxy, C7- to C12-ara!kyl, halogen, -SiR5dR6dR7d, substituted or unsubstituted C6- to C10-aryl, -NR8dR9d, SR10d and N02, or

(3)  is a functional group or a hetero atom selected from the group -0-, -S-, -N(R11)-, -S(O)-, -C(0)-t -S(0)2-, -P(R11)-, -(R11)P(0)- and -Si(R12R13),

where the radicals R5a, R6a, R7a, R8a, R9a, R10a to R5d, R6d, R7d, R8d, R9d, R10d and R11 to R13 are in each case, independently of one another, Cr to C6-alkyl, C7- to Ci2-aralkyl and/or substituted or unsubstituted C6- to C10-aryl, and the radicals R8a and R9a, R8b and R9b, R8c and R9c, R8d and R9d, independently of one another, can in each case together also form a cyclic hydrocarbon radical having 2 to 8 carbon atoms which can have one or more identical or different hetero atoms selected from the group O, S and NR11a and R11a can have the meanings given for R11,

Al  is aluminum and

M  is lithium, sodium or potassium.

The bis(diarylphenol) ligands of the formula (I) to be used for producing the diarylphenoxyaluminum compounds according to the invention have two phenol systems which are in each case substituted in both ortho positions relative to the phenolic hydroxy group by aromatics or heteroaromatics (Ar1 to Ar4) and are joined together via a structural element A and can, if appropriate, also carry further substituents (R1 to R4).

The aromatic or heteroaromatic substituents Ar1 to Ar4 can, independently of one another, be identical or different. Preferably, the two substituents bonded in each case to a phenol system (Ar1 and Ar2 or Ar3 and Ar4) are pairwise identical. Particularly preferably, all four substituents Ar1 to Ar4 are identical.

The specified substituents Ar1 to Ar4 are aryl radicals having 6 to 15, preferably 6 to 10, carbon atoms or heteroaryl radicals having 2 to 15, preferably 3 to 10, carbon atoms in the aromatic ring system.

Examples of aryl radicals having 6 to 15 carbon atoms which may be mentioned are: phenyl, naphthyl, anthracenyl, preferably phenyl and naphthyl.

The specified heteroaryl radicals having 2 to 15 carbon atoms have 1 to about 6, generally 1 to 3, identical or different hetero atoms which are selected from the group of hetero atoms 0, S and N. Examples thereof which may be mentioned are the following heteroaryl radicals: 2-furyl, 3-furyl, 2-thienyl, 3-thienyl, 2-pyrrolyl, 3-pyrrplyl, 3-isoxazolyl, 4-isoxazolyl, 5-isoxazolyl, 3-isothiazolyl, 4-isothiazolyl, 5-isothiazolyl, 3-pyrazolyl, 4-pyrazolyl, 5-pyrazolyl, 2-oxazolyl, 4-oxazolyl, 5-oxazolyl, 2-thiazolyl, 4-thiazolyl, 5-thiazolyl, 2-imidazolyl, 4-imidazolyl, 1,2,4-oxadiazol-3-yl, 1,2,4-oxadiazol-5-yl, 1,2,4-thiadiazol-3-yl, 1,2,4-thiadiazol-5-yl, 1,2,4-triazol-3-yl, 1,3,4-oxadiazol-2-yl, 1,3,4-thiadiazol-2-yl and 1,3,4-triazol-2-yl, 2-pyridinyl, 3-pyridinyl, 4-pyridinyl, 3-pyridazinyl, 4-pyridazinyl, 2-pyrimidinyl, 4-pyrimidinyl, 5-pyrimidinyl, 2-pyrazinyl, 1,3,5-triazin-2-yl and 1,2,4-triazin-S-yl, 2-furyl, 3-furyl, 2-thienyl, 3-thienyl, 2-pyrrolyl, 3-pyrrolyl, 3-isoxazolyl, 4-isoxazolyl, 5-isoxazolyl, 3-isothiazolyl, 4-isothiazolyl, 5-

isothiazolyl, 3-pyrazolyl, 4-pyrazolyI, 5-pyrazolyl, 2-oxazolyl, 4-oxazolyl, 5-oxazolyi, 2-thiazolyl, 4-thiazolyl, 5-thiazolyi, 2-imidazolyl, 4-imidazolyl, 1,2,4-oxadiazoi-3-yl, 1,2,4-oxadiazol-5-yI, 1,2,4-thiadiazol-3-y(, 1,2,4-thiadiazol-5-yl, 1,2,4-triazol-3-yl, 1,3,4-oxadiazol-2-yl, 1,3,4-thiadiazol-2-yl and 1,3f4-triazol-2-yl, 2-pyridinyl, 3-pyridinyl, 4-pyridinyl, 3-pyridazinyl, 4-pyridazinyl, 2-pyrimidinyl, 4-pyrimidinyl, 5-pyrimidinyi, 2-pyraziny!,.1,3,5-triazin-2-yl and 1,2,4-triazin-3-yl, benzofuryl, isobenzofuryi, benzothienyl, indoiyl, isoindolyl, carbazolyl, pyridyl, quinolyl, isoquinolyl and pyrazyl. Preferred heteroaryl radicals are, for example: 2-furyl, 2-pyridyl, 2-imidazoyl.

The aryl or heteroaryl radicals specified above for Ar1 to Ar4 can in each case, independently of one another, be unsubstituted or carry 1 to about 7, preferably 1 to 3, in particular 1 or 2, identical or different substituents which are selected from the group of substituents: Ci- to Ce-alkyl, Cr to C6-perfluoroalkyl, Cr to C6-alkoxy, C7~ to Ci2-aralkyl, halogen, -SiR5aR6aR7a, substituted or unsubstituted C6- to C10-aryl, -NR8aR9a, -SR10a, -N02l where the radicals R5a, R6a, R7a, R8a, R9a, R10a and R11 to R13are in each case, independently of one another, Cr to C6-alkyl, C7- to C12-aralkyl and/or substituted or unsubstituted C5- to Ci0-aryl, and the radicals RBa and R9a, independently of one another, can in each case together also form a cyclic hydrocarbon radical having 2 to 8 carbon atoms which can have one or more identical or different hetero atoms selected from the group O, S and NR11a, and R1la can have the meanings given for R11.

In this connection, the specified substituents within the scope of the overall present invention can be attributed the meanings given by way of example below:

Ci-Ce-Alkyl, such as, for example, methyl, ethyl, propyl, 1-methylethyl, butyl, 1-methyl-propyl, 2-methylpropyl, 1,1-dimethylethyl, pentyi, cyclopentyl, 1-methyibutyl, 2-methylbutyl, 3-methylbutyl, 2,2-dimethylpropyl, 1-ethylpropyl, hexyl, cyciohexyl, 1,1-dimethylpropyl, 1,2-dimethylpropyl, 1-methylpentyl, 2-methylpentyl, 3-methylpentylr 4-methylpentyl, 1,1-dimethylbutyl, 1,2-dimethylbutyl, 1,3-dimethylbutyl, 2,2-dimethylbutyl, 2,3-dimethylbutyl, 3,3-dimethylbutyl, 1-ethyIbutyl, 2-ethylbutyl, 1,1,2-trimethylpropyl, 1,2,2-trimethylpropyl, 1-ethyl-1-methylpropy! and 1-ethyl-2-methylpropy(;

CT- to C6-Perfluoroalkyl, such as, for example, trifluoromethyl, pentafluoroethyl, heptafluoropropyl, heptafluoroisopropyl, nonafluorobutyl;

Ci- to Ce-Alkoxy, such as, for example, methoxy, ethoxy, propoxy, 1-methylethoxy, butoxy, 1-methylpropoxy, 2-methylpropoxy and 1,1-dimethylethoxy, pentoxy, 1-methylbutoxy, 2-methylbutoxy, 3-methylbutoxy, 1,1-dimethylpropoxy, 1,2-dimethylpropoxy, 2,2-dimethylpropoxy, 1-ethylpropoxy, hexoxy, 1-methylpentoxy, 2-methylpentoxy, 3-methylpentoxy, 4-methylpentoxy, 1,1-dimethylbutoxy, 1,2-dimethylbutoxy, 1,3-dimethylbutoxy, 2,2-dimethylbutoxy, 2,3-dimethylbutoxy, 3,3-

dimethylbutoxy, 1-ethylbutoxy, 2-ethylbutoxy, 1,1,2-trimethylpropoxy, 1,2,2-trimethylpropoxy, 1-ethyl-1~methylpropoxy and 1-ethyl-2-methylpropoxy;

d-to C12-Aralkyl, such as, for example, benzyl, 1-phenylethyl, 2-phenylethyi;

d-to do-Acyloxy, such as, for example, acetyloxy, propionyloxy;

d-to C-10-Carboxyl, such as, for example, methoxycarbonyl, ethoxycarbonyl, propyloxycarbonyl, isopropyloxycarbonyl;

d- to do-Acyl, such as, for example, formyl, acetyl, propionyl.

The term substituted or unsubstituted C6- to C10-aryl is to be understood as meaning aryl radicals as specified above which have one or more, generally 1 to about 3, identical or different substituents, where the substituents can be selected, for example, from the substituents, as specified above and below, d- to C6-alkyl, d- to C6-perfluoroalkyl, Cr to C6-alkoxy, C7- to d2-aralkyl, halogen, silyl, dialkylamino and nitro.

Within the scope of the present invention, the term halogen is to be understood as meaning fluorine, chlorine, bromine and iodine, preferably fluorine and chlorine.

Within the scope of the present invention, the substituents -SiR5aR6aR7a to -SiR5dR6dR7d are in each case silyl substituents each having, independently of one another, three identical or different radicals which are selected from the radicals d- to C6-alkyl, C7- to C12-aralkyl and substituted or unsubstituted C6- to C10-aryl. By way of example, mention may be made here of, say, the silyl substituents trimethylsilyl, triethylsilyi, tert-butyldimethyisilyl and tert-butyldiphenylsilyl.

Within the scope of the present invention, the substituents -NR8aR9a to -NR8dR9d are in each case amino substituents which each, independently of one another, carry two identical or different, preferably two identical, radicals which are selected from the above-described radicals d- to C6-alkyl, C7- to d2-aralkyl and/or substituted or unsubstituted C6- to C10-aryl. By way of example, amino substituents which may be mentioned are: dimethylamino, diethylamino, dibenzylamino, diallylamino, diisopropylamino. Within the scope of the present invention, the radicals R8a and R9a to R8d and R9d can, independently of one another, in each case together also form a cyclic hydrocarbon radical having 2 to 8 carbon atoms which can have one or more identical or different hetero atoms selected from the group 0, S, NR11a. The radical R11a can here be an above-described d- to C6-alkyl, C7- to d2-aralkyl and/or substituted or unsubstituted C6- to d0-aryl. Examples of these cyclic substituents R8a and R9a to R8d and R9d which may be mentioned are: piperidinyl, morpholinyl, N-methylpiperazinyl, N-benzyl-piperazinyl.

In the substituents -SR10a, the radical R10a is an above-defined C1 to C6-alkyl, C7- to C12-aralkyl and/or substituted or unsubstituted C6- to C10-aryl, preferably methyl, ethyl, isopropyl, phenyl, benzyl.

Examples of aromatic or heteroarom atic substituents Ar1, Ar2, Ar3, Ar4 preferred within the scope of the present invention that may be mentioned are: phenyl, 4-methylphenyl, 2,4,6-trimethylphenyl, naphthyl, 2-fluorophenyl, 4-fluorophenyl, 4-chlorophenyl, 4-bromophenyl, 3-fluorophenyl, 3-chlorophenyl, 3,5-difluorophenyl, 3,5-dichlorophenyl, 2,3,6-trichlorophenyl, 2,4,6-trichlorophenyl, 2-methyiphenyl, 4-methylphenyl, 2,4,5-trimethylphenyl, 2,4,6-trimethylphenyl, 2-isopropylphenyl, 4-isopropylphenyl, 4-tert-butylphenyl, 4-n-butylphenyl, 3-trifluoromethylphenyl, 4-trifluoromethylphenyi, 3,5-bis(trifluoromethyl)phenyl, 4-arylphenyl, 3-nitrophenyl, preferably 4-fluorophenyl, 4-chlorophenyl, 3-chlorophenyl, 3,5-dichlorophenyl, 3-trifluoromethylphenyl, 4-trifluoromethylphenyl. Within the scope of a preferred embodiment, the radicals Ar1, Ar2, Ar3, Ar4 are identical and are preferably 4-fluorophenyl, 4-chlorophenyl, 3-chlorophenyl, 3,5-dichlorophenyl, 3-trifluoromethylphenyl, 4-trifluoromethylphenyl, particularly preferably phenyl.

According to the invention, the substituents R1, R2, R3, R4 in the meta or para position relative to the respective phenolic hydroxy groups may be identical or different, preferably identical and are in each case, independently of one another, hydrogen and/or an abovementioned Ct- to C6-alkyl, Cr to C6-perfluoroalkyl, Cr to C6-alkoxy, C7- to C12-aralkyl, halogen, -SiR5bR6b, R7b, substituted or unsubstituted C6- to C10-aryl, -NR8bR9b,-SR10b and/or-N02.

Preferred radicals R1, R2, R3, R4 which may be mentioned are: methyl, ethyl, isopropyl, halogen, in particular fluorine and/or chlorine, trifluoromethyl, phenyl, methoxy, nitro. Preferably, the radicals R1, R2, R3, R4 are identical and are particularly preferably hydrogen.

The radicals R1 or R2 and/or R3 or R4 can, together with the structural element A, also form a cyclic aromatic or nonaromatic cycle. In these cases, the bis(diarylphenol) ligands of the formula (I) to be used according to the present invention have a tricyclic basic structure, for example an anthracene basic structure of the formula (X) or basic structures of the type (XI):

Further structural modifications of these tricyclic basic structures, if appropriate including those which have hetero atoms in the basic structure, are known to the person skilled in the art and belong to the group of bis(diarylphenol) ligands which can be used according to the invention.

The structural element A in formula (I) can be a straight-chain or branched and/or cyclic hydrocarbon radical having 1 to 25 carbon atoms, which may be saturated or mono- or polyunsaturated, normally 1 to about 6-fold unsaturated and/or may be partially aromatic. The specified hydrocarbon radicals can, if appropriate, have one or more, generally 1 to 3, identical or different hetero atoms selected from the group of hetero atoms O, S and NR11 and/or one or more identical or different functional groups selected from the group of functional groups C(O), S(O) and S(0)2, and if appropriate carry one or more identical or different substituents selected from the group of substituents Cr to C6-alkyl, C-,- to C6-perfluoroalkyl, Cr to C6-alkoxy, Ci- to C10-acyloxy, C7- to C12-aralkyl, halogen, -SiR5cR6cR7c, substituted or unsubstituted C6- to do-aryl, substituted or unsubstituted C2- to C10-hetaryl, -NR8cR9c, -SR10c, -N02, Cr to C12-acyl and Cr to C10-carboxyl.

Preferably, the structural element A in formula (I) is a straight-chain or branched and/or cyclic hydrocarbon radical having 1 to 25, preferably 1 to 15, and particularly preferably 1 to 10, carbon atoms which may be saturated or mono- to triunsaturated and/or may be partially aromatic. The preferred hydrocarbon radicals can, if appropriate, have one or more, generally 1 to 3, identical or different hetero atoms selected from the group of hetero atoms O, S and NR11 and/or one or more C(O) groups and, if appropriate, carry one or more identical or different substituents selected from the group of substituents Cr to C6-aIkyl, Cr to C6-perfluoroalkyl, C-,- to C6-alkoxy, d- to C10-acyloxy, C7- to C12-aralkyl, halogen, substituted or unsubstituted C6- to C-io-aryl, -N02, Cr to C12-acyl and Ci- to C10-carboxyl.

Examples of structural elements A in the formula (I) which may be mentioned without any limiting character are the following structural elements 1 to 44, where the wavy lines in each case mark, as within the scope of the entire present disclosure, the linkage sites to the remainder of the respective ligand structure:

The structural elements 1 to 44 shown can also in each case carry the substituents as referred to above and, if appropriate, have further, normally 1 or 2, ethylenic double bonds.

The structural element A can also be an aryl radical having 6 to 15, preferably 6 to 10, carbon atoms, specifically a phenylene, naphthylene or anthracenylene radical, or a heteroaryl radical as defined above having 2 to 15, preferably 3 to 10, carbon atoms.

The specified aryl and heteroaryl radicals can, if appropriate, in each case carry 1 to 5 substituents which are selected from the group of the above-described substituents Cr to Ce-alkyl, Cr to C6-perfluoroalkyl, d- to C6-alkoxy, C7- to C-^-aralkyl, halogen, -SiR5dR6d, R7d, substituted or unsubstituted C6-to C10-aryl, -NR8dR9d, SR10dand N02.

Furthermore, the structural element A can also be a functional group or a hetero atom which are selected from the group -0-, -S-, -N(R11)» -S(O)-, -C(O)-, -S(0)2-, -P(R11)-, -(Rl1)P(0)-, -OP(0)0-, -OP(0)20- and -Si(R12)(R13)-, where the radicals R11, R12, R13, independently of one another, are in each case an above-described Ci- to C6-alkyl, C7-to Ci2-aralkyl and/or substituted or unsubstituted C6- to C10-aryl. Within the scope of this group, the structural element A is preferably -0-, -S-, -S(O)-, S(0)2- or -Si(R12)(R13)-.

Diarylphenoxyaluminum compounds preferred within the scope of the present invention are those which are obtainable by reacting bis(diarylphenol) ligands of the formula (la)

with an aluminum compound of the formula (II) and/or (III).

The ligands of the formula (la) likewise have two phenol systems which are in each case substituted in the two ortho positions relative to the phenolic hydroxy group by aromatics or heteroaromatics (Ar1 to Ar4) and are joined together via a structural element A and, if appropriate, can also carry further substituents (R1 to R4), where the structural element A is joined to the two phenol systems in each case in the para position relative to the phenolic hydroxy group. Here, the radicals Ar1, Ar2, Ar3, Ar4, the radicals R1, R2, R3, R4 and the structural element A can be attributed the same meanings as specified above for formula (I).

According to the invention, particularly preferred ligands are those in which the aryl radicals Ar1, Ar2, Ar3 and Ar4 are identical and have the preferred meanings stated above for formula (I). Particularly preferred aryl radicals Ar1 to Ar4 are phenyl, naphthyl, 4-fluorophenyl, 4-chlorophenyl, 3-chlorophenyl, 3,5-dichlorophenyl, 4-methylphenyl, 3-trifluoromethylphenyl, 4-trifluoromethylphenyl, very particularly preferably phenyl.

In the ligands of the formula (la) preferred according to the invention, the radicals R1, R2, R3, R4 are identical or different, preferably identical, and are preferably: hydrogen, halogen, in particular fluorine or chlorine, methyl, trifluoromethyl, isopropyl, tert-butyl, phenyl, nitro.

The structural element A in formula (la) is attributed the meanings specified above for formula (I). Preferred structural elements A in formula (la) are, in particular, also the structural elements 1 to 44 which can be substituted in the specified manner.

Particularly preferred ligands are those of the formulae (la^ to (la3), where the specified radicals Ar1 to Ar4, R1 to R4 and R15 to R18 are preferably attributed the

Here, in tables 1-3, Ph is a phenyl radical and C(0) is, as in the scope of the entire present invention, a carbonyl group. In general, the radicals R15, R16 and R17, independently of one another, can be an above-defined Cr to C6-alkyl, Cr to Cio-acyl, Ci- to do-carboxyl or C6- to Ci0-aryl, where the specified radicals can carry one or more identical or different halogen and/or N02 substituents and where the radicals R16 and R17 can together also form a cyclic structural element, preferably an alkylene bridge.

The bis(diarylphenol) ligands of the formulae (I) or (la) which can be used for producing the diarylphenoxyaluminum compounds according to the invention can be prepared easily by methods known per se to the person skilled in the art. Compounds of structure type a1 are obtainable, for example, by reacting the corresponding bis-ortho-arylphenols with an aldehyde R15CHO in the presence of a Lewis acid, for example AICI3, as described, inter alia, by Z.Y. Wang, A.S. Hay in Synthesis 1989, 471-472 or in US 3,739,035. Ligands of structure type (la2) are, for example, accessible by reacting the corresponding bis-ortho-arylphenols with a suitable ketone of the formula R16C(0)R17, as described, for example, in US 3,739,035. Ligands of structure type (la3) are accessible, for example, by Friedel-Crafts acylation of the corresponding phenols or O-protected phenols with dicarboxylic acid chlorides, as described, for example, by F.F. Blicke et al. in J. Am. Chem. Soc. 1938, 60, 2283-2285; CH 350461 or by G. Maier et al. in Chem. Ber. 1985, 118, 704-721. Another way of producing ligands of structure type (la3) also consists in the Friedel-Crafts alkylation of the corresponding phenols with tertiary diols, as described, for example, in DE-A 25 34 558, or with dihalides, as described, for example, by J. Zavada, in Collect. Czech. Chem. Commun, 1976, 41, 1777-1790.

The diarylphenoxyaluminum compounds according to the invention are obtained, for example, by reacting the above-described bis(diarylphenol) ligands of the formulae (1) or (la) with an aluminum compound of the formula (II)

Here, R14 is a branched or unbranched alkyl radical having 1 to 5 carbon atoms, such as, for example, methyl, ethyl, propyl, isopropyl, butyl, isobutyl, pentyl, isopentyl or neopentyl. The index p is 0 or an integer from 1 to 3. Preferably, the index p is 1 or 0, particularly preferably 0. Preferred compounds of the formula (II) are, for example, trimethylaiuminum, triethylaluminum, diisobutyialuminum hydride, particularly preferably trimethylaiuminum and triethylaluminum.

Alternatively to this, the diarylphenoxyaluminum compounds according to the invention are also obtained by reacting the above-described bis(diarylphenol) ligands of the formulae (I) or (la) with an aluminum compound of the formula (III)

where M is lithium, sodium or potassium. Consequently, of suitability for producing the diarylphenoxyaluminum compounds according to the invention by reacting the above-described bis(diarylphenol) ligands of the formulae (I) or (la) are also lithium aluminum hydride, sodium aluminum hydride and potassium aluminum hydride, and mixtures thereof. Moreover, mixtures of the specified compounds of the formulae (II) and (III) are also suitable for producing diarylphenoxyaluminum compounds according to the invention by reaction with the above-described bis(diarylphenol) ligands of the formulae (I) or (la).

The reaction is advantageously carried out such that one of the above-described bis(diarylphenol) ligands of the formulae (I) or (la) is brought into contact with a compound of the formula (II) or (III). The reaction is advantageously carried out in an inert organic solvent, such as, for example, toluene, cyclohexane, dichloromethane, xylene, ethylbenzene, chlorobenzene, tetrahydrofuran, diethyl ether, methyl tert-butyl ether, ethyl acetate, pentane, hexane, dichloroethane, dimethylformamide (DMF), dimethyl sulfoxide (DMSO) and the like, where the use of predried or anhydrous solvents is to be regarded as particularly advantageous. The reaction is usually carried out at temperatures in the range from about -100°C to about 100°C, preferably at about -50°C to about 50°C, particularly preferably at about -30°C to about 30°C.

During the production of the diarylphenoxyaluminum compounds according to the invention, the phenolic hydroxy groups of the bis(diarylphenol) ligands of the formulae (I) or (la) used react with the compound or the compounds of the formulae (II) and (III).

Theoretically, each aluminum atom can react with 1 to 3 phenolic hydroxy groups. On account of the steric properties or requirements of the bis(diarylphenol) ligands of the formulae (I) or (la) used, this may result in the formation of higher molecular weight structures, such as linear structures or networks.

Here, the molar ratio of the bis(diarylphenol) ligands of the formulae (I) or (la) used to the compounds of the formula (II) and/or (III) used is advantageously chosen so that the amount of unreacted compounds of the formulae (II) and/or (III) is as low as possible. Preferably, the specified ratio is chosen so that, after the bis(diarylphenol) ligands of the formulae (I) or (la) have been brought into contact with the compound or compounds of the formulae (II) and (III), unreacted compound of the formula (II) and/or (III) is no longer present. Taking the cost aspect into consideration, it is advisable to keep the excess of ligands of the formulae (I) or (la) used low. Particular preference is given to using bis(diarylphenol) ligands of the formulae (I) or (la) and the compounds of the formulae (II) and/or (III) in a molar ratio of from about 4:1 to about 1:1, very particularly preferably from about 3:1 to about 1.5:1 and most preferably in the molar ratio of about 1.5:1.

Within the scope of a preferred embodiment of the present invention, the production of the diarylphenoxyaluminum compounds according to the invention involves initially introducing, depending on the solubility, an about 0.001 to about 1 molar solution of the selected ligand of the formula (I) or (la) in a suitable organic solvent, for example toluene, at a temperature of from about -10 to about 30°C, and adding an aluminum compound of the formula (II) and/or (111), preferably in the form of a solution, for example a solution of trimethyl- or triethylaluminum in toluene.

The reaction between the ligands of the formula (I) or (la) used and the aluminum compounds of the formulae (II) and/or (III) usually takes place rapidly and is mostly complete after about 10 min to about 2 h, often after about 1 h, depending on the reaction conditions selected. When using lower-reactivity reactants, it may be advantageous to temporarily increase the temperature of the reaction mixture.

Depending on the reaction conditions selected, in particular with regard to the solubility of the ligands of the formula (I) or (la) to be reacted and of the aluminum compound of the formula (II) and/or (III) in the selected solvents, the concentrations, and the reaction temperatures, the diarylphenoxyaluminum compounds according to the invention are obtained in the form of a solid, a suspension or a solution in the solvent or solvent mixture used. The diarylphenoxyaluminum compounds according to the invention obtained in this way can be further used in the form obtained in each case or be separated off and freed from the solvents used.

Isolation can take place here by methods which appear to be advantageous and are known to the person skilled in the art. Preferably, the isolation, storage and further treatment of the diarylphenoxyaluminum compounds according to the invention are carried out with extensive exclusion of oxygen and moisture.

The diarylphenoxyaluminum compounds according to the invention are suitable to a particular degree as catalysts for carrying out chemical reactions, specifically reactions or conversions of organic compounds. Accordingly, a further aspect of the present invention relates to the use of the diarylphenoxyaluminum compounds according to the invention obtainable by reacting the bis(diarylphenol) ligands of the formulae (I) or (ia) with the compounds of the formula.(I I) and/or (III) as catalysts. The diarylphenoxyaluminum compounds according to the invention are particularly suitable as catalysts for carrying out reactions which can be catalyzed by acids or Lewis acids. By way of example and without any limiting character, the following reaction types may be mentioned here: rearrangements, isomerizations, cyclizations, eliminations, dearomatizing nucleophilic functionalization of aromatic carbonyl compounds, conjugated addition onto a,|3-unsaturated carbonyl compounds, Diels-Alder reactions.

The specified reactions are advantageously carried out under the dryest possible aprotic conditions and with the most extensive possible exclusion of oxygen.

After the reaction has taken place, the diarylphenoxyaluminum compounds used can be at least partially isolated from the reaction mixture using customary separation methods (e.g. by filtration, centrifugation) and then reused. Alternatively, however, the bis(diarylphenol) ligands of the formulae (I) or (la) can also be readily recovered from the crude or already worked-up reaction mixture, if appropriate also after separating off reaction products and/or by-products, since they generally have advantageous physical properties such as, for example, good crystallization ability.

The diarylphenoxyaluminum compounds according to the invention are suitable to a particular degree as catalysts for carrying out intramolecular reactions, in particular for carrying out cyclization reactions.

According to the invention, particular preference is given to the use of the diarylphenoxyaluminum compounds according to the invention as catalysts for the cyclization of racemic or nonracemic citronellal to racemic or nonracem ic isopulegol. In this connection, preference is given according to the invention in particular to the diarylphenoxyaluminum compounds which are obtainable by reacting bis(diarylphenol) ligands of the formulae (la) with an aluminum com pound of the formula (I I) and/or (III). Very particular preference is given to the use of diarylphenoxyaluminum compounds which are obtainable by reacting bis(diarylphenol) ligands of the formulae (lai) to (la3) as catalysts for the cyclization of citronellal to isopulegol.

where the radicals Ar\ Ar2, Ar3, Ar4, R1, R2, R3, R4 and A have the meanings given above for form ula (la). Among these, preference is in turn given to the above-described ligands of the formulae (laO to (la3). Very particularly preferred ligands within the scope

of the method according to the invention are the compounds la-,-1, la-^4 , lar5; la2-1, and la2-3.

The diarylphenoxyaluminum compounds according to the invention are obtained from said ligands, as described above, by reaction with an aluminum compound of the formula (II) and/or (III), preferably with an aluminum compound of the formula (II).

To carry out the method according to the invention for producing isopulegol, the procedure advantageously involves firstly providing a solution of the diarylphenoxyaluminum compounds according to the invention in a suitable solvent as described above. According to the invention, the racemic or nonracemic citronellal to be cyclized is then added to this solution. The citronellal can be added here as it is or in the form of a solution, advantageously in one of the abovementioned suitable solvents. Within the scope of a preferred embodiment of the method according to the invention, a solution of the selected ligand of the formulae (I) or (la) in toluene is firstly prepared and then, advantageously with stirring, the selected aluminum compound of the formula (II) and/or (III), preferably trimethylaluminum or triethylaluminum in toluenic solution is added.

A suitable starting material for carrying out the cyclization method according to the invention is citronellal, which can be produced by any method. Preference is given to using citronellal which has a purity of from about 90 to about 99.9% by weight, particularly preferably from about 95 to about 99.9% by weight.

The addition of the citronellal to be cyclized advantageously takes place at temperatures in the range from about - 40°C to about 40°C, preferably in the range from about -20°C to about 20°C. For this purpose, the prepared solution of the diarylphenoxyaluminum compound according to the invention is advantageously cooled to a temperature in this range, e.g. to a temperature in the range from -10°C to 10°C, and precooled citronellal or a precooled solution of citronellal is added.

The citronellal or the solution thereof can be added in such a way that either the total amount is added in one portion or it is added to the prepared catalyst solution in portions or else continuously. Suitable solvents are in turn the abovementioned solvents, in particular toluene. Preferably, the citronellal to be cyclized is used as it is, i.e. without the further addition of solvents. If a solvent is used, the total amount of solvent (for catalyst production and for carrying out the cyclization reaction) is advantageously chosen so that the volume-based ratio of citronellal to be reacted to solvent is about 2:1 to about 1:20, preferably from about 1.5:1 to about 1:10.

The quantitative ratio between the citronellal to be reacted and the amount of diarylphenoxyaluminum compound according to the invention used is determined by

the amount of compounds of the formula (I) or (la) and of the formula (II) and/or (III) used for the production thereof, i.e. by the quantitative ratio of ligand used to aluminum compound of the formula (II) and/or (III) used.

According to the invention, the amount of citronellal to be reacted relative to the amount of aluminum compound of the formula (I!) and/or (III) used is chosen such that the molar ratio is about 5:1 to about 1000:1, preferably about 10:1 to about 500:1, particularly preferably about 50:1 to about 200:1.

Irrespective of this, the ratio between ligand of the formula (I) or (la) used and the aluminum compound of the formula (II) and/or (III) used can be varied within the limits specified above for producing the diarylphenoxyaluminum compound according to the invention.

The cyclization according to the invention of citronellal to isopulegol generally takes place rapidly and is usually largely complete after about 0.5 to about 10 h, often after about 5 h, depending on the choice of reactants and reaction conditions. Reaction progress can be easily monitored by methods known per se to the person skilled in the art, for example by chromatographic, specifically gas-chromatographic methods, or else HPLC methods.

Using certain citronellal grades (e.g. if citronellol impurities are present in the citronellal) during the production of isopulegol by cyclization of citronellal in the presence of the above-described diarylphenoxyaluminum compounds, it has sometimes been observed that, particularly in the case of reactions on an industrial scale, an undesired secondary reaction can take place to a troublesome extent: this is the formation of citronellyl citronellate of the formula (XII)

or other high-boiling impurities, which cannot be accepted among the high requirements for yield, selectivity and stability to be placed on the abovementioned reaction of a method to be carried out on an industrial scale.
