Repository: anandvc/allindianpatents

File: patents/258902-high-strength-hot-rolled-steel-sheet.html (part 1 of 2)
Indian Patents. 258902:HIGH-STRENGTH HOT-ROLLED STEEL SHEET

Indian Patents

Recently Granted Patents

  Recently Published Patents

Title of Invention	HIGH-STRENGTH HOT-ROLLED STEEL SHEET

Abstract	A high-strength hot-rolled steel sheet excellent in shape fixability having ferrite or bainite as the phase of the largest volume percentage, satisfying all of the following at least at 1/2 sheet thickness: a mean value of X-ray random intensity ratio in the orientation component group of {100}011 to {223}110 to X-ray random diffraction intensity ratio of at least 2.5; a mean value of X-ray random intensity ratio in the three crystal orientation components of {554}225, {111}112, and {111}110 to X-ray random diffraction intensity ratio of 3.5 or less; an X-ray intensity ratio to X-ray random diffraction intensity ratio at {100}011 of at least the X-ray random intensity to X-ray random diffraction intensity ratio at {211}011; and an X-ray random intensity ratio to X-ray random intensity ratio diffraction intensity ratio at {100}011 of at least 2.5, having at least one of an r-value of the rolling direction and an r-value of a direction perpendicular to the rolling direction of not more than 0.7, having an anisotropy AuEl of uniform elongation of not more than 4%, having an anisotropy ALE1 of local elongation of at least 2%, and having an AuEl of not more than the ALE1.	

Full Text	[TECHNICAL FIELD]

The present invention relates to a high-strength

hot-rolled steel sheet used

for an automobile part etc. and able to efficiently achieve a reduction in weight of an automobile part and a method of producing the same.

[BACKGROUND ART]

To suppress the emission of carbon dioxide gas from automobiles, high-strength steel sheet is being used to reduce the weight of automobile body. Further, to secure the safety of passengers, not only soft steel sheet, but also high-strength steel sheet is being made much use of for automobile body. In addition, to reduce the weight of automobile body in the future, new demand is rapidly rising for raising the level of usage strength of high-strength steel sheet.

However, when bending deformation is applied to high-strength steel sheet, because of the high strength, the "spring back" phenomenon of the shape after the work tending to deviate from the shape of the forming jig and return in the direction of the shape before the work and the "wall camber" phenomenon of the planes of the side walls ending up as surfaces having curvature due to elastic recovery as a result of bending-rebending during work occur.

Therefore, in a conventional automobile bodies, the steel used has mainly been limited to high-strength steel sheet of less than 440 MPa strength. For automobile body, it is necessary to use high-strength steel sheet of more than 490 MPa strength to reduce the weight of the body. Despite this, there is no high-strength steel sheet with little spring back and wall camber and a good shape fixability.

Without having to say it, raising the shape fixability after working high-strength steel sheet or soft steel sheet of less than 440 MPa strength is extremely important in raising the shape precision of automobiles, household electric appliances, and other products.

Some of the inventors disclosed in WO 00/06791 a ferritic thin steel sheet with a ratio of the {100} plane and {111} plane of at least 1 for the purpose of improving the shape fixability, but the patent document has no description of reduction of the wall camber. Therefore, the X-ray intensity ratio in the orientation component group of {100} to {223} to the X-ray random diffraction intensity ratio and those in the orientation components of {100} are not described either in the patent document.

Further, some of the inventors disclosed in Japanese Unexamined Patent Publication (Kokai) No. 2001-64750, as technology for reducing the amount of spring back, a cold-rolled steel sheet wherein the reflected X-ray intensity ratio of a {100} plane parallel to the sheet plane is controlled to 3 or more. However, this cold-rolled steel sheet is characterized by specifying the X-ray intensity ratio at the outermost surface in the sheet thickness, so is steel sheet completely different from the present invention.

Further, some of the inventors disclosed in Japanese Unexamined Patent Publication (Kokai) No. 2002-363695 and Japanese Patent Application No. 2002-286838 (Japanese Unexamined Patent Publication (Kokai) No. 2004-124123) a low yield ratio high-strength steel sheet excellent in shape fixability and a method of producing the same.

Compared with these inventions, the present invention studies the production conditions whereby a more excellent shape fixability is realized and

production conditions whereby both a shape fixability and workability are obtained.

That is, the inventors discovered that for this, control of the texture and control of the anisotropy of ductility are extremely important and, as result of intensive study, discovered optimal control conditions satisfying these requirements.

[SUMMARY OF THE INVENTION]

If increasing the strength of steel sheet applied for automobile parts to be subject to bending, the amount of spring back increases along with the rise of the steel sheet strength and shape defects occur, so use of high-strength steel sheet is limited at the present time.

Further, excellent press formability and high impact energy absorbability are essential properties for application of high-strength steel sheet to auto parts etc.

The present invention fundamentally solves the problem and provides a high-strength hot-rolled steel sheet having an excellent shape fixability and a method of producing the same.

According to conventional knowledge, as a means for reducing the amount of spring back and suppressing shape fixation defects, lowering of the yield point of the steel sheet had been considered important. Further, to reduce the yield point, steel sheet with a low tensile strength had to be used.

However, this alone is not a fundamental means of solution for improving the bendability of a steel sheet, reducing the amount of spring back, and reducing shape fixation defects.

Therefore, the inventors took note of the effect of the texture of the steel sheet on the bendability and engaged in a detailed investigation and research on its action and effects so as to improve the bendability and fundamentally solve the problem of the occurrence of shape fixation defects. As a result, they discovered a

steel sheet excellent in shape fixability.

That is, the inventors found that by controlling the X-ray intensity ratio in the orientation component group of {100} to {223} to X-ray random diffraction intensity, in particular in the orientation components of {100} and the orientation components of {111} and {111}, and by making at least one of the r-value of the rolling direction and the r-value of the direction perpendicular to the rolling direction as low a value as possible and by making the anisotropy of local elongation at least 2%, the bendability is strikingly improved.

However, if the anisotropy of local elongation becomes larger, the elongated flange formability is expected to deteriorate and achievement of both a shape fixability and formability becomes difficult. Therefore, the inventors engaged in intensive studies and as a result discovered that simultaneous achievement of texture control and carbide control enables the shape fixability to be raised.

Further, since a multi-phase steel is effective in order to maintain an excellent press formability and a high impact absorbability, the inventors found out the most preferable conditions for hot-rolling from viewpoint of texture control and microstructure control.

Further, not limiting the direction of cutting blanks for forming various parts greatly contributes to the improvement of the yield of the steel material. For this, the anisotropy of ductility, in particular the reduction of the anisotropy of uniform elongation, has important significance.

The inventors discovered by experiments that by controlling the start temperature and end temperature of finishing hot-rolling of steel sheet, it is possible to cause development of the {100} orientation component as the principal orientation component and thereby secure the above shape fixability and formability while reducing the anisotropy of uniform elongation.

The present invention was made based on the above findings and has as its gist the following:

(1) A high-strength hot-rolled steel sheet excellent in shape fixability, wherein ferrite or bainite is the maximum phase in terms of percent volume,

satisfying all of the following at least at 1/2 of the sheet thickness:

(1)	a mean value of X-ray random intensity ratios of

a group of {100} to {223} orientations is 2.5

or more,

(ii) a mean value of X-ray random intensity ratio of three orientations of {554}, {111}, {111} is 3.5 or less,

(iii) X-ray random intensity ratio of {100} is larger than that of {211},

(iv) X-ray random intensity ratio of {100} is 2.5 or more,

having at least one of an r-value in a rolling direction and the r-value in a direction perpendicular to the rolling direction is 0.7 or less,

having anisotropy of uniform elongation AuEl is 4% or less, having an anisotropy of local elongation ALE1 is 2% or more, and

having an AuEl which is ALE1 or less, where:

AuEl={ uEl(L)-uEl(45°)|+|uEl(C)-uEl(45°)|}/2 ALE1={|LEI(L)-LEI(45°)|+ LEI(C)-LEI(45°)|}/2 uEl(L): Uniform elongation in a rolling direction uEl(C): Uniform elongation in a transverse direction uEl(45°): Uniform elongation in a 45° direction LE1(L): Local elongation in a rolling direction LE1(C): Local elongation in a transverse direction LEI(45°): Local elongation in a 45° direction.

(2)	A high-strength hot-rolled steel sheet excellent

in shape fixability as set forth in (1), characterized in

that an occupancy rate of iron carbide, diameter of which is 0.2 jirn or more, is 0.3% or less.

(3)	A high-strength hot-rolled steel sheet excellent

in shape fixability as set forth in (1), characterized in

that an aging index A.I. is 8 MPa or more.

(4)	A high-strength hot-rolled steel sheet excellent

in shape fixability as set forth in (1), characterized by

containing, in terms of weight %,

C: 0.01 to 0.2%, Si: 0.001 to 2.5%, Mn: 0.01 to 2.5%, P: 0.2% or less, S: 0.03% or less, Al: 0.01 to 2%, N: 0.01% or less, and 0: 0.01% or less and remainder Fe and unavoidable impurities.

(5)	A high-strength hot-rolled steel sheet excellent

in shape fixability as set forth in (4), characterized by

further containing at least one or more element selected

from Nb, Ti and V with a total of 0.001 to 0.8%, in terms

of weight %.

(6)	A high-strength hot-rolled steel sheet excellent

in shape fixability as set forth in (4) or (5),

characterized by further containing at least one or more,

in terms of weight %,

Mo Cr Cu Ni Sn Co Ca

B: 0.01% or less,

1% or less,

1% or less,

2% or less,

1% or less,

0.2% or less,

2% or less,

0.0005 to 0.005%,

Rem: 0.001 to 0.05%, Mg: 0.0001 to 0.05%, Ta: 0.0001 to 0.05%.

(7) A high-strength hot-rolled steel sheet excellent in shape fixability as set forth in (1), characterized by containing, in terms of weight %,

C: 0.02 to 0.3%,

at least one or more element selected from the following group consisting of, total 0.1 to 3.5%, in terms of weight %,

Mn NI Cr Cu Mo Co Sn

0.05 to 3%, 3% or less, 3% or less, 3% or less, 1% or less, 3% or less and

0.2% or less,

at least one or both consisting of, total 0.02 to 3% in terms of weight %,

Si: 3% or less and

Al: 3% or less

and remainder Fe and unavoidable impurities, and having multi-phase structure, wherein ferrite or bainite is the maximum phase in terms of percent volume, and a percent volume of martensite is 1 to 25%.

(8)	A high-strength hot-rolled steel sheet excellent

in shape fixability as set forth in (7), characterized by

containing, in terms of weight %, at least one or more

element selected from Nb, Ti and V with a total of 0.001

to 0.8%, in terms of weight %.

(9)	A high-strength hot-rolled steel sheet excellent

in shape fixability as set forth in (7) or (8),

characterized by further containing at the least of one

or more element selected from the following group

consisting of, in terms of weight %,

P: 0.2% or less,

B: 0.01% or less,

Ca: 0.0005 to 0.005% and

Rem: 0.001 to 0.02%

(10)	A high-strength hot-rolled steel sheet

excellent in shape fixability as set forth in (4) or (5), wherein the steel sheet is plated.

(1L) A high-strength hot-rolled steel sheet excellent, in shape fixability as set forth in (7) or (8), wherein the steel sheet is plated.

(12)	A method of producing a high-strength hot-

rolled steel sheet excellent in shape fixability

comprising the following steps,

hot-rolling a cast slab having a composition as set forth in (4) or (5) as cast cooled once, then reheated to a temperature range of 1000-1300°C, with a total reduction rate of 25% or more at Ar3 to (Ar3+150)°C, temperature at finishing hot-rolling start, TFS, and temperature at finishing hot-rolling end, TFE, simultaneously satisfies following Equations (1) to (4), and

cooling hot-rolled steel sheet, then coiling at below critical temperature T0 determined by the chemical composition of the steel sheet shown in the following Equation (5) and a temperature of 400 to 700°C,

TFEsAr3	(1)

TFE2800°C	(1 ' )

TFSsllOO°C	(2)

20°CsTFS-TFEsl20°C	(4)

T0=-650.4x{C%/(1.82xC%-0.001)}+B	(5)

where B is found from the composition of the steel expressed by weight %

B=-50.6xMneq+894 . 3

Mneq=Mn%+0.24xNi%+0.13xSi%+0.38xMo%+0.55xCr%

+0.16xCu%-0.50xAl%-0.45xCo%+0.90xV% Ar3=901-325xC%+33xSi%+287xp%+40xAl%-92x(Mn%+Mo%+Cu%)

-46x(Cr%+Ni%)

(13)	A method of producing a high-strength hot-

rolled steel sheet excellent in shape fixability as set forth in (12) characterized by further controlling a friction coefficient to not more than 0.2 in at least one pass in the hot-rolling in a temperature range of Ar3 to (Ar3+150)°C.

(14)	A method of producing a high-strength hot-

rolled steel sheet excellent in shape fixability

characterized by applying skin pass rolling of 0.1 to 5%

to hot-rolled steel sheet produced by the method of

producing a high-strength hot-rolled steel sheet

excellent in shape fixability as set forth in (12).

(15)	A method of producing a high-strength hot-

rolled steel sheet excellent in shape fixability

comprising the following steps,

hot-rolling a cast slab having a composition as set forth in (7) or (8) as cast or cooled once, then reheated to a range of 1000 to 1300°C, with a total reduction ratios of 25% or more at Ar3 to (Ar3+150)°C, temperature at finishing hot-rolling start, TFS, and temperature at finishing hot-rolling end, TFE, and calculated residual strain Ae to simultaneously satisfy following relations (1) to (4), and

cooling hot-rolled steel sheet, then

coiling at below critical temperature T0 determined by the chemical composition of the steel shown in the following relation (5) and a temperature of not more than 400°C:

TFEsAr3(°C)	(1)

TFSsllOO°C	(2)

Ae;>(TFS-TFE)/375	(3)

20°C
T0=-650.4x{C%/(1.82xC%-0.001)}+B	(5)

where, B is found from the	composition of the steel

expressed by weight%,

B=-50.6xMneq+894.3

. 24xNi%+0 .13xSi% + 0 . 38xMo%+0 . 55xCr%

+0.16xCu%-0.50xAl%-0.45xCo%+0.90xV%

where,

Ar3=901-325xC%+33xSi%+287xP%+40xAl%-92x(Mn%+Mo%+Cu%) -46x(Cr%+Ni%)

Ae is found from the equivalent strain ei (i. is 1 to n) given at each stand of the n stages of finishing rolling for the rolling, time ti (sec) (i=l to n-1) between stands, time tn (sec) from the final stand to the start of cooling, rolling temperature Ti(K) (i=l to n) at each stand, and a constant R=1.987.

£=Ael+Ae2+'+Aen

where, Aei=ei x exp{-( ti*/tn)2/3}

ti=8.46xlO"9 x exp{43800/R/Ti}

ti*=Tn x (ti/ti+t(i+l)/T(i+l)+ • • --t-tn/xn}

(16)	A method of producing a high-strength hot-

rolled steel sheet excellent in shape fixability as set

forth in (15) characterized by further controlling a

friction coefficient to not more than 0.2 in at least one

pass in the hot-rolling in a temperature range of Ar3 to

(Ar3+150)°C.

(17)	A method of producing a high-strength hot-

rolled steel sheet excellent in shape fixability

characterized by applying skin pass rolling of 0,1 to 5%

to hot-rolled steel sheet produced by the method of

producing a high-strength hot-rolled steel sheet

excellent in shape fixability as set forth in (15).

[THE] MOST PREFERRED EMBODIMENT]

Below, the content of the present invention will be explained in detail.

Mean value of X-ray random intensity ratios of group of I100> to -f223> at sheet plane at 1/2 sheet thickness:

The average value of the {100} to {23}

orientation component group when performing X-ray diffraction for the sheet plane at the sheet thickness center position and finding the ratio of intensity in the different orientation components to a random sample has to be at least 2.5. If this average value is less than 2.5 or less, the shape fixability becomes poor.

The main orientation components included in the orientation component group are {100}, {116}, {114}, {113}, {112}, {335}, and {223}.

The X-ray random intensity ratio in these orientation components to X-ray random diffraction intensity may be found from the three-dimensional texture calculated by the vector method based on a {110} pole figure or the series expansion method using a plurality (desirably three or more) of pole figures out of the pole figures of {110}, {100}, {211}, and {310}.

For example, for the X-ray random intensity ratio in the above crystal orientation components to X-ray random diffraction intensity calculated by the latter method, the intensities of (001)[1-10], (116)[1-10], (114)[1-10], (113)[1-10], (112)[1-10], (335)[1-10], and (223)[1-10] at a (j>2 = 45" cross-section in a three-dimensional texture can be used without modification.

The average value in the orientation component group of {100} to {223} is the arithmetic average ratio of all the above orientation components. When it is impossible to obtain the intensities in all these orientation components, the arithmetic average of the intensities in the orientation components of {100}, {116}, {114}, {112} and {223} may be used as a substitute.

Further, preferably the average value of the X-ray random intensity ratio in the orientation component group of {100} to {223} to X-ray random diffraction intensity is 4.0 or more.

Mean value of X-rav random intensity ratio in three

crystal orientation components of |554>, •flll}, and {111} at sheet plane at 1/2 sheet thickness;

The mean value of the X-ray random intensity ratio in the three crystal orientation components of {554}, {111}, and {111} to X-ray random diffraction intensity at the sheet plane at 1/2 sheet thickness shall be 3.5 or less. If this mean value is 3.5 or more, even if the intensity in the orientation component group of {100} to {223} is appropriate, a good shape fixability becomes difficult to obtain.

The X-ray random intensity ratio at {554}, {111}, and {111} to X-ray random diffraction intensity can be calculated from the three-dimensional texture calculated in accordance with the above method.

Further, preferably the arithmetic average of the x-ray random intensity ratio at {554}, {111}, and {111} to random X-ray diffraction intensity is 2.5 or less.

X-ray random intensity ratio at -flOO> and {211> at sheet plane at 1/2 sheet thickness;

The X-ray random intensity ratio at {100} to X-ray random diffraction intensity at the sheet plane at 1/2 sheet thickness must be at least the X-ray random intensity at {211} to X-ray random diffraction intensity. If the X-ray random intensity ratio at {211} to X-ray random diffraction intensity becomes larger than the X-ray random intensity ratio at {100} to X-ray random diffraction intensity, the anisotropy of uniform elongation becomes greater and the formability deteriorates.

Note that the {100} and {211} mentioned here allow as the range of orientation having similar effects ±12° using the direction perpendicular to the rolling direction (transverse direction) as the axis of rotation, more preferably ±16°.

The reason why the X-ray intensity in the crystal

orientation components explained above are important for a shape fixability in bending or the anisotropy of elongation is not necessarily clear, but it is estimated that the sliding behavior of crystals during bending deformation has some connection.

The sample used for X-ray diffraction is prepared by reducing a steel sheet to a predetermined sheet thickness by mechanical polishing etc., then removing the strain and simultaneously making the sheet thickness 1/2 plane the measurement plane by chemical polishing, electrolytic polishing, etc.

When there is a segregation zone, defects, etc. in the center layer of sheet thickness of the steel sheet and problems occur in measurement, measurement may be made by adjusting the sample in accordance with the above method so that a suitable plane becomes the measurement plane in the range of 3/8 to 5/8 sheet thickness.

Only naturally, if the limitation of the X-ray intensities is satisfied not only near 1/2 sheet thickness, but for as great a number of thicknesses as possible (in particular, from the outermost layer to 1/4 sheet thickness), the shape fixability becomes even better.

Note that the crystal orientation component expressed by {hkl} shows that the normal direction of the sheet plane is parallel to  and the rolling direction is parallel to .

r-value (rL) of rolling direction and r-value of direction perpendicular to rolling direction (rC):

Both of the above r-values are important in the present invention. That is, the inventors engaged in intensive studies and as a result learned that even if the X-ray intensities of the above crystal orientation components are suitable, a good shape fixability can not necessarily be obtained.

At the same time as the above X-ray intensities, it is essential that at least one of the rL and rC be 0.7 or

less, more preferably be 0.55 or less.

The effect of the present invention can be obtained without particularly limiting the lower limits of rL and rC. The r-value is evaluated by a tensile test using a JIS No. 5 tensile test piece.

The tensile strain is normally 15%, but when the uniform elongation is less than 15%, it should be evaluated by a strain as close to 15% as possible in the range of the uniform elongation.

Note that the direction of the bending differs depending on the worked part, so is not particularly limited, but it is preferable to mainly work the sheet bending it vertical or in a direction close to the vertical with respect to the direction of the small r-value.

However, in general, it is known that the texture and r-values have correlation, but in the present invention, limitation relating to the ratio of the X-ray intensities in the crystal orientation components to X-ray random diffraction intensity and limitation relating to the r-values are not synonymous. Without the two limitations being simultaneously satisfied, a good shape fixability cannot be obtained.

Anisotropy of ductility;

When press forming steel sheet, the uniform elongation of the steel sheet, that is, the n-value, has important meaning. In particular, in high-strength steel sheet mainly for punch stretch forming, when the uniform elongation (n-value) has anisotropy, it is necessary to carefully select the direction of cutting out the blanks according to the part and a deterioration of the productivity and drop in the yield of the steel sheet are invited.

Further, in some cases, the sheet cannot be formed into the desired shape.

In steel having a tensile strength of more than about 400 MPa (maximum strength obtained in tensile

strength), if the anisotropy AuEl of uniform elongation

is 4% or less, it is learned that a good formability is exhibited not dependent on the direction.

When a particularly strict formability is required, the anisotropy AuEl is preferably not more than 3%.

The lower limit of the anisotropy AuEl of uniform elongation is not particularly limited, but making it 0% is the most preferable from the viewpoint of the formability.

Further, if the anisotropy ALE1 of local elongation becomes less than 2%, the shape fixability deteriorates, so the lower limit of ALE1 is made 2%. The upper limit of ALE1 is not particularly set, but if ALE1 becomes too large, the formability declines, so the upper limit is preferably made 12%.

However, even if satisfying the above conditions, when AuEl>ALEl, a good formability and shape fixability are not simultaneously achieved, so AuEl was made not more than ALE1.

Note that the anisotropies of uniform elongation and local elongation are defined as follows using the elongations parallel to the rolling direction (L direction), vertical (C direction), and 45° direction:

AuEl = {|uEl(L)-uEl(45°) | + |uEl(C)-uEl(45° ) |}/2

ALE1 = { |LEI(L)-LEI(45°) |+ LEI(C)-LE1(45° ) }/2.

Microstructure;

In actual auto parts, the shape fixability due to the above bending is not the only problem in a part. Other locations in the same part sometimes are subjected to elongated flange, burring, or other work, so there are quite a few cases where punch stretch forming, restriction, or other good press formability is sought.

Therefore, along with improvement of the shape fixability at the time of bending for controlling the

texture, the hole expansivity and press formability of the steel sheet itself also have to be improved.

From this viewpoint, the microstructure of the steel sheet should be one having the ferrite or bainite phase having a high hole expansivity as the phase of the largest volume percentage. However, from the viewpoint of the texture, a bainite phase produced by transformation at a low temperature results in stronger development of the texture, so it is preferable to make bainite the principal phase.

Note that the bainite spoken of here may or may not include iron carbide particles in the microstructure. Further, the ferrite worked after transformation and having an extremely high internal dislocation density (worked ferrite) causes the ductility to remarkably deteriorate and is not suited for working of parts, so is differentiated from the ferrite defined in the present invention.

Further, the inventors discovered that the characteristic of the steel of the present invention includes at least 1% martensite in the steel sheet to lower the yield ratio is most preferable at least one of rL and rC be not more than 0.7 and for satisfying for improving the punch stretch formability.

At this time, if the volume percentage of martensite exceeds 25%, not only is the strength of the steel sheet improved more than necessary, but also the ratio of the martensite linked in a network increases and the formability of the steel sheet is remarkably deteriorated, so 25% was made the maximum value of the volume percentage of martensite.

Further, to obtain the effect of the reduction of the yield ratio by the martensite, when the phase of the largest volume percentage is ferrite, it is preferable that the value be at least 3%, while when the phase of the largest volume percentage is bainite, it is preferable that the value be at least 5%.

Further, when the phase of the largest volume percentage is other than ferrite or bainite, the strength of the steel material is improved more than necessary and the formability is deteriorated or the precipitation of unnecessary carbides makes it impossible to secure the necessary amount of martensite and thereby the formability of the steel sheet is remarkably deteriorated, so the phase of the largest volume percentage is limited to ferrite or bainite.

Further, even if residual austenite not finished transforming is contained at the time of cooling down to room temperature, there will not be any great effect on the effect of the present invention. However, if the volume percentage of the residual austenite found by the reflected X-ray method etc. increases, the yield ratio rises, so the volume percentage of the residual austenite is preferably not more than two times the volume percentage of the martensite and more preferably not more than the volume percentage of the martensite.

Further, the rate of occupancy of iron carbide of a diameter of 0.2 pirn or more causing the elongated flange formability to remarkably deteriorate is preferably limited to 0.3% or less. The rate of occupancy of the iron carbide may also be replaced by finding the percent area of the iron carbide by image processing in an optical microscope photograph of at least x500 magnification. Further, it is also possible to find the m number of lattice points occupied by iron carbide of 0.2 (j,m or more among the n number of lattice points drawn on the photograph and use m/n as the rate of occupancy.

Aging index AI:

The index A.I. showing the aging of steel sheet is preferably at least 8 MPa. If A.I. becomes less than 8 MPa, the shape fixability falls, so 8 MPa is made the lower limit. The reason why the shape fixability deteriorates if the A.I. falls is not clear, but the A.I.

is correlated with the movable dislocation density in steel sheet, so the difference in the movable dislocation density is believed to have some sort of effect on the deformation.

The upper limit of the A.I. is not particularly limited, but if the A.I. becomes more than 100 MPa, stretcher strain occurs and the appearance of the steel sheet is liable to be remarkably damaged, so the A.I. is preferably not more than 100 MPa.

Note that the aging index is measured by using an L direction or C direction JIS No. 5 tensile test piece and using the difference between the deformation stress when applying a prestrain of 10% and the yield stress when removing the load once, aging at 100°C for one hour, then conducting the tensile test again (when yield elongation occurs, the lower yield stress) as the aging index A.I..

Next, the preferable chemical composition of the present invention will be explained. Note that the units are mass%.

First, the chemical composition of high-strength hot-rolled steel sheet having a microstructure of ferrite or bainite as the phase of the largest volume percentage and excellent in shape fixability will be explained. Note that in the above steel sheet, the hole expansivity is also excellent.

C:

The lower limit of C was made 0.01% because with a C of less than 0.01%, it is difficult to secure the strength of the steel sheet while maintaining a high formability. On the other hand, if over 0.2%, the austenite phase or martensite phase and rough carbides lowering the hole expansivity are easily formed and further the weldability also falls, so the upper limit is made 0.2%.

Si:

Si is an effective element for raising the mechanical strength of the steel sheet, but if over 2.5%,

the formability deteriorates or surface flaws occur, so 2.5% is made the upper limit. On the other hand, in actual steel, it is difficult to make the Si less than 0.001%, so 0.001% is made the lower limit.

Mn:

Mn is an effective element for raising the mechanical strength of the steel sheet, but if over 2.5%, the formability deteriorates, so 2.5% is made the upper limit. On the other hand, in actual steel, it is difficult to make the Mn less than 0.01%, so 0.01% is made the lower limit.

Further, other than Mn, when Ti and other elements for suppressing the occurrence of hot cracking due to the S are not sufficiently added, it is desirable to add an amount of Mn giving, by mass%, Mn/Ss20.

P, S:

P and S are added in amounts of not more than 0.2% and 0.03%. This is to prevent deterioration of the formability or cracking at the time of hot-rolling or cold rolling.

Al:

Al is added in an amount of at least 0.01% for deoxidation. However, if too great, the formability declines and the surface properties deteriorate, so the upper limit is made 2.0%.

N, 0:

These are impurities. To prevent deterioration of the formability, the amounts of N and 0 are made not more than 0.01% and not more than 0.01%, respectively.

Ti, Nb, V:

These elements are elements which improve the material quality through mechanisms such as precipitation strengthening, texture control, granular strengthening, etc. In accordance with need, it is preferable to add one or more types to a total of at least 0.001%.

However, even if excessively added, there is no remarkable effect. Rather, the formability and surface

properties are caused to deteriorate, so a total of 0.8% of the one or more types is made the upper limit.

B:

B is effective for strengthening the grain boundary and raising the strength of the steel material, but if the amount added exceeds 0.01%, not only is the effect saturated, but also the strength of the steel sheet is raised more than necessary and the formability to a part is caused to drop, so the upper limit was made 0.01%. However, to obtain the effect of addition of B, it is preferable to add at least 0.002%.

Mo, Cr, Cu, Ni, Sn, Co:

These elements have the effect of raising the mechanical strength or improving the material quality, so it is preferable to add at least 0.001% for each element in accordance with need. However, excessive addition causes the formability to deteriorate, so the upper limits of Mo, Cr, Cu, Ni, Sn, and Co are made 1%, 1%, 2%, 1%, 0.2%, and 2%.

Ca, Rem:

These elements are effective elements for control of inclusions, so suitable addition improves the hot formability, but excessive addition conversely aggravates the hot embrittlement, so the amounts of Ca and Rem were made 0.0005% to 0.005% and 0.001% to 0.05% in accordance with need. Here, the "rare earth elements" mean Y, Sr, and lanthanoid elements and industrially are mixtures of the same.

Further, adding Mg in an amount of 0.0001% to 0.05% and Ta in an amount of 0.001% to 0.05% also give equivalent effects.

Here, in all cases, the lower limit indicates the minimum amount added for expressing the inclusion control effect. Above the maximum value, conversely the inclusions grow too large, so the elongated flange formability and other aspects of the hole expansivity are reduced. Addition as misch metal (mixture) is

advantageous cost wise.

Next, the chemical composition of high-strength hot-rolled steel sheet having a multi-phase structure of a microstructure of ferrite or bainite as the phase of the largest volume percentage and including martensite having a volume percentage of 1 to 25% and excellent in shape fixability will be explained.

Note that the above steel sheet is a low yield ratio steel sheet.

C:

C is the most important element determining the strength of a steel material. The volume percentage of the martensite contained in the steel sheet tends to increase along with a rise in the C concentration in the steel sheet. Here, when the amount of C added is less than 0.02%, it becomes difficult to obtain hard martensite, so 0.02% was made the lower limit of the amount of C added.

Further, if the amount of C added exceeds 0.3%, not only does the strength of the steel sheet rise more than necessary, but also the weldability, an important characteristic for a steel material for an automobile, remarkably deteriorates, so 0.3% was made the upper limit of the amount of C added.

Mn, Ni, Cr, Cu, Mo, Co, and Sn:

Mn, Ni, Cr, Cu, Mo, Co, and Sn are all added to adjust the microstructure of the steel material. In particular, when the amount of C added is limited from the viewpoint of the weldability, addition of suitable amounts of these elements is effective for effectively adjusting the hardenability of the steel.

Further, these elements, while not to the extent of Al and Si, have the effect of suppressing the production of cementite and can effectively control the martensite volume percentage. Further, these elements have the function of raising the dynamic deformation resistance at a high speed by strengthening by solid solution the

matrix ferrite or bainite along with the Al and Si.

However, when the total of the amounts added of the one or more of these elements is less than 0.1% or the content of Mn is less than 0.05%, it is no longer possible to secure the required volume percentage of martensite, the strength of the steel material becomes lower, and effective reduction of the weight of the bodies can no longer be achieved, so the lower limit of the Mn content was made 0.05% and the lower limit of the total of the amounts of the one or more of the above elements added was made 0.1%.

On the other hand, when the total of the above amounts of addition exceeds 3.5%, when the content of any of Mn, Ni, Cr, Cu, and Co exceeds 3%, when the content of Mo exceeds 1%, or when the content of Sn exceeds 0.2%, hardening of the matrix ferrite or bainite is invited and a decline in the formability of the steel material, a decline in the toughness, and a rise in the cost of the steel material are invited, so the upper limit of the total of the amounts added was made 3.5%, the upper limits of the content of Mn, Ni, Cr, Cu, and Co were made 3%, the upper limit of the content of Mo was made 1%, and the upper limit of the content of Sn was made 0.2%.

Al, Si:

Al and Si are both ferrite stabilizing elements and act to improve the formability of the steel material by increasing the ferrite volume percentage. Further, Al and Si suppress the production of cementite, so can suppress the production of the bainite or other phase including carbides and can effectively cause the production of martensite.

As the added elements having these functions, in addition to Al and Si, P or Cu, Cr, Mo, etc. may be mentioned. Suitable addition of these elements also may be expected to give rise to similar effects.

However, when the total of the Al and Si is less than 0.05%, the effect of suppression of the production

of cementite is not sufficient and a suitable volume percentage of martensite cannot be obtained, so the lower limit of the total of one or both of Al and Si was made 0.05%.

Further, when the total of one or both of Al and Si exceeds 3%, hardening or embrittlement of the matrix ferrite or bainite is invited, a decline in the formability of the steel material, a decline in the toughness, and a rise in the cost of the steel material are invited, and the chemical treatability and other surface treatment characteristics remarkably deteriorate, so 3% was made the upper limit of one or both of Al and Si.

Nb, Ti, V:

These elements improve the material quality through mechanisms such as fixing of carbon and nitrogen, precipitation strengthening, texture control, granular strengthening, etc. In accordance with need, it is preferable to add one or more types to a total of at least 0.001%. Further, by adding Nb or Ti, a texture advantageous to the shape fixability easily is formed in the hot-rolling, so it is preferable to actively utilize this. However, excessive addition causes the formability to deteriorate, so 0.8% was made the upper limit of the total of the one or more elements added.

P:

P is effective for raising the strength of the steel material and, as explained above, for securing the martensite, but if added over 0.2%, deterioration of the season crack resistance or deterioration of the fatigue characteristic and toughness is invited, so 0.2% was made the upper limit. However, to obtain the effect of addition, inclusion in an amount of 0.005% or more is preferable.

B:

B is effective for strengthening the grain boundary and raising the strength of the steel material, but if
