Repository: anandvc/allindianpatents

File: patents/258943-a-method-for-production-of-a-solar-cell-having-integrated-spherical-or-grain-shaped-semiconductor-elements-and-a-solar-cell-thereof.html
Indian Patents. 258943:A METHOD FOR PRODUCTION OF A SOLAR CELL HAVING INTEGRATED SPHERICAL OR GRAIN-SHAPED SEMICONDUCTOR ELEMENTS AND A SOLAR CELL THEREOF

Indian Patents

Recently Granted Patents

  Recently Published Patents

Title of Invention	A METHOD FOR PRODUCTION OF A SOLAR CELL HAVING INTEGRATED SPHERICAL OR GRAIN-SHAPED SEMICONDUCTOR ELEMENTS AND A SOLAR CELL THEREOF

Abstract	The invention relates to a spherical or grain-shaped semiconductor element for use in solar cells and to a method for producing said semiconductor element. The invention also relates to a solar cell comprising an integrated spherical semiconductor element, to a method for producing said solar cell and to a photovoltaic module comprising at least one solar cell. The semiconductor element is characterized in that a back contact layer and a I-III-VI compound semiconductor are deposited on a spherical or grain-shaped substrate core. The I-III-VI compound semiconductor is produced by applying precursor layers and subsequent selenization or sulfurization. For producing a solar cell, a plurality of the inventive semiconductor elements is introduced into a substrate layer from which they project on at least one face thereof. The substrate layer is stripped on one side, thereby exposing the back contact layer of most of the semiconductor elements. This back contact layer can be contacted to the back contact of the solar cell while a front contact is provided on the side of the semiconductor elements that was not stripped.	

Full Text	FORM 2

THE PATENTS ACT, 1970

(39 of 1970) &

The Patents Rules, 2003

COMPLETE SPECIFICATION

(See section 10, rule 13)

"SPHERICAL OR GRAIN-SHAPED SEMICONDUCTOR ELEMENT FOR USE IN

SOLAR CELLS AND METHOD FOR PRODUCING THE SAME; METHOD FOR

PRODUCING A SOLAR CELL COMPRISING SAID SEMICONDUCTOR ELEMENT

AND SOLAR CELL"

SCHEUTEN GLASGROEP a Netherlands company of Groethofstraat 21, NL-5900 AA Venlo Netherlands,,

The following specification particularly describes the invention and the manner in which it is to be performed.

SPHERICAL OR GRAIN SHAPED SEMICONDUCTOR ELEMENT FOR USE IN

GOLAR CELLS AND METHOD TOR PRODUCING THE SAME; METHOD TOR

PRODUCING A SOLAR CELL COMPRISING SAID SEMICONDUCTOR ELEMENT-

AND SOLAR CELL

Description:

The invention relates to a spherical or grain-shaped semiconductor element for use in solar cells and to a method for the production of said semiconductor element.

The invention also relates to a solar cell having integrated spherical or grain-shaped semiconductor elements and to a method for the production of said solar cell.

The invention also relates to a photovoltaic module having at least one solar cell having integrated semiconductor elements.

In photovoltaic cells, the photovoltaic effect is utilized in order to convert solar radiation energy into electric energy. Solar cells used for this purpose are made primarily of planar wafers in which a conventional p-n junction is realized. In order to produce a p-n junction and other function layers, in addition to applying and processing individual continuous layer surfaces, it has proven to be practical to apply semiconductor material in spherical or grain-shaped form since this entails a number of advantages.

For example, when it comes to producing electronic devices, it has long since been a known procedure to incorporate electronically active material as particles into a layer in order to increase the activity of the material. This is described, for example, in U.S. Pat. No. 3,736,476. In an embodiment disclosed therein, a core and a layer surrounding the core are configured in such a way as to create a p-n junction. Several of the particles produced in this manner are incorporated into an insulating support layer in such a way that they protrude from the surface on both sides of the layer and can be contacted by further layers.

Moreover, German Preliminary Published Application DE 100 52 914 Al describes a semiconductor device that is made up of a layer structure consisting of an electrically conductive support layer, an insulating layer, semiconductor particles and an electrically

2

conductive cover layer, whereby the semiconductor particles are incorporated into the insulating layer and they touch the support layer that is underneath it as well as the cover layer that is above it. The semiconductor particles can consist, for example, of silicon or I-III-VI semiconductor particles that are coated with II-VI compounds.

The background for the use of I-III-VI compound semiconductors such as copper indium diselenide, copper indium sulfide, copper indium gallium sulfide and copper indium gallium diselenide can be found, for example, in U.S. Pat. Nos, 4,335,266 (Mickelsen et al.) and 4,581,108 (Kapur) in which this type of semiconductor and methods for their production are described in depth. I-III-VI compound semiconductors are also referred to below as chalcopyrites or CIS or CIGS (Copper Indium Gallium diSelenide) semiconductors.

It is also a known procedure to configure independent spherical semiconductor elements that constitute complete semiconductors, including the requisite electrodes. For example, European patent application EP 0 940 860 Al describes using a spherical core to make a spherical semiconductor element by means of masking, etching steps and the application of various material layers. Such semiconductor elements can be used as solar cells if the p-n junction is selected in such a way that it can convert incident light into energy. If the p-n junction is configured in such a way that it can convert an applied voltage into light, then the semiconductor element can be employed as a light-emitting element.

In view of the wide array of envisaged areas of application for such semiconductor elements, the elements have to be completely independent components with electrode connections that can be installed in other applications. This calls for a high complexity of the semiconductor elements and of the requisite production processes. Due to the small dimensions amounting to a few millimeters on the part of the spherical shapes employed, the production of the spherical elements with all of the function layers and processing steps is very expensive.

Moreover, U.S. Pat. No. 5,578,503 discloses a method for the rapid production of chalcopyrite semiconductor layers on a substrate in which individual layers of the elements copper, indium or gallium and sulfur or selenium are applied onto a substrate in elemental form or as a binary interelemental compound. The substrate with the layer structure is then quickly heated up and kept at a temperature of > 350°C [> 662°F] for between 10 seconds and one hour.

3

Moreover, U.S. Pat. No. 4,173,494 describes a semiconductor system with spherical semiconductors that are incorporated into a glass layer. The spherical elements protrude from the surface of the layer on both sides of the glass layer, whereby_on one side, a metal layer is applied that joins all of the elements to each other. The spherical elements have a surface consisting of one conductor type and a core of the opposite conductor type. Thus, some elements have a core made of a material of the p-type, whereas other elements have a core made of a material of the n-type, resulting in p-n spheres and n-p spheres. Such semiconductor systems are especially well-suited for use in solar cells.

The objective of the invention is to provide a semiconductor element having a high activity that is suitable for flexible use in various solar cells.

The objective of the invention is also to provide an efficient method for the production of a semiconductor element for use in solar cells.

Another objective of the invention is to provide a method for incorporating a semiconductor

element into a solar cell.

It is likewise the objective of the invention to provide a solar cell having integrated semiconductor elements and a photovoltaic module having at least one solar cell.

According to the invention, this objective is achieved by the features of the main claims 1, 10, 21, 28 and 40. Advantageous refinements of the invention can be gleaned from the subordinate claims.

According to the invention, the objective is achieved by a spherical or grain-shaped semiconductor element for use in a solar cell. The method for the production of such a semiconductor element is characterized by the application of a conductive back contact layer onto a spherical or grain-shaped substrate core, by the application of a first precursor layer made of copper or copper gallium, by the application of a second precursor layer made of indium and by the reaction of the precursor layers with sulfur and/or selenium to form a I-III-VI compound semiconductor.

4

The reaction of the precursor layers takes place in the presence of selenium and/or sulfur and is referred to as selenization or sulfurization. These processes can be carried out in various ways with parameters that are coordinated with the given process. These include, for example, temperature, time, atmosphere and pressure. The selenization or sulfurization can take place, for example, in the vapor, melts or salt melts of the reaction element in question or in the salt melts with admixtures of sulfur and/or selenium. The elements sulfur and selenium can be used simultaneously as well as consecutively for reaction purposes. In an especially preferred embodiment of the invention, the reaction takes place in hydrogen compounds of sulfur or selenium.

In order to obtain a I-III-VI compound semiconductor layer with defined properties, certain parameters of the precursor layers have to be set. Aside from the composition, these parameters also include the thicknesses of the individual layers. Here, due to the spherical shape and the consequently varying diameter, if applicable, layer thickness ratios should be selected that are different from those of prior-art methods in order to create planar I-III-VI compound semiconductors.

In an especially preferred embodiment of the invention, the substrate core that is to be coated consists of glass, especially soda-lime glass, since this is a good source of sodium for the layer structuring. The main constituent of the conductive back contact layer is preferably molybdenum. In an especially preferred embodiment of the invention, the back contact layer contains up to 20% by weight of gallium in order to improve the adhesion. The individual layers can each be applied by means of physical vapor deposition (PVD) methods such as sputtering or evaporation coating or else by means of chemical vapor deposition (CVD) methods.

The precursor layers can be alloyed at temperatures of typically > 220°C [> 428°F] prior to the reaction to form a I-III-VI compound semiconductor. Additional processing steps or coatings can be implemented after the reaction of the precursor layer system to form a I-III-VI compound semiconductor. These include, for example, a treatment with a KCN solution (e.g. 10% KCN solution in alkaline 0.5% KOH solution) in order to remove detrimental surface layers such as copper sulfur compounds. Moreover, a buffer layer, a high-resistance and a low-resistance ZnO layer can be deposited.

5

Consequently, the spherical or grain-shaped semiconductor element according to the invention for use in solar cells has a spherical or grain-shaped substrate core that is coated at least with one back contact layer and with one I-III-VI compound semiconductor. The substrate core preferably consists of glass, metal or ceramics and the diameter of the substrate core is in the order of magnitude of 0.05 mm to 1 mm. A diameter of 0.2 mm has proven to be especially advantageous. The thickness of the back contact layer is in the order of magnitude of 0.1 µrn to 1 µm. The I-III-VI compound semiconductor layer consists, for example, of copper indium diselenide, copper indium sulfide, copper indium gallium sulfide or copper indium gallium diselenide. The thickness of this layer is in the order of magnitude of 1 urn to 3 µm.

Spherical or grain-shaped semiconductor elements produced with the described process steps constitute elements for further use in the production of solar cells. The advantages of such semiconductor elements for use in solar cells lie, for example, in the fact that a I-III-VI compound semiconductor can be produced that is suitable for incorporation into different kinds of solar cells. This includes, among other things, solar cells of different dimensions. Flat solar cells with I-III-VI compound semiconductors are conventionally produced in reactors that have to be precisely adapted to the size of the envisaged solar cells in order to comply with certain parameters. As a result, large-surface solar cell structures also call for correspondingly large reactors in which, for instance, large total masses have to be heated up and cooled off again during the reaction under the influence of heat. This entails a high energy demand. In contrast, the production of spherical or grain-shaped semiconductor elements for subsequent incorporation into solar cells requires far less energy since relatively small volumes have to be reacted in the reactors in question.

Another advantage is the higher flexibility during the production process. If, for example, with conventional solar cell surfaces, larger or smaller structures are to be reacted in a reactor, an appropriate new reactor has to be provided in order to be able to precisely set the requisite parameters. This is very cost-intensive. The production of such conventional thin-layer modules is thus limited by the apparatuses employed for manufacturing the semiconductor layer. In contrast, in the production of the spherical semiconductor elements according to the invention, an existing reactor can be augmented by additional reactors in order to produce the necessary quantity of elements. Hence, this greatly simplifies the later production of solar cells for which no reactor is needed but rather only systems for applying additional layers.

6

Moreover, thanks to the spherical shape, practical layer systems can be achieved that might not be obtainable with flat semiconductor structures. For example, the required thickness of the deposited layers is less. As a result, for example, a back contact layer made of molybdenum and gallium can be used without the resistance of the layer becoming too great, which is the case with flat structures.

The method according to the invention for the production of a solar cell having integrated spherical or grain-shaped semiconductor elements is used to subsequently incorporate semiconductor elements into a solar cell. The method provides for incorporating spherical semiconductor elements into an insulating support layer, whereby the semiconductor elements protrude from the surface of the support layer on at least one side of the support layer, and the spherical or grain-shaped semiconductor elements each consist of a substrate core that is coated at least with one conductive back contact layer and with one I-III-VI compound semiconductor layer. Parts of the semiconductor elements are removed on one side of the support layer so that preferably a surface of the back contact layer of several elements is exposed. Subsequently, a back contact layer can be applied onto this side of the support layer, said back contact layer being in contact with the free back contact layer surfaces of the semiconductor elements. A front contact layer is applied onto the other side of the support layer. Other function layers can be applied in addition to the front contact layer and the back contact layer.

In an especially preferred embodiment of the invention, the semiconductor elements are applied onto the support layer by means of scattering, dusting and/or printing and they are subsequently pressed into the support layer so that they become embedded to a certain extent in the support layer. If the support layer is a thermoplastic film that is laid onto a soft base, the semiconductor elements can be pressed, for example, so deeply into the layer that they penetrate into the soft base and thus protrude on both sides of the support layer.

The support layer can also be configured as a matrix with recesses into which the semiconductor elements are incorporated and, if necessary, attached. This can be done, for instance, by means of a heating and/or pressing procedure.

7

When parts of the semiconductor elements are removed, part of the support layer can also be removed along with it. The removal can be done, for example, by grinding, polishing, etching, thermal energy input or by photolithographic processes, whereas the back contact layer and the front contact layer can each be deposited by PVD or CVD methods. If, for example, conductive polymers are used as the back contact layer or front contact layer, methods such as brushing on or spraying on have proven to be advantageous.

Thus, the solar cell according to the invention having integrated spherical or grain-shaped semiconductor elements has an insulating support layer into which the semiconductor elements are incorporated, whereby the semiconductor elements protrude from the layer on at least one side of the support layer. The solar cell also has a front contact layer on one side and a back contact layer on the other side. On the side of the back contact layer, several semiconductor elements have a surface that is free of I-III-VI compound semiconductors and that thus frees the back contact layer of the semiconductor element. These surfaces are in direct contact with the back contact layer of the solar cell.

In an especially preferred embodiment of the invention, the support layer consists of an insulating material such as, for example, a polymer. The spherical semiconductor elements were preferably produced by means of the method according to the invention and the front contact layer consists, for example, of a transparent conductive oxide (TCO). The back contact layer consists of a conductive material such as a metal, a TCO or a polymer having conductive particles. The solar cell can have other function layers in addition to the front contact layer and the back contact layer.

Once all of the process steps have been completed, a solar cell having integrated semiconductor elements has been made that entails a number of advantages, especially in comparison to planar semiconductor structures. The essential advantage - in addition to the simplified production- lies in the curved surfaces of the semiconductor elements which can be struck by incident light, irrespective of the incidence direction. Thus, even diffuse light can be used more efficiently in order to generate electricity.

Further advantages, special features and advantageous embodiments of the invention can be gleaned from the subordinate claims and from the presentation below of preferred embodiments making reference to the figures.

8

The figures show the following:

Figure 1 in illustration (a), an especially preferred embodiment of a layer structure for the production of a spherical semiconductor element and in illustration (b), a semiconductor element produced by means of the method according to the invention; and

Figure 2 in illustrations (a) to (d), the process steps according to the invention during the incorporation of a spherical semiconductor element into a solar cell.

Figure 1, illustration (a), shows an especially preferred embodiment of a layer structure 10 for the production of a spherical or grain-shaped semiconductor element 11. The layer structure 10 can also be seen as the precursor layer structure for the later reaction to form a I-II1-VI compound semiconductor. In the first step of the method according to the invention for the production of a spherical semiconductor element 11, a spherical substrate core 20 is coated with a back contact 30. The spherical substrate preferably consists of glass, but it can also be made of other materials such as metals or ceramics. When glass is employed, for example, soda-lime glass can be used, which is a good source of sodium for the later layer structuring. Other glass compositions can also be used.

The substrate is essentially spherical, but the shape can also diverge from a pure spherical shape. Depending on the production process, the resultant spheres can also be designated as being grain-shaped. Hollow bodies made of the above-mentioned materials can also be used. The diameter of the spheres is in the order of magnitude of 0.5 mm to 1 mm, a diameter of approximately 0.2 mm preferably being selected.

The back contact 30 is applied onto the spherical substrate in such a way that the entire surface of the sphere is coated. The material for the back contact is preferably molybdenum, but other suitable conductive materials such as, for instance, tungsten or vanadium can also be used.

The semiconductor core 20 can be coated by means of PVD methods such as sputtering or evaporation coating. CVD methods can also be used; in this context, it must be pointed out

9

that sputtering a large number of small substrate spheres is a very time-consuming process that, in view of the attainable throughput rate, is less suitable than other methods. The thickness of the back contact layer is in the order of magnitude of 0.1 urn to 1µm.

In order to improve the adhesion of subsequent layers to the back contact layer, a gallium layer can be applied onto the molybdenum layer. In an especially preferred embodiment of the invention, the gallium is incorporated into the molybdenum layer in order to increase the adhesion. This can involve a gallium content of up to 20% by weight. In actual practice, this approach is normally avoided for flat solar cells since it increases the resistance of the back contact in a detrimental manner. However, a gallium-molybdenum layer has proven to be advantageous for the production of the semiconductor elements according to the invention, since thinner layers can be achieved than with flat semiconductors and their greater resistance does not entail any serious drawbacks.

According to the invention, a I-III-VI compound semiconductor is selected as the semiconductor compound. These semiconductors, which are also referred to as chalcopyrites, also include, for example, copper indium diselenide, copper indium sulfide, copper indium

gallium sulfide and copper indium gallium diselenide.

In order to produce such a CuGa/InS/Se2 layer on the substrate, first of all, precursor layers made of copper, gallium and/or indium are applied and these are reacted in a subsequent selenization or sulfurization process to form the envisaged semiconductors. The precursor layers can be applied with the same methods as the back contact so that here, too, PVD methods such as sputtering and evaporation coating or CVD methods can be employed. As the first precursor layer 40, in an especially preferred embodiment of the invention, the spherical substrate is coated with copper. In order to improve the adhesion between this first layer and the back contact, a thin copper-gallium layer can be applied ahead of time as an adhesive.

In a first embodiment of the invention, a second precursor layer 50 in the form of indium is deposited onto the copper layer. An alternating application of Cu/In layer packets (e.g. Cu/In/Cu/In) is likewise possible. The Cu/In layers are subsequently sulfurized with sulfur to form CuInS and a so-called CIS layer is formed. The CIS layer 60 resulting from the precursors and the sulfurization process is shown on the semiconductor element 11  in

10

illustration (b). The precursor layer system consisting of copper and indium can optionally be alloyed at an elevated temperature of typically T > 220°C [428°F] prior to the sulfurization, which is advantageous for the adhesion and the later reaction with selenium and/or sulfur.

This step, however, is not absolutely necessary.

The layer thicknesses of the Cu and In layers are determined by the envisaged layer thickness of the CIS semiconductor. Preferably, the thickness of the CIS layer 60 is in the order of magnitude of 1 urn to 3 µm. Moreover, it has proven to be advantageous for the atomic ratio of Cu to In to be in the order of magnitude of 1 to 2. Special preference is given to atomic ratios of copper to indium of between 1.2 and 1.8.

In a second embodiment of the invention, a copper layer or a copper-gallium layer is applied onto the back contact layer 30 as a first precursor layer 40. This first precursor layer is, in turn, followed by a second precursor 50 in the form of an indium layer, whereby the two layers are subsequently selenized into CuIn/GaSe2 and form a CIGS layer. The copper-indium/gallium layer system here can also optionally be alloyed at an elevated temperature of typically T> 220°C [428°F].

In this embodiment, the layer thicknesses are likewise dependent on the envisaged atomic ratio Cu/(In+Ga) after the selenization. It has proven to be advantageous for this ratio to be 
The spheres coated with the precursors can be reacted by means of selenization with selenium and/or by means of sulfurization with sulfur. Various methods can be used for this purpose. In an especially preferred embodiment of the invention, the spheres are reacted in a vacuum or at atmospheric pressure with a vapor of the element in question (Se and/or S). This reaction takes place employing certain parameters such as, for instance, temperature, time, process duration, pressure and partial pressure. The reaction can also take place in a melt made up of the elements. Another possibility for the reaction is the salt melt containing S and/or Se.

11

In another embodiment of the invention, the spheres are reached to form hydrogen compounds of sulfur and/or of selenium. This can take place, for example, at atmospheric pressure or at a pressure that is less than atmospheric pressure. Sulfur a.s well as selenium can be used consecutively or simultaneously during the reaction.

In an especially preferred embodiment of the invention, the next process step after the reaction of the spheres is to remove surface layers that have a detrimental effect. These can be, for example, CuS compounds that were formed during the reaction process. One way to remove such layers is through a treatment with a KCN solution- If a sulfurization was carried out, this treatment step is necessary, whereas it can be considered to be optional after selenization.

In a preferred embodiment, the next step is to deposit a buffer layer onto the CIS or CIGS semiconductor. For example, CdS, ZnS, ZnSe, ZnO or cdZnS can be used as the layer materials. Other possible materials are In-Se compounds or In-S compounds. These buffer layers can be deposited by means of coating methods such as CVD, PVD, or by wet-chemical (chemical bath deposition) methods or other suitable methods. The deposition by means of chemical bath deposition has proven to be especially advantageous. The thickness of the buffer layer is preferably in the order of magnitude of 10 nm to 200 nm.

In another especially preferred embodiment of the invention the next step is to deposit high-resistance ZnO (i-ZnO) onto the layer structure. The deposition of this layer can be carried out with methods such as PVD (reactive or ceramic), CVD or chemical bath deposition. The thickness of the layer is preferably in the order of magnitude of 10 nm to 100 nm.

After the deposition of high-resistance ZnO (approx. 50 nm), in an especially preferred embodiment of the invention, another layer of low-resistance ZnO (ZnO:Al) is deposited. Here, the same deposition methods can be used as those employed for high-resistance ZnO. The thickness of this layer (TCO) is in the order of magnitude of 0.1 urn to 2 u.m.

Semiconductor elements produced with the described process steps are elements for further use in the production of solar cells. The semiconductor elements according to the invention can be subsequently incorporated in various ways into solar cells. For example, in another

12

aspect of the invention, the spherical semiconductor elements are embedded in a solar cell as is shown in illustrations (a) to (d) of Figure 2.

Illustration (a) of Figure 2 shows the incorporation of the semiconductor elements 11 into an insulating support layer 70. Here, it has proven to be advantageous to use a flexible film as the support layer. The support layer prefetably consists of a. thermoplastic polymer which can. be, for instance, a polymer from the group of the polycarbonates or polyesters. Pre-polymerized resins from the group of the epoxides, polyurethanes, polyacrylics and/or polyimides can be used. Moreover, a liquid polymer can be used into which the spheres are pressed and which subsequently hardens.

The semiconductor elements 11 are preferably incorporated into the support layer 70 in such a way that they protrude from the surface of the layer on at least one side of the support layer. For this purpose, the particles can be applied, for example, by means of scattering, dusting and/or printing, after which they are pressed in. In order to press the bodies into the support layer, the latter can, for instance, be heated up.

In another embodiment of the invention, the particles are incorporated into a prepared matrix of a support layer having recesses into which the particles are incorporated. In order to attach the bodies to the support layer, a heating and/or pressing procedure can be carried out.

If the semiconductor elements are supposed to protrude on both sides of the support layer, the support layer can be situated on a flexible base when the elements are incorporated, so that the semiconductor elements can be pressed so far into the support layer that parts of them emerge from the bottom of the support layer.

In an especially preferred embodiment of the invention, the next step is to remove parts of the semiconductor elements on one side of the support layer. Parts of the support layer can also be removed in this process. This is shown in the illustration (b) of Figure 2 by an arrow. Here, the support layer 70 is preferably removed down to a layer thickness at which parts of the incorporated bodies are also removed. In the embodiment shown, the removal extends all the way to the back contact layer 30 of the semiconductor element 11 as shown by a dotted line. If the semiconductor elements are incorporated into the support layer in such a way that they protrude from both sides of the layer, it is also possible to process the semiconductor

13

elements on one side without additional removal of the support layer so that, after the

removal procedure, the semiconductor elements either protrude further from the support layer

or are flush with it.

The removal of the semiconductor elements or of the support layer can also be carried out at different points in time before the application of a later back contact 80 on this side. The removal of the semiconductor elements and/or of the support layer can be done by mechanical procedures such as grinding or polishing, etching, thermal energy input such as, for instance, using a laser or radiation or else by means of photolithographic processes.

In another process step, a conductive back contact layer 80 is applied onto the side on which the semiconductor elements had been removed. Examples of conductive material for this back contact include substances from various classes of polymers. Especially well-suited materials are epoxy resins: polyurethanes and/or polyimides that have been provided with suitable conductive particles such as carbon, indium, nickel, molybdenum, iron, nickel chromium, silver, aluminum and/or the corresponding alloys or oxides. Another possibility comprises intrinsic conductive polymers. These include, for example, polymers from the group of the PANis. Other materials that can be employed are TCOs or suitable metals. In the case of TCOs and metals, the back contact can be applied with PVD or CVD methods.

In another process step, a conductive front contact layer 90 is applied onto the side of the support layer on which no semiconductor elements have been removed. This can also be carried out with methods such as PVD or CVD. Various transparent conductive oxides (TCOs) can be used as the conductive material of the front contact.

Other function layers can be deposited before or after the deposition of a front contact and a back contact. The selection of the other function layers depends especially on the semiconductor elements employed. Function layers such as, for example, buffer layers that have already been deposited onto the semiconductor elements do not necessarily have to be deposited any more for the production of the solar cell having integrated semiconductor elements. All of the required deposition and processing steps yield a solar cell from which a photovoltaic module can be made. One or more of the solar cells can be connected in series, for example, and joined to form a module at which the generated current is tapped.

14

List of reference numerals

10	layer structure, precursor layer structure

11	semiconductor element

20	substrate, substrate core

30	back contact layer of a semiconductor element

40	first precursor layer

50	second precursor layer

60	I-III-VI compound semiconductor, CIS or CIGS layer

70	support layer, insulating

80	back contact layer of a solar cell

90	front contact layer of a solar cell

15

We Claim:

1.  A method for the production of a solar cell having integrated spherical or grain-shaped semiconductor elements, characterized by the following features:

•	incorporation of several spherical or grain-shaped semiconductor elements (II) into an insulating support layer (70), whereby the semiconductor elements (11) protrude from the surface of the support layer on at least one side of the support layer, and the semiconductor elements (11) each consist of a spherical or grain-shaped substrate core (20) that is coated at least with one conductive back contact layer (30) and with one I-III-VT compound semiconductor layer (60);

•	removal of parts of the semiconductor elements (11) on one side of the support layer (70) so that a surface of the conductive back contact layer (30) of the semiconductor elements (11) is exposed;

•	application of a back contact layer (80) Onto the side of the support layer (70) on which parts of the semiconductor elements (11) have been removed; and

•	application of a front contact layer (90) onto the side of the support layer (70) on which no semiconductor elements (11) have been removed.

2.	The method as claimed in claim 1, wherein, in addition to parts of the semiconductor elements (11), part of the support layer (70) is also removed.

3.	The method as claimed in one or both of claims 1 and 2, wherein the semiconductor elements (11) are applied onto the support layer (70) by means of scattering, dusting and/or printing and they are suhsequcnUy incorporated into the support layer.

4.	The method as claimed in one or more of claims 1 to 3, wherein the support layer (70) is configured as a matrix with recesses into which the semiconductor elements (11) are incorporated.

5.	The method as claimed in one or more of claims 1 to 4, wherein the semiconductor elements (11) are incorporated into the support layer (70) by means of a heating and/or pressing procedure.

6.	The method as claimed in one or more of claims 1 to 5, wherein the removal of the semiconductor elements (11) and/or of the support layer (70) is done by

16

grinding, polishing, etching, thermal energy input and/or by photolithographic

processes.

The method as claimed in one or more of claims 1 to 6, wherein the back contact

layer (80) and/or the front contact layer (90) are deposited by PVD or CVD

methods or by other methods adapted to the material of the layer in question.

A solar cell having integrated spherical or grain-shaped semiconductor elements,

characterized in that the solar cell has at least the following features:

•	an insulating support layer (70) into which the spherical or grain-shaped semiconductor elements (11) are incorporated, whereby' the semiconductor elements (11) protrude from the layer on at least one side of the support layer (70). and the semiconductor elements (11) each consist of a spherical or grain-shaped substrate core (20) that is coated at least with one conductive back contact layer (30) and with one I-III-VI compound semiconductor layer;

•	a back contact layer (80) on one side of the support layer (70), whereby several semiconductor elements (11) on this side of the support layer have a surface that is free of I-III-VI compound semiconductors; and

•	a front contact layer (90) on the side of the support layer (70) on which the semiconductor elements (11) do not have a surface that is free of I-III-VI compound semiconductors.

The solar cell as claimed in claim 8, wherein it is produced by means of a method

according to one or more of claims 1 to 7.

The solar cell as claimed in one or both of claims 8 and 9, wherein the insulating

support layer (70) consists of a thermoplastic material.

The solar cell as claimed in one or more of the preceding claims 8 to 10, wherein

the support layer (10) consists of a polymer from the group of the epoxides,

polycarbonates, polyesters, polyurethanes, polyacrylics and/or polyimides.

The solar cell as claimed in one or more of the preceding claims 8 to 11, wherein

the spherical or grain-shaped semiconductor elements (11) are semiconductor

elements according to one or more of claims 10 to 20.

The  solar cell  as claimed in one or more of claims  8 to  12,  wherein the

semiconductor elements (11) are coated with a I-III-VI compound semiconductor

17

from the group of the copper indium diselenides, copper indium disulfides, copper indium gallium diselenides and copper indium gallium diselenide disulfides.

14.	The solar cell as claimed in one or more of claims 8 to 13, wherein the front contact layer (90) consists of a conductive material.

15.	The solar cell as claimed in claim 14, wherein the front contact layer (90) consists of a transparent conductive oxide (TCO).

16.	The solar cell as claimed in one or more of claims 8 to 15, wherein the back contact layer (80) consists of a conductive material. .

17.	The solar cell as claimed in claim 16, wherein the back contact layer (80) consists of a metal, a transparent conductive oxide (TCO) or a polymer having conductive particles.

18.	The solar cell as claimed in claim 17, wherein the back contact layer (80) consists of a polymer from the group of the epoxy resins, polyurethanes and/or polyimides having conductive particles from a group comprising carbon, indium, nickel, molybdenum, iron, nickel chromium, silver, aluminum and/or the corresponding alloys or oxides.

19.	The solar cell as claimed in claim 18, wherein the back contact layer (80) consists of an intrinsic conductive polymer.

20.	A photovoltaic module, characterized in that it has at least one solar cell according to one or more of claims 8 to 19.

Dated this 17th day of July, 2008

G. DEEPAK SRINIWAS

OF K & S PARTNERS

ATTORNEY FOR THE APPLICANT(S)

18

Documents:

				1545-MUMNP-2008-ABSTRACT(6-9-2013).pdf

				1545-mumnp-2008-abstract.doc

				1545-mumnp-2008-abstract.pdf

				1545-MUMNP-2008-CLAIMS(AMENDED)-(6-9-2013).pdf

				1545-MUMNP-2008-CLAIMS(MARKED COPY)-(6-9-2013).pdf

				1545-mumnp-2008-claims.doc

				1545-mumnp-2008-claims.pdf

				1545-MUMNP-2008-CORRESPONDENCE(17-7-2008).pdf

				1545-MUMNP-2008-CORRESPONDENCE(27-4-2009).pdf

				1545-MUMNP-2008-CORRESPONDENCE(29-10-2010).pdf

				1545-MUMNP-2008-CORRESPONDENCE(31-7-2012).pdf

				1545-mumnp-2008-correspondence.pdf

				1545-mumnp-2008-description(complete).doc

				1545-mumnp-2008-description(complete).pdf

				1545-MUMNP-2008-DRAWING(6-9-2013).pdf

				1545-mumnp-2008-drawing.pdf

				1545-MUMNP-2008-FORM 1(27-4-2009).pdf

				1545-MUMNP-2008-FORM 1(31-7-2012).pdf

				1545-MUMNP-2008-FORM 1(6-9-2013).pdf

				1545-mumnp-2008-form 1.pdf

				1545-mumnp-2008-form 18.pdf

				1545-MUMNP-2008-FORM 2(TITLE PAGE)-(6-9-2013).pdf

				1545-mumnp-2008-form 2(title page).pdf

				1545-mumnp-2008-form 2.doc

				1545-mumnp-2008-form 2.pdf

				1545-MUMNP-2008-FORM 26(27-4-2009).pdf

				1545-MUMNP-2008-FORM 26(6-9-2013).pdf

				1545-MUMNP-2008-FORM 3(29-10-2010).pdf

				1545-MUMNP-2008-FORM 3(6-9-2013).pdf

				1545-mumnp-2008-form 3.pdf

				1545-MUMNP-2008-FORM 5(6-9-2013).pdf

				1545-mumnp-2008-form 5.pdf

				1545-MUMNP-2008-OTHER DOCUMENT(6-9-2013).pdf

				1545-MUMNP-2008-PETITION UNDER RULE-137(6-9-2013).pdf

				1545-MUMNP-2008-REPLY TO EXAMINATION REPORT(6-9-2013).pdf

				abstract1.jpg

« Previous Patent

Next Patent »

Patent Number	258943	

Indian Patent Application Number	1545/MUMNP/2008	

PG Journal Number	08/2014	

Publication Date	21-Feb-2014	

Grant Date	17-Feb-2014	

Date of Filing	21-Jul-2008	

Name of Patentee	SCHEUTEN GLASGROEP	

Applicant Address	GROETHOFSTRAAT 21, NL-5900 AA VENLO,	

Inventors:

#	Inventor's Name	Inventor's Address	

1	SCHEUTEN, JACQUES	JAVANASTRAAT 107, B-3680 MAASEIK,	

2	GEYER, VOLKER	LAMERTZWEG 17, 41372 NIEDERKRUCHTEN,	

3	KAAS, PATRICK	DE SOUTHEUVEL 33, 5632 MN EINDHOVEN,	

PCT International Classification Number	H01L31/032	

PCT International Application Number	PCT/EP2004/010615	

PCT International Filing date	2004-09-22	

PCT Conventions:

#	PCT Application Number	Date of Convention	Priority Country	

1	03022301.0	2003-10-02	EUROPEAN UNION	

© All Indian Patents, 2013-2021.

  Patent data available in the public domain from Indian Patents Office, Department of Industrial Policy and Promotions, Ministry of Commerce and Industry, Government of India.
