Repository: anandvc/allindianpatents

File: patents/258991-a-method-of-making-a-composite-material-comprising-metal-particles-in-the-nanometer-range-in-a-ceramic-matrix.html
Indian Patents. 258991:"A METHOD OF MAKING A COMPOSITE MATERIAL COMPRISING METAL PARTICLES IN THE NANOMETER RANGE IN A CERAMIC MATRIX"

Indian Patents

Recently Granted Patents

  Recently Published Patents

Title of Invention	"A METHOD OF MAKING A COMPOSITE MATERIAL COMPRISING METAL PARTICLES IN THE NANOMETER RANGE IN A CERAMIC MATRIX"

Abstract	A novel solution route has been developed that after heat-treatment to 500-600°C under inert atmosphere, yields highly porous composites of nano-sized metal (Ni) particle inclusions in ceramics (A12O3). Metal loadings could be made from < 1% to >95% Ni. The metal inclusion sizes in the Ni-Al2O3 system with the 10 atom% Ni sample were 4-7 nm, while for the 75 atom% Ni sample they were 5-8 nm. It was shown that the 10 atom% Ni sample could be used as a catalyst for the conversion of CO2 and CH4 in the temperature range 550-700°C, while higher temperatures led to growth of the Ni particles and carbon poisoning over time. The solution routes could also be deposited as thin dense films containing <10 nm Ni particles. Such films with high Ni-particle loadings deposited on aluminium substrates have shown very good solar heat absorber proficiency and provide good substrates for carbon tube growth.	

Full Text	Composite materials and method of its manufacture

The present invention relates to a method of fabricating composite ceramic materials with nano-sized metal inclusions. In particular it relates to such a material having a high content of well-defined nanc-sized metal inclusions.

Background of the invention

Ceramic materials with nano-sized inclusions have received increased interest during the recent years. The interest lies both in the possibilities to make fundamental studies on new properties associated with the nano-size and in applications in e.g. optic absorption and non-linear materials, catalysts and magnetic materials. One might also envisage applications of these metal-ceramic composites as precursors for nano-structured construction ceramics with excellent toughness/hardness properties. Most promising routes for preparation of nano composites of large scales and complex systems goes through solutions of inorganic salts or metal-organic compounds due to their cost effectiveness and possibilities in yielding complex compositions.

In the Ni-AbOa system, the materials are usually prepared from precursors first yielding NiO and/or NiAlaO/i, followed by reduction with hydrogen gas to Ni-AlaOa. This is an inefficient approach since the reduction of especially the binary oxide is difficult and requires high temperatures or long times under reducing atmospheres. The metal formed during the reduction is then much more mobile an the alumina surface and larger metal particles are easily formed as well as irery wide metal particle size distributions.

Supported nickel catalysts are among the most active for the CO2 reforming of DH
Metal nano-inclusion ceramics materials (NIM:a) with the metallic particles in the 1-20 rnn size range have great potential to become the leading materials in a very wide range of materials, in e.g., mechanically or thermally durable coatings or compacts for cutting tools and light engines (high-performance structural ceramics), selective optical absorption devices for solar heat-absorption, catalysts, highly non-lfoear optics for photonic switches and frequency converters, transformers, magnetic sensors, temperature stable colour coatings and a* substrates for carbon nano-tube growth for use as cold cathode emitters and nano-electronics,

Despite this great potential in a wide area of high- and medium-tech applications, there is still very limited knowledge concerning how to successfully tailor the sizes, contents and shapes of the metal particles and the morphology of the matrix, e.g. as thin films, compacts or porous materials. The methods used for preparation include a variety of physical and chemical techniques, However, the physical and chemical vapour based routes suffer from the drawback that they cannot be used for large-scale applications of NIM-film and NIM-powder preparation and they are comparatively expensive and also require sophisticated vacuum equipment. These techniques are normally restricted to small surfaces, a few centimetres in size, due to limitations in vacuum chamber size and control of the deposition. The deposition is also relatively slow and is often dependent on the substrate.

The chemical routes to AbOa baaed NIM:s, have to a large extent been directed to powders only, and many of the processes reported use high temperatures and/or long annealing times and cannot be used in film preparation. Several processes have been published with the common feature that a salt based solution is gelled or precipitated and annealed in air at different temperatures, normally between 500°C and 12OO°C, yielding a ceramic material containing NiO and Al2O3 and/or NiAJbCU. This powder is then reduced under hydrogen-containing atmosphere during heat-treatment for several hours at s 1000"C.[E. Breval et al, J. Mater. Set,, 27 1464-1468 (1992)]

Another common partly solution based route for powder preparation is to start with a slurry of Al2Os powder and nickel containing solution, After evaporation of the solvent the obtained powder is then dried at varying temperatures, typically between 50 and 500«G, and then reduced by heating in Ha at temperatures fe 500*C [see W. H. Tuan, H. H. Wu, and T, J. Yang, J. Mater. Sci., 3O 855-859 (1995), T. Sekino, T. Nakajima, S. Ueda, and K. Niihara, J. Am. Ceram. Soc., 80 1139-1148 (1997)].

Some of the above discussed processes are capable of producing small metal particles, but the control of the powder surface area and morphology is quite limited, There are complex processing routes available involving several steps including the use of the potentially dangerous hydrogen gas at high temperatures and long annealing times. The high temperature and long annealing times leads to a large energy consumption and makes ihe process expensive, and also reduces the number of possible applications.

Films of AlgOs-based NIM:s are usually made by sputtering techniques [see e.g.: M. Gadenne, P.Qadenne, M.T. Ramdou, J,P. Seagaud, H. Lassri, R. Kriahnan, and C. Sella, Materials Science and Engineering, A16S 257-261 (1993)]. There is one solution-based route reported. It uses spin-coating of a solution of nickel 2-ethyl-hexanoate and aluminium tri-sec-butoxide (which is a complex synthesis route by refluxing, centrifugation, vacuum evaporation, preformed with two high temperature steps), and the gel film formed is heated to 120OC in air to form the spinel NiAl2O4, which is then reduced by heating in H3 at 950C for 5 minutes, [G, T. Kraus, Y.-C. Lu, J. E. Trancik, D. M. Mitro, E. P. Qiannelis, M, O, Thompson, and S. L. Sass, J. Appl Phys., 82 1189-1195 (1997)).

JP 07-114048 discloses hyperfine particles of a metal selected from Pe: Co and Ni. The particles arc incorporated into a matrix of a non-linear optical material. The matrix has an AJ oxide phase and an amorphous alloy phase, consisting of the metal and Al. Metal particles 
In US-5,462,903 (CNRS) there is disclosed nano-composite powders of alumina and metal constituted, of grains of micronic size,. Each grain comprises a compact matrix of alumina, in which there are dispersed crystallites of metals or alloys, the size of which is less than 50 run. The ratio by weight of metal/alumina is less than 30%,

So far, all routes to Ni- Al2O3 are producing only low nickel loadings, typically up to about 30 %, but many applications, such as in magnetic applications and solar heat absorption, applications, require very high meaty loadings, typically 60-90%.

The compositions of nickel metal inclusions in alumina, Ni-Al2O3, and some of its compositionally modified variants are among the moat versatile NlM;s. This type of NIM with different metal particle sizes and concentration (volume content of metal particles in the matrix alumina) in the forms of high surface area materials, films and compacts have many important areas of application.

Summary of the Invention

In view of the shortcomings of the prior art methods and materials, the object of the present invention is to provide a method of manufacturing materials of the kind mentioned in the preamble, having superior properties, particularly in terms of metal loading, compared to materials made according to prior art methods, and which is simple and suitable for up-scaling to industrial scale. The method should also open up for application areas requiring high metal loadings (concentration),

This object is achieved in accordance with the invention by the method as defined in claim 1.

The novel material is defined in claim 20.

A major advantage with the method according to the present invention is that it can be performed at low temperatures, i.e. 
All taken together, the method according to the invention enables a very cost efficient production of the materials in industrial scale.

The possibility according to the invention to prepare materials having the very high content of metal inclusions of well-defined and small sized particles, opens up a wide range of applications in many different fields, such as solar energy applications, catalysis, magnetic applications, non-linear optics, high performance ceramics just to mention a few.

There are some key issues for successful application, and the requirements in the preparation of NIM;s can be summarized as follows;

The routes should provide good control of particle sizes with a narrow sis distribution (down to about 5 nm allow for a wide range of metal particle loadings, from a few percents to around 95%, with retained size control and without clustering of the particles, be flexible allowing for hetero-metallic metal inclusions, make it possible to quickly deposit large area films and/or make it possible to prepare high surface area powders, at low cost, with few steps, and with simple equipment, allow for preparation of films at low temperatures and short annealing time, preferably below the softening point of the important Al substrate of about 600°C, allow for film deposition on different types of substrates, e.g. metals, ceramics and glasses, make it possible to prepare porous materials of high surface area, for use in e,g, catalysis, and make it possible to easily prepare very fine starting powders for sintering into compacts.

These requirements are met by the method according to the present invention.

However, at very high metal loadings, such as those indicated above, i.e. 95%, particle sizes tend to become somewhat larger than for lower concentrations.

Brief Description of the Drawings

Figure 1 is a SEM image of an Ni-MzOa composite microstructure with 75% Ni,

Figure 2a-c are TEM images of Ni- Al2O3 composite materials with; 10% Ni (5-8 run Ni-particles] (A) and 75% Ni (6-9 nm Ni-particles| (B) obtained at 600»C, lO'Cmirr1, and 10%Ni obtained at 600«C, lOO'Cmur1 (3-6 nm particles) (C).

Figure 3 is a SEM image of the surface of Ni- Al2O3 composite film with 80% Ni.

Figure 4a-b are TEM images of Ni- Al2O3 composite materials used for catalysis of the reaction of CH4 + CO2 to syn-gas mixture with; 10% Ni (No carbon filaments grown) (a) and 75% Ni (carbon-filaments have grown from the large Ni-particles) (b).

Detailed Description of the Invention and preferred Embodiments Thereof

Generally, the present invention relates in a first aspect to a method of making a composite material comprising metal particles in the nanometer range in a ceramic matrix. The method comprises providing a metal salt solution of at least two metals, wherein the metals are completed with a multifunctional organic compound capable of strongly coordinating metals. The solvent is evaporated from the mixture to provide a material in the range from a dry powder to a viscous liquid. This yields a precursor material that subsequently can be use for different applications. To convert it to the desired composite material, the precursor is heated in an inert atmosphere.

Preferably, the metal salt solution comprising at least two metals is prepared by making a first solution of at least one metal-alkojtide compound in a solvent comprising an organic acid and a polar organic solvent, the metal(s) of said compound being capable of forming ceramic oxide(s). To said first solution is added a multifunctional organic compound, as a complexing agent, capable of strongly coordinating metal. At least one or more further solution is prepared by dissolving a metal salt soluble in a polar organic solvent, and adding thereto a multifunctional organic compound capable of strongly coordinating metal salts, combining the further solution^). The first end further solution(s) are combined to provide said solution of at least two metals.

Preferably, the metal(a) in the first solution is/are selected from Al, Fe, Mg, Ga, Mg, Ca, lanthanides. The metal in the further solution(s) should be more easily reducible than the metal in the first solution, and is/are preferebry selected from Co, Ni, Cu, Pt, Pd, Ag, Au, Bi, pb, Sn, Fe, Ru, W, Mo, V.

The first solution preferably comprises an acid selected from carboxylic acids having short alkyl chains, suitably acetic acid, propionic acid, lactic acid.

In an alternative embodiment the acidic first solution also comprises metal-nitrate, preferat

The alkoxogroup in the metal alkoxide is preferably selected from propose, iso-propoxo, sec-butoxo, ethoxo, metoxoj methoxyethoxo ligands, and a particularly preferred metal-alkoxide is Al-iso-propoxide.

The multifunctional organic compound suitably contains -OH (alcohol), -NH, «NH (amine), -CO-CH2-CO- (beta-diketonato), -COOC- (ester), -CO-NH3 (amide), or -COO (carboxylic acid) functionalities, and a particularly preferred multifunctional organic compound is triethanolamine. A function of these are to inhibit crystallisation of metal salt in solution.

The first and the second solutions are suitably stirred separately before combining them, preferably for at least 5 minutes, more preferably for 10 minutes, and most preferred for at least 15-20 minutes.

The combined first and second solutions can also be stirred for an additional period of time, suitably at least an additional 5 minutes, preferably at least 10 mirmtes, most preferably at least 15 minutes.

The polar organic solvent can be selected from alcohols, suitably methaixol, ethanol, propanol, iao-propanol, glycol, glycerol, ethylacetate, aceton, or from dimethylformamide, acetonitrile,

In the method according to the invention, the heating is preferably performed at an elevated 'temperature in the range SOO-900°C, preferably 500-600°C, and suitably the material is subjected to a temperature ramp of 1-100«C, preferably 1,0-50«C mm-1, suitably 30°C min-i, in order to reach the desired temperature.

Evaporation is preferably performed while spraying the solution onto an object. Alternatively, the evaporation is performed by exposing the mixture to a stream of Na gas or low pressure produced by a water-jet pump connect to a tap/faucet or a vacuum pump.

The composite material resulting from the method according to the invention is any of a powder, a film or a coating.

In the case where the composite material formed is a coating or a film, it is made by using the solution or partly evaporated solution of at least two metals, for preparation of films or coatings by e.g. spin-coating, dipping, spraying or painting.

In a second aspect the invention provides a novel composite material comprising metal particles in the nanometer range in a ceramic matrix, the concentration of metal particles being >1%, preferably >10%, preferably >20, preferably >30,

preferably >40, preferably >50%, preferably >60%, preferably >70%, more preferably >76%, preferably >78%, preferably > 80%, and up to 90%, or more preferably up to 92%, even more preferably up to 94%, and most preferably up to 98%.

In the case of a film, the material has a concentration metal particles which is 
For making films the process is conducted at low temperature, suitably 
The average size of the metal inclusions is 6.55, ranging between 5-8 for lower loadings, 7.68 nm, ranging between 6-9 nm for higher loadings, with a standard deviation of 15% for both size distributions (60Q°C, l00C/min) (smaller sizes of 3-6 nm are obtained (no standard deviation calculated) at 100°C min-i, and 600"C).

The invention, as mentioned above, also provides a precursor material for the preparation of ceramic material with nano-sized metal inclusions. The precursor comprises a mixture of a first solution of at least one metal-alkoxide compound in a solvent comprising an organic acid and a polar organic solvent and a multifunctional organic compound capable of strongly coordinating metal ions, the metal(s) being capable of forming a ceramic oxide(s), and a second solution of a metal salt soluble in said polar organic solvent further comprising a multifunctional organic compound capable of strongly coordinating metal ions, said precursor material exhibiting Theological properties in the range from a dry powder to a viscous liquid.

Various kinds of objects can be coated with a composite material according to the invention, and if the metal particles are magnetic, the object can be e,g, a transformer, in which case the metal loading is in the range 70-95%, preferably

80-92%, most preferably about 90%. Another object suitable for materials with magnetic particles is a magnetic sensor.

The composite material can be used for making catalysts, and thus a, catalyst comprising a composite material is a further aspect of the invention. In a catalyst the concentration of metal is suitably 
Examples of objects that can be coated with the material according to the invention are any of a aolar heat absorber device; a metal tube; a turbine blade.

Tools based on metal or hard metal can be provided with coatings of a material according to the invention to provide a wear resistant or chemically protective surface or coating on the tool.

The following description will illustrate the method according to the invention in detail.

The present invention generally provides a. novel solution-route to metal-ceramic nano-composite materials, in which metal loadings ranging from very low to very high can be achieved at moderate temperatures. In one embodiment nickel-alumina nano-coinposite materials with 1-98 mol% Ni in Al2O3 can be made at 500-600°C. The materials obtained consist of a highly porous, X-ray amorphous ceramic alumina (Al2O3) network, homogeneously loaded with mono-dispersed metal (nickel) particles. Parameters such as heating rate and final temperature and holding time at the final temperature (annealing) can be used for controlling the Mi-particle sizes from ca 3-5 nm. Higher heating-rate and lower final temperature above 500«C, and no annealing yielded smaller particles. With the same heating rate and final temperature, the metal (Ni) particle sizes also depend to some extent on the concentration of metal used in the preparation, and are e.g. 6.55 nm (std. dev. 1.00 nm) for a material comprising 10% Ni and

7.68 nni (std. dev. 1.15 nm) for a material comprising 75% Ni, prepared at

600-C with a heating rate of 10°Cmin-i.

A general outline of the method according to the invention is given below.

1)	An aluminium acetate solution is prepared by dissolving ( Al2O3)g in

HOAc;MeOH (1:3 vol:vol) (this solution could also be substituted by or mixed

with Al(N03)3-9HaO; this reduces risk of carbon residues, and increases the

porosity of the material. The solution is separated from the small amount of

precipitate formed, and the aluminium concentration is determined by atomic

absorption gpeetroscopy (AAS) or gravimetrically after evaporation of the solvent

and heating to >800°C for 6 hours, whereupon 0.3 mol triethanolamine (TEA)

per Al is added to the solution while stirring.

It should be noted that for other metals (such as Ag) •which are relatively difficult to dissolve as acetates, other methanol soluble salts can be employed, such as nitrates containing only groups that can be easily removed during the heating process to 500-60OC -without leaving residues, such as sulphide and phosphate groups. In addition, strongly coordinating organic N-donor ligands which are stable in carboxylic acid with organic groups, and which increase solubility in the M-Al-pxecusror solution can be used.

2)	A 9:1 mixture of Ni(N03)a-6HaO and Ni(OAc)34H3O is dissolved in, methanol.

To this solution is added 0.5 mol TEA (as a complexing agent) per mol Ni while

stirring. Other compositions of Ni(Al2O3)2-6H:zO and Ni(Al2O3)2-4HaO mixtures could

also be used.

3)	The solutions from 1) and 2) respectively, are mixed to give final Ni:Al

elemental ratios of 1 to 98 mol% Ni. The solvents are evaporated in air, and the

obtained materials are heated in Ar or N2 atmosphere to >500'C, to yield the Ni-

AlaOa composites.

The catalytic properties of the materials with respect to the C02 reforming reaction of CH2 were investigated by mass-spectroscopy, powder-XRD and

electron microscopy. It was found that the 10% Ni material can be used as a catalyst for conversion at temperatures between 500 and 700" C, while higher temperatures result in deposition of carbon tubes/fibres (referred to as "carbon poisoning"). This carbon poisoning ia also observed at all temperatures for the 75% Ni material, and it is believed that the Ni particle size plays a role.

The present inventors have discovered a novel method of fabricating a composite ceramic material with nano-$izcd metal inclusions. It is a solution-based approach comprising the preparation of first and second starting solutions of AP* and N12+, respectively, each containing at least one multifunctional organic compound capable of strongly coordinating metal ions, combining said starting solutions, allowing the components to mix, evaporating the solvent, and finally heating in an inert atmosphere, whereby the composite material is formed as a powder. Using instead the mixed solution of Al3* and Ni2+, as starting material, films can be deposited by methods such as spin-coating and heat treated into composite films.

The method according to the present invention is illustrated below by way of example, the first example being given in general terms for one embodiment (AlaOa/Ni system).

Abbreviations used:

HOflPr	iso-propanol (2-propanol)

OiPr	iso-propoxo group (2-propoxo group/ligand)

HOAc	acetic acid

OAc	acetate group

MeOH	methanol

OMe	metoxo group

TEA	triethanolamine

Now the invention will be further illustrated by way of non-limiting examples. EXAMPLES

Example 1

Thus, two solutions were prepared separately, one containing Al2O3 and one containing Ni-iona. Before synthesis, the glass equipment was carefully washed and dried at 150°C for at least 1 hour, and cooled to room temperature under Na atmosphere, while preventing any ingress of moisture.

The Al-solution was typically prepared by dissolving 10 g of Al2O3)3 in 500 ml of 1:3 HOAc-.MeOH under Na. To avoid formation of Al(Al2O3)s precipitate the HOAc was added before the methanol. After about 10 minutes the stirring was turned off and the solution was left for ca 12 hours to allow any undissolved material to settle. Instead of a solution containing only Al(OiPr)3 it is also possible to use a mixture of Al(OtPr)3 and Al{NO3)3*9HaO.

The clear and colourless Al(OAc)a solution (made from Al(OiPr)3 but probably, without wishing to be bound by any theory, reacted with HOAc to form HOiPr + Al(OAc)3 or a similar acetate), was separated from the precipitate and its concentration was determined either by atomic absorption spectroscopy or gravimetrically. The gravimetric determination was made on Al2O3, formed by adding water to a known volume (typically 2 ml) of the Al-solution, evaporating the solvents, and annealing at 1000'C for 6 hours. To the Al-solution was added 0.3 mol TEA per mol Al, and left to stir for at least 15 minutes.

The Ni-solution was made by dissoMng known quantities of either a 9; 1 mixture of NifNOak'eHaO and Ni(OAc)3'4H2O, or just Ni{NOs)a-6HaO in methanol, although other mixtures with a high nitrate content can be used too. When the Ni-salts were completely dissolved 0.5 mol TEA per mol Ni was added to the solution, end left to stir for 15-20 minutes.

After addition of the TEA, the Al- and Ni-solutions were stirred separately for 15-20 minutes to make sure that the TEA was completely dissolved. This is

crucial for obtaining a preferred narrow distribution of metal particle sizes in the final composite.

The Ni-solution was then added to the Al-solution and the mixed solution was stirred for an additional 15 minutes. This solution was used to prepare the Ni-AbOg composites in the form of powders and/or films.

Example 2

To make composite powders the solvents were evaporated at room temperature under constant stirring (in order to avoid preciptiation), until a dry greenish-white powder (low Ni-concentrations) or a green highly viscous liquid/ sticky solid (high Ni-concentrations) had formed. These precursor powders/concentrates were then heated under inert atmosphere (Na or Ar) with a heating-rate of (l-100°Cmin-i) typically 10-50'C tain-1, and the final temperature was usually 600°C (500-600°C).

The heating-rate, final temperature and annealing time can be used to modify the metal particle size in the product With the heating rate 30eC min-i to 600"C, particles having a size in the range of 5-8 nro (average 6.55 run) for a Ni loading of 10%, and in the range of 6-9 nm (average 7.68 run) for a Ni loading of 75% were obtained. The particle sizes increased slightly with higher Ni/ Al2O3 ratios, as well as with a lowered heating rate and annealing at the final temperature. See figure 1 and 2.

Examples

Films were made by spin-coating on different substrates; Al, AL2O3, Si, Pt, quartz glass, etc. The thickness of the films can be controlled by varying the concentration of the solution, and to some degree also the spin rate, which is normally in the range 2500 to 5000 rpm. The concentration was increased by evaporation, and solutions with up to ca 1.2M were used for spin coating. The "as coated" precursor films were converted to the Ni- Al2O3composite films by

the same heat treatment as described above for the powder samples yielding films such aa that shown in figure 3. Other deposition techniques such as spray, dip and paint coating, well know to the skilled man, can also be used.

Example 4

(Cu,Ni)-AL2O3 composites were made by exchanging part of the Ni-salts for Cu(NO3)-6H2O. (Cu(OAc)3-2H2O was found to be unsuitable due to its low solubility). The Cu and Ni salts were dissolved separately in MeOH and TEA was added to each solution. Then the solutions were mixed and stirred for about 15 minutes, before the combined solution was added to the Al-soLutioia,

Composites with varying C u:Niratios were made with 10% total metal-loading in the A2O2 matrix. It is not established whether or not it is possible to make higher metal loadings using Cu; it seems like the Cu-salts precipitates on evaporation of solvents, at least for 50% metal and higher. Probably, but without wishing to be bound by theory, the chemistry in solution makes it difficult to maintain the Cu salt at a high concentration, and thus the Cu salt precipitates. This problem may be solved by using some other complexing agent than TEA.

The route should be applicable to several similar systems with different metals or matrixes. The metals should be added in the form of salts, typically acetate or nitrate, that are soluble in inethanol and which are readily reduced by carbon or organic complex sources, Examples of suitable metals are, e.g. Ni, Cu, Pt, Pd, Ag, Au, Bi, Al2O3, and Sn. Probably also for e.g. Fe, Co, Ru. Use of nitrates can be 'of advntage for the same reason as discussed in Example 1.

Example 5 Catalysis

A great deal of interest has been devoted to making use of the surplus and green-house gases CH4 and CO2. One very promising answer to this is to

convert them to the syn-gas mixture of CO and H2 that is used as starting mixture for a large number of organic products. This is however, not an easy task to accomplish and despite the fact that much research has been put into this area it has been proven difficult to avoid deactivation of the catalyst due to carbon formation. Ni metal supported on oxides has been reported to convert CH4 and C02 to syn-gas. It has been found however that the Ni particles have to be less than about 5-10 nm in size in order to inhibit growth of carbon filaments on the Mi-particles.

The suitability of the materials described herein for the catalysis of the conversion of CH* and C02 to syngas (CO + Ha) was preliminary investigated with a gas mixture of CO2 and CH« in the molar ratio 1:1. The MS signals for CO3, CH4, CO and H20 were monitored as the temperature was increased from room-temperature to 800"C. In figure 6, the conversion degree of CH* and COa is plotted against time and temperature of the 10 and 75 atom% Ni samples.

For the material with 75% Ni, the conversion of CO3 and CH4 started at 550*C and increased rapidly up to 680° C, and above this temperature the CH2 conversion declined while the CO2 conversion continued to increase. After annealing (i.e. heating at a constant temperature) at 8008C for 30 min, the conversion levels were stabilised. Investigation of this material showed that carbon tubes/fibres had extensively formed on the catalyst surface and that the Ni particles had grown to sizes in the range 5-30 run. Such a material is shown in figure 4.

With the 10% Ni composite, the CO2 and CH4 conversion also started at 550'C, but it continued almost linearly up to 800"C. The linear temperature dependence was confirmed by cycling experiments between 5 SO and 700 "C. However, after about 10 min of annealing at 800°C, the conversion degree of both the CO2 and the CH2 started to increase, which might be due to some change in the material. Investigation of the material annealed for 30 min at 800°C showed no carbon formation in the SSM, but with TEM it was revealed that in some parts of the catalyst where enlarged Ni particles (about 10-20 am)

were found, carbon had been deposited, but not where the original Ni particle sizes remained.

These findings indicate that the Ni particle size is important for the carbon tube deposition which is detrimental to the catalytic effect. Thus, it seems that the particle sizes, in the 75% Ni composite (about 5-8 nm) are sufficiently large for carbon deposition or are able to grow to large particles by surface migration, but not those of the 10% Ni sample (about 4-7 nm), which is in accordance with the findings of other workers on similar systems normally obtaining dividing metal particle sizes in the range of 5-10 nm. Use of the catalyst at temperatures over 750*C seems not to be possible since slow carbon deposition starts also for the 10% Ni sample in this temperature range, which is probably due to growth of the Ni particles and subsequent carbon deposition.

The novel solution chemical route developed by the present inventors is capable of producing very porous high surface area structures loaded with 5-8 nm sized Ni particles in alumina and initial tests of these materials have shown that they are active and stable for the syn-gas reaction in the temperature range 500-750°C.

For the sake of comparison a similar material with 5-8 nm sized Ni particles waa tried out under the same conditions and it was found, that in accordance to the literature, the Ni was catalysing carbon tube growth and thereby poisoning the catalyst.

Preliminary studies of Ni- Al2O3 materials have already given very promising results: Catalysis of CH4 •+• Al2O3 to the technologically very important CO + H2 mixture was stable in the temperature range 5OO-TSOoC. Here all Ni-particles need to be smaller than ca 5 nm to avoid aide reactions that can form water and carbon-tubes on the metal particles. By making larger Ni-particles 
Example 6 Films for solar heat absorbers

The optical function of most of the currently available solar absorbers is based on thin film optical interference. The most frequently used design for a solar heat-absorber is to cover a surface of high-infrared reflectance with a coating that is selectively absorbing in the solar wavelength range and is highly transparent in the infrared wavelength range. This type is called a tandem solar absorber due to the combination of two surfaces to get the required properties of the surface, i.e. high solar absorptance and low infrared emittance. The latter condition ensures that the surface do not re-radiate the absorbed solar energy.

The chemical durability of the films under changing hot/cold, wet/dry conditions should be high, and for non-protected solar walls or roofs, high mechanical stability is also imperative. The films need to be of high quality, i.e. homogeneous over large areas and crack-free. It should be possible to deposit high quality films on large surfaces with cheap equipment, preferably at 1 atm pressure and with short deposition time. Since the most important substrate for solar absorbers is aluminium only allowing temperatures up to 550-600°C, low preparation temperatures and annealing times are required.

In accordance with the teachings of the present invention, spin-coating with 0.9-1.0 M (total Ni+Al cone.) solutions, prepared as in Example 1 (Ni 80%), on aluminum plates with a spin rate of 2700 rpm and subsequent heat-treatment in Na at 30°C min-i up to 550oC, to provide solar heat-absorber films resulted in glossy black coatings. The thickness was measured by TEM and SEM microscopy on cross sections to be 100 nm and the nickel particles were in the size range 6-9 nm. XRD and TEM studies showed that the nickel particles were of the face centered cubic (fee) modification and that the alumina was amorphous and surrounding the nickel particles. SEM images of the surface showed that it was smooth and the particles of even size distributed over the coating and extending through the depth. The coating adhered very strongly to the aluminium substrate and when scraping off coating with a sharp steel object, the separation occurred inside the alummum rather than between the film and the substrate. In this case the Ni loading was about 80%.

The films were tested as solar heat absorbers. The 100 nm thick film topped with an anti reflection layer of alumina made wi the same way as the NIM layer but without nickel addition, showed an absorptance of 0.93 in the visible and a reflectance of 0.04 in the NIR, and the absorption edge between the absorbing range in the visible region and the reflectance part in the NIR region was sharp.

The uncoated films {i.e. films with no anti-reflection layer) had an absorption of 0.83 in the visible range and a thermal emittance of 0.06 in the NIR range.

Further tests on the NIM coating showed a good resistance to weathering.

Example 7 Carbon tube

With Ni-partides in sizes over about 5-10 nm carbon nano-tubes can be grown from the particles from gaseous precursors, e.g. ethene Al2O3, methane CH4 and carbon-dioxide CO2, With a narrow size distribution of metal particles increased control of carbon tube diameter and structure is obtained which is of high importance for the electric and mechanic properties of carbon nano-tubes. A high loading of separated Ni particles in a film on a surface makes it possible to grow a dense rug of carbon tubes which is important for cold cathode emitters used in light sources.

For Carbon tube formation Ni-Al2O2 films were prepared by spin-coating on Si/SiO2 substrates and heat- treated in Ar to 600°C.

Preliminary tests of carbon nanotube growth from ethane gas were made using films with SO and 75 mol-% Ni loading. Dense rugs of carbon tubes were found to form, using a gas mixture of argon, hydrogen and etheue at a pressure of 400 torr, and at temperatures between 400 and 700°C (300 and 800*C do not yield good tubes).

Carbon tubes were also formed using a mixture of methane and carbondioxide (see catalysis above).

Although the invention has been described and illustrated by way of examples, it is defined only by the terms of the appended claims, and it can be varied within the scope of said claims. Other examples of applications are magnetic materials for sensors, mechanical protection etc. For soft magnetic applications, e.g. transformers, very high metal loadings, around 90 mol% (short distance between particles) are required to allow for a particle-particle magnetic coupling and large magnetic effects. Applications are found with the NIM:s in film and bulk morphologies.

Further applications that are possible are e.g. protective films, gradients and powders used for sintering into Ni- Al2O3 compacts are desired for high-performance cutting tool applications and other applications with very high demands on structural integrity. Aluminina is a very light and hard ceramic material, but it is too brittle to thermal and mechanic chock to be used in most applications. By adding metallic nano particles in sizes below ca 20-30 nm in the alumina, composites with a very desirable hardness-toughness combination is expected. A cutting tool bit can consist entirely of the Ni- Al2O3 NIM sintered with e.g. microwave or spark plasma technique, a base of e.g. WC-Co composite with Ni-Al203 NIM as a surface coating or a gradient from. WC-Co to Ni-Al2O3.

This is a developing field but for future applications metal particles having highly non-isotropic properties are needed, and these are often found in alloy particles, e.g. Pt-Fe. Therefore an expected demand is that complex compositions should be possible to prepare.

WE CLAIM:

1. A method of making a composite material comprising metal particles in the nanometer range

in a ceramic matrix, the method comprising the steps of:

providing a metal salt solution of at least two metals in a solvent, wherein the metal salt

solution is obtained by combining a first solution and at least one further solution, the first

solution and the further solution each comprises a metal and an organic compound capable of

strongly conrdinating metals, and the metal in the further solution(s) is more easily reducible

than the metal in the first solution;

evaporating the solvent from the metal salt solution to provide a material in a range from a

dry powder to a viscous liquid; and

heating the material in an inert atmosphere to convert the material to a desired composite

material.

2. The method as claimed in claim 1, wherein the step of providing a metal salt solution of at

least two metals comprises:

making a first solution of at least one metal-alkoxide compound in a solvent comprising an

organic acid and a polar organic solvent, the metal(s) of said compound being capable of

forming ceramic oxide(s);

adding to said first solution a multifunctional organic compound capable of strongly

coordinating metal; making at least one or more further solution in a polar organic solvent of

a metal salt soluble in said polar organic solvent, adding thereto a multifunctional organic

compound capable of strongly coordinating metal salts, and combining the further

solution(s); and combining the first solution and the one or more further solution(s) to

provide said metal salt solution of at least two metals.

3. The method as claimed in claim 2, wherein the metal(s) in the first solution islare selected

from the group consisting of: Al, Fe, Mg, Ca, Mg, Ca, and lanthanides.

4. The method as claimed in claim 2, wherein the metal in the further solution(s) is more easily

reducible than the metal in the first solution.

5. The method as claimed in claim 2, wherein the first solution comprises a carboxylic acid

selected from the group consisting of: acetic acid, propionic acid, and lactic acid.

6. The method as claimed in claim 4, wherein the acidic first solution firther comprises metalnitrate.

7. The method as claimed in claim 2, wherein the alkoxo-group is selected from the group

consisting of propoxo, iso-propoxo, sec-butoxo, ethoxo, metoxo, and methoxyethoxo ligands.

8. The method as claimed in claim 7, wherein the metal-alkoxide is Al-iso-propoxide.

9. The method as claimed in claim 2, wherein the multifbnctional organic compound contains

--OH (alcohol), -NH, ==NH (imine), -CO--CHrCO- (beta-diketo-nato), -COOC-

(ester), -CO-NH2 (amide), or -COO (carboxylic acid) functionalities.

10. The method as claimed in claim 2, wherein the multi-functional organic compound is

triethanolamine.

11. The method as claimed in claim 2, wherein the first and the second solutions are stirred

separately before combining them.

12. The method as claimed in claim 2, wherein the combined first and second solutions are

stirred for an additional period of time.

13. The method as claimed in claim 2, wherein the polar organic solvent is selected from the

group consisting of: methanol, ethanol, propanol, iso-propanol, glycol, glycerol, ethylacetate,

acetone, dimethylformamide, acetonitrile, and dimethylglycolether.

14. The method as claimed in claim 1, wherein the heating is performed to a temperature in a

range above 500 "C, so as to produce larger particles.

15. The method as claimed in claim 14, wherein the heating is performed by subjecting the

material to a temperature ramp of 1-100 OC min-', in order to reach the desired temperature.

16. The method as claimed in claim 4, wherein the metal in the fbrther solution(s) is Co, Ni, Cu,

Pt, Pd, Ag, Au, Bi, Pb, Sn, Fe, Ru, W, Mo, or V.

17. The method as claimed in claim 6, wherein the metal-nitrate is A1(N03)39H20.

18. The method as claimed in claim 14, wherein the heating is performed to a temperature in a

19. The method as claimed in claim 15, wherein the temperature ramp is 10-50 "C min-'.

20. The method as claimed in claim 1, wherein the composite material formed is a coating or

film which is made by spin-coating, dipping, spraying or painting the metal salt solution or a

partly evaporated metal salt solution.

21. A composite material comprising Ni metal particles in an AI2O3 ceramic matrix, wherein the

Ni metal particles have a size in a nanometer range and a concentration of the Ni metal

particles is in a range of 50-98%.

22. The composite material as claimed in claim 21, wherein the average size of the metal

particles is in a range of 5-8 nm.

23. The composite material as claimed in claim 21, wherein the average size of the metal

particles is in a range of 6-9 nm.

24. The composite material as claimed in claim 21, wherein the average size of the metal

particles is in a range of 3-6 nm.

25. An object comprising a composite material as claimed in claim 21, wherein the object is a

magnetic sensor.

26. An object comprising a composite material as claimed in claim 21, wherein the object is a

catalyst.

27. The catalyst as claimed in claim 26, further comprising a porous powder of alumina loaded

with Ni metal particles having a size of less than 10 nm, wherein a portion of the Ni particles

is accessible to gases at the surface and renders the catalyst suitable for catalytic production

of syngas mixture from C02, 0 2 andlor C&, without carbon filament poisoning.

28. An object coated with a thin film comprising the composite material as claimed in claim 21.

29. The object as claimed in claim 28, wherein the object comprises Al.

30. The object as claimed in claim 28, wherein the object is a solar heat absorber device, a metal

3 1. An object coated with the composite material as claimed in claim 21, wherein the object is a

metal or hard metal based tool, the tool is coated with a film of the composite material, and

the film provides a wear resistant coating on the tool.

32. An object coated with the composite material as claimed in claim 21, wherein the object is a

metal or hard metal based tool, the tool is coated with a film of the composite material, and

the film provides a chemically protective coating on the tool.

33. The composite material as claimed in claim 21, wherein the concentration of Ni metal

particles is 10% and the Ni metal particles have an average size of 6.55 nm with a standard

deviation of 1 .OO nm.

34. The composite material as claimed in claim 21, wherein the concentration of Ni metal

particles is 75% and the Ni metal particles have an average size of 7.68 nm with a standard

deviation of 1.15 nm.

35. A composite material comprising magnetic metal particles in a ceramic matrix, wherein the

magnetic metal particles have a size in a nanometer range, wherein the magnetic metal

particles comprise a transformer, and a concentration of the metal particles is in a range of

70-98%.	

Documents:

				5005-delnp-2007-Abstract-(25-11-2013).pdf

				5005-delnp-2007-abstract.pdf

				5005-delnp-2007-Claims-(25-11-2013).pdf

				5005-delnp-2007-claims.pdf

				5005-delnp-2007-Correspondence Others-(06-12-2012).pdf

				5005-delnp-2007-Correspondence Others-(08-05-2012).pdf

				5005-delnp-2007-Correspondence Others-(25-11-2013).pdf

				5005-delnp-2007-Correspondence Others-(27-07-2012).pdf

				5005-delnp-2007-Correspondence-Others-(06-04-2011).pdf

				5005-delnp-2007-correspondence-others.pdf

				5005-delnp-2007-description (complete).pdf

				5005-delnp-2007-drawings.pdf

				5005-delnp-2007-form-1.pdf

				5005-delnp-2007-Form-2-(25-11-2013).pdf

				5005-delnp-2007-form-2.pdf

				5005-delnp-2007-Form-3-(25-11-2013).pdf

				5005-delnp-2007-form-3.pdf

				5005-delnp-2007-form-5.pdf

				5005-delnp-2007-GPA-(25-11-2013).pdf

				5005-delnp-2007-pct-210.pdf

				5005-delnp-2007-Petition-137-(25-11-2013)-1.pdf

				5005-delnp-2007-Petition-137-(25-11-2013).pdf

				abstract.jpg

« Previous Patent

Next Patent »

Patent Number	258991	

Indian Patent Application Number	5005/DELNP/2007	

PG Journal Number	08/2014	

Publication Date	21-Feb-2014	

Grant Date	19-Feb-2014	

Date of Filing	28-Jun-2007	

Name of Patentee	GUNNAR WESTIN	

Applicant Address	KARLAPLAN 19B, 115 20 STOCKHOLM SWEDEN.	

Inventors:

#	Inventor's Name	Inventor's Address	

1	GUNNAR WESTIN	KARLAPLAN 19B, 115 20 STOCKHOLM SWEDEN.	

2	ASA EKSTRAND	ASTA, ANGARN, 186 91 VALLENTUNA ,SWEDEN.	

3	ANNIKA POHL	HAGGVAGEN 2, 135 52 TYRESO, SWEDEN.	

PCT International Classification Number	C22C 29/12	

PCT International Application Number	PCT/SE06/000004	

PCT International Filing date	2006-01-03	

PCT Conventions:

#	PCT Application Number	Date of Convention	Priority Country	

1	0500031-0	2005-01-07	Sweden	

© All Indian Patents, 2013-2021.

  Patent data available in the public domain from Indian Patents Office, Department of Industrial Policy and Promotions, Ministry of Commerce and Industry, Government of India.
