Repository: anandvc/allindianpatents

File: patents/259018-alumina-based-nitrogen-oxide-trapping-compositions.html
Indian Patents. 259018:ALUMINA BASED NITROGEN OXIDE TRAPPING COMPOSITIONS

Indian Patents

Recently Granted Patents

  Recently Published Patents

Title of Invention	ALUMINA BASED NITROGEN OXIDE TRAPPING COMPOSITIONS

Abstract	Abstract COMPOSITIONS USED ESPECIALLY FOR TRAPPING NITROGEN OXIDES (NOX) This invention concerns an alumina-based composition particularly for permitting the tapping of nitrogen oxides that are contained in a gaseous fluid. This composition is formed by alumina, cerium and a divalent metal M chosen from the group which includes barium, strontium or an association of these two elements and it is characterized in that at least 10% of the weight of clement M expressed by weight of oxide in contrast to the total weight of the composition and also in that the aluminate compound of the metal element M, formula MAI2O4 is absent. In other words this compound is not detectable by x-ray diffraction of the composition, following its calcinations with the air at 700°C for two hours.	

Full Text	 

COMPOSITIONS USED ESPECIALLY FOR TRAPPING NITROGEN

OXIDES (NOx)

The present invention relates to an alumina-based composition for trapping the nitrogen oxides contained in a gaseous fluid.

The invention relates more particularly to a composition that may be used in devices for treating the exhaust gases of internal combustion engines such as petrol engines or diesel engines.

Specifically, environmental protection requires and imposes increasingly strict standards on the treatment of industrial or domestic effluents or discharges.

In particular, in the field of transportation and engines, the tightening of the standards on harmful gaseous discharges imposes the development of efficient and durable catalytic abatement systems, particularly with respect to nitrogen oxides, more particularly NO and N2O, which are referred to hereinbelow by the symbol NOx.

Many solutions have already been proposed for reducing the emissions of nitrogen oxides in the exhaust gases of internal combustion engines, especially petrol engines.

Thus, "three-way" catalysts that can simultaneously reduce the levels of hydrocarbons, CO and NOx have been available for many years.

However, in the case of diesel engines or petrol engines that run on a lean mixture (fuel/oxidant ratio, also known as the richness, less than the stoichiometric ratio) , "three-way" catalysts are unsuitable with respect to NOx.

To abate the NOx produced under these oxidative conditions, systems have been proposed comprising an NOx trap. These systems are based on a complex mechanism for which the nitrogen oxides (NO and NO2) are, in a first step, stored - essentially in the form of nitrates on the surface of the catalyst - and then converted into nitrogen in a second step. This conversion is especially obtained by modifying the running regime of the engine so as to increase the richness of the mixture and thus fall into a rich, reductive medium that is favorable for converting the NOx into nitrogen.

The known systems proposed for trapping nitrogen oxides have, however, major drawbacks:

•	A.  temperature-restricted  operating  domain

(operating window). It is considered that a good NOx trapping system should operate optimally between about 200°C and about 600°C;

•	Insufficient durability, associated with the lack

of thermal stability.

The main systems comprise a trapping composition based on alumina and, for example, on barium obtained by impregnating a barium compound on a porous support constituted by alumina. These systems are known for their high capacity for storing NOx essentially when the catalyst is new, but rapidly lose this capacity, thus greatly limiting their use. This phenomenon is proportionately faster the higher the ratio of barium to alumina.

One of the aims of the present invention is to propose a composition that has good stability properties, especially thermal stability, and that can be used in a system for trapping nitrogen oxides with very good efficacy over a very broad temperature range or window,

and especially at low temperatures of about 200°C or even lower.

To this end, the invention proposes a solid composition based on alumina, cerium and a divalent metal M chosen from the group comprising barium, strontium or a combination of these two elements, characterized in that it comprises at least 10% by weight of the element M expressed as weight of oxide relative to the total weight of the composition, and in that the aluminate compound of the metal element M of formula MAI2O4 is absent, i.e. this compound is not detectable by X-ray diffraction on the composition, after calcination in air of said composition at a temperature of 700°C for 2 hours.

The absence of compound of formula MAI2O4 is advantageously a characteristic of the composition of the invention after calcination in air at a temperature of 800 °C for 2 hours, and even more advantageously after calcination in air at a temperature of 900°C for 2 hours.

According to one characteristic of the invention, the elements cerium and M are present in the composition predominantly in the form of oxide, of carbonate or in the form of a solid solution in alumina. These various forms may be present together in the composition.

Other forms of these elements may be present in minor amounts.

According to one preferred characteristic of the invention, the concentration of element M expressed as oxide is advantageously between 10% and 25% by weight and even more preferentially between 15% and 22% by weight, relative to the total composition.

According to another characteristic of the invention, the concentration of cerium expressed as weight of cerium oxide relative to the total weight of the composition is greater than or equal to 2% and advantageously between 2% and 15% (limits inclusive).

The composition of the invention is characterized in that the various elements of which it is composed are advantageously substantially uniformly distributed in the composition. This uniform distribution may be demonstrated by scanning and/or transmission electron microscopy.

In this respect, SEM/ESD analysis shows the absence of cerium oxide aggregates greater than 100 nm in size. This analysis also reveals finely divided cerium oxide particles interacting with the other components of the composition.

The TEM analysis effectively shows that the cerium oxide particles have a mean size of not more than 10 nm, this size being dependent on the calcination temperature used during the preparation of the product. This particle size of 10 nm is confirmed by XRD analysis of the products calcined at 10G0°C for 2 hours in air and this size, measured by this same technique, may be smaller, for example not more than 7 nm or even, more particularly, not more than 6 nm for products that have been calcined at a lower temperature, for example at 900°C or 600°C, respectively, for 2 hours in air.

Thus, such a composition cannot be obtained by the standard processes for impregnating one or more oxides, especially oxides of cerium and/or of the element M on a support advantageously constituted by alumina.

On the other hand, all the manufacturing processes, some of which will be described later, for obtaining a solid  composition  with  a  substantially  uniform

distribution of the various metal elements are suitable for use in the present invention.

The expression "absence of aluminate compounds of formula MAI2O4" should be understood as meaning that the peaks corresponding to the compound MAI2O4 are absent from the X-ray diffractogram on the composition calcined at a temperature of 700°C for 2 hours. Thus, when M represents barium, the peaks corresponding to the compound BaAl204 (ICCD-PDF sheet (International Centre for Diffraction Data - Powder Diffraction File) No. 730202 acting as the reference) are absent from the X-ray diffractograni obtained.

If the X-ray diffractogram on a composition before use thereof in a system for trapping nitrogen oxides but after calcination in air at 7 00°C for 2 hours does not show these peaks and if the composition corresponds to that described previously, this composition is in accordance with the invention.

As demonstrated by the tests described later, the absence of compound or phase corresponding to the structure MAI2O4 makes it possible to obtain a composition of high specific surface area, after calcination for 2 hours, at 900°C or lOOO^C. Furthermore, the reduction of this specific surface area during the use of the composition in a system for trapping nitrogen oxides is low.

The compositions in accordance with the invention advantageously have a specific surface area of greater than or equal to 80 mVg after calcination at 900°C in air for two hours, and advantageously greater than 90 m^/g. Preferentially, these compositions have a specific surface area of greater than or equal to 70 m^/g and even more preferentially greater than 80 m^/g after calcination at lOOCC in air for two hours.

The term "specific surface area" means the BET surface area determined by adsorption of nitrogen in accordance with standard ASTMD 3 663-78 established from the Braunauer-Emmett-Teller method described in the Journal of the American Chemical Society, ^, 309 (1938) .

According to a novel characteristic of the invention, the compound M is preferentially barium.

According to another preferential characteristic of the invention, the composition may comprise other metal elements denoted hereinbelow by the letter P.

These metal elements are chosen from the group comprising iron, zirconium, manganese, calcium, potassium, magnesium and rare-earth metals.

The term "rare-earth metals" means the elements belonging to the lanthanide group, including yttrium.

These metal elements may be present in the composition alone or in combination. Advantageously, the metal elements such as iron or manganese may be present alone or in combination to promote the oxidation of NO to NO2. The other elements belonging especially to the lanthanide family may also be present to improve, especially, the thermal stability of the composition.

As preferred metal element P of the invention, mention may be made of lanthanum, praseodymium, neodymium, yttrium, zirconium, iron and manganese, and combinations thereof.

These metal elements are present in the composition predominantly in the form of oxide or carbonate or of a solid solution in alumina and/or cerium oxide. These various forms may be present together in the composition.

This list is given as a guide and is not exhaustive. Thus, any metal element that allows certain properties of the composition of the invention to be improved is suitable for use. However, metal elements that generate toxic compounds or that are themselves toxic to the environment are not desired.

The total weight concentration of elements P and of cerium in the composition is greater than or equal to 5% by weight, advantageously with a concentration of cerium oxide of greater than or equal to 2% of the total composition. These concentrations are expressed as weight of oxide of the elements relative to the weight of the total composition.

Advantageously, the concentration of doping elements P and of cerium is between 5% and 15%, limits inclusive.

The compositions of the invention have a very high capacity for trapping nitrogen oxides at and above a temperature of about 200°C and over a wide temperature range, for example between about 200°C and about 600°C and more particularly between 200°C and 500°C.

The compositions of the invention may be advantageously used as support for catalytically active elements. Thus, in the case of treating exhaust gases, the catalytically active elements for the oxidation of nitrogen monoxide to nitrogen dioxide are deposited on the surface of the compositions of the invention according to the standard processes for manufacturing supported catalysts.

However, certain compositions of the invention have the property of promoting the oxidation of NO to N02 in the absence of catalytically active elements described in the preceding paragraph. This property is especially present and efficient when iron and/or manganese are

present in the composition. Thus, for such compositions, the catalytically active element may be absent or present in a small amount.

The compositions of the invention may also be combined with other catalytic systems, especially with catalytic systems for reducing nitrogen oxides to compounds that are not toxic or harmful to the environment.

The compositions of the invention may be used in the form of powder, granules or beads, or in the form of extrudates, especially in the form of a honeycomb.

They may also be used as coating for a compact structure especially in honeycomb form that is heat resistant, such as ceramic or metallic structures, or the like. Such a surface coating will be referred to by the term "wash-coat".

As examples of embodiments of the process for manufacturing the compositions of the invention, mention may be made of processes using as starting materials an alumina precursor that will be mixed with soluble compounds or sols or gels of elements M and of cerium.

The term "alumina precursor" means any precursor, for instance boehmite gels which, after calcination in air at between 500°C and 700°C, will give a compound corresponding to a transition alumina demonstrated by X-ray diffraction.

A first embodiment of the process for obtaining these compositions comprises the following steps:

a mixture is prepared in liquid medium, containing soluble cerium compounds, an alumina precursor and optionally soluble compounds of the elements M and/or P;

the mixture is heated;

the solid formed is recovered and isolated; the  solid obtained is  calcined at  a  given temperature and for a given time.

The elements M and/or P may be introduced into any step of the process either in the form of soluble compounds or in the form of a gel or colloidal solutions. Thus, in one variant of the process, the elements M and P are introduced into the medium after the step of heat treatment or by heating the cerium/alumina mixture.

The term "soluble compounds of cerium and of the elements M or P" means compounds that are soluble in the liquid solvent used for preparing the mixture. The preferred solvent is advantageously water.

Thus, these compounds may be chosen from the sulfate, nitrate, chloride or acetate of the abovementioned elements. It is also possible, without departing from the context of the invention, to use aqueous gels or sols of these various elements, which are also known as colloidal solutions.

The terms "gel" and "sol" denote any system constituted of fine solid particles of colloidal sizes, i.e. of sizes between about 1 nm and about 500 nm, based on a compound of cerium, of element M or P, this compound generally being an oxide and/or a hydrated oxide suspended in an aqueous liquid phase. Said particles may also optionally contain residual amounts of bound or adsorbed ions, for instance nitrates, acetates, chlorides or ammonium ions. It will be noted that, in such a sol or gel, the elements may be either totally in colloidal form, or in the form of ions and colloids.

It is advantageous to use compounds of high purity, preferably with a purity of at least 99% and more particularly of at least 99.5%.

The aqueous solutions of the compounds of the elements cerium, M and P may have an initial free acidity that may optionally be adjusted by adding a base or an acid. As bases that are suitable for adjusting the free acidity, mention may be made, for example, of aqueous ammonia or hydroxides (sodium hydroxide, potassium hydroxide, etc.), aqueous ammonia being preferred. As acid that is suitable for adjusting the free acidity, mention may be made of nitric acid.

Once the initial mixture is thus obtained, it is then heated, in accordance with the second step of the process according to the invention.

The temperature at which this heating or heat treatment is performed is preferably at least 10°C and even more particularly at least lOO^C. It may thus be between 100°C and the critical temperature of the reaction medium, in particular between 100 and 350°C and preferably between 100 and 200°C.

The heating operation may be performed by introducing the liquid medium containing the abovementioned species into a closed chamber {closed reactor of the autoclave type), the required pressure then resulting solely from the heating of the reaction medium (autogenous pressure). Under the temperature conditions given above, and in aqueous media, it may thus be stated, for illustrative purposes, that the pressure in the closed reactor may range between a value of greater than 1 bar (10^ Pa) and 165 bar (1.65 x lO' Pa) and preferably between 5 bar (5 ^ 10^ Pa) and 165 bar (1.65 « lO' Pa). Needless to say, it is also possible to apply an external pressure, which then adds to that following the heating.

The heating may also be performed in an open reactor for temperatures in the region of 100°C.

The heating may be performed either in air, or in an atmosphere of an inert or non-oxidative gas, preferably

nitrogen.

The duration of the treatment is not critical, and may thus vary within a wide range, for example between 1 and 48 hours and preferably between 2 and 24 hours. Similarly, the temperature rise takes place at a rate that is not critical, and the set reaction temperature may thus be reached by heating the medium, for example, for between 30 minutes and 4 hours, these values being given entirely as a guide.

After the heating step, a solid product is recovered, which may be separated from its medium by any standard technique of solid-liquid separation, for instance filtration, decantation, draining, centrifugation or atomization. Atomization is the preferred technique.

The product as recovered may then be optionally subjected to washing.

In a final step of the process according to the invention, the recovered solid product is calcined. This calcination makes it possible to develop the crystallinity of the product obtained, and it may also be adjusted and/or chosen as a function of the subsequent working temperature reserved for the composition according to the invention, taking into account the fact that the specific surface area of the product is proportionately lower the higher the calcination temperature used. Such a calcination is generally performed in air, but a calcination performed, for example, in an inert gas or in a controlled atmosphere (oxidative or reductive) is obviously not excluded.

In practice, the calcination temperature is generally limited to a range of values of between 300°C and

1000°C.

The compositions of the invention may be obtained according to a second process variant that also consists in forming a mixture, in a liquid medium, of soluble compounds of cerium, element M and optionally element P, with an alumina precursor.

The mixture is advantageously directly dried, preferably by atomization. The solid product recovered, after optional washing, is calcined in air under conditions similar to those indicated for the first embodiment.

As in the first embodiment, gels or sols of the elements cerium, M or P may be used instead of the soluble compounds.

In these processes, the starting mixture may, without preference, be obtained either from compounds that are initially in solid form, which will be introduced thereafter in a water stock, or directly using aqueous solutions of these compounds, followed by mixing, in any order, of said solutions.

As indicated previously, the compositions of the invention are generally combined with a catalytic element whose primary function is to promote the oxidation of NO to NO2. These elements are known, and are generally metals and more particularly precious metals. The term "precious metals" means gold, silver and platinum mine or platinum group metals, i.e. ruthenium, rhodium, palladium, osmium, iridium and platinum. These metals may be used alone or in combination. Platinum may be used most particularly, alone or in combination with, especially, rhodium and/or palladium and, in the case of a combination, in

a predominant proportion relative to the other metal(s).

The amount of catalytic element, for example a precious metal, may be, for example, between 0.05% and 10% and preferably between 0.1% and 5%, this amount being expressed as mass of metal in metallic form relative to the mass of composition plus catalytic element as a whole.

However, as indicated previously, this catalytic element may be absent or present in very small amounts, especially less than 0.05%, when the composition comprises elements P that promote the oxidation of NO to NO2, such as manganese and/or iron.

The metal described previously may be introduced into the composition of the invention via any known method, for example by Impregnation of the composition with an aqueous solution containing the precursor of said catalyst as an amino complex of platinum.

The gases that may be treated by the present invention are, for example, those derived from gas turbines, from power station boilers or from internal combustion engines. In the latter case, they may especially be diesel engines or petrol engines running on a lean mixture.

The composition used in the process of the invention functions as an NOx trap when it is placed in contact with gases that have a high oxygen content. The term "gases with a high oxygen content" means gases that have an excess of oxygen relative to the amount required for the stoichiometric combustion of fuels or combustibles, and more specifically gases that have an excess of oxygen relative to the stoichiometric value A = 1. The value A is correlated to the air/fuel ratio in a manner that is known per se, especially in the

field of internal combustion engines. Such gases are those from a motor running on a lean mixture (lean burn) and which have an oxygen content (expressed by volume) of at least 2%, and also those that have an even higher oxygen content, for example gases from engines of the diesel type, i.e. of at least 5% by volume or more than 5%, more particularly of at least 10%, this content possibly being, for example, between 5% and 20%.

In the implementation of the process of the invention, the composition used as NOx trap may be combined with complementary pollution control systems, for instance three-way catalysts, which are efficient when the value of K is less than or equal to 1 in the gases, or alternatively with systems for injection of hydrocarbons or with recycling of the exhaust gases (EGR system) for diesel engines.

The composition, or the catalyst containing the composition, may also be combined with other pollution control systems, for instance particle filters, oxidation catalysts, hydrodesulfurization catalysts, NOx abatement systems or devices, especially by reduction with urea or ammonia.

This composition may also be used in a device comprising a coating (wash coat) based on the composition, on a substrate of the type such as, for example, a metal monolith or a ceramic substrate.

The invention thus also relates to a device for implementing the process as described hereinabove, which is characterized in that it comprises as NOx trap the composition that has been described previously. This device may be an exhaust line mounted on a motor vehicle powered by a lean-burn diesel or petrol engine and which includes a catalytic element that comprises this composition.

other details and advantages of the invention will emerge more clearly in the light of the examples given below, which are given solely as a guide and with reference to figure 1 representing the X-ray diffractograms obtained on compositions A and F described below.

In the examples below, the concentrations of elements in the composition are expressed as weight of cerium oxide {CeOs) or barium oxide (BaO) relative to the total weight of the composition.

Example 1: Preparation of a composition A

40.0 g of boehmite (Sasol Pural SBl) are added to 320 g of demineralized water with stirring, in a beaker eguipped with a magnetic bar and a pH electrode. The pH of the suspension is brought to 2 by adding nitric acid.

5.705 g of eerie nitrate solution at 250 g/1 of total oxide are added to 177 g of the boehmite gel formed previously. The pH of the suspension obtained is about 1.3. This suspension is heated at 100°C for 2 hours.

During this time, 6.90 g of barium nitrate are mixed with 120 g of demineralized water in a beaker equipped with a magnetic bar. The pH of this solution is brought to pH 1.9 by adding nitric acid.

This barium nitrate solution is then added to the suspension described above, with stirring, and is cooled.

The suspension thus obtained is atomized on apparatus of the Biichi type. The powder obtained is calcined in air at 500°C for 2 hours.

Composition A obtained contains:

AI2O3:  75% Ce:  5% Ba:  20%

The composition has the following properties:

~ Specific surface area after calcination in air at 900°C for 2 hours: 81 mVg

-	Specific surface area after calcination in air at

1000°C for 2 hours: 73 m^/g.

An X-ray diffractogram was obtained on the composition calcined at 900°C for 2 hours. It is shown in figure 1. The characteristic peaks of the BaAl204 phase are absent.

Example 2: Preparation of composition B

This composition was prepared according to the process described in Example 1.

Composition B contains:

AI2O3:  80% Ce:  5% Ba:  15%

The composition has the following properties:

-	Specific surface area after calcination in air at 900°C for 2 hours: 110 m^/g

-	Specific surface area after calcination in air at 1000°C for 2 hours: 90 mVg.

Example 3: Preparation of composition C

This composition was prepared according to the process described in Example 1.

Composition C contains:

AI2O3:  85% Ce:  5% Ba:  10%

The composition has the following properties:

-	Specific surface area after calcination in air at 900°C for 2 hours: 124 mVg

-	Specific surface area after calcination in air at 1000°C for 2 hours: 96 mVg.

Example 4: Preparation of composition D

6.90 g of barium nitrate and 6.173 ml of the cerium oxide sol described in European patent 20B 581 are added to 177 g of boehmite gel prepared as described in example 1 and acidified to pH 1.5 with nitric acid. The suspension is then atomized on apparatus of BUchi type. The powder obtained is calcined in air at 500 °C for 2 hours.

Composition D contains:

AI2O3:  75% Ce:  5% Ba:  20%

The composition has the following properties:

-	Specific surface area after calcination in air at 900°C for 2 hours: 101 mVg

-	Specific surface area after calcination in air at 1000°C for 2 hours: 82 mVg.

Example 5: Preparation of composition E

3.457 g of cerous nitrate at 496 g/1 of total oxide are placed in a beaker equipped with a magnetic bar. To this solution is added a solution of 6.90 g of barium nitrate and 120 g of demineralized water, with stirring. This solution is then added to 177 g of the boehmite gel prepared as described in example 1. The suspension thus obtained is atomized on apparatus of BQchi type. The powder obtained is calcined in air at 500°C for 2 hours.

Composition E contains:

AI2O3:  7 5% Ce:  5% Ba:  20%

The composition has the following properties:

-	Specific surface area after calcination in air at 900^C  for 2 hours: 102 mVg

-	Specific surface area after calcination in air at lOOCC for 2 hours: 86 mVg.

The diffractograms obtained for compositions 3 to E after calcination at 900°C for 2 hours in air, not shown in the present text, do not comprise peaks characteristic of the BaAlzO^ phase and are similar to that obtained for composition A.

Comparative Example 6: Preparation of a composition F via a dry impregnation process

A solution containing 3.45 g of barium nitrate (Prolabo Rectapur 99%), 17.5 g of demineralized water and 1.729 g of a cerous nitrate solution at 496 g/1 of total oxide is heated to 8 0°C in a beaker equipped with a magnetic bar.

This solution is impregnated at 80°C onto 15.69 g of alumina obtained by calcination of an SBI boehmite gel of example 1) 1000 in air for 2 hours.

The impregnated alumina is then dried at 100°C for 3 hours. This procedure is repeated a second time with the same amount of the solution of barium nitrate and of cerous nitrate at 80°C. The alumina thus obtained is dried at 100°C for 3 hours. The powder obtained is calcined in air at 500°C for 2 hours.

AI2O3:  7 5% Ce:  5% Ba:  2 0%

The composition has the following properties:

-	Specific surface area after calcination in air at 900°C for 2 hours: 69 mVg

-	Specific surface area after calcination in air at lOOO^C for 2 hours: 67 m^/g.

The diffractogram obtained for composition E after calcination at 900"C for 2 hours in air, shown in figure 1, comprises the peaks characteristic of the BaAl204 phase.

Example 7: Catalytic test

This example gives the results of measurement of the NOx storage capacity of catalytic compositions containing 1% by weight of platinum prepared from the compositions of the preceding examples and in the following manner.

5 g of compound according to one of the above examples are introduced into a beaker and then covered with water (50 ml) , followed by addition of a solution of

platinum tetraamine hydroxide salt {3.125 ml at 16 g/1). After evaporating on a rotary evaporator, the catalytic composition thus obtained is dried for 2 hours in an oven at 120'C, and then calcined at 500°C in air for 2 hours and matured at 700°C in a 90% air/10% H2O mixture for 4 hours.

Measurement of the NOx storage capacity is performed under the following conditions:

The  catalytic  composition  as  prepared  above  is

introduced into a reactor and then pretreated at 30 0°C

for 12 hours in a gas stream having the following

composition:

[9% O2 + 10% H2O -I- 2% SO2 + 7 9% N2 (corresponding to

1000 ppm SO2) .

The reactor is isolated and then cooled to room temperature under a stream of N2. This catalytic composition thus sulfated is introduced into a new reactor and heated from a temperature of 150°C to a temperature of 600°C under a stream of reducing gas having the following composition:

(4.9% 02 + 10% CO + 5% CO2 + 10% HC [2500 pm of C3H6 + 2500 pm of CaHe in N2) + 5% H20 + 65.1% N2) -

The catalytic composition as prepared above is then maintained under this reductive stream for 20 minutes at a temperature of 600°C.

The aim of this treatment is to simulate a sulfatation-desulfatation cycle:

-	the reactor is isolated and then cooled statically to room temperature,

-	the reaction stream, having the composition: 10% O2 + 5% H2O + 10% CO2 + 300 ppm NO in nitrogen, analyzed continuously by a Magna 560 Nicolet Fourier transform infrared (FT-IR) spectrometer, is introduced into the catalytic reactor, which has been placed beforehand at

the desired reaction temperature, after stabilization of the analysis (HO + NO;) ;

-	the respective concentrations of NO and NO2 at the

reactor outlet are determined continuously by the FTIR

spectrometer;

-	integration of the concentrations of NO and NO2 over the minute following the arrival of the reaction stream onto the catalytic composition makes it possible to calculate the amount of NOx trapped. The results are expressed as the amount by mass of NOx trapped (%) at 1 minute, relative to the amount of NOx fed in;

-	measurements are then taken on other samples of catalytic compositions at the desired temperatures.

The amounts of NOx trapped at temperatures of 200°C, 300°C, 350°C and 400°C are reported in table 1. The catalytic compositions 1 and 2 of this table correspond, respectively, to the products obtained after impregnation with platinum, according to the process described previously for composition A (test 7a) and for composition F (comparative test 7b).

It is seen from the results of table 1 that the composition of the invention has maximum efficacy throughout the temperature range between 200°C and 400°C, whereas this maximum efficacy is rather towards 300°C and 400°C for the comparative composition F. The catalytic composition of the invention is thus particularly efficient throughout the temperature range and especially at low temperatures, from 200°C to 300**C and better still at 200°C and 25Q°C.

CLAIMS

1.	A solid composition based on alumina, cerium and a metal element M chosen from the group comprising barium, strontium or a combination of these two elements, characterized in that it comprises at least 10% by weight of the element M expressed as weight of oxide of the element M relative to the total weight of the composition, and in that the compound of formula MAI2O4 is not detectable by X-ray diffraction on a composition calcined in air at a temperature of 700°C for 2 hours.

2.	The composition as claimed in claim 1, characterized in that the concentration of element M is between 10% by weight and 25% by weight of oxide of said element M relative to the total weight of the composition.

3.	The composition as claimed in claim 2, characterized in that the abovementioned concentration of element M is between 15% and 22% by weight.

4.	The composition as claimed in one of the preceding claims, characterized in that it has a specific surface area of at least 80 m2/g after calcination at 900°C for 2 hours.

5.	The composition as claimed in one of the preceding claims, characterized in that it has a specific surface area of at least 90 m2/g after calcination at 900°C for 2 hours.

6.	The composition as claimed in one of the preceding claims, characterized in that it has a specific surface area at least equal to 70 m2/g after calcination at 1000°C for 2 hours.

7.	The composition as claimed in one of the preceding claims, characterized in that it has a specific surface area at least equal to 80 m2/g after calcination at 1000°C for 2 hours.

8.	The composition as claimed in one of the preceding claims, characterized in that the concentration of cerium expressed as weight of cerium oxide relative to the total weight of the composition is greater than or equal to 2% by weight.

9.	The composition as claimed in one of the preceding claims, characterized in that it does not comprise any compound of formula MAI2O4 that is detectable by X-ray diffraction on a composition calcined at 800°C for 2 hours in air.

10.	The composition as claimed in one of the preceding claims, characterized in that it does not comprise any compound of formula MAl20a that is detectable by X-ray diffraction on a composition calcined at 900°C for 2 hours in air.

11.	The composition as claimed in one of the preceding claims, characterized in that the cerium and the element M are present in the form of oxide and/or of carbonate and/or of a solid solution in alumina.

12.	The composition as claimed in one of the preceding claims, characterized in that it comprises at least one metal element P chosen from the group comprising rare-earth metals, potassium, magnesium, iron, zirconium, manganese and calcium, or a combination of one or more of these elements.

13.	The composition as claimed in claim 12, characterized in that the weight concentration of

cerium and of element P, expressed as weight of oxide, is between 5% and 15% of the total composition, and in that the concentration of cerium expressed as oxide is greater than or equal to 2% by weight.

14.	The composition as claimed in claim 12 or 13, characterized in that the element P is chosen from the group comprising lanthanum, praseodymium, neodymium, yttrium, calcium, potassium, manganese and iron, or a combination of several of these elements.

15.	The composition as claimed in one of claims 12 to 14, characterized in that the elements P are present in the form of oxide and/or carbonate and/or of a solid solution in alumina and/or of a solid solution in cerium oxide.

16.	A catalyst, characterized in that it comprises a composition as claimed in one of claims 1 to 15 and a catalytically active element deposited on said composition.

17.	The catalyst as claimed in claim 16, characterized in that the catalytically active element is chosen from precious metals and metals belonging to the platinum mine or the platinum group.

18.	The catalyst as claimed in claim 11, characterized in that the catalytically active element is chosen from the group comprising platiniim, palladium and rhodium, alone or in combination.

19.	A catalyst for the oxidation of nitrogen oxides, characterized in that it comprises a composition as claimed in one of claims 12 to 15 in which at least one element P is chosen from the group

comprising it on and manganese, or a combination thereof.

20.	The catalyst as claimed in claim 19, characterized in that it comprises a catalytically active element chosen from platinum mine metals.

21.	A process fot preparing a composition as claimed in one of claims 1 to 15, characterized in that it consists in:

-	forming a mixture in liquid phase comprising soluble or sol/gel compounds of cerium, an alumina precursor and optionally soluble or sol/gel compounds of the element M, and soluble or sol/gel compounds of the elements P,

-	heating the mixture,

-	recovering the solid product,

-	calcining the solid product.

22.	The preparation process as claimed in claim ^1, characterized in that the soluble or sol/gel compounds of the element M and/or of the element P are added to the mixture after the step of heating the initial mixture.

23.	The process as claimed in either of claims 21 and 22, charactetized in that the recovery of the solid product is obtained by atomizing the mixture containing cerium, alumina, the element M and optionally the element P.

24.	A process for manufacturing a composition as claimed in one of claims 1 to 15, characterized in that it consists in:

-	preparing a mixture in liquid medium containing

an alumina precursor, a soluble compound or a

sol/gel of cerium, a soluble compound or a sol/gel

of element M and optionally a soluble compound or

a sol/gel of element P,

-	recovering the solid product,

-	calcining the solid product.

25.	The process as claimed in claim 24, characterized

in that the recovery of the solid product is

performed by atomizing the mixture.

26.	A device for trapping nitrogen oxides (NOx),

characterized in that it comprises as trap a

composition as claimed in one of claims 1 to 15.

Documents:

				6217-CHENP-2008  AMENDED CLAIMS  02-12-2013.pdf

				6217-CHENP-2008  AMENDED PAGES OF SPECIFICATION  02-12-2013.pdf

				6217-CHENP-2008  CORRESPONDENCE OTHERS 12-04-2013.pdf

				6217-CHENP-2008  EXAMINATION REPORT REPLY RECEIVED.  02-12-2013.pdf

				6217-CHENP-2008  FORM-1  02-12-2013.pdf

				6217-CHENP-2008  FORM-3  02-12-2013.pdf

				6217-CHENP-2008  OTHER PATENT DOCUMENT  02-12-2013.pdf

				6217-CHENP-2008  OTHERS  02-12-2013.pdf

				6217-CHENP-2008  POWER OF ATTORNEY 12-04-2013.pdf

				6217-CHENP-2008  CORRESPONDENCE OTHERS  09-01-2014.pdf

				6217-CHENP-2008  OTHERS  09-01-2014.pdf

				6217-chenp-2008 abstract.pdf

				6217-chenp-2008 claims.pdf

				6217-chenp-2008 correspondance others.pdf

				6217-chenp-2008 correspondence-others.pdf

				6217-chenp-2008 description (complete).pdf

				6217-chenp-2008 drawings.pdf

				6217-chenp-2008 form-1.pdf

				6217-chenp-2008 form-18.pdf

				6217-chenp-2008 form-3.pdf

				6217-chenp-2008 form-5.pdf

				6217-chenp-2008 pct.pdf

« Previous Patent

Next Patent »

Patent Number	259018	

Indian Patent Application Number	6217/CHENP/2008	

PG Journal Number	09/2014	

Publication Date	28-Feb-2014	

Grant Date	21-Feb-2014	

Date of Filing	14-Nov-2008	

Name of Patentee	RHODIA OPERATIONS	

Applicant Address	40 RUE DE LA HAIE-COQ, F-93306, AUBERVILLIERS,	

Inventors:

#	Inventor's Name	Inventor's Address	

1	ROHART, EMMANUEL,	7 RUE DE LA SABLIERE, F-17220 SAINTE SOULLE,	

2	PITOIS, CLAIRE	9 RUE PASTEUR, F-95520 OSNY,	

3	YOKOTA, KAZUHIKO,	2-2-9, #1003, IKUTA-CHO, CHOU-KU, BOBE 651-092	

4	BELLIERE-BACA, VIRGINIE,	23 BIS RUE DE I EGLISE, F-78570 ANDERSY,	

5	HARLE, VIRGINIE,	7 IMPASSE BELLEVUE, F-60300 SENLIS,	

PCT International Classification Number	B01J 20/06	

PCT International Application Number	PCT/EP07/54400	

PCT International Filing date	2007-05-07	

PCT Conventions:

#	PCT Application Number	Date of Convention	Priority Country	

1	06 04356	2006-05-16	France	

© All Indian Patents, 2013-2021.

  Patent data available in the public domain from Indian Patents Office, Department of Industrial Policy and Promotions, Ministry of Commerce and Industry, Government of India.
