Repository: anandvc/allindianpatents

File: patents/259025-method-for-manufacturing-hot-dip-galvanized-steel-sheet-having-zinc-phosphate-coating.html (part 1 of 3)
Indian Patents. 259025:METHOD FOR MANUFACTURING HOT-DIP GALVANIZED STEEL SHEET HAVING ZINC PHOSPHATE COATING

Indian Patents

Recently Granted Patents

  Recently Published Patents

Title of Invention	METHOD FOR MANUFACTURING HOT-DIP GALVANIZED STEEL SHEET HAVING ZINC PHOSPHATE COATING

Abstract	The present invention provides a method for manufacturing hot-dip galvanized steel sheet having zinc phosphate coating which is possible to keep the composition balance of the treatment agent constant, to reduce the manufacturing cost and to minimize the burden to the environment. It also provides a galvanized steel sheet having phosphate coating which exhibits excellent lubricity and adhesiveness by the above method. The invention is a method for continuously manufacturing hot-dip galvanized steel sheet having zinc phosphate coating comprising the steps of: a surface conditioning agent supply process for supplying a surface conditioning agent to a surface of hot-dip galvanized steel sheet; a pre-drying process for drying the surface conditioning agent in a post-process of the surface conditioning agent supply process; and a treatment agent supply process for supplying treatment agent containing zinc phosphate solution to the surface of the hot-dip galvanized steel sheet in a post-process of the pre-drying process.	

Full Text	 

DESCRIPTION

METHOD FOR MANUFACTURING HOT-DIP GALVANIZED STEEL SHEET HAVING

ZINC PHOSPHATE COATING

Technical Field

[0001]  The present invention relates to a method for manufacturing a hot-dip galvanized steel sheet which is used in a field of automotive manufacturing and so on to enhance press formability and exhibits excellent in lubricity and/or adhesiveness. More specifically, the invention relates to a method for manufacturing a hot-dip galvanized steel sheet having zinc phosphate coating which is capable to enhance productivity such as operatability of manufacturing for hot-dip galvanized steel sheet having the above properties in a continuous hot-dip galvanized steel sheet manufacturing line.

Background Art

[0002] In recent years, as a rust preventive measure for steel sheets for automotive manufacturing and so on, a hot-dip galvanized steel sheet has been used. In most automotive applications, press forming is given to the galvanized steel sheet. However, compared with a cold-rolled steel sheet, the galvanized steel sheet is known to be inferior in press formability. About an electrogalvanized (EG) steel sheet or a hot-dip galvanized (GI) steel sheet, since zinc in the plating surface is soft, the zinc may cause seizing with dies at a time of scraping; or about a hot-dip galvanized steel sheet, soft eta-phase may remain, these

factors lower the slidability. Also, about galvannealed (GA) steel sheet, as soft alloy layer like zeta-phase is formed on the plating surface at a time of alloying, which same as above lower the slidability.

[0003]  As a means for solving these problems. Patent Document 1 discloses a technique to enhance the lubricity by providing iron-zinc alloy electroplated coating over the galvanized coating; this technique is widely and practically used.  Nevertheless, by this technique, electroplating equipment is needed, which results in a large increase of manufacturing cost.

[0004]  Moreover, in view of reduction of manufacturing cost. Patent Documents discloses a technique to produce hot-dip galvanized steel sheet which exhibits excellent lubricity by making zinc phosphate coating as an upper layer, instead of using plated coating described in Patent Document 1.  This means that the invention having the zinc phosphate coating configures, for example, a zinc-containing metal-plated steel sheet complex excellent in high-speed press formability at a time of coach-building.

[0005] However, in the manufacturing process of steel sheet having the zinc phosphate coating, since a desired performance cannot be obtained without imparting pretreatment to a steel sheet to be coated, it needs various pretreatments. For instance, in the above Patent Document 2 and Patent Document 3, when steel sheets are produced in the continuous hot-dip galvanized steel sheet manufacturing line, in order to prevent a pretreatment agent from being brought into a zinc phosphate

aqueous solution, water rinsing process is required. [0006]  In addition, Patent Documents 4 and 5 disclose methods, wherein, before a contact with zinc phosphate aqueous solution, a base material is rinsed and then dipped in the surface conditioning agent such as titanium-colloid aqueous solution for surface treatment. On the other hand, a technique which imparts organic solid lubricant coating like wax and fat to a galvanized surface is conventionally disclosed (Japanese Patent No. 3006455, etc.); chaff produced by press adheres to the dies at a time of press forming, occurrence of defect of press products attributed to the chaff, and odor problem at a time of welding connection (organic substance is decomposed by heat of welding that exert a harmful influence in the working environment.).

[0007]  Accordingly, in response to the request of a manufacturing cost reduction, instead of having the above Fe-Zn electroplated coating, expansion of applications of the so-called "inorganic lubricant coating", which is obtained by imparting galvanized upper layer with phosphoric acid coating (Current Advances in Materials and Processes,  Vol. 11 (1998), p.546), Mn-P oxide coating {Current Advances in Materials and Processes,  Vol.6 (1993), p.1545), and Ni-series coating {Current Advances in Materials and Processes,  Vol.11 (1998), p.384), etc., has been developing.

[0008]  The inorganic lubricant coating is characterizing in that it does not cause problems like unusual odor at a time of welding connection and it is capable to impart stable formability to the material to be formed.  Particularly,

phosphoric-acid series coating is conventionally used, and this has proposed various techniques.  For example. Patent Document 6 discloses that Mg-containing zinc phosphate coating is provided on the galvanized surface and this coated material is suitably used for automotive body.

[0009]  However, this inorganic lubricant coating has a problem in adhesiveness with other parts.  A galvanized steel sheet having the inorganic lubricant coating is often adhered with other parts to build up a product; therefore adhesiveness has been a very important issue.  Studies about adhesiveness of steel sheet having this inorganic lubricant coating have proceeded.  For instance. Patent Document 7 and Patent Document 8 disclose that forming ZnO oxide on the surface of plated layer and forming Mn-Zn-OH-P series crystalline oxide over the surface make it possible to obtain a galvanized steel sheet which exhibits excellent lubricity, chemical conversion treatability, and adhesive compatibility.

[0010]  Moreover, Patent Document 9 discloses a steel sheet having an inorganic lubricant coating which has sufficient adhesiveness with various adhesives including Mastic-type adhesive.

[0011]  Further, in the galvanized steel sheet having inorganic lubricant coating, specifically, zinc phosphate coating, it is necessary to secure the even coating-condition and various properties for rust-proof steel sheet for automotive use.  Not only improvement of the slidability and lubricity, but also other properties such as weldability and adhesiveness are also required to attain an equivalent degree

or more.  From this point of view, a method for manufacturing galvanized steel sheet having zinc phosphate coating requires complex and highly accurate manufacturing process. [0012]  Specifically, the technique forming these phosphoric-acid series coating is called "reactive surface chemical-conversion treatment".  It is a technique such that a treatment agent containing a primary phosphoric acid, Zn, Ni, Mn, Mg, nitric acid, nitrous acid, fluorine compound, and so on is contacted with a surface of galvanized steel sheet and reacts thereon to form a coating.  More specifically, the treatment agent is supplied by spray and the like to the galvanized surface, meanwhile coating reaction is proceeded together with etching of galvanizing.  At this phase, zinc resolved out by the etching exists in the treatment agent as Zn ion; when Zn ion concentration increases, pH of the treatment agent rises, which results in a prevention of the etching reaction.  So, in order to maintain the even coating condition, it is necessary to supply phosphoric acid and so on into the whole treatment agent and to keep pH and Zn concentration at a constant level,

[0013]  Usually, capacity of tank and the like for storing the treatment agent is limited; so as to keep the raised Zn concentration and pH constant, a method such as  adding supplement liquid while discharging a part of the treatment agent as a drain is often adopted.

Patent Document 1: Japanese Patent Application Laid-Open (JP-A) No. 01-319661 Patent Document 2: JP-A No. 07-138764

Patent Document 3 Patent Document 4 Patent Document 5 Patent Document 6 Patent Document 7 Patent Document 8 Patent Document 9

JP-A No. 2001-098383 JP-A No. 2005-054202 JP-A No. 2005-054203 JP-A No. 11-315386 Japanese Patent No. 3153097 Japanese Patent No. 3199980 JP-A No. 2002-053974

Disclosure of the Invention Problems to be solved by the Invention

[0014]  Nevertheless, in the manufacturing method described in Patent Documents 1 to 4, when rinsed by water, water is taken into the process for supplying zinc phosphate solution; when rinsed without water, liquid such as surface conditioning agent is taken into the process for supplying zinc phosphate solution. These vary the composition balance of zinc phosphate solution as a treatment agent. Moreover, when rinsed without water, as the steel sheet is activated by surface conditioning agent and so on, this encourages the reaction with treatment liquid used in the post-process. Consequently, galvanized coating, especially zinc portion is unignorably resolved out from the steel sheet, which enlarges change of composition balance of the treatment liquid. Usually, capacity of tank and the like for storing the treatment agent is limited; so as to keep the varying composition balance of the treatment agent constant, a method such as adding supplement liquid while discharging a part of the treatment agent as a drain is often adopted. Thus, supplement cost of zinc phosphate solution and emission facility are

required; in addition to this, phosphorous waste solution rises, drain facility and so on are also required to be installed. [0015]  Further, considering recent years' environmental concern, it is socially requested to produce phosphorous waste solution as less as possible. Also, conventionally, in the water-system treatment, it is normally known that surface of the rinsed steel is not dried.  If the surface is dried, the surface is oxidized and this lowers the reactivity; thereby drying has been thought to deteriorate the performance of the final product. [0016]  Furthermore, about adhesiveness of the galvanized steel sheet having inorganic lubricant coating, according to the inventions described in Patent Documents 7 and 8, identified type of adhesive is the only one, it is not necessarily compatible in the current coach-building process using various kind of submaterials.

[0017]  And, in a steel sheet having the inorganic lubricant coating described in Patent Document 9, when the coating is amorphous phosphate coating, particularly,, there is a fear of insufficient performance in the formability and sliding tests where the coating is exposed under high surface pressure especially at a time of processing. Hence, a galvanized steel sheet having inorganic lubricant coating, which is capable to secure sufficient adhesiveness with various adhesives and to have sufficient slidability and formability, has not exist. [0018]  Accordingly, an object of the present invention is to provide a method for manufacturing hot-dip galvanized steel sheet having zinc phosphate coating which is possible to keep the composition balance of the treatment agent constant, to reduce

the manufacturing cost, and to minimize the burden to the environment. Another object of the invention is to provide a galvanized steel sheet having zinc phosphate coating which exhibits excellent lubricity and adhesiveness by the above method.

Means for Solving the Problems

[0019] The present inventors have been conducted serious studies in order to solve the above problems. As a result, the present inventors have acquired following ideas and developed a method for manufacturing hot-dip galvanized steel sheet having zinc phosphate coating of the present invention.

(a)	By drying the surface conditioning agent before the process supplying zinc phosphate solution, it is capable to prevent zinc phosphate solution from being brought into the surface conditioning agent. This means that if the surface conditioning agent is dried, it is possible to inhibit activation of galvanized surface. The wording "surface conditioning agent" means an aqueous liquid containing crystal nucleating agent for zinc phosphate; the examples include: an aqueous liquid wherein Ti-colloid is dispersed in a sodium pyrophosphate aqueous solution, and an aqueous liquid wherein zinc phosphate particles are dispersed.

(b)	In the above surface conditioning agent, by using the aqueous liquid wherein zinc phosphate particles are dispersed and drying the aqueous liquid., it is possible to control the change of composition balance of the treatment agent. This means that if the aqueous liquid containing zinc phosphate particles is dried.

without aggregating, zinc phosphate particles can be absorbed to the hot-dip galvanized surface while maintaining the particle size and can maintain the particle form.  Further, it is capable to inhibit oxidation reaction in the steel sheet surface before the treatment agent process by a protective-coating-like effect, thereby it is possible to make the galvanized surface reacts in the following dry process. On the other hand, in case of the aqueous liquid wherein Ti-colloid is dispersed in the sodium pyrophosphate aqueous solution, there is a possibility of drying-aggregation of the crystal nucleating agent. [0020]  In addition, with respect to the obtained galvanized steel sheet, the following ideas were found; accordingly, the inventors completed the present invention.

(c) In the steel sheet surface, if P-0 bond orientation of zinc phosphate formed over the surface of the galvanized steel sheet has larger number of vertical orientation to the steel sheet surface, it is capable to improve adhesiveness while maintaining excellent lubricity. This is assumed that interaction between P-0 bond and C-0 bond of an adhesive (mainly resin) is increased. P-0 bond orientation of zinc phosphate can be determined by a spectrum obtained by an absorption spectrum measuring method for measuring an infrared light which is incoming from a direction at an angle of 60° to a normal line of the steel sheet and absorbed from the surface using ratio of integrated absorption strength between a p-polarized light (a vertical component of a polarized light to the steel sheet surface) and a s-polarized light (a horizontal component of a polarized light to steel sheet surface) in the absorption of P-0 bond stretching vibration.

(d) In order to know the P-0 bond orientation in further detail, focusing on absorption of a particular P-0 bond and obtaining a ratio of absorbance to the p-polarized light and s-polarized light allow accurate determination.  In the spectrum absorption of crystalline zinc phosphate of the galvanized steel sheet surface of the present invention, the spectrum has a characteristic absorption band within the wavelength ranges of 8.4 to 9.2 pm and 10.2 to 11.0 iim. Accordingly, with respect to the absorption band within the ranges, by measuring ratio of absorbance of p-polarized light to that of s-polarized light, it is possible to determine the adhesiveness in further detail. Namely, raising the ratio of absorbance between p-polarized light and s-polarized light of the absorption band makes it possible to obtain a galvanized steel sheet having zinc phosphate coating which exhibits more excellent lubricity and adhesiveness. [0021]  The present invention has been completed based on the above ideas.  It is described in detail as follows.

The first aspect of the present invention is a method for continuously manufacturing hot-dip galvanized steel sheet having zinc phosphate coating comprising the steps of: a surface conditioning agent supply process for supplying a surface conditioning agent to a surface of hot-dip galvanized steel sheet; a pre-drying process for drying the surface conditioning agent in a post-process of the surface conditioning agent supply process; and a treatment agent supply process for supplying a treatment agent containing zinc phosphate solution to the surface of the hot-dip galvanized steel sheet in a post-process of the pre-drying process, so as to solve the problems.

[0022]  The wording "hot-dip galvanized steel sheet" is a concept including not only "hot-dip galvanized steel sheet" itself but also "galvannealed steel sheet". Also, the wording "galvanized steel sheet" is a generic name including "electrogalvanized steel sheet", "hot-dip galvanized steel sheet" and "galvannealed steel sheet".

[0023]  Moreover, the wording "zinc phosphate" of "zinc phosphate coating" means a crystalline zinc phosphate (Zn3(P04)2' 4H2O) which shows Hopeite diffraction in a normal X-ray diffraction analysis.

[0024]  The second aspect of the invention is the method for manufacturing hot-dip galvanized steel sheet having zinc phosphate coating according to the first aspect of the invention, wherein the surface conditioning agent used in the surface conditioning agent supply process is an aqueous liquid containing zinc phosphate particles.

[0025]  The third aspect of the invention is the method for manufacturing hot-dip galvanized steel sheet having zinc phosphate coating according to the second aspect of the invention, wherein average diameter of the zinc phosphate particles contained in the surface conditioning agent of the surface conditioning agent supply process is 10 ]im  or less. [0026]  The fourth aspect of the invention is the method for manufacturing hot-dip galvanized steel sheet having zinc phosphate coating according to the second aspect of the invention, wherein average diameter of the zinc phosphate particles contained in the surface conditioning agent of the surface conditioning agent supply process is 10 |im or less, and pH of

the surface conditioning agent is 5 or more.

[0027]  The fifth aspect of the invention is the method for manufacturing hot-dip galvanized steel sheet having zinc phosphate coating according to any one of the first to fourth aspects of the invention, wherein the surface conditioning agent used in the surface conditioning agent supply process contains more than 0 mol/L and 0. 5 mol/L or less of zinc phosphate particles, and contains a total of 0.3 mol/L or less of one element selected from a group consisting of Li, Na, K, Be, Mg, and Ca. [0028]  The sixth aspect of the invention is the method for manufacturing hot-dip galvanized steel sheet having zinc phosphate coating according to any one of the first to fifth aspects of the invention, wherein the treatment agent used in the treatment agent supply process contains 0.001 to 0.7 mol/L of phosphate root and contains 0.7 or less of Zn ion in mole ratio to the phosphate root.

[0029] The seventh aspect of the invention is the method for manufacturing hot-dip galvanized steel sheet having zinc phosphate coating according to any one of the first to sixth aspects of the invention, wherein zinc phosphate solution of the treatment agent used in the treatment agent supply process contains Zn ion and phosphate root, has a pH of 4 or less, and contains one element, other than the Zn ion and the phosphate root, selected from a group of strong electrolyte anion consisting of 0 . 2 or less of nitrate root, 0 . 2 or less of nitrous root, 0.1 or less of hydrofluoric root, and 0.05 or less of sulfuric root in mole ratio to 1 mole of the phosphate root. [0030]  The eighth aspect of the invention is the method

for manufacturing hot-dip galvanized steel sheet having zinc phosphate coating according to any one of the first to seventh aspects of the invention, wherein phosphorus adhered to a hot-dip galvanized surface by the surface conditioning agent supply process and the treatment agent supply process is prepared to be 30 to 500 mg/m^ in phosphorus equivalent. [0031]  Phosphorus adhesion quantity with regard to "phosphorus equivalent" can be calculated by measurement associated with chemical dissolution or fluorescent X-ray. The method by chemical dissolution is the one to dissolve a galvanized layer of galvanized steel sheet having a predetermined area with predetermined amount of strong acid (e.g., hydrochloric acid) and to measure the phosphorus concentration in the above solution by ICP (inductively-coupled plasma emission spectrometry) to calculate phosphorus equivalent.  On the other hand, the method associated with fluorescent X-ray is the one to obtain fluorescent X-ray strength by making various phosphorus adhesion quantity, measuring fluorescent X-ray strength attributing to PKa in the fluorescent X-ray method, calculating the phosphorus adhesion quantity by the method of the above chemical dissolution, and producing an analytical curves. According to the fluorescent X-ray method, it is capable to obtain the phosphorus adhesion quantity without breaking the galvanized layer of galvanized steel sheet, in a same method for the following samples. .

[0032]  The ninth aspect of the invention is the method for manufacturing hot-dip galvanized steel sheet having zinc

phosphate coating according to the second aspect of the invention, wherein pH of the surface conditioning agent used in the surface conditioning agent supply process is 5 or more, and average diameter of the zinc phosphate particles is 0.1 to 3 ijm.

[0033]  The 10th aspect of the invention is the method for manufacturing hot-dip galvanized steel sheet having zinc phosphate coating according to the second or ninth aspect of the invention, wherein 0,01 to 5 mg/m^ of the zinc phosphate particles in phosphorus equivalent is adhered to a surface of galvanized steel sheet which has come through the surface conditioning agent supply process and the pre-drying process. [0034]  The 11th aspect of the invention is the method for manufacturing hot-dip galvanized steel sheet having zinc phosphate coating according to any one of the second, ninth, and 10th aspects of the invention, wherein the treatment agent used in the treatment agent supply process contains Zn and phosphate root, has a pH of 4 or less, and contains one element, other than the zinc and phosphate root, selected from a group of strong electrolyte anion consisting of 0.2 or less of nitrate root, 0 . 2 or less of nitrous root, 0.1 or less of hydrofluoric root, 0.05 or less of sulfuric root in mole ratio to 1 mole of phosphate root.

[0035]  The 12th aspect of the invention is the method for manufacturing hot-dip galvanized steel sheet having zinc phosphate coating according to any one of the second, ninth to 11th aspects of the invention, wherein the method further comprising a post-drying process for drying the treatment agent

after the treatment agent supply process, and the zinc phosphate coating is adhered at an amount of 30 to 250 mg/m^ in phosphorus equivalent after the post-drying process.

[0036] The 13th aspect of the invention is the method for manufacturing hot-dip galvanized steel sheet having zinc phosphate coating according to any one of the first to 12th aspects of the invention, wherein either one of or both of supplying methods for the surface conditioning agent in the surface conditioning agent supply process and for the treatment agent in the treatment agent supply process is roll coating method.

[0037]  The 14th aspect of the invention is a hot-dip galvanized steel sheet having crystalline zinc phosphate coating formed on the surface thereof manufactured in accordance with the methods described in any one of the ninth to 13th aspects of the invention, the hot-dip galvanized steel sheet is characterizing in that: an absorption spectrum obtained by a reflected light of infrared light incoming from a direction at an angle of 60° to a normal line of the zinc phosphate coating surface has a plurality of absorption bands within a wavelength range of 8 to 12 ]im; further, ratio of integrated absorption strength of a s-polarized light to a p-polarized light within the wavelength range is 1.2 or more. [0038]  The wording "p-polarized light" means a vertical component of polarized light to the surface; while "s-polarized light" means a horizontal component of polarized light to the surface.  Also, "ratio of integrated absorption strength" means ratio of integrated absorption strength of the absorption

spectrum of p-polarized light and s-polarized light. [0039]  The 15th aspect of the invention is a hot-dip galvanized steel sheet having crystalline zinc phosphate coating formed on the surface thereof manufactured in accordance with the methods described in any one of the ninth to 13th aspects of the invention, the hot-dip galvanized steel sheet is characterizing in that: an absorption spectrum obtained from the reflected light of infrared light incoming from a direction at an angle of 60° to a normal line of the phosphate coating has a plurality of absorption bands within a wavelength range of 8 to 12 pm; a p-polarized light absorbance within a wavelength of 8.4 to 9.2 ]im of the absorption spectrum is twice as much as a s-polarized light absorbance; and the p-polarized light absorbance within wavelength range of 10.2 to 11.0 pm is twice as much as the s-polarized light absorbance.

Effects of the Invention

[0040]  According to the first aspect of the present invention, since surface conditioning agent in liquid condition is not brought into the treatment agent supply process, the surface conditioning agent does not contaminate the treatment agent; thereby composition balance of the treatment agent can be maintained for a long time. As a result, it is possible to obtain effects such as reduction of manufacturing cost, reduction of treatment agent's make-up volume and waste solution discharge, and improvement of productivity.  Also, this invention makes it possible to manufacture the hot-dip galvanized steel sheet having zinc phosphate coating in

consideration of the environment.  Hence, decreased treatment

agent is a portion which adhered to the sheet, the manufacturing

process is simply established by supplying the decreased

treatment agent.  Therefore, zinc phosphate coating can be

formed in a continuous hot-dip galvanized steel sheet line in

the closed-system.

[0041]  According to the second aspect of the invention,

as crystal nucleating agent contained in the surface

conditioning agent is not dried and aggregated, it is capable

to furthermore steadily form a zinc phosphate coating to be

coated.

[0042]  According to the third aspect of the invention, it

is capable to enhance operatability and stability of the surface

conditioning agent.

[0043]  According to the fourth aspect of the invention,

it is capable to enhance operatability and stability of the

surface conditioning agent more.

[0044]  According to the fifth aspect of the invention, it

is possible to enhance stability of the surface conditioning

agent and to homogenize the reaction in the sheet surface in

the pre-drying process.

[0045]  According to the sixth aspect of the invention, it

is capable to enhance operatability and stability of the

treatment agent.

[004 6]  According to the seventh aspect of the invention,

it is capable to enhance stability of the treatment agent more

and to enhance homogeneity of the coating.

[0047]  According to the eighth aspect of the invention.

since phosphorus is supplied from two sources, the preparation is easy; therefore it is capable to accurately prepare a suitable amount of phosphorus.

[0048] According to the ninth aspect of the invention, it is possible to enhance stability of the surface conditioning agent furthermore; in view of cost and environment, a furthermore advantageous method for manufacturing the hot-dip galvanized steel sheet having zinc phosphate coating can be provided. In addition, by this aspect of the invention, the provided zinc phosphate particles can be more evenly supplied to the galvanized surface.

[0049]  According to the 10th aspect of the invention, it is capable to enhance stability of the surface conditioning agent and also capable to easily prepare a total amount of phosphorus adhesion quantity at a time of treatment agent supply, further, lubricity thereof can be enhanced. [0050]  According to the 11th aspect of the invention, stability of the treatment agent can be enhanced; in view of cost and environment, a furthermore advantageous method for manufacturing the hot-dip galvanized steel sheet having zinc phosphate coating can be provided.

[0051]  According to the 12th aspect of the invention, lubricity thereof can be enhanced.

[0052] According to the 13th aspect of the invention, as supply of the surface conditioning agent and/or supply of the treatment agent are carried out. by roll coater, there is no need to refill these agents of which concentration is unnecessarily high, and the refill itself requires less quantity.  In view of

cost and environment, a furthermore advantageous method for

manufacturing the hot-dip galvanized steel sheet having zinc

phosphate coating can be provided.

[0053]  According to the 14th aspect of the invention, it is

capable to provide a hot-dip galvanized steel sheet having zinc

phosphate coating, which exhibits excellent adhesiveness and

lubricity.

[0054]  According to the 15th aspect of the invention, it is

capable to provide a hot-dip galvanized steel sheet having zinc

phosphate coating, which can maintain the slidability and further

exhibits excellent adhesiveness.

Brief Description of the Drawings

[0055]

FIG. 1 shows a view showing a frame format of a flow of

manufacturing method for a galvanized steel sheet having zinc

phosphate coating of the present invention;

FIG. 2 shows a graph showing an example of relation between

wavelengths and absorbance obtained by infrared absorption

spectrum;

FIG. 3 shows a schematic view of T-peeling testing method; and

FIG. 4 shows a schematic view of shear-tensile test method.

Description of the reference numerals [0056]

1	galvanized steel sheet

2	adhesive

3	galvanized steel sheet

4	adhesive

51	surface conditioning agent supply process

52	pre-drying process

53	treatment agent supply process

54	post-drying process

Best Mode for Carrying Out the Invention

[0057]  Hereinafter, a method for manufacturing a galvanized steel sheet having zinc phosphate coating of the present invention will be described.  FIG. 1 shows a flow of an embodiment of the manufacturing method for galvanized steel sheet having zinc phosphate coating of the invention. The manufacturing method includes: a surface conditioning agent supply process (SI) for supplying a surface conditioning agent to a base material; a pre-drying process (S2) for drying the surface conditioning agent; a treatment agent supply process (S3) for supplying a treatment agent; and a pre-drying process (S4) for drying the treatment agent after the treatment agent supply process (S3). Each process will be described in detail as follows. The wording "Base material" is a galvanized steel sheet having a base metal as a steel sheet and a galvanized layer coating on the base metal surface.

[0058]  The surface conditioning agent supply process (SI) is a process to supply surface conditioning agent containing a crystal nucleating agent to the galvanized steel sheet. The method for supplying the surface conditioning agent of the surface conditioning agent supply process (SI) is not particularly limited.  The examples include: roll coater, spray coating, in

addition, post-spray air knife, post-spray wringer roll, and post-spray squeezing roll.  In view of operatability, roll coater and post-spray squeezing roll are preferable.  Further, among these, roll coater is preferable as it requires shorter contact time between galvanizing and the surface conditioning agent than other methods does. This method needs no troublesome component preparation and pH control for the surface conditioning agent, but it just needs addition of a surface conditioning agent having exactly the same component to refill the decreased portion of the surface conditioning agent. Control of component of surface conditioning agent, concentration thereof, and pH thereof of one component is only necessary. Further, as change of component of the surface conditioning agent is controlled, discharge of the surface conditioning agent becomes unnecessary; in view of reduction of cost and environmental burden, it is preferable. [0059]  A crystal nucleating agent contained in the surface conditioning agent is not particularly limited to; an agent normally used for the base-coating treatment process of automotive body can be used. The examples include: an aqueous liquid wherein Ti-colloid is dispersed in a sodium pyrophosphate aqueous solution and an aqueous liquid in which zinc phosphate particles are dispersed. In the examples, the aqueous liquid in which zinc phosphate particles are dispersed is particularly preferable. Because, even if this aqueous liquid is supplied and dried in the below-mentioned pre-drying process (S2), without aggregating, zinc phosphate particles can be absorbed to the galvanized surface while maintaining the particle size. On the other hand, if the Ti-colloid by itself or the like is used, the

crystal nucleating agent may possibly be dried and aggregated in the pre-drying process (S2).

[0060] Adhesion quantity of the surface conditioning agent is preferably less than 30 mg/m^. This is because, in the range of 30 mg/m^ or more, spots in the base treatment occur and the appearance is sometimes damaged. It is preferably 15 mg/m^ or less, and more preferably 10 mg/m^ or less. Meanwhile, even if more than 30 mg/m^ of the surface conditioning agent is applied, effect as the base treatment is saturated, it may rather affect the treatment agent in the post-process; thus the above upper limit is preferable.

[0061]  Moreover, in case of a below-mentioned galvanized steel sheet which exhibits excellent adhesiveness, supply of the aqueous liquid in which zinc phosphate particles are dispersed is preferably 0.01 to 5 mg/m^ in phosphorus equivalent in the zinc phosphate at a time of drying.  If it is less than 0.01 mg/m^, sufficient adhesiveness cannot be obtained; meanwhile if it is over 5 mg/m^, the effect becomes saturated.  It is preferably 0.1 to 2 mg/m^.  Further, concentration of zinc phosphate may be 0.05 to 5 mol/L. This is because, in the range less than 0.05 mol/L, wet-film layer thickness becomes too thick to obtain predetermined adhesion quantity; thereby coating unevenness tends to occur. On the other hand, in the range over 5 mol/L, viscosity of the surface conditioning agent becomes excessively high; thereby, in the same way, coating unevenness tends to occur. [0062]  Also, zinc phosphate particles used for crystalline nucleation may be crystalline, amorphous, or mixture thereof. Whether or not it is crystalline can be determined by a general

x-ray diffraction analysis.

[0063]  pH of the surface conditioning agent is preferably 5 or more.  If pH is less than 5, when the surface conditioning agent is supplied to a galvanized sheet surface, zinc liquates out from the sheet surface.  Further, aqueous liquid in which zinc phosphate particles are dispersed itself may slightly cause dissolution reaction of zinc phosphate particles, stability of the particles may possibly be deteriorated. The pH of the agent is further preferably in the range of 7 to 10.  If pH is more than 10, dissolution reaction of zinc phosphate itself is set off. Moreover, buffer solution for controlling pH may be added to the surface conditioning agent. Examples of the buffer solution include a buffer solution consisting of K2HPO4 and NaOH. Concentration of the buffer solution in the surface conditioning agent is preferably 0.1 to 2 g/L.  If the concentration is less than 0.1 g/L, the desired provision is hard to be obtained; if it is over 2 g/L, it might affects to the homogenous supply. [0064]  Particle diameter of the dispersed zinc phosphate particles is preferably 10 ^m or less. Because, if the diameter becomes over 10 jam, dispersing element becomes unstable, this may deteriorates life of the aqueous liquid.  It is preferably 5 ]im  or less, and more preferably 3 ijm or less. Lower limit of the particle diameter is not particularly limited to; in view of viscosity of the aqueous liquid, it is preferably 0.1 ]jm or more. With regard to the below-mentioned galvanized steel sheet also showing excellent adhesiveness, the particle diameter is preferably 3 ym or less.  It is further more preferably 1 vim or less. The particle diameter can be measured in a state of

dispersed aqueous liquid by a laser diffractometer. [0065]  Content of the zinc phosphate particles is 0.5 mol/L or less. This is because, when concentration of the zinc phosphate particles becomes over 0.5 mol/L, content of the dispersing element becomes too high, which may deteriorates life of the aqueous liquid.  In view of stability of the aqueous liquid, it is preferably 0.3 mol/L or less. The content of the zinc phosphate particles can be converted from atomic weight as Zn3(P04)2 by measuring zinc concentration.

[0066]  Into the aqueous liquid, at least one or more kinds selected from: alkali metal of Li, Na, and K; and alkali earth metal of Be, Mg, and Ca may be added. Because, if these metals are added, below-mentioned reaction in the surface of the base material under the pre-drying process becomes more even, therefore, this makes it possible to stably manufacture the hot-dip galvanized steel sheet. Concentration of these alkali metal and alkali earth metal is 0.3 mol/L or less as a total of the above alkali metal and alkali earth metal. This is because, if more than 0.3 mol/L of the above alkali metal and alkali earth metal are added, these additives adhere to the surface of the base material and are brought into the post-process; stability of the treatment agent and the like in the post-process may possibly be deteriorated. These alkali metal and alkali earth metal may be added in forms of orthophosphate, metaphosphate, pyrophosphate, orthosilicate, metasilicate, carbonate, bicarbonate, borate, and etc.  In addition, for pH control, ammonium salt or ammonium aqueous solution, and so on may be used. Further, if the concentration is a total of approximately 0.05

mol/L or less, metal or metal salt particles of such as Fe, Co, Ni, Cu, Mn, and Cr may be included. What is more, it is suitable to mix pH buffer and so on in the aqueous liquid. Examples of the buffer solution include one consisting of K2HPO4 and NaOH. As these buffer solutions inhibit pH change, stable manufacturing is sometimes carried out. As an aqueous liquid, commercially available surface conditioning agent, which is used for base treatment and the like for coating, may be used as long as it satisfies the above composition.
