Repository: anandvc/allindianpatents

File: patents/259140-apparatus-for-the-gas-phase-polymerization-of-olefins-in-particular-ethylene.html
Indian Patents. 259140:APPARATUS FOR THE GAS-PHASE POLYMERIZATION OF OLEFINS, IN PARTICULAR ETHYLENE

Indian Patents

Recently Granted Patents

  Recently Published Patents

Title of Invention	APPARATUS FOR THE GAS-PHASE POLYMERIZATION OF OLEFINS, IN PARTICULAR ETHYLENE

Abstract	An apparatus for the polymerization of olefins, in particular ethylene, comprising a gas-phase fiuidized-bed reactor (1), a recycle gas line (2) connected to the reactor for discharging and recirculating the recycle gas stream comprising the unpolymerized olefin and a cyclone (3) located in the recycle gas line for the reduction and precipitation of the solid particles entrained in the recycle gas from the reactor, with the cyclone comprising an upper section (3a) which has an essentially vertical central axis, whose wall extends along a rotationally symmetric body and which is provided with a cyclone inlet (4) arranged eccentrically relative to the central axis, a middle section (3b) which adjoins the upper section (3a) and whose wall extends along a rotationally symmetric body which tapers in a downward direction, a lower section (3c) for discharging the solid particles precipitated from the recycle gas which adjoins the middle section (3b) and whose wall extends along a rotationally symmetric body and a tube (5) extending essentially axially symmetrically down into the upper section and, if appropriate, the middle section for discharging the recycle gas which has been freed of the particles. According to the invention the ratio Hj of the distance hj from the lower end of the tube (5) extending downward into the cyclone to the intersection (6) of an imaginary extension of the wall of the downward-extending tube (5) with the wall of the middle section (3b) to the diameter dj of the downward-extending tube (5) is from 3 to 8, in particular from 4 to 7. (Fig 2)	

Full Text	Apparatus for the gas-phase polymerization of olefins, in particular ethylene

The invention relates to an apparatus for the polymerization of olefins, in particular ethylene, comprising a gas-phase fluidized-bed reactor, a recycle gas line connected to the reactor for discharging and recirculating the recycle gas stream comprising the unpolymerized olefin and a cyclone located in the recycle gas line for the reduction and precipitation of the solid particles entrained in the recycle gas from the reactor, with the cyclone comprising an upper section which has an essentially vertical central axis, whose wall extends along a rotationally symmetric body and which is provided with a cyclone inlet arranged eccentrically relative to the central axis, a middle section which adjoins the upper section and whose wall extends along a rotationally symmetric body which tapers in a downward direction, a lower section for discharging the solid particles precipitated from the recycle gas which adjoins the middle section and whose wall extends along a rotationally symmetric body and a tube extending essentially axially symmetrically down into the upper section and, if appropriate, the middle section for discharging the particle-reduced recycle gas.

Gas-phase polymerization processes are economical processes for the polymerization of ethylene and propene or for the copolymerization of ethylene or propene with C2-C8-a-olefins. Such gas-phase polymerization processes can be configured either as gas-phase fluidized-bed processes or as stirred gas-phase processes. Processes of this type are described, for example, in EP-A-0 475 603, EP-A-0 089 691, EP-A-0 571 826 and WO 99/29736.

A characteristic of gas-phase fluidized-bed processes is that the bed comprising polymerizing polymer particles is kept in a fluidized state by introduction of a gas mixture from below. In addition, this gas mixture removes the heat of polymerization liberated from the reactor. The reaction gas is cooled in a heat exchanger located outside the reactor and is recirculated via a gas distributor plate back into the reactor (recycle gas).

However, a certain amount of finely divided polymer is carried from the reactor by the circulating recycle gas and is brought into the recycle gas system. These polymer particles contain active catalyst and can thus continue to polymerize in the recycle gas system. If these particles deposit in the recycle gas system, deposits and cake material can be formed at these points. These deposits themselves can firstly give rise to malfunctions (blockage of the cooler, conglutinations on the compressor), and secondly parts of these deposits can become detached again. This is undesirable for two reasons. The holes of the gas distributor plate of the reactor can quickly become blocked by the detached deposits and require a shutdown and costly cleaning. If such pieces of deposits get through the gas distributor plate into the reactor, the product quality is impaired by these particles which form specks. Particularly in the case of products for film applications, this can result in out-of-specification material being obtained.

The use of cyclones in olefin polymerization plants and their design is known in principle.

However, it has hitherto been necessary either to connect a plurality of cyclones in series in order to ensure satisfactory removal of the fine particles or to accept introduction of fine dust into the recycle gas line and thus greater downtimes. On this subject, reference may be made, for example, to Kunii etal., Fluidization Engineering, Butterworth-Heinemann, 1991, pages 391-392, and Matthias Stiefi, Mechanische Verfahrenstechnik 2, Springer Verlag 1994, pages 8 to 17.

It was therefore an object of the invention to provide an apparatus of the type mentioned at the outset by means of which satisfactory removal of the fine dust from the recycle gas is ensured, even at high recycle gas velocities and a high fine dust content without the use of a cascade of cyclones, and at the same time the agglomeration of fine dust in the cyclone is avoided.

This object is achieved according to the invention by the ratio H( of the distance hf from the lower end of the tube extending downward into the cyclone to the intersection of an imaginary extension of the wall of the downward-extending tube with the wall of the middle section to the diameter d-, of the downward-extending tube being from 3 to 8. The distance h( can also be considered to be the effective separating height of the cyclone.

The cyclone according to the invention accordingly comprises

an upper section which has an essentially vertical central axis, whose wall extends along a rotationaily symmetric body and which is provided with a cyclone inlet arranged eccentrically relative to the central axis,

a middle section which adjoins the upper section and whose wall extends along a rotationaily symmetric body which tapers in a downward direction,

a lower section for discharging the solid particles precipitated from the recycle gas which adjoins the middle section and whose wall extends along a rotationaily symmetric body and

a tube extending essentially axially symmetrically down into the upper section and, if appropriate, the middle section for discharging the particle-reduced recycle gas,

wherein the ratio Hi of the distance h| from the lower end of the tube extending downward into the cyclone to the intersection of an imaginary extension of the wall of the downward-extending tube with the wail of the middle section to the diameter d( of the downward-extending tube is from 3 to 8, in particular from 4 to 7.

In this way, good separation of the fine particles from the recycle gas is achieved and at the same time agglomeration of the hot fine polymer particles is prevented.

Preference is given to using a ratio Hi of from 4 to 7, particularly preferably from 4.5 to 6.5, in particular from 5 to 6.

In an advantageous embodiment of the present invention, the ratio of the height h| to the maximum diameter d, of the lower section is from 4 to 12, preferably from 5 to 11, particularly preferably from 6 to 10.

To achieve a further improvement in the precipitating action, the roughness of the interior walls of the upper section and of the middle section is preferably from 0.1 to 0.4 jim.

In an advantageous embodiment of the present invention, the upper section of the cyclone is essentially cylindrical. It is also advantageous for the lower section of the cyclone to be essentially cylindrical or have the shape of a truncated cone with a smaller inclination to the central axis than the middle section. The tube extending downward into the cyclone is preferably cylindrical. The inlet into the upper section of the cyclone can be configured as a slot inlet, a spiral inlet or an axial inlet. Preference is given to slot and spiral inlets through which the gas flows in tangentially. Further possible configurations and principles for the design of the cyclone may be found, for example, in Matthias Stiefc, Mechanische Verfahrenstechnik 2, Springer Veriag 1994, pages 8 to 17.

The cyclone is, according to the invention, part of an apparatus for the polymerization of olefins ir. a gas-phase fluidized-bed reactor. In general, all types and operating modes of fluidized-bed reactors can be operated in conjunction with the cyclone configured according to the invention, as are described in detail in, for example, EP-A-0 475 603, EP-A-0 089 691, EP-A-0 571 826 and WO 99/29736. The gas-phase fluidized-bed reactor is generally a more or less long tube through which circulated reactor gas flows. In general, the circulated reactor gas is fed in at the lower end of the gas-phase fluidized-bed reactor and is taken off again at its upper end. When the reactor is employed for the polymerization of oc-olefins, the circulated reactor gas is preferably a mixture of the respective ct-olefin or the a-olefins and inert gases such as nitrogen and/or saturated hydrocarbons such as ethane, propane, butane, pentane or hexane, if desired together with a molecular weight regulator such as hydrogen. As mentioned at the outset, the velocity of the circulated reactor gas has to be sufficiently high to fluidize the mixed loose bed of finely divided polymer present in the tube and serving as polymerization zone and also to remove the heat of polymerization effectively.

To set constant reaction conditions, the constituents of the reactor gas can be fed into the gas-phase fluidized-bed reactor either directly or via the circulated reactor gas. In the process of the invention, it is advantageous to introduce the catalyst directly into the fluidized bed. In this case, it is found to be particularly advantageous to meter the catalyst a little at a time directly into the bed of loose material with the aid of nitrogen, argon or propane.

Gas-phase fluidized-bed reactors generally have a calming zone in the upper part of the reactor chamber. As a result of an enlargement of the reactor diameter in the upper part of the reactor chamber, the flow velocity of the fluidizing gas is reduced, as a result of which the polymer particles are no longer carried further upward. This calming zone therefore has the effect of reducing discharge of polymer particles from the reactor chamber. The caiming zone is associated with a considerable capital cost. The apparatus of the present invention has made it possible to dispense with the calming zone because entrained polymer particles can be efficiently separated off in the cyclone. An advantageous embodiment of the process of the invention therefore provides for the reactor not to have a calming zone.

The present invention further provides a continuous gas-phase polymerization process for the preparation of olefin homopolymers and copolymers, in which the olefin or olefins is/are polymerized in the gas phase in a bed of finely divided polymer in the presence of a catalyst at pressures of from 0.1 to 15 MPa and temperatures of from 30 to 150°C in the polymerization zone of a polymerization reactor, with the reactor gas being circulated to remove the heat of polymerization and the circulated reactor gas leaving the reactor firstly being conveyed through a cyclone which comprises:

an upper section which has an essentially vertical central axis, whose wall extends along a rotationally symmetric body and which is provided with a cyclone inlet arranged eccentrically relative to the central axis,

a middle section which adjoins the upper section and whose wall extends along a rotationally symmetric body which tapers in a downward direction,

a lower section for discharging the solid particles precipitated from the recycle gas which adjoins the middle section and whose wall extends along a rotationally symmetric body and

a tube extending essentially axially symmetrically down into the upper section and, if appropriate, the middle section for discharging the recycle gas which has been freed of the particles,

wherein the ratio Hj of the distance hi from the lower end of the tube extending downward into the cyclone to the intersection of an imaginary extension of the wall of the downward-extending tube with the wall of the middle section to the diameter df of the downward-extending tube is from 3 to 8, in particular from 4 to 7.

The olefins are preferably ethylene, propene or butene, optionally in the presence of further C2-C8-monomers. Particular preference is given to the polymerization of ethylene, if appropriate together with butene or hexene as comonomers.

Possible catalysts are ail known catalysts as are customarily used for the (co)polymerization of ethylene and propene or butene, i.e., for example, Ziegier-Natta catalysts, chromium catalysts or single-site catalysts, in particular metallocene catalysts. These catalysts including necessary or advantageous cocatalysts and activators are known to those skilled in the art. It is also possible to use these catalysts together with metal alkyls, in particular aluminum alkyls, which serve as cocatalysts and/or as scavengers for impurities. In general, these catalysts are used in supported form, for example on support materials such as inorganic oxides {e.g. MgO or silica gel) or organic polymers (e.g. polyethylene particles). However, the catalysts can also be fed into the reactor in unsupported form.

In a further preferred variant of the present invention, a catalyst poison is metered into the recycle gas line between the gas-phase fluidized-bed reactor and the cyclone. The catalyst poison, which is present in the liquid phase, thus has the opportunity of wetting the highly catalytically active fine dust particles. The wetted fine dust particles are then removed from the recycle gas in the cyclone. This process step makes it possible to remove not only the fine dust but also the catalyst poison from the recycle gas or at least to reduce its concentration in the recycle gas significantly. This has the result that less catalyst poison gets into the reactor where it can have an adverse effect on the polymerization reaction. On the other hand, it is also possible to add relatively large amounts of the catalyst poison so that a more effective deactivation of the polymerization-active fine dust particles can be achieved. Fine dust which is not precipitated in the cyclone is also wetted with the catalyst poison, as a result of which undesirable polymerization and deposit formation in the recycle gas system is reduced further.

Preferred catalyst poisons are all compounds which have a boiling point above the maximum temperature within the recycle gas system. The catalyst poisons can have completely different chemical natures. It is important that, firstly, they have a low vapor pressure at the temperatures prevailing in the recycle gas system. Secondly, these catalyst poisons have to bear functional groups which coordinate more strongly than ethylene to the active sites of the catalyst metal atoms and thus inhibit the catalyst highly irreversibly. The first requirement, i.e. the low vapor pressure, depends first and foremost on the molecular weight, so that, for example, oligomers and polymeric materials having suitable functional groups display good effectiveness. Well-suited catalysts poisons for the purposes of the present invention generally have a molecular weight above 100, preferably above 150 and particularly preferably above 200.

Preference is given to using catalyst poisons which have a vapor pressure at 20°C of less than 10 000 Pa, particularly preferably less than 2000 Pa and very particularly preferably less than 1000 Pa.

With regard to suitable functional groups, preference is given to a process in which a compound or a mixture of compounds which contain at least one of the functional groups -NR2, -NR-, -OR, -0-, =0, -OS, -S- and =S, where R is hydrogen or an alkyl radical having from 1 to 8 carbon

atoms, is introduced as catalyst poison. Compounds which bear a plurality of such functional groups are particularly useful; in this case, the functional groups can be identical or different.

Hydrogen is preferred as radical R, but aikyl radicals such as methyl, ethyl, propyl, isopropyl and butyl and also the various C5-C8-alkyl radicals are also suitable, with methyl and ethyl being preferred.

In the process of the invention, particular preference is given to using catalyst poisons which contain a hydroxyethyiamino group, in particular catalyst poisons having a di(hydroxyethyl)amino group. Particular mention may be made, for example, of the commercially available alkylamino ethoxylate Atmer 163 (manufactured by, for example, Uniqema, marketed by Ciba Spezialitatenchemie Lambertheim GmbH, Germany).

The amount of catalyst poison to be added cannot be .indicated in general ternis, since it depends on the catalyst poison, on the catalyst or cocatalyst system, on the amount of fine dust formed and on the reaction conditions. It is necessary to determine the optimum amount experimentally. An advantageous procedure is to increase the amount of catalyst poison gradually until an influence on the catalyst productivity becomes detectable and then reduce the amount again to a small degree. Since the precise amount of fine dust to be deactivated is not known, it is possible, as an approximation, to introduce catalyst poison into the recycle gas line in an amount of about 0.1-10 ppm, preferably 0.5-3.0 ppm, particularly preferably 0.5-1.0 ppm, based on the product output.

The catalyst poison can be introduced into the recycle gas line in pure form or, preferably, in dilute form, most advantageously in dissolved form. A particularly effective method of addition is to spray the catalyst poison together with a diluent as a fine aerosol into the recycle gas line via a spray nozzle. Possible diluents are all media which are compatible with the polymerization process. A process in which the catalyst poison is fed into the recycle gas line as a mixture with a C3-C8-a-monoolefin, preferably in dissolved form, has been found to be particularly advantageous. Naturally, the respective comonomer is generally utilized in this case. It is likewise advantageous to introduce the catalyst poison in the form of a mixture or a solution in an inert hydrocarbon such as hexane. The concentration of the catalyst poison is then preferably from 0.1 to 1.0% by weight, based on the total amount of this mixture or this solution.

In a preferred embodiment of the process of the invention, the catalyst poison is fed into the recycle gas line together with a surface-active compound. As surface-active substances, it is possible to use, for example, fatty alcohol ethoxylates, polyalkylene glycols or ethylene oxide-propylene oxide block copolymers. Further suitable compounds are known to those skilled in the art. The surface-active substances increase the wettability of the fine dust by the catalyst poison liquid and thus improve the effectiveness of the catalyst poisons.

Other additives known to those skilled in the art can also be used in the polymerization process of the invention. The use of additives which reduce the electrostatic charging of the polymer particles in the reactor has been found to be particularly advantageous. It has been found to be particularly useful to employ an antistatic such as Costelan AS 100 (manufacturer: H. Costenoble GmbH & Co. KG, Germany).

In a further advantageous embodiment of the process of the invention, the fine dust precipitated in the cyclone is discharged from the cyclone via a pressure gradient prevailing between the cyclone and the depressurization vessel and is added to the product in the depressurization vessel. In this way, the fine dust which has been separated off is utilized in an economical way without an adverse effect on the polymer being observed. This embodiment makes it possible to discharge the fine dust which has been separated off by means of the cyclone from the cyclone via a pressure gradient as prevails between reactor and depressurization vessel. This usually considerable pressure gradient ensures effective emptying of the cyclone and additionally reduces deposit formation in the cyclone.

The invention is illustrated below with the aid of drawings, without the invention being restricted thereto.

In the drawings:

Figure 1	shows a schematic diagram of a gas-phase fluidized-bed reactor,

Figure 2	shows a schematic diagram of an embodiment according to the invention of a

cyclone.

Figure 1 indicates the construction of a gas-phase fluidized-bed reactor. The actual reactor 1 comprises a cylindrical tube. The fluidized bed 1b is usually bounded at the bottom by a gas distributor plate 1a. The cylindrical section is adjoined at the top by a widening calming zone 1c which reduces the discharge of particles from the reactor. In an alternative embodiment, the calming zone can also be omitted because of the good separation action, particularly when a catalyst poison is additionally fed in upstream of the cyclone. The reaction gas leaves the reactor at the upper end of the calming zone and is conveyed in the recycle gas line 2 via the cyclone 3 to the heat exchanger 10 in which the recycle gas is cooled and from there via a compressor 11 back to the reactor. An addition line 2a which allows a catalyst poison to be introduced is provided in the recycle gas line 2 between the reactor 1 and the cyclone 3. The polymer is discharged continuously or discontinuously through a discharge line 13. The polymer is freed of the major part of the gas discharged with it in a depressurization vessel 12 and is passed to the further processing units.

Figure 2 schematically shows a cyclone 3 having a cylindrical upper section 3a which has a

vertical central axis. The wall of the upper section 3a extends along a rotationally symmetric body, preferably a cylinder, and is provided with a cyclone inlet 4 arranged eccentrically relative to the central axis, in the present case tangentially. The cyclone inlet 4 is connected to the part of the recycle gas line 2 which conveys the particle-laden recycle gas from the reactor to the cyclone 3 in the polymerization plant.

The upper section 3a of the cyclone 3 is adjoined by a middle section 3b whose wall extends along a truncated cone tapering in a downward direction. The upper diameter of the middle section 3b has the same diameter as the upper section 3a. The angle of inclination a of the wall to the central axis is preferably from 8° to 20°, particularly preferably from 10° to 15°.

The middle section 3b is in turn adjoined by a lower section 3c which serves to discharge the solid particles precipitated from the recycled gas. Its wall has the shape of a cylinder. As a likewise preferred alternative, the wall can also have the shape of a truncated cone tapering in a downward direction, with the angle of inclination to the central axis having to be smaller than the angle of inclination p of the wall of the middle section 3b to the central axis in order to ensure discharge of the particles from the cyclone. The angle of inclination p is preferably from 0° to 10°, particularly preferably from 2° to 7°. The lower diameter of the lower section 3c has to be such that blockage by the precipitated particles is ruled out.

The fine dust separated off by means of the cyclone is discharged from the cyclone 3 via a pressure gradient prevailing between the cyclone 3 and the depressurization vessel 12 and is added to the product in the depressurization vessel 12 (see Fig. 1).

In the interior of the upper section and part of the middle section, there is a vertical cylindrical tube 5 which extends downward into the cyclone and serves to discharge the particle-reduced recycle gas and is connected in the polymerization plant to the part of the recycle gas line which conveys the purified recycled gas back to the reactor after cooling. The ratio Hi of the distance hj from the lower end of the tube 5 extending downward into the cyclone to the intersection 6 of an imaginary extension of the wall of the downward-extending tube 5 with the wall of the middle section 3b to the diameter df of the downward-extending tube 5 H) = h)/dj is from 5 to 6. The ratio of the height hi to the maximum diameter d| of the lower section 3c is from 6 to 10 in the present case.

An apparatus for the polymerization of olefins, in particular ethylene, comprising a gas-phase fluidized-bed reactor (1), a recycle gas line (2) connected to the reactor for discharging and recirculating the recycle gas stream comprising the unpotymerized olefin and a cyclone (3) located in the recycle gas line for the reduction and precipitation of the solid particles entrained in the recycle gas from the reactor, with the cyclone comprising:

an upper section (3a) which has an essentially vertical central axis, whose wall extends along a rotationally symmetric body and which is provided with a cyclone inlet (4) arranged eccentrically relative to the central axis,

a middle section (3b) which adjoins the upper section (3a) and whose wall extends along a rotationally symmetric body which tapers in a downward direction,

a lower section (3c) for discharging the solid particles precipitated from the recycle gas which adjoins the middle section (3b) and whose wall extends along a rotationally symmetric body and

a tube (5) extending essentially axiaily symmetrically down into the upper section (3a) and, if appropriate, the middle section (3b) for discharging the recycle gas which has been freed of the particles,

wherein the ratio Hj of the distance hj from the lower end of the tube (5) extending downward into the cyclone to the intersection (6) of an imaginary extension of the wall of the downward-extending tube (5) with the wall of the middle section (3b) to the diameter di of the downward-extending tube (5) is from 4.5 to 6.5.

The apparatus according to claim 1, wherein the ratio of the height H, to the maximum diameter d, of the lower section (3c) is from 4 to 12, in particular from 5 to 11.

The apparatus according to claim 1, wherein the roughness of the interior walls of the upper section (3a) and of the middle section (3b) is from 0.1 to 0.4 jam.

The apparatus according to any of the preceding claims, wherein the upper section (3a) of the cyclone is essentially cylindrical.

The apparatus according to any of the preceding claims, wherein the lower section (3c) of the cyclone is essentially cylindrical or tapers conically in a downward direction with a smaller inclination to the central axis than the middle section (3b).

I he apparatus according to any ot the preceding claims, wherein an addition line (2a) for the introduction of a catalyst poison is provided in the recycle gas line (2) between the reactor (1) and the cyclone (3).

A continuous gas-phase polymerization process for the preparation of olefin homopolymers and copolymers, in which the olefin or olefins is/are polymerized in the gas phase in a bed of finely divided polymer in the presence of a catalyst at pressures of from 0.1 to 15 MPa and temperatures of from 30 to 150°C in the polymerization zone of a polymerization reactor (1), with the reactor gas being circulated to remove the heat of polymerization and the circulated reactor gas leaving the reactor firstly being conveyed through a cyclone (3), wherein an apparatus according to any of the preceding claims is used.

The process according to claim 6, wherein a catalyst poison is metered into the recycle gas line (2) between the gas-phase fluidized-bed reactor (1) and the cyclone (3).

The process according to claim 7, wherein the catalyst poison has a boiling point which is above the maximum temperature in the recycle gas.

The process according to any of claims 7 to 9, wherein the polymerization product is discharged from the reactor (1) into a depressurization vessel (12) and the fine dust precipitated in the cyclone 3 is discharged from the cyclone (3) via a pressure gradient prevailing between the cyclone (3) and the depressurization vessel (12) and is added to the product in the depressurization vessel (12).	

Documents:

				2006-CHENP-2007  AMENDED  PAGES  OF SPECIFICATION  09-01-2014.pdf

				2006-CHENP-2007  AMENDED  CLAIMS  09-01-2014.pdf

				2006-CHENP-2007  FORM-13  09-01-2014.pdf

				2006-CHENP-2007  CORRESPONDENCE OTHERS  16-07-2013.pdf

				2006-CHENP-2007  EXAMINATION  REPORT REPLY RECEIVED 09-01-2014.pdf

				2006-CHENP-2007  FORM-3  09-01-2014.pdf

				2006-CHENP-2007  POWER  OF  ATTORNEY  09-01-2014.pdf

				2006-CHENP-2007  OTHERS  09-01-2014.pdf

				2006-chenp-2007-abstract image.jpg

				2006-chenp-2007-abstract.pdf

				2006-chenp-2007-claims.pdf

				2006-chenp-2007-correspondnece-others.pdf

				2006-chenp-2007-description(complete).pdf

				2006-chenp-2007-drawings.pdf

				2006-chenp-2007-form 1.pdf

				2006-chenp-2007-form 3.pdf

				2006-chenp-2007-form 5.pdf

				2006-chenp-2007-pct.pdf

« Previous Patent

Next Patent »

Patent Number	259140	

Indian Patent Application Number	2006/CHENP/2007	

PG Journal Number	09/2014	

Publication Date	28-Feb-2014	

Grant Date	27-Feb-2014	

Date of Filing	10-May-2007	

Name of Patentee	BASELL POLYOLEFINE GMBH	

Applicant Address	BRUHLER STRASSE 60 50389 WESSELING	

Inventors:

#	Inventor's Name	Inventor's Address	

1	HERRMANN, EBERHARD	RADOLFSTRASSE 7C 67227 FRANKENTAL	

2	SPERBER, AXEL	DAMMSTUCKER WEG 1 67067 LUDWIGSHAFEN GERMANY	

3	HECKER, MANFRED	DREISCHLAEGERSTRASSE 30 53577 NEUSTADT WIED GERMANY	

4	KARER, RAINER	OSKAR-SCHLEMMER-RING 48 67657 KAISERLAUTERN GERMANY	

5	BERHALTER, KLAUS	BRENIGERSTRASSE 2 53332 BORNHEIM DERSDORF GERMANY	

6	DE LANGE, PAULUS	STARENWEG 5 50389 WESSELING GERMANY	

7	HALPAP, JORG	KORPITZSCH 8 04703 BOCKELWITZ GERMANY	

8	AHMADZADE-YOUSSEFI, CYRUS	AM BEETHOVENPARK 15 50935 KOLN GERMANY	

PCT International Classification Number	C08F 10/00	

PCT International Application Number	PCT/EP05/11956	

PCT International Filing date	2005-11-09	

PCT Conventions:

#	PCT Application Number	Date of Convention	Priority Country	

1	102004054628.2	2004-11-11	Germany	

2	60/633,330	2004-12-03	Germany	

© All Indian Patents, 2013-2021.

  Patent data available in the public domain from Indian Patents Office, Department of Industrial Policy and Promotions, Ministry of Commerce and Industry, Government of India.

File: patents/259187-a-coating-composition.html
Indian Patents. 259187:"A COATING COMPOSITION "

Indian Patents

Recently Granted Patents

  Recently Published Patents

Title of Invention	"A COATING COMPOSITION "

Abstract	The present invention relates to a coating composition that can form a coating film with excellent oxygen barrier properties. An object of the invention is to provide a coated article having excellent corrosion resistance using the coating composition. The present invention provides a coating composition comprising: a modified epoxy resin (A) containing a benzene diether structure represented by a specific formula (1), which is obtained by reacting diglycidyl ether (a1) with at least one phenol (a2) selected from resorcinol, hydroquinone, and catechol; and a crosslinking agent (B).	

Full Text	COATING COMPOSITION AND COATED ARTICLE

TECHNICAL FIELD The present invention relates to a coating composition that can form a coating film having excellent oxygen barrier properties. The present invention further relates to a coated article having excellent corrosion resistance, which is produced using the coating composition.

BACKGROUND ART Among coating compositions, cationic electrodeposition coating compositions are particularly excellent in terms of coating workability, and are capable of forming a coating film with excellent corrosion resistance. Therefore, cationic electrodeposition coating compositions have been widely used as undercoating compositions for conductive metal products requiring the above properties, such as automobile bodies.

To improve the safety of automobiles during collisions, the tubular portions, etc. of recent automobile bodies often have structures in which reinforcing members overlap each other. When electrodeposition coating is carried out, the current density of such portions becomes low, which makes it difficult to form an electrodeposition coating film; accordingly, only a thin film is formed thereon, or such portions remain uncoated. Furthermore, with such a structure, corrosion products (e.g., water, salts) easily accumulate, thus accelerating corrosion and reducing the strength of the automobile.

Improved corrosion resistance, particularly resistance to corrosion from exposure, has thus become an important object to be achieved. However, if the amount of plasticizer in the coating composition is reduced to improve the corrosion resistance of a cationic electrodeposition coating composition, the obtained coating film becomes too hard, and the coating composition may be unsatisfactory in terms of film thickness

retention over time, electrodeposition coatability on alloyed hot-dip galvanized steel plates, the finish, etc.

Patent Document 1 discloses a gas barrier cationic electrodeposition coating composition comprising: a blocked isocyanate; and a polyamine resin composition obtained by reacting a specific epoxy resin with an amine compound containing an active hydrogen, the epoxy resin having a glycidyl ether moiety derived from resorcinol or a glycidylamine moiety derived from m-xylenediamine, the coating film formed after curing the resin composition containing at least 30 wt.% of "a specific skeletal structure containing an aromatic ring and nitrogen". The gas barrier cationic electrodeposition coating resin composition of Patent Document 1 has excellent corrosion resistance, and particularly excellent resistance to corrosion from exposure. These properties are achieved by "a specific skeletal structure containing an aromatic ring and nitrogen in the coating film" formed after curing the resin composition. However, the gas barrier cationic electrodeposition coating resin composition is insufficient in terms of electrodeposition coatability on alloyed hot-dip galvanized steel plates. Patent Document 1: Japanese Unexamined Patent Publication No. 2004-59866

DISCLOSURE OF THE INVENTION PROBLEM TO BE SOLVED BY THE INVENTION An object of the present invention is to provide a coating composition that can form a coating film having excellent oxygen barrier properties.

Another object of the invention is to provide a coated article produced by applying the coating composition as a cationic electrodeposition coating composition, the coated article having excellent corrosion resistance, particularly excellent resistance to corrosion from exposure, excellent electrodeposition coatability on alloyed hot-dip galvanized steel plates, and an excellent finish.

MEANS FOR SOLVING THE PROBLEM

As a result of extensive research to achieve the above objects, the present inventors found that a coating composition comprising: a modified epoxy resin (A) containing a benzene diether structure, which is obtained by reacting diglycidyl ether (al) with at least one phenol (a2) selected from resorcinol, hydroquinone, and catechol; and a crosslinking agent (B) can form a coating film having excellent oxygen barrier properties. The inventors have accomplished the present invention based on this finding.

The present invention provides the following coating compositions and coated articles.

Item 1. A coating composition comprising a modified epoxy resin (A) and a crosslinking agent (B), wherein said modified epoxy resin (A) contains a benzene diether structure represented by Formula (1)

(Formula Removed) 

(1) which resin is obtained by reacting diglycidyl ether (al) with at least one phenol (a2) selected from resorcinol, hydroquinone, and catechol.

Item 2. A coating composition according to Item 1 wherein the modified epoxy resin (A) is an amino-group-containing modified epoxy resin (Al) containing an amino-group-containing compound. Item 3. A coating composition according to Item 1 or 2 wherein the crosslinking agent (B) is a compound containing a m-xylylene structure in the molecule. Item 4. A coating composition according to any one of Items 1 to

3	comprising 0.1 to 100 parts by mass of a layered pigment (C)

per 100 parts by mass of the total of the modified epoxy resin

(A) and crosslinking agent (B) on a solids basis.

Item 5. A coating composition according to any one of Items 1 to

4	which is a cationic electrodeposition coating composition.

Item 6. A coated article produced by applying the coating composition of any one of Items 1 to 5.

EFFECT OF THE INVENTION The coating film formed using the coating composition of the invention has excellent corrosion resistance, and particularly excellent resistance to corrosion from exposure. When the coating composition is used as a cationic electrodeposition coating composition, a coated article having excellent electrodeposition coatability (pinhole resistance) on alloyed hot-dip galvanized steel plates and an excellent finish can be provided.

The coating film formed using the coating composition of the invention is excellent in inhibiting the permeation of corrosion products (e.g., water, oxygen ion, chlorine ion) and is thus effective for enhancing corrosion resistance, particularly resistance to corrosion from exposure.

More specifically, compared to conventional bisphenol A type epoxy resins, the modified epoxy resin (A) that has at least one member selected from resorcinol, hydroquinone, and catechol as a phenol (a2) has a more flexible and denser molecular structure, can be easily produced, and is excellent in coating stability. Therefore, a coated article with an excellent finish can be provided over time.

Among the modified epoxy resins (A), amino-containing modified epoxy resins (Al) have a narrow molecular weight distribution, and amino groups dispersible in water are localized at the molecular ends of the resins. Therefore, amino-containing modified epoxy resins (Al) achieve excellent performance even with a small amount of neutralizer (high water dispersibility even with a small amount of neutralizer and good emulsion stability after being dispersed in water), and can form a coating film with excellent electrodeposition coatability (pinhole resistance) on alloyed galvanized hot-dip steel plates. BEST MODE FOR CARRYING OUT THE INVENTION A feature of the coating composition of the present

invention is that the composition contains a modified epoxy resin (A) and a crosslinking agent (B) as resin components. The details are described below. Modified Epoxy Resin (A)

The modified epoxy resin (A) contains a benzene diether structure represented by Formula (1)

(Formula Removed) 

and the structure is obtained by reacting diglycidyl ether (a1) with at least one phenol (a2) selected from resorcinol, hydroquinone, and catechol. Diglycidyl Ether (al):

Diglycidyl ether (al) is a compound containing two epoxy groups in one molecule, and is obtained by reacting a difunctional phenolic compound with epichlorohydrin.

The difunctional phenolic compound may be a known compound. Examples of such polyphenol compounds include bis (4-hydroxyphenyl)-2,2-propane [bisphenol A], 4,4-

dihydroxybenzophenone, bis(4-hydroxyphenyl)methane [bisphenol F], bis(4-hydroxyphenyl)-1,1-ethane, bis(4-hydroxyphenyl)-1,1-isobutane, bis(4-hydroxy-tert-butylphenyl)-2,2-propane, bis (2-hydroxynaphthyl)methane, tetra(4-hydroxyphenyl)-1,1,2,2-ethane, and 4,4-dihydroxydiphenylsulfone (bisphenol S), and the like.

Bisphenol-type epoxy resins, particularly bisphenol A-derived epoxy resins represented by Formula (2) below, are particularly preferable as the epoxy resin obtained by reacting a difunctional phenolic compound with epichlorohydrin, from the viewpoint of long-term corrosion resistance, such as exposure resistance.

(Formula Removed) 

In Formula (2), n is preferably an integer of 0 to 2.

The epoxy resin usually has a number average molecular weight (Note 1) of 400 to 100,000, preferably 600 to 60,000, and even more preferably 800 to 20,000, and usually has an epoxy equivalent of 180 to 70,000, preferably 240 to 40,000, and more preferably 300 to 15,000. Examples of commercially available products of such epoxy resins include resins sold by Japan Epoxy Resin Co., Ltd. under the trade names of JER828EL, JER1002, JER1004, and JER1007.

(Note 1) Number average molecular weight: measured in accordance with JIS K 0124-83 and determined from the calibration curve of standard polystyrene and chromatograms obtained using an RI refractometer from GPC performed at a temperature of 40°C and a flow rate of 1.0 ml/min using four separation columns "TSK gel G 4000HXL", "TSK gel G3000HXL", "TSK gel G2500HXL", and "TSK gel G2000 HXL" (products of TOSOH) and using tetrahydrofuran for GPC as an eluent. Phenol (a2):

Examples of phenols (a2) include hydroquinone, catechol, and resorcinol.

Phenols (a2) are compounds particularly effective for imparting satisfactory corrosion resistance, satisfactory electrodeposition coatability (pinhole resistance) on alloyed hot-dip galvanized steel plates, and a satisfactory finish. Among the coating properties, hydroquinone is preferable from the viewpoint of corrosion resistance, particularly resistance to corrosion from exposure. The above compounds can be used singly or in a combination of two or more.

The modified epoxy resin (A) can be produced by reacting diglycidyl ether (al) and a phenol (a2), optionally with a polyphenol compound, in an appropriate amount of solvent, in the presence of a catalyst. Examples of such reaction catalysts include secondary amines such as diethylamine, dibutylamine, diethanolamine, dipropanolamine, and methylethanolamine; tertiary

amines such as dimethylbenzylamine and tributylamine; and quaternary ammonium salts such as tetraethylammonium bromide and tetrabutylammonium bromide. The reaction temperature is 80 to

200°C, and preferably 90 to 180°C, and the reaction time is about 1 to about 6 hours, and preferably about 1 to about 5 hours.

The polyphenol compound may be a known compound. Examples of such polyphenol compounds include bis (4-hydroxyphenyl)-2,2-propane [bisphenol A], 4,4-

dihydroxybenzophenone, bis(4-hydroxyphenyl)methane [bisphenol F], bis(4-hydroxyphenyl)-1,1-ethane, bis(4-hydroxyphenyl)-1,1-isobutane, bis(4-hydroxy-tert-butylphenyl)-2,2-propane, bis (2-hydroxynaphthyl)methane, tetra(4-hydroxyphenyl)-1,1,2,2-ethane, 4,4-dihydroxydiphenylsulfone (bisphenol S), phenol novolac, and cresol novolac.

Examples of solvents that can be used in the reaction include hydrocarbon solvents such as toluene, xylene, cyclohexane, and n-hexane; ester solvents such as methyl acetate, ethyl acetate, and butyl acetate; ketone solvents such as acetone, methyl ethyl ketone, methyl isobutyl ketone, and methyl amyl ketone; amide solvents such as dimethylformamide and dimethylacetamide; alcohol solvents such as methanol, ethanol, n-propanol, and iso-propanol; aromatic alkyl alcohols such as phenylcarbinol and methylphenylcarbinol; ether alcohol compounds such as ethylene glycol monobutyl ether and diethylene glycol monoethyl ether; and mixtures thereof.

From the viewpoint of corrosion resistance and electrodeposition coatability on alloyed galvanized steel plates, the mixing ratio of diglycidyl ether (al) to phenol (a2) is preferably such that the amount of diglycidyl ether (al) is 50 to 90 mass%, and preferably 60 to 85 mass%, and the amount of phenol (a2) is 10 to 50 mass%, and preferably 15 to 40 mass%, based on the total mass of these components, calculated as solids. Other polyphenol compounds may be optionally added can be used according to the desired coating properties. Thus, the obtained modified epoxy resin (A) has an epoxy equivalent of 500 to 3,000,

and preferably 800 to 2,500. Amino-group-containing Modified Epoxy Resin (Al)

The modified epoxy resin (A) used in the coating composition of the invention may be an amino-group-containing modified epoxy resin (Al) containing an amino-group-containing compound (a3), which is preferably used as a resin component of cationic electrodeposition coating compositions.

The amino-group-containing compound (a3) is a component for imparting cationic properties to introduce an amino group to a modified epoxy resin. A compound having at least one active hydrogen capable of reacting with an epoxy group is used as the amino-group-containing compound (a3).

Examples of the amino-group-containing compound (a3) that can be used for this purpose include mono- or di-alkylamines such as monomethylamine, dimethylamine, monoethylamine, diethylamine, monoisopropylamine, diisopropylamine, triisopropylamine, monobutylamine and dibutylamine; alkanolamines such as monoethanolamine, diethanolamine, mono(2-hydroxypropyl)amine, di(2-hydroxypropy1)amine, tri(2-hydroxypropyl)amine, monomethylaminoethanol and monoethylaminoethanol; alkylenepolyamines such as ethylenediamine, propylenediamine, butylenediamine, hexamethylenediamine, tetraethylenepentamine, pentaethylenehexamine, diethylaminopropylamine, diethylenetriamine and triethylenetetramine; and ketimine compounds of these polyamines; alkyleneimines such as ethyleneimine and propyleneimine; and cyclic amines such as piperazine, morpholine and pyrazine.

To obtain satisfactory corrosion resistance and satisfactory electrodeposition coatability on alloyed hot-dip galvanized steel plates, the proportion of the amino-group-containing compound (a3) in the amino-group-containing modified epoxy resin (A1) is 10 to 50 mass%, and preferably 15 to 45 mass%, based on the total mass of the amino-group-containing modified epoxy resin (A1), calculated as solids.

Crosslinking agent (B):

The coating composition according to the present invention can be prepared using a crosslinking agent (B), such as a polyisocyanate compound, a blocked polyisocyanate compound, or an amino resin, with a modified epoxy resin (A), to produce a thermosetting coating composition.

The polyisocyanate compound used as the crosslinking agent (B) may be a known compound. Examples of such compounds include aromatic, aliphatic, or alicyclic polyisocyanate compounds, such as (o-, m-, p-)tolylene diisocyanate, (o-, m-, p-)xylylene diisocyanate, phenylene diisocyanate, diphenylmethane-2,2'-diisocyanate, diphenylmethane-2,4'-diisocyanate, diphenylmethane-4,4'-diisocyanate, crude MDI [polymethylene polyphenyl isocyanate], bis(isocyanatemethyl)cyclohexane, tetramethylene diisocyanate, hexamethylene diisocyanate, methylene diisocyanate, and isophorone diisocyanate; cyclopolymers or biuret compounds of these polyisocyanate compounds; and combinations thereof.

Among these, a xylylene diisocyanate compound, particularly an m-xylylene diisocyanate compound is preferably used as a compound of the coating composition to provide a coating film with enhanced oxygen barrier properties.

The blocked polyisocyanate compound is a product obtained by an addition reaction between a polyisocyanate compound and a blocking agent, and has blocked isocyanate groups. The blocked polyisocyanate compound is stable at room temperature. However, when the blocked polyisocyanate compound is heated to a baking temperature of the coating film (usually about 100 to about 200°C) , free isocyanate groups may be reformed by release of the blocking agent.

Examples of such blocking agents include oxime compounds such as methyl ethyl ketoxime and cyclohexanone oxime; phenolic compounds such as phenol, para-t-butylphenol and cresol; aliphatic alcohols such as n-butanol and 2-ethylhexanol; aromatic alkyl alcohols such as phenylcarbinol and methylphenylcarbinol;

ether alcohol compounds such as ethylene glycol monobutyl ether and diethylene glycol monoethyl ether; lactam compounds such as e-caprolactam and y-butyrolactam; and the like.

Examples of amino resins include methylolated amino resins obtained by reacting an aldehyde with an amino component such as melamine, urea, benzoguanamine, acetoguanamine, steroguanamine, spiroguanamine, dicyandiamide, or the like.

Examples of aldehydes used in the reaction include formaldehyde, paraformaldehyde, acetaldehyde, benzaldehyde, and the like. Compounds obtained by etherifying a methylolated amino resin as mentioned above with an appropriate alcohol can also be used as amino resins. Examples of alcohols that can be used for etherification include methyl alcohol, ethyl alcohol, n-propyl alcohol, isopropyl alcohol, n-butyl alcohol, isobutyl alcohol, 2-ethylbutanol, and 2-ethylhexanol.

The mixing ratio of the modified epoxy resin (A) to the crosslinking agent (B) in the coating composition of the invention is such that the amount of modified epoxy resin (A) is usually 50 to 85 mass%, preferably 55 to 80 mass%, and even more preferably 55 to 78 mass%, and the amount of crosslinking agent (B) is usually 15 to 50 mass%, preferably 20 to 45 mass%, and more preferably 22 to 45 mass%, based on the total mass of these components, calculated as solids. The amount of xylylene diisocyanate compound is usually 0.1 to 30 mass%, preferably 1 to 20 mass%, and more preferably 5 to 15 mass%, based on 100 parts by mass of the total of the modified epoxy resin (A) and crosslinking agent (B), calculated as solids. The molar ratio of NCO groups derived from the crosslinking agent (B) to OH groups derived from the modified epoxy resin (A) is an NCO group/OH group ratio in the range of 0.7 to 1.1, and preferably 0.8 to 1.0.

The coating composition of the invention may contain, in addition to the modified epoxy resin (A) and the crosslinking agent (B), pigments such as color pigments, rust preventive pigments, and extender pigments. Such pigments can be dispersed as fine particles in a paste and incorporated as a pigment-

dispersed paste into the coating composition.

Such a pigment-dispersed paste can be produced by adding and dispersing a resin for pigment dispersion, a neutralizer, and a pigment using a dispersion mixer, such as a ball mill, sand mill, and or pebble mill.

Examples of such pigments include color pigments such as titanium oxide, carbon black, and red iron oxide; extender pigments such as clay, mica, baryta, calcium carbonate, talc, and silica; rust preventive pigments such as aluminum phosphomolybdate, aluminium tripolyphosphate, and zinc oxide (zinc flower); and the like.

Among such extender pigments, the use of layered pigment (C) in a specific amount is particularly preferable to improve oxygen barrier properties. For example, at least one compound selected from montmorillonite, beidellite, nontronite, saponite, hectorite, stevensite, and bentonite may be used as the layered pigments (C). Such a layered pigment (C) functions as a barrier against corrosion-promoting substances (such as O2, Cl~, Na+) in the coating film, and also retains corrosion promoting substances therein.

The coating composition preferably contains the layered pigment (C) in an amount of 1 to 100 parts by mass, and particularly 5 to 50 parts by mass, based on 100 parts by mass of the total of the modified epoxy resin (A) and crosslinking agent (B), calculated as solids.

The coating composition may contain a bismuth compound to inhibit corrosion and prevent rusting. Examples of bismuth compounds that can be used include bismuth oxide, bismuth hydroxide, basic bismuth carbonate, bismuth nitrate, bismuth silicate, organic acid bismuth, and the like. The coating composition may contain an organic tin compound, such as dibutyl tin dibenzoate, dioctyl tin oxide, or dibutyl tin oxide to improve the curability of the coating film. The resin for pigment dispersion may be a known compound, and examples thereof include hydroxyl group-containing resins containing hydroxyl groups and

cationic groups, surfactants, and the like. Cationic Electrodeposition Coating Composition

The cationic electrodeposition coating composition containing an amino-group-containing modified epoxy resin (Al) as the modified epoxy resin (A) can be prepared in the following manner. Various additives such as surfactants and surface conditioners and an organic solvent are optionally added to the amino-group-containing modified epoxy resin (Al) and the crosslinking agent (B), and the mixture is fully mixed to prepare a resin composition. A water-soluble organic carboxylic acid or the like is then added to produce a water-soluble or water-dispersible emulsion of the resin composition.

In general, the resin composition can be neutralized with known acids. Acids such as acetic acid, formic acid, lactic acid, and mixtures thereof are particularly preferable. Subsequently, a paste for pigment dispersion is added to the emulsion, and water is added for adjustment to prepare a cationic electrodeposition coating composition.

The coating composition of the invention is preferably used for coated articles requiring corrosion resistance, particularly resistance to corrosion from exposure, and can be used as a corrosion protective coating composition that is applied by electrostatic coating, roll coating, electrodeposition coating, etc.

Examples of substrates to which the coating composition of the invention is applied include cold rolled steel sheets; alloyed hot-dip galvanized steel sheets; electrogalvanized steel sheets; electrolytic zinc-iron double-plated steel sheets; organic composite-plated steel sheets; aluminum materials; magnesium materials; and such metal sheets whose surface are further washed optionally by alkaline degreasing or like processes, and then surface-treated with phosphate or chromate.

In particular, the cationic electrodeposition coating composition containing an amino-group-containing modified epoxy

resin (A1) and a crosslinking agent (B) has good corrosion resistance, and can provide a coated article with excellent electrodeposition coatability on alloyed hot-dip galvanized steel sheets, and an excellent finish. Therefore, the cationic electrodeposition coating composition can be used for any items made of metal, such as automobile bodies, two-wheeled vehicle parts, household appliances, and other instruments.

Cationic electrodeposition coating can be performed by preparing a bath of an electrocoating composition with a pH of 5.5 to 9.0 and a solids content of 5 to 40 wt.% achieved by dilution with deionized water or the like, and applying a current at a voltage of 100 to 400 V to the bath adjusted to a temperature in the range of 15°C to 35°C using a substrate to be coated as a cathode. After the electrodeposition coating, the coated substrate is fully washed with water, such as ultrafiltrate (UF filtrate), reverse osmosis permeate (RO water), industrial water, pure water, or the like to remove an excess of the cationic electrodeposition coating composition.

The thickness of the electrodeposition coating film, although not particularly limited, is usually in the range of 5 to 40 µm, and preferably 12 to 30 µm, when dried. The electrodeposition coating film is baked and dried by heating with a dryer, such as an electric hot air dryer or a gas hot air dryer, at a temperature on the coated surface of 110°C to 200°C, and preferably 140°C to 180°C, for 10 to 180 minutes, and preferably for 20 to 50 minutes. The coating film can be cured by baking and drying.

EXAMPLES Production Examples, Examples, and Comparative Examples are given below to illustrate the present invention in more detail. The present invention is not limited thereto. In the Examples, "parts" and "%" are expressed in mass. Preparation of Modified Epoxy Resin (A)

Production Example 1 Preparation of Modified Resin Solution No. 1 (for Examples)

840 parts of JER828EL (Note 2), 160 parts of hydroquinone, and 0.8 parts of tetrabutylammonium bromide were added to a flask having an internal volume of 2 liters and equipped with a thermometer, a reflux condenser, and a stirrer,

and allowed to react at 160°C until the reaction mixture achieved an epoxy equivalent of 650. Subsequently, 250 parts of ethylene glycol monobutyl ether was added, and the mixture was stirred at 120°C for about 15 minutes to give a modified resin solution No. 1 with a resin solids content of 80%. The number average molecular weight (see Note 1) of the modified resin No. 1 was 1,300. Production Examples 2 to 4  Preparation of Modified Resin Solutions Nos. 2 to 4 (for Examples)

Modified resin solutions Nos. 2 to 4 were prepared in the same manner as in Production Example 1, except for using the components and proportions thereof shown in Table 1. Comparative Production Example 1  Preparation of Modified Resin No. 5 (for Comparative Examples)

A modified resin solution No. 5 was prepared in the same manner as in Production Example 1, except for using the components and proportions thereof shown in Table 1. Comparative Production Example 2  Preparation of Modified Resin No. 6 (for Comparative Examples)

A modified resin solution No. 6 was prepared in the same manner as in Production Example 1 except for using the components and proportions thereof shown in Table 1.  Due to an excessively high viscosity of the resin, it was impossible to use the modified resin solution No. 6 to produce a thermosetting solvent-type coating composition and a cationic electrodeposition coating composition.

Table 1

(Table Removed) 

With respect to the proportions of the components, the numerals are expressed in parts by mass.

(Note 2) JER828EL: trade name; a product of Japan Epoxy Resin Co.,

Ltd., bisphenol A diglycidyl ether, epoxy equivalent: 190, number average molecular weight: 380.

(Note 3) JER806: trade name; a product of Japan Epoxy Resin Co., Ltd., bisphenol F diglycidyl ether, epoxy equivalent: 165, number average molecular weight: 340.

(Note 4) EX201: trade name; a product of Nagase ChemteX Corporation, resorcinol diglycidyl ether, epoxy equivalent: 117, number average molecular weight: 235.

Preparation of Amino-group-containing Modified Epoxy Resin (Al)

Production Example 5  Preparation of Amino-Group-Containing Epoxy

Resin Solution No.l (for Examples)

1,250 parts of a modified resin solution No.l obtained

in Production Example 1, 50 parts of ethylene glycol monobutyl

ether, and 113 parts of diethanolamine, and 84 parts of a methyl

isobutyl ketone-ketiminized product of diethylenetriamine were added to a flask having an internal volume of 2 liters and equipped with a thermometer, a reflux condenser, and an stirrer, and allowed to react at 120°C for 4 hours to give an amine-added epoxy resin solution No. 1, i.e., an amino-group-containing modified epoxy resin with a resin solids content of 80%.

The resin solids of the amine-added epoxy resin solution No.1 had an amine value of 80 mgKOH/g, and a number average molecular weight of about 1,700.

Production Examples 6 to 8  Preparation of Amino-Group-containing Epoxy Resin solutions Nos. 2 to 4

Amino-group-containing epoxy resin solutions Nos. 2 to 4 were prepared in the same manner as in Production Example 5 except for using the components and proportions thereof shown in Table 2.

Table 2

(Table Removed) 

With respect to the proportions of the components, the numerals are expressed in parts by mass (on a

solids basis, except for solvents).

Comparative Production Example 3

An amino-group-containing epoxy resin solution No. 5 was prepared in the same manner as in Production Example 5, except for using the components and proportions thereof shown in Table 3.

Table  3

(Table Removed) 

With respect to the proportions of the components, the numerals are expressed in parts by mass (on a solids basis, except for solvents).

Production Example 9  Preparation of Crosslinking agent No. 1

222 parts of isophorone diisocyanate and 44 parts of methyl isobutyl ketone were added to a reactor and heated to 50°C. After 174 parts of methylethylketoxime was slowly added, the mixture was heated to 60°C- While maintaining this temperature, sampling of the reaction mixture was performed over time to confirm that measurement of the infrared absorption spectrum recorded no further absorption of unreacted isocyanate. A crosslinking agent No.l with a resin solids content of 90% was thus obtained. Production Example 10 Preparation of Crosslinking agent No. 2

188 parts of m-xylylene diisocyanate and 40 parts of methyl isobutyl ketone were added to a reactor, and the mixture was heated to a temperature of 50°C. After 174 parts of methylethylketoxime was slowly added, the mixture was heated to

60°C. While maintaining this temperature, sampling of the reaction mixture was performed over time to confirm that measurement of the infrared absorption spectrum recorded no further absorption of unreacted isocyanate. A crosslinking agent No.2 with a resin solids content of 90% was thus obtained.

Production Example of Thermosetting Solvent-Type Coating

Compositions

Example 1 Production of Thermosetting Coating Composition No.l

(Example)

38 parts of a modified resin solution No.l with a solids content of 80% (30 parts on a resin solids basis) obtained in Production Example 1, 11 parts of titanium oxide, 1 part of carbon black, 40 parts of barium sulfate, 40 parts of calcium carbonate, 8 parts of zinc oxide, and 48 parts of xylene were added and mixed using a paint shaker for 1 hour to obtain a pigment dispersion. Further, 50 parts of a modified resin solution No. 1 with a solids content of 80% (40 parts on a resin solids basis), 33 parts of a crosslinking agent No.l obtained in Production Example 9 (30 parts on a solids basis), 130 parts of Solvesso #100 (Note 6), and 1 part of NEOSTANN U-100 (Note 7) were added to produce thermosetting coating composition No. 1. Examples 2 to 6  Preparation of Thermosetting Coating Compositions Nos. 2 to 6 (Examples)

Thermosetting coating compositions Nos. 2 to 6 were prepared in the same manner as in Example 1, except for using the components and proportions thereof shown in Table 4. Comparative Example 1 Preparation of Thermosetting Coating Composition No. 7 (Comparative Example)

A thermosetting coating composition No. 7 was prepared in the same manner as in Example 1, except for using the components and proportions thereof shown in Table 4.

Table 4

(Table Removed) 

With respect to the proportions of the components, the numerals are expressed in parts by mass (on a

solids basis, except for solvents).

 (Note 5) BENTONE 38: trade name; a product of Elementis

Specialties, Inc., tetraalkyl ammonium hectorite.

(Note 6) NEOSTANN U-100: trade name; a product of Nitto Chemical

Industry Co., Ltd., dibutyl tin dilaurate.

(Note 7) Solvesso #100: trade name; a product of Esso Sekiyu K.K.,

an aromatic hydrocarbon solvent.

Preparation of Test Plates

Using cold rolled steel sheets (0.8 mm x 150 mm x 70 mm) treated with zinc phosphating agent Palbond #3020 (trade name; a product of Nihon Parkerizing Co., Ltd.) as substrates, the thermosetting Coating Compositions obtained in Examples and Comparative Examples were applied to the substrates with a bar coater to a film thickness of 20 µm (when dried), and heated and dried at 170°C for 20 minutes to prepare test plates. Tests were carried out using the obtained test plates. Table 5 shows the test results.

Table 5

(Table Removed) 

(Note 8) Oxygen permeability coefficient: The thermosetting coating compositions were applied to tin plates with a bar coater and heated and dried at 170°C for 20 minutes to form a coating film having a thickness of 35 µm when dried. Each coating film

(50 x 50 mm) was peeled off by the mercury amalgam process and placed in the cells of an oxygen permeability meter (OXTRAN 2/21, trade name, a product of Mocon, Inc.).

Subsequently, the oxygen permeability coefficient

(cc.µm/m2 .day.atm) of each coating film, calculated as a film with

a thickness of 1 µm (at a temperature of 25°C and a relative humidity of 50%), was determined using the oxygen permeability meter.

(Note 9) Corrosion resistance: The coated surface of each test plate was cross-cut with a knife, so that the cut reached the substrate. Each test plate was then subjected to a salt spray test at 35°C for 840 hours in accordance with JIS Z 2371. The corrosion resistance was evaluated, based on the width of rust or blister developed in the cut portion, and the condition (blistering) of the coated surface of the non-cut portion according to the following criteria:

A: The maximum width of rust or blister on one side of the cut was not more than 2.0 mm.

B: The maximum width of rust or blister on one side of the cut was more than 2.0 mm and not more than 3.0 mm. C: The maximum width of rust or blister on one side of the cut was more than 3.0 mm and not more than 3.5 mm. D: The maximum width of rust or blister on one side of the cut was more than 3.5 mm.

Production Example of Cationic Electrodeposition Coating Composition Production Example 11  Preparation of Emulsion No. 1

87.5 parts (70.0 parts, on a solids basis) of the amino-group-containing modified resin solution No.1 obtained in Production Example 5, and 33.3 parts (30.0 parts, on a resin solids basis) of the crosslinking agent No.l obtained in Production Example 9 were mixed. After 13.0 parts of 10% acetic acid was added and the mixture was uniformly stirred, 192.0 parts of deionized water was added dropwise over a period of about 15 minutes while stirred vigorously. An emulsion No. 1 was thus obtained.

Production Examples 12 to 16  Preparation of Emulsions Nos. 2 to 6

Emulsions Nos. 2 to 6 were obtained in the same manner as in Production Examples 11, except for using the components and

proportions thereof shown in Table 6.

Comparative Production Example 5  Preparation of Emulsion No.

An emulsion No. 7 was prepared in the same manner as in Production Example 11, except for using the components and proportions thereof shown in Table 6.

Table 6

(Table Removed) 

The numerals indicate the proportions of the components; the numerals in parenthesis indicate the

solids contents thereof.

Production Example 17  Preparation of Resin for Pigment

Dispersion

390 parts of bisphenol A, 240 parts of PLACCEL 212 (trade name, a product of Daicel Chemical Industries, Ltd., polycaprolactone diol, weight average molecular weight: about 1,250), and 0.2 parts of dimethylbenzylamine were added to 1,010 parts of JER828EL (see Note 2) . The mixture was allowed to react

at 130°C to achieve an epoxy equivalent of about 1,090.

Subsequently, 134 parts of dimethylethanolamine and 150 parts of a 90% aqueous lactic acid solution were added, and the mixture was allowed to react at 120°C for 4 hours. Subsequently, the solids content was adjusted by adding methyl isobutyl ketone. An ammonium salt-type epoxy resin for pigment dispersion having a solids content of 60% was thereby produced. Production Example 18  Preparation of Pigment Dispersion Paste

8.3 parts (5 parts, on a solids basis) of the ammonium salt-type epoxy resin for pigment dispersion having a solids content of 60%, 14.5 parts of titanium oxide, 7.0 parts of refined clay, 0.3 parts of carbon black, 1 part of dioctyltin oxide, 1 part of bismuth hydroxide, and 20.2 parts of deionized water were added and dispersed using a ball mill for 20 hours. A pigment-dispersed paste having a solids content of 55% was thereby produced. Example 7

312.5 parts (100.0 parts on a solids basis) of Emulsion No. 1 obtained in Production Example 11, 52.4 parts (28.8 parts on a solids basis) of a 55% pigment-dispersed paste, and 279.1 parts of deionized water were added to produce a cationic electrodeposition coating composition No.l having a solids content of 20%. Examples 8 to 12

Cationic electrodeposition coating compositions Nos. 2 to 6 were produced in the same manner as in Example 1, except for using the components and proportions thereof shown in Table 7. Comparative Example 2

A cationic electrodeposition coating composition No.2

was produced in the same manner as in Example 1, except for using the components and proportions thereof shown in Table 7.

Table 7

(Table Removed) 

The numerals indicate the proportions of the components; the numerals in parenthesis indicate solids

contents thereof.

Preparation of Test Plates

Using cold rolled steel sheets (0.8 mm x 150 mm x 70 mm) treated with Palbond #3020 (trade name, a product of Nihon

Parkerizing Co., Ltd., a zinc phosphating agent) or alloyed hot-dip galvanized steel sheets (0.8 mm x 150 mm x 70 mm) treated with Palbond #3020 likewise as substrates, the cationic electrodeposition coating compositions obtained in Examples and Comparative Examples were electrodeposited on the substrates to a film thickness of 20 µm. (when dried) , and heated and dried at 170°C for 20 minutes to prepare test plates. Tests were carried out using the test plates. Table 8 shows the test results.

Table 8

(Table Removed) 

(Note 10) Exposure resistance: aqueous intermediate coating composition WP-300 (a product of Kansai Paint Co., Ltd.) was electrodeposited on test plates prepared in the same manner as those prepared for the corrosion resistance test to a film thickness of 25 µm  (when cured), and then baked at 140°C for 30 minutes using an electric hot air dryer.

NEO AMILAC 6000 topcoat composition (a product of Kansai Paint Co., Ltd.) was sprayed over the intermediate coating

filitis to a film thickness of 35 µm (when cured) , and baked at 140°C for 30 minutes using an electric hot air dryer to prepare plates for exposure testing.

The coated surface of the plates for exposure testing was cross-cut with a knife so that the cut reached the substrate. The plates were placed horizontally and exposed to the atmosphere in Chikura-machi, a costal area in Chiba prefecture, for one year. The exposure resistance was then evaluated, based on the width of rust or blister developed in the cut portion.

A: The maximum width of rust or blister on one side of the cut was not more than 2 mm.

B: The maximum width of rust or blister on one side of the cut was at least 2.0 mm and not more than 3.0 mm.

C: The maximum width of rust or blister on one side of the cut was at least 3.0 mm and not more than 4.0 mm.

D: The maximum width of rust or blister on one side of the cut was 4.0 mm or more.

(Note 11) Electrodeposition coatability on alloyed galvanized steel sheets: Alloyed hot-dip galvanized steel plates (0.8 mm x 150 mm x 70 mm) treated with zinc phosphating agent Palbond #3020 (trade name; a product of Nihon Parkerizing Co., Ltd.) were

immersed as cathodes into baths (30°C) of the electrodeposition

coating compositions, respectively and a current was applied at

210 V for a suitable time to form an electrodeposition coating

film with a thickness of 20 µm. After the obtained coating film

was baked at 170°C for 20 minutes to cure the coating, the number

of pinholes in each test piece (10 cm x 10 cm) was counted.

A: No pinholes.

B: One small pinhole observed, but could be covered with an

intermediate coating, and thus was not problematic.

C: 2 to 5 pinholes formed.

D: 10 or more pinholes formed.

(Note 12) Finish: Cold rolled steel sheets (0.8 x 150 x 70 mm)

treated with zinc phosphating agent Palbond #3020 (trade name; a

product of Nihon Parkerizing Co., Ltd.) were immersed into the

cationic electrodeposition coating compositions to form an electrodeposition coating film. Each electrodeposition coating film was then baked at 170°C for 20 minutes using a hot air dryer. The surface roughness of the outer portion of each electrodeposited sheet was evaluated from the Ra value determined using Surftest 301 (trade name; a product of Mitutoyo Corporation, a surface roughness measuring instrument).

A: The Ra value was less than 0.20;

B: The Ra value was at least 0.20 and not more than 0.30.

C: The Ra value was at least 0.30 and not more than 0.40.

D: The Ra value was more than 0.40.

INDUSTRIAL APPLICABILITY The coating composition of the present invention can provide a coated article having excellent corrosion resistance, and particularly excellent resistance to corrosion from exposure.

We claim

1. A coating composition comprising a modified epoxy resin (A) and a crosslinking agent

(B), the amount of modified epoxy resin (A) being 50 to 85 mass% and and the amount

of crosslinking agent (B) being 15 to 50 mass% crosslinking agent (B) based on the total

mass of the modified epoxy resin (A) and the crosslinking agent (B) on a solid basis, and

0.1 to 100 parts by mass of a layered pigment (C) per 100 parts by mass of the total of the

modified epoxy resin (A) and the crosslinking agent (B) on a solid basis, wherein said

modified epoxy resin (A) contains a benzene diether structure represented by Formula (1)

which resin is obtained by resiting diglycidyl'ether (al) with at least one phenol (a2)

selected from resorcinol, hydroquinone, and catechol wherein the diglycidyl ether (al) is

a compound containing two epoxy groups in one molecule, and is obtained by reacting a

difunctional phenolic compound with epichlorohydrin, and the difunctional phenolic

compound is at least one selected from the group consisting of bis (4-hydroxypheny1)-

2,2-propane, 4, 4-dihydroxybenzophenone, bis (4-hydroxyphenyl)methane, bis(4-

hydroxypheny1)-1, 1 -ethane, bis(4-hydroxypheny1)- 1, 1 -isobutane, bis (bhydroxy-tertbutylpheny1)-

2, 2-propane, bis(2-hydroxynaphthyl)methane, tetra (4-hydroxypheny1)-

1,1,2,2-ethane, 4,4-dihydroxydiphenylsulfone,p henol novolac, and cresol novolac.

2. A coating composition as claimed in claim 1 wherein the modified epoxy resin (A) is an

amino-group-containing modified epoxy resin (Al) containing an amino-groupcontaining

compound.

3. A coating composition as claimed in claim 1 or 2 wherein the crosslinking agent (B) is a

compound having a m-xylylene structure in the molecule.

4. A coating composition as claimed in any one of claims 1 to 3 which is a cationic

electrodeposition coating composition.

5. A coated article produced by applying the coating composition of any one as claimed in

claims 1 to 4. n

Documents:

« Previous Patent

Next Patent »

Patent Number	259187	

Indian Patent Application Number	2668/DEL/2008	

PG Journal Number	10/2014	

Publication Date	07-Mar-2014	

Grant Date	28-Feb-2014	

Date of Filing	26-Nov-2008	

Name of Patentee	KANSAI PAINT CO.,LTD	

Applicant Address	33-1, KANZAKI-CHO. AMAGASAKI SHI, HYOGO 6618555, JAPAN	

Inventors:

#	Inventor's Name	Inventor's Address	

1	YUJI HIROSE	C/O KANSAI PAINT CO.,LTD., OF 17-1, HIGASHIYAWATA 4-CHOME, HIRATSUKA-SHI, KANAGAWA 2548562, JAPAN	

PCT International Classification Number	C09D7/12; C08L61/10;	

PCT International Application Number	N/A	

PCT International Filing date		

PCT Conventions:

#	PCT Application Number	Date of Convention	Priority Country	

1	2007-308634	2007-11-29	Japan	

© All Indian Patents, 2013-2021.

  Patent data available in the public domain from Indian Patents Office, Department of Industrial Policy and Promotions, Ministry of Commerce and Industry, Government of India.
