Repository: anandvc/allindianpatents

File: patents/259240-novel-methods-for-the-preparation-of-butyl-graft-copolymers.html
Indian Patents. 259240:"NOVEL METHODS FOR THE PREPARATION OF BUTYL GRAFT COPOLYMERS"

Indian Patents

Recently Granted Patents

  Recently Published Patents

Title of Invention	"NOVEL METHODS FOR THE PREPARATION OF BUTYL GRAFT COPOLYMERS"

Abstract	Preparation of butyl rubber based graft co-polymers from halobutyl elastomers using phase transfer catalysts in the presence of a solution of an alkali metal salt of an oxygen or sulfur nucleophile that is bound to a polymeric substrate. Graft co-polymers can be produced of a butyl polymer (isobutene-co-isoprene) and polymeric substrates such as polyethylene, polypropylene, polystyrene, polybutadiene, polysilanes, polysiloxanes, polyethylene glycol, polyethylene oxide, polyphosphazenes, polyferrocenes or their hybrids.	

Full Text	NOVEL METHODS FOR THE PREPARATION OF BUTYL GRAFT COPOLYMERS

FIELD OF THE INVENTION

The present invention relates to the preparation of modified halogenated butyl elastomers. The present invention also relates to the preparation of grafted halogenated butyl elastomers.

BACKGROUND OF THE INVENTION

Butyl rubber (IIR), a random copolymer of isobutylene and isoprene is well known for its excellent thermal stability, ozone resistance and desirable dampening characteristics. IIR is prepared commercially in a slurry process using methyl chloride as a vehicle and a Friedel-Crafts catalyst as the polymerization initiator. The methyl chloride offers the advantage that AlCl3, a relatively inexpensive Friedel-Crafts catalyst, is soluble in it, as are the isobutylene and isoprene comonomers. Additionally, the butyl rubber polymer is insoluble in the methyl chloride and precipitates out of solution as fine particles. The polymerization is generally carried out at temperatures of about -90°C to -100°C. See U.S. Patent No. 2,356,128 and Ullmanns Encyclopedia of Industrial Chemistry, volume A 23, 1993, pages 288-295. The low polymerization temperatures are required in order to achieve molecular weights which are sufficiently high for rubber applications.

Typically, commercial grades of IIR possess unsaturation levels of approximately 2 mo! %. While this degree of unsaturation is commensurate with material stability, it also limits the cure reactivity of these polymers. The post-polymerization halogenation of the isoprene units found in IIR with either elemental chlorine or bromine results in the isolation of either chlorobutyl rubber (CIIR) or bromobutyl rubber (BUR). These materials possess extremely reactive allylic halide sites which significantly enhance their rate of cure.

Co-pending Canadian Patent Applications CA 2,386,098, CA 2,383,474, CA 2,368,363, CA 2,418,822, CA 2,465,301 and CA 2,471,006 disclose the ability to utilize the allylic halide functionality present in halobutyl rubber with amine- and phosphine-based nucleophilic substitution reactions. The resulting substituted halobutyl rubber possesses enhanced levels of interaction with siliceous fillers and can be successfully incorporated in silica reinforced formulations.

While nucleophilic substitution occurs quite readily with neutral amines and phosphines, the analogous reactions with oxygen or sulfur based nucleophiles are much

more arduous. The use of oxygen and sulfur based nucleophiles often requires the presence of a strong base, such as an alkali metal hydroxide, to yield the corresponding anionic nucleophile. Even though the deprotonated oxygen (or sulfur) nucleophile possesses the required level of nucleophilicity, its ionic nature limits its solubility in apolar polymer matrices such as BUR. Consequently, solvents of intermediate polarity (e.g. THF, dichloromethane) are often used to facilitate such reactions.

Typically, phase transfer catalysis (PTC) involves the introduction of catalytic amounts of a phase transfer catalyst, such as tetra- butylammonium bromide or trioctylmethylammonium chloride, (Aliquat® 336) into a solution containing an alkali metal salt of a nucleophile and the reactive substrate. Exchange of the alkali metal cation for either a tetrabutylammonium or trioctylmethylammonium counter-ion increases the solubility of the nucleophile in the dissolved rubber phase and ultimately increases the efficiency of the nucleophilic substitution reaction. See for example, Dehmlow, E. V.; Dehmlow, S. S. Monographs in Modern Chemistry No 11: Phase Transfer Catalysis, 2nd ed.; Verlag Chirnie: Germany, 1983. Frechet, J. M. J.; de Smet, M. D.; Farrall, M. J. J. Org. Chem. 1979, 44, 1774-1779; b) Frechet, J. M. J. J. Macromol. Sci.-Chem. 1981, A15, 877-890. Nishikubo, T.; lizawa, T.; Kobayashi, K.; Masuda, Y.; Okawara, M. Macromolecules 1983, 16, 722-727.

SUMMARY OF THE INVENTION

Surprisingly, it has now been discovered that phase transfer catalysis could be employed in the modification of butyl elastomers.

In one aspect, the present invention also provides a process for the modification of halobutyl elastomers including mixing a solution of halobutyl elastomer with a phase transfer catalyst in the presence of a solution of an alkali metal salt of an oxygen or sulfur nucleophile which is bound on a polymeric substrate.

In another aspect, the present invention provides a butyl elastomer graft copolymer prepared by the nucleophilic substitution of the allylic halide sites of the butyl elastomer.

BRIEF DESCRIPTION OF THE DRAWINGS

Figure 1 illustrates the nucleophilic substitution of the allylic halide functionalities present in halobutyl rubber by Na or K salts of an oxygen based nucleophile.

DETAILED DESCRIPTION OF THE INVENTION

The phrase "halobutyl elastomer(s)" as used herein refers to a chlorinated and/or brominated butyl elastomer. Brominated butyl elastomers are preferred, and the present invention is illustrated, by way of example, with reference to such bromobutyl elastomers. It should be understood, however, that the present invention extends to the use of chlorinated buty! elastomers.

Thus, halobutyl elastomers suitable for use in the practice of the present invention include, but are not limited to, brominated butyl elastomers. Such elastomers may be obtained by bromination of butyl rubber (which is a copolymer having repeating units derived form at least one isoolefin, such as isobutylene and at least one co-monomer that is usually a C4 to C6 conjugated diolefin, preferably isoprene). Co-monomers other than conjugated diolefins can be used, however, and mention is made of alkyl-substituted vinyl aromatic co-monomers such as C1- to C4-alkyl substituted styrene. An example of such an elastomer which is commercially available is brominated isobutylene methylstyrene copolymer (BIMS) in which the co-monomer is p-methylstyrene.

Brominated butyl elastomer typically contains in the range from about 1 to about 3 weight percent of repeating units derived from a diolefin, preferably isoprene and in the range from about 97 to about 99 weight percent of repeating units derived from an isoolefin, preferably isobutyiene, (based upon the hydrocarbon content of the polymer) and in the range from about 1 to about 4 weight percent bromine (based upon the bromobutyl polymer). A typical bromobutyl polymer has a molecular weight, expressed as the Mooney viscosity (ML 1 + 8 at 125°C), of in the range from about 28 to about 55.

For use in the present invention the brominated butyl elastomer preferably contains in the range from about 1 to about 5 weight percent of repeating units derived from a diolefin, such as isoprene and from about 95 to about 99 weight percent of repeating units derived from an isooletin, such isobutylene (based upon the hydrocarbon content of the polymer) and from about 0.5 to about 10 weight percent, preferably from about 0,75 to about 2.3 weight percent, of bromine (based upon the brominated butyl polymer).

A stabilizer may be added to the brominated butyl elastomer. Suitable stabilizers include calcium stearate and epoxidized soybean oil, preferably used in an amount in the range from about 0,5 to about 5 parts by weight per 100 parts by weight of the brominated butyl rubber. Examples of suitable brominated butyl elastomers include LANXESS® Bromobutyl 2030™, LANXESS® Bromobutyl 2040™ (BB2040), and LANXESS®

Bromobutyl X2™ commercially available from LANXESS Inc. (Sarnia, Ontario, Canada). LANXESS® BB2040 has a Mooney viscosity (RPML 1+8 @ 125°C according to ASTM D 52-89) of 39 ± 4, a bromine content of 2.0 ± 0.3 wt.% and an approximate molecular weight Mw of 500,000 grams per mole.

The brominated butyl elastomer used in the process of this invention may also be a graft copolymer of a brominated butyl rubber and a polymer based upon a conjugated diolefin monomer. Co-pending Canadian Patent Application 2,279,085, published on January 29, 2001 is directed towards a process for preparing such graft copolymers by mixing solid brominated butyl rubber with a solid polymer based on a conjugated diolefin monomer which also includes some C-S-(S)n-C bonds, where n is an integer from 1 to 7,

the mixing being carried out at a temperature greater than 50°C and for a time sufficient to cause grafting. The bromobutyl elastomer of the graft copolymer can be any of those described above. The conjugated diolefins that can be incorporated in the graft copolymer generally have the structural formula:

(Formula Removed)wherein R is a hydrogen atom or an alkyl group containing in the range from 1 to 8 carbon atoms and wherein R1and R2 can be the same or different and are selected from the

group consisting of hydrogen atoms and alkyl groups containing in the range from 1 to 4 carbon atoms. Some representative non-limiting examples of suitable conjugated diolefins include 1,3-butadiene, isoprene, 2-methyl-1,3-pentadiene, 4-butyl-1,3-pentadiene, 2,3-dimethyl-1,3-pentadiene 1,3-hexadiene, 1,3-octadiene, 2,3-dibutyl-1,3-pentadiene, 2-ethyl-1,3-pentadiene, 2-ethyl-1,3-butadiene and the like. Conjugated diolefin monomers containing in the range from 4 to 8 carbon atoms are preferred, 1,3-butadiene and isoprene being preferred.

The polymer based on a conjugated diene monomer can be a homopolymer, or a copolymer of two or more conjugated diene monomers, or a copolymer with a vinyl aromatic monomer.

The vinyl aromatic monomers, which can optionally be used, are selected so as to be copolymerizable with the conjugated diolefin monomers being employed. Generally, any vinyl aromatic monomer, which is known to polymerize with organo-alkali metal initiators, can be used. Such vinyl aromatic monomers usually contain in the range from 8 to 20 carbon atoms, preferably in the range from 8 to 14 carbon atoms. Some examples of

vinyl aromatic monomers which can be so copolymerized include styrene, alpha-methyl styrene, various alkyl styrenes including p-methylstyrene, p-methoxy styrene, 1-vinyl-naphthalene, 2-vinyl naphthalene, 4-vinyl toluene and the like. Styrene is preferred for copolymerization with 1,3-butadiene alone or for terpolymerization with both 1,3-butadiene and isoprene. It is apparent to one skilled in the art that the given ranges for isoolefin and diolefin will have to be adjusted to result in a total of 100%.

According to the present invention, a solution of a halobutyl elastomer is provided with a phase transfer catalyst and incorporated with a solution of an alkali metal salt of an oxygen or sulfur nucleophile that is bound to a polymeric substrate. Suitable alkali metal salts include Na or K salts of, for example, hydroxyl, carboxylic acid or thiol functionalities which are bound to polymeric substrates.

Suitable polymeric substrates include linear or branched, organic, inorganic or organometallic polymeric species and their hybrids. Functionalization of these polymeric substrates with a hydroxyl or carboxylic acid or a thiol functionality can be achieved by employing common organic and inorganic synthetic methodologies. Examples of polymeric species include, but are not limited to, polyethylene, polypropylene, polystyrene, polybutadiene, polysilanes, polysiloxanes, polyethylene glycol, polyethylene oxide, polyphosphazenes, polyferrocenes or their hybrids.

Suitable phase transfer catalysts include tetra- butylammonium bromide or trioctylmethylarnmonium chloride, (Aliquat® 336).

The resulting solution is mixed for about 0.1 to 12 h, more preferably for about 0.5 to 8 h and even more preferably for about 2 to 4 h. Mixing is carried out at a temperature in the range of about 0 °C to about 150 °C, preferably from about 25 °C to 125 °C and even more preferably from about 50 °C to 100 °C. Mixing is carried out a pressure ranging from about 0.1 to 5 atm, more preferably from 0.5 to 3 atm, and even more preferably from about 1 to 2 atm The mixing is suitably carried out in a continuous or batch mixer and the order of addition of the components to the mixer is not critical.

The alkali metal salt of the polymer bound oxygen or sulphur nucleophile can be randomly distributed throughout each polymer chain. Preferably, the alkali metal salt of the polymer bound oxygen or sulphur nucleophile is located at the chain ends of the polymeric substrate. Even more preferably the alkali metal salt of the polymer bound oxygen or sulphur nucleophile is located at one chain end. The amount of alkali metal salt of the polymer bound oxygen or sulphur nucleophile is present in amounts ranging from 0.1 to 10 molar equivalents, more preferably in amounts ranging from 0.5 to 5 molar

equivalents and even more preferably in amounts ranging from about 1 to 3 molar equivalents based on the total molar quantities of allylic halide (as bound to the halobutyl elastomer) present in the system.

The present invention is further illustrated in the following examples.

EXAMPLES

MATERIALS

Brominated 2,2,4,8,8-pentamethyl-4-nonene (BPMN) was prepared as described previously (see Parent, J. S., Thorn, D. J., White, G., Whitney, R. A., and Hopkins, W., J. Polym. Sci. Part A: Polym.Chem., 29, 2019-2026, 2001). The following reagents were used as received from Sigma-Aldrich (Oakville, Ontario): polycaprolactone (Mn -10,000), monoalcohol-terminated polyethylene (Mn = 700), maleic anhydride (99%), tetrabutylammonium bromide (98%), and potassium hydroxide (99%). Polyethylene oxide monomethyl ether (Mn = 5000) was obtained from Alfa Aesar. BUR (BB2030) was used as supplied by LANXESS Inc. (Sarnia, Ontario). Monocarboxy-terminated polybutadiene (cis, Mw -8000) was prepared according to the following procedure. To a 1 L glass bottle, 170 gms of dried and degassed hexanes was added under a Nitrogen environment. To this, 30 gms of 1,3-butadiene was pressurized into the bottle. The polymerization was initiated via the addition of 4.3 ml of a 1.4 M solution of sec-BuLi in hexanes and 10 mL of tetramethylethylenediamine (TMEDA). The polymerization was allowed to proceed at 30 °C for 5.5 h at which point the bottle was pressurized to 20 psi with anhydrous CO2 gas. After an additional 20 minutes, 20 mL of methanolic HCI (10 wt. % HCI in MeOH) was added to the polymerization bottle. This solution was agitated for 10 minutes, at which point the polymer solution was washed with 3 x 500 mL aliquots of de-ionized water. The organic layer was dried with the use of NaHCOs. The carboxylic acid terminated BR was isolated by evaporation. Yield (14.63 g, 48.8 %). FT-IR analysis: 1639 cm-1 (C=0).. EQUIPMENT

NMR spectra were recorded in CDCI3 or d8-toluene on a Bruker AM400 instrument with chemical shifts (δ) reported relative to tetramethylsilane in ppm. Fourier-transform infrared spectra were acquired as solvent-cast films using a Nicolet Avatar ESP 360 instrument at a resolution of 4 cm-1. Differential scanning calorimetry (DSC) was used to study the thermal transitions of the graft copolymers. Aluminum crucibles containing the samples (5-10 mg) were subjected to heating-cooling cycles (at 10 °C/min) in a DSCQ100

(TA Instruments) or a DSC 220U (Seiko Instruments) equipped with liquid nitrogen cooling system. Heat flow as a function of time was recorded and the resulting thermograms analyzed with the TA Universal Analysis software. Gel Permeation Chromatography (GPC) analyses were conducted in a Waters 2960 separation module equipped with Styragel HR5, HR4, HR3, HR1, and HR0.5 columns and distilled toluene as the carrier solvent or in a Waters Associates GPC system equipped with a 515 HPLC pump, a 410 Differential Refractometer, a Waters 464 Differential Absorbance Detector and 6 Styragel columns using THF at a flow rate of 0.5 mL/min at 35 °C.

Example 1, BPMN - BR Coupling. Carboxylated-polybutadiene (1.5g, -0.18 mmol), KOH (0.02 g, 0,35 mmol) and n-Bu4NBr (0.1 g, 0.31 mmol) were combined in xylene (5 mi). The mixture was stirred for 1-2 minutes at room temperature prior to the addition of BPMN (50 mg, 0,18 mmol). The flask was sealed, back-filled with nitrogen and heated to 100 °C for 1.5 hours. The product of the reaction was filtered and volatile components were removed by Kugelrhor distillation (P=0.6 mmHg, T=60°C, t=30 min) to yield a yellow residue. ). FT-IR analysis: 1736 cm"1 (C=O). 1H NMR (CDCI3) analysis; Found for endo isomer 1: 1H NMR (CDCI3): δ4.59 (s,-CH2OC(O)-). Found for endo isomer 2: 1H NMR (CDCI3):δ 4.51 (s,-CH2OC(O)-).

Example 2, BPMN - PCL Coupling. Polycaprolactone (1g, -0.025 mmol), KOH (4 mg, 0,07 mmol) and n-Bu4NBr (8 mg, 0.025 mmol) were combined in toluene (5 ml). The mixture was stirred for 2 minutes at room temperature prior to the addition of BPMN (100 mg, 0.36 mmol), after which it was heated to 85 °C for 3 hours. The product of the reaction was filtered and volatile components were removed by Kugelrhor distillation (P=0.6 mmHg, T=100 °C, t=45 min) to yield a yellow residue. ). 1H NMR (CDCI3) analysis: Found for endo isomer 1: δ 4.44 (s,-CH2OC(O)-), 5.47 (t, H-C=). Found for endo isomer 2: δ 4.52 (s,-CH2OC(O)-), 5.34 (t, H-C=).

Example 3, BUR - BR Coupling. All reagent manipulations and reactions were conducted under a nitrogen atmosphere. Purified BUR (6 g) was dissolved in toluene (100 ml) at room temperature. Monocarboxylated-polybutadiene (10 g) was dissolved in toluene (25 ml), treated with KOH (0,07 g, 1.25 mmol) and tetrabutylammonium bromide (0.38 g, 1.18 mmol), and added to the BUR solution. The mixture was stirred in the dark for 4 hr at 95 °C. To study the progress of the reaction, aliquots (2 ml) were collected at different time intervals via syringe. The polymer was isolated by precipitation with acetone (10 ml) and dried in vacuo. BHT (0.01 g) was added during the purification to prevent oxidative degradation of the BR grafts. The integration of 1H NMR spectra of unpurified samples

provided the relative concentrations of the following products: δ = 4.32 ppm (analogous to exo-BPMN, 1H t), o = 4.10-4.00 ppm (analogous to endo-BPMN, 2H, s), δ = 4.65-4.43 ppm (analogous to endo isomers BPMN-BR, 2H, s).

Example 4, BUR - PCL Coupling. Toluene solutions of BUR (5.2 g in 120 ml) and polycaprolactone (10 g in 25 ml) were combined at room temperature prior to the addition of KOH (O.OGg, 1 mmol) and tetrabutylammonium bromide (0.33 g, 1 mmol). The mixture was stirred for 6 hr at 95 °C. Aliquots (3 ml) were collected at different time intervals via syringe. To isolate the polymer, the solvent was removed by rotary evaporation and the residue was washed with acetone (2X, 15 ml) at room temperature. The presence of only unreacted PCL in the acetone-soluble phase was confirmed by 1H NMR spectroscopy. The integration of H NMR spectra provided the relative concentrations of the following products: 6 = 5,02 ppm (analogous to exo-BPMN, 1H, s), δ = 4.10-4.00 ppm (analogous to endo-BPMN 2H, s), δ = 4.60-4.44 ppm (analogous to endo isomers PCL-BPMN, 2H, s), and δ = 5.96-5.90 ppm (analogous to 2, 2H, d).

Example 5, BIIR-Monohexyl Maleate. To a toluene solution of purified BUR (0.5g in 10 ml), excess monohexyl maleate (0.04 g, 0.2 mmol; Appendix B1) was added. The mixture was then treated with KOH (0.01 g, 0.2mmol) and tetrabutylammonium bromide (0.06 g, 0.2 mmol), heated to 100 °C and stirred for 60 minutes. The product of the reaction was isolated and purified by successive precipitation from toluene into acetone (2X) and dried in vacuo. FT-iR analysis: 1732 cm"1 (C=O). 1H NMR (CDCI3) analysis: δ 4.68 (s, -CH2OC(O)-, isomer 1), 5.39 (t, H-C=, isomer 1), 4.60 (s,-CH2OC(O)-, isomer 2), 5.53 (t, H-C=, isomer 2), 4.15 (t, -(O)CO-CH2-R, both isomers), 6.20 (s, -CH=CH-, both isomers); 1H NMR (d-toluene) analysis: δ 4.92 (s, -CH2OC(O)-, isomer 1), 5.55 (t, H-C=, isomer 1), 4.86 (s.-CH2OC{O)-, isomer 2), 5.69 (t, H-O, isomer 2), 4.12 (t, -(O)CO-CH2-R, both isomers), 6.84 (m, -CH=CH-, both isomers);

Example 6, BUR - PCL Coupling (Maleic Anhydride Approach). Toluene solutions of BUR (0.5g in 10 ml) and MAn-polycaprolactone (0.5 g in 10 ml) were combined at room temperature prior to the addition of KOH (0.01 g, 0.18 mmol) and tetrabutylammonium bromide (0.03 g, 0.1 mmol). The mixture was stirred for 2 hr at 80 °C. Aliquots (0.5 ml) were collected at different time intervals. To isolate the polymer, the solvent was evaporated and the residue was washed with acetone (2X, 15 ml) at room temperature. The presence of only unreacted MAn-polycaprolactone in the acetone-soluble phase was confirmed by 1H NMR spectroscopy. The integration of 1H NMR (CDCI3) spectra provided the relative concentrations of the following products: δ = 5.02 ppm (analogous to exo-

BPMN, 1H, s), 6 =  4,10-4.00 ppm (analogous to endo-BPMN, 2H, s), δ =  4.68 ppm analogous to endo isomer 1 of BIIR-monohexyl maleate, 2H, s), δ =  6.84 (analogous to olefinic protons of BIIR-monohexyl maleate, 2H, s), and δ = 5.96-5.90 ppm (analogous to 2, 2H, d).

Example 7, Maleic Acid Terminated PE. Xylene mixtures of MAn and hydroxy-terminated PE (or PEO) were stirred vigorously at 115 - 120 °C for at least 4 hours after which, the solvent was evaporated and the polymer purified by Kugelrhor distillation (P=0.6 mmHg, T=80 °C, t=60 min). The formation of 20-60% terminal maleic acid functionality was confirmed by FTIR and 1H NMR.

Example 8, BIIR-PE Coupling (Maleic Anhydride Approach). BUR (0.5 g, 0.1 mmol of allylic bromide sites) was dissolved in toluene (10 ml) at room temperature. To this solution, monomaleic acid terminated polyethylene (0.08 g, 1 eq. relative to allylic bromide sites), KOH (0.005 g, 0.09 mmol) and tetrabutylammonium bromide (0.03 g, 0.09 mmol) were added. The mixture was stirred overnight at 90°C. Aliquots of the polymer-containing mixture were precipitated in acetone (10 ml) and dried in vacua prior to spectroscopic and thermal characterization. FTIR analysis: 1732 cm"1 (C=O, ester); The integration of 1H NMR (d-toluene) spectra of unpurified samples provided the relative concentrations of the following products: δ = 5.07 ppm (analogous to exo-BPMN, 1H, s), δ = 4.08-4.00 ppm (analogous to endo-BPMN, 2H, s), δ = 4.93 ppm (analogous to endo isomer 1 of BIIR-monohexyl maleate, 2H, s), and δ = 5.93-5.80 (analogous to olefinic protons of BIIR-monohexyl maleate, 2H, m).

Example 9, Maleic Acid Terminated PEO. Toluene mixtures of MAn and PEO were stirred vigorously at 80 °C for at least 4 hours after which, the solvent was evaporated and the polymer purified by Kugelrhor distillation (P=0.6 mmHg, T=80 °C, t=60 min). The formation of 20-60% terminal maleic acid functionality was confirmed by FTIR and 1H NMR.

Example 10, BIIR-PEO Coupling (Maleic Anhydride Approach). Monomaleic acid terminated PEO (0.2 g) was dissolved in toluene (10 ml), treated with KOH (0.003 g, 0.05 mmol) and tetrabutylammonium bromide (0.012 g, 0.04 mmol), and added to a toluene solution of BUR (0.5 g in 10 ml). The mixture was stirred for 2 hr at 90 °C after which, the solvent was evaporated. Unreacted PEO was extracted with acetone and the copolymer was dried in vacua prior to characterization. The presence of only PEO in the acetone-soluble phase was confirmed by 1H NMR spectroscopy. FTIR analysis: 1732 cm"1 (C=O, ester), 1110 cm'1 (C-O-C); The integration of 1H NMR (CDCI3) spectra provided the relative

concentrations of the following products: δ = 5.02 ppm (analogous to exo-BPMN, 1H, s), S - 4.10-4.00 ppm (analogous to endo-BPMN, 2H, s), δ = 4.68 ppm (analogous to endo isomer 1 of BIIR-monohexyl maleate, 2H, s), δ = 6.84 (analogous to olefinic protons of BIIR-monohexyl maleate, 2H, s), and δ = 5.96-5.90 ppm (analogous to 2, 2H, d).

The examples provided herein illustrate the preparation of a variety of butyl rubber based graft copolymers via the treatment of a solution of the halobutyl rubber with a phase transfer catalyst in the presence of a solution an alkali metal salt of an oxygen or sulfur nucleophile which is bound on a polymeric substrate under the conditions described above.

Although the invention has been described in detail in the foregoing, it is to be understood that such detail is solely for the purpose of illustration and that variations can be made therein by those skilled in the art without departing from the spirit and scope of the invention except as it may be limited by the claims.

Claims

1)	A process for the preparation of a butyl graft co-polymer comprising:

a)	providing a first solution comprising a phase transfer catalyst and a halogenated

butyl polymer comprising repeating units derived from at least one C4 to C7 isoolefin

monomer and at least one C4 to C14 multiolefin monomer, the halogenated butyl

polymer having allylic halide sites;

b)	providing a second solution comprising an alkali metal salt of an oxygen or sulfur

nucleophile that is bound to a polymeric substrate;

c)	mixing the first and second solutions; and,

d)	grafting the polymeric substrate to the halogenated butyl polymer by nucleophilic

substitution of the allylic halide sites.

2)	The process according to claim 1, wherein the isoolefin comprises isobutylene and the

multiolefin comprises isoprene.

3)	The process according to claim 1, wherein the isoolefin comprises isobutylene and the

multiolefin comprises p-methylstyrene.

4)	The process according to claim 1, wherein the halogenated butyl polymer comprises a

brominated or chlorinated butyl polymer.

5)	The process according to claim 1, wherein the phase transfer catalyst comprises tetra-

butylammonium bromide or trioctylmethylammonium chloride.

6)	The process according to claim 1, wherein the alkali metal salt comprises a Na or K

salt of a hydroxyl, a carboxylic acid or a thiol moiety.

7)	The process according to claim 1, wherein the polymeric substrate comprises a linear

or branched organic, inorganic or organometallic polymeric species.

8)	The  process  according  to  claim  1,  wherein  the  polymeric  substrate  comprises

polyethylene, polypropylene, polystyrene, polybutadiene, polysilanes, polysiloxanes,

polyethylene glycol, polyethylene oxide, polyphosphazenes, polyferrocenes or their

hybrids.

9)	The process according to claim 1, wherein the halogenated butyl polymer comprises a

graft co-polymer of a brominated butyl rubber and a conjugated diolefin monomer.

10)The process according to claim 1, wherein the halogenated butyl polymer comprises a graft co-polymer of a brominated butyl rubber and a vinyl aromatic monomer.

11 )A butyl grafted copolymer prepared by

a) providing a first solution comprising a phase transfer catalyst and a halogenated butyl polymer comprising repeating units derived from at least one C4 to C7 isoolefin

monomer and at least one C4 to C14 multiolefin monomer, the halogenated buty! polymer having allylic halide sites

b)	providing a second solution comprising an alkali metal salt of an oxygen or sulfur

nucleophile that is bound to a polymeric substrate;

c)	mixing the first and second solutions; and,

d)	grafting the polymeric substrate to the halogenated butyl polymer by nucleophilic

substitution of the allylic halide sites.

12)The  grafted  copolymer according  to  claim  11,  wherein  the  isoolefin  comprises

isobutylene and the muitiolefin comprises isoprene. 13)The grafted copolymer according  to claim  11,  wherein  the  isoolefin  comprises

isobutylene and the multiolefin comprises p-methylstyrene. 14)The grafted copolymer according to claim 11, wherein the halogenated butyl polymer

comprises a brominated or chlorinated butyl polymer. 15)The grafted copolymer according to claim 11, wherein the phase transfer catalyst

comprises tetra- butylammonium bromide or trioctylmethylamrnonium chloride. 16)The grafted copolymer according to claim 11, wherein the alkali metal salt comprises a

Na or K salt of a hydroxyl, a carboxylic acid or a thiol moiety. 17)The grafted  copolymer according  to  claim  11,  wherein  the  polymeric substrate

comprises a linear or branched organic, inorganic or organometallic polymeric species. 18)The grafted copolymer according to claim  11,  wherein the  monomer comprises

t

polyethylene, polypropylene, polystyrene, polybutadiene, polysilanes, polysiloxanes,

polyethylene glycol, polyethylene oxide, polyphosphazenes, polyferrocenes or their

hybrids. 19)The grafted copolymer according to claim 11, wherein the halogenated butyl polymer

comprises a graft co-polymer of a brominated butyl rubber and a conjugated diolefin

monomer. 20)The grafted copolymer according to claim 11, wherein the halogenated butyl polymer

comprises a graft co-polymer of a brominated butyl rubber and a vinyl aromatic

monomer.

Documents:

				1779-del-2006-abstract.pdf

				1779-del-2006-Claims-(11-12-2012).pdf

				1779-del-2006-claims.pdf

				1779-del-2006-Correspondence Others-(11-12-2012).pdf

				1779-del-2006-correspondence-others.pdf

				1779-del-2006-description (complete).pdf

				1779-del-2006-drawings.pdf

				1779-del-2006-form-1.pdf

				1779-del-2006-Form-18-(17-06-2008).pdf

				1779-del-2006-form-2.pdf

				1779-del-2006-Form-3-(11-12-2012).pdf

				1779-del-2006-form-3.pdf

				1779-del-2006-form-5.pdf

				1779-del-2006-GPA-(11-12-2012).pdf

				1779-del-2006-gpa.pdf

				1779-del-2006-Petition-137-(11-12-2012).pdf

				1779-DEL-2009-Assignment-(13-07-2010).pdf

				1779-DEL-2009-Correspondence-Others-(13-07-2010).pdf

« Previous Patent

Next Patent »

Patent Number	259240	

Indian Patent Application Number	1779/DEL/2006	

PG Journal Number	10/2014	

Publication Date	07-Mar-2014	

Grant Date	04-Mar-2014	

Date of Filing	04-Aug-2006	

Name of Patentee	 	

Applicant Address	 	

Inventors:

#	Inventor's Name	Inventor's Address	

1	RUI RESENDES	338 BRENTWOOD CRES. CORUNNA, ONTARIO, CANADA N0N 1G0	

2	JOHN SCOTT PARENT	288 OLYMPUS AVENUE, KINGSTON, ONTARIO, CANADA K7M 4T9	

3	SERGIO A. GUILLEN-CASTELLANOS	61 QUEEN MARY ROAD, KINGSTON, ONTARIO, CANADA K7M 2A3	

4	RALPH ALLEN WHITNEY	206 FAIRWAY HILL CR., KINGSTON, ONTARIO, CANADA K7M 2B4	

PCT International Classification Number	C08F297/02; C08F297/00	

PCT International Application Number	N/A	

PCT International Filing date		

PCT Conventions:

#	PCT Application Number	Date of Convention	Priority Country	

1	60/711,572	2005-08-26	U.S.A.	

© All Indian Patents, 2013-2021.

  Patent data available in the public domain from Indian Patents Office, Department of Industrial Policy and Promotions, Ministry of Commerce and Industry, Government of India.

File: patents/259256-non-homogeneous-engine-component-formed-by-powder-metallurgy.html
Indian Patents. 259256:NON-HOMOGENEOUS ENGINE COMPONENT FORMED BY POWDER METALLURGY

Indian Patents

Recently Granted Patents

  Recently Published Patents

Title of Invention	NON-HOMOGENEOUS ENGINE COMPONENT FORMED BY POWDER METALLURGY

Abstract	A crankshaft (280) has a non-homogenous structure is unitarily formed in a powder metallurgy process with at least two different metallic (32) constituents providing dissimilar characteristics at discrete locations of the structure.	

Full Text	 

NON-HOMOGENEOUS ENGINE COMPONENT FORMED BY POWDER

METALLURGY

Field of the Invention

The present invention relates to components formed by powder metallurgy and, more specifically, to a method and apparatus for forming components by powder metallurgy.

Background of the Invention

Powder metallurgy is a common manufacturing method used to produce components of high quality for applications such as engines. Powder metallurgy is often employed in the manufacture of engine components because it is economical, flexible, and can produce a finished part that requires less machining or secondary processing than other methods of forming components. Powder metallurgy allows for a component to be formed of a wide variety of alloys, composites, and other materials to provide the finished component with desirable characteristics. Powder metallurgy is well suited to manufacture parts of a wide range of sizes and shapes. Also, powder metallurgy can reliably produce parts with consistent dimensions and advantageous physical properties.

Referring to FIG. 1, a process chart for the conventional powder metallurgical component forming process 30 is shown. First, the metal powders 32 that comprise the component are provided. Often, lubricants are added to the metal powders to decrease the wear of pressing machinery. Next, the base powders are mixed 34 to form a homogenous mixture. The finished part is ultimately a homogeneous alloy of the constituent metal powders.

A moid or die is then filled 36 with the mixed powders. The die, when closed, has an internal cavity somewhat similar in shape to the final part. The powder is compressed 38 within the die to form a so-called “green part.” The compaction 38 is usually performed at room temperature and at pressures, for example, in the range of 30-50 tons per square inch. The green part, also referred to as a “green

compact,” has the desired size and shape for the next operation when ejected from the die. After compaction 38, the green part has sufficient strength for further processing.

The green part is subjected to a sintering process 40. A variety of secondary operations 42 may be performed on the part after sintering 40, depending on its intended use, the process yielding a finished part 44.

Generally, sintering 40 involves subjecting the green part to a temperature, for example, of 70-90% of the melting point of the metal or alloy comprising the green part. The variables of temperature, time, and atmosphere are controlled in the furnace to produce a sintered part having improved strength due to bonding or alloying of the metal particles. The sintering process 40 generally comprises three basic steps conducted in a sintering furnace: burnoff 46, sinter 48, and cooling 50. Continuous-type sintering furnaces are commonly used to perform these steps. The burnoff chamber is used to volatize the lubricants used in forming green part 46. The high-temperature chamber performs the actual sintering 48. The cooling chamber cools the sintered part prior to handling 50.

The parts that exit the sintering furnace 40 after cooling 50 may be considered complete. Alternatively, they may undergo one or more secondary operations 42. Secondary operations include, for example, re-pressing (forging) the component 52, machining 54, tumbling 56, and joining the component with additional components 58 as part of an overall assembly. The secondary operations 42 may also include the impregnation of oils or lubricants 60 into the part for conveying self-lubricating properties. The sintered component may also undergo heat treatment 62 to provide certain characteristics and properties to the component, such as strength. Those skilled in the art will recognize that other secondary operations may be performed. The secondary operations 42 may be performed individually or in combination with other secondary operations. Once all the secondary operations 42 are performed, the component or part 44 is finished.

U.S. Patent Nos. 5,303,468, 5,195,398, and 3,748,925 disclose crankshafts for use in an internal combustion engine.

FIG. 2 illustrates the internal detail of a conventional internal combustion engine to illustrate the use of a crankshaft 72. A connecting rod 64 is pivotally connected to a piston 66 and the crankshaft 72. The connecting rod 64 is connected to the crankshaft 72 at a large or crank end 76. The large end 76 of the rod 64 receives a shaft portion (“crank pin”) 78 of the crankshaft 72. The connecting rod 64 is further connected to a piston 66 at a small or piston end 70 of the rod 64. The crankshaft 72 comprises a counterweight 74 disposed between the crankpins 78.

Referring to FIG. 3 and FIG. 4, a conventional crankshaft 72, manufactured according to conventional methods, is shown. Crankshaft 72 comprises a longitudinally extending body 83 between a first end 80 and a second end 82. The body 83 defines an axis or rotation 84 for the crankshaft, when rotating in the engine. A main journal 86 is provided at each of the first end 80 and second end 82 for supporting the shaft 72 in the engine block- The body 83 includes a plurality of bearing journals 88, crank pin journals 90 and counterweights 74.

The mass of the crank pin journals 90 when coupled with a connecting rod 64 defines an offset balance axis 92. The balance axis 92 is the axis of rotation through which the forces generated by rotation of the shaft and connecting rod assembly are balanced. The axis of rotation 84 is offset from the axis of balance 92- The offset creates a moment when the crankshaft is rotating. The moment is undesirable because it increases loading on the shaft bearings and minimizes on film thickness between the journals of the crankshaft and their respective bearings. This limits the load carrying capacity of the main journals,

A conventional solution is to provide a plurality of counterweights 78 to the shaft 72 to shift the axis of balance 92 towards the axis of rotation 84. Ideally, the counterweights 78 are located 180 degrees opposite each crankpin journal 90. Such configuration results in an undesirably large crankshaft 72. Engine designers are constantly striving to minimize engine size and increase engine efficiency. Larger crankshafts necessitate larger engine size. Moreover, larger crankshafts also increase the rotational inertia of the engine, thereby reducing efficiency.

U.S. Patent No. 5,195,398 discloses one method of addressing the balance versus crankshaft size issue. This patent discloses offsetting one or more of the counterweights with respect to the crankpin journals to form an asymmetric counterweight configuration. The asymmetric arrangement strikes a balance between oil film thickness, crankshaft mass and packaging constraints. The asymmetric design, however, suffers from packaging limitations. The design also has the same disadvantages present in the unbalanced crankshaft and connecting rod assembly, albeit to a reduced degree.

Therefore, there is a need for a method of providing crankshaft that minimizes costs while providing for adequate balance.

Summary of the Invention

A crankshaft includes a non-homogenous structure unitarily formed in a powder metallurgy process with at least two different metallic constituents providing dissimilar characteristics at discrete locations of the structure. A method of forming the crankshaft is provided.

Brief Description of the Drawings

FIG. 1 is a process flowchart for a powder metallurgy manufacturing process according to the prior art;

FIG. 2 is a partial cutaway perspective view of a vehicular engine according to the prior art;

FIG. 3 is side view of a crankshaft according to the prior art;

FIG. 4 is a partial side view of a crankshaft according to the prior art;

FIG. 5 is a process flowchart for fabricating a non-homogenous component using the powder metallurgy manufacturing process in accordance with the present invention;

FIG. 6 is a side cutaway view of the green part forming apparatus in accordance with the present invention;

FIG. 7 is a front view of a green part forming apparatus in accordance with the present invention;

FIG. 8 is a top view of a green part forming apparatus in accordance with the present invention;

FIG. 9 is a partial top cutaway detailed view of a feed valve for a green part forming apparatus in accordance with the present invention;

FIG. 10 is a partial cutaway side detailed view of a powder egress in the open position in accordance with the present invention;

FIG. 11 is a partial cutaway side detailed view of a powder egress in the closed position in accordance with the present invention;

FIG. 12 is a side view of a non-homogeneous crankshaft formed by powder metallurgy in accordance with the present invention;

FIG. 13 is a partial cutaway view of the crankshaft of FIG. 12;

FIG. 14 is a side cutaway view of the green part forming apparatus in accordance with the present invention; and

FIG. 15 is a side cutaway view of the green part forming apparatus in accordance with the present invention.

Detailed Description

FIG. 5 illustrates a process for manufacturing a non-homogenous powder metallurgical manufactured component, including a crankshaft 280. One or more metal powders are introduced into a mold at step 106. Two, three, or more metal powders may be introduced simultaneously (in parallel), at different times (in series), or in some combination thereof. Each metal powder may be a mixture of constituents. The metal powders may be mixed prior to introduction, except as desired for a non-homogeneous result. At step 108, the powder in the mold is pressed to form a green part. The green part is sintered at step 110. Optionally, one or more secondary operations, such as forging, machining, heat treating, finishing, and so forth are performed at step 112. Those skilled in the art will . recognize that additional layering of powdered metals and/or process steps may be performed without deviating from the spirit and scope of the present invention.

One embodiment of a green component forming apparatus 120 is shown in FIG. 6. The green part forming apparatus 120 may be referred to generally as a feedshoe apparatus 120. The feedshoe apparatus 120 generally comprises a powder filling vessel 122 actuatable by an actuator cylinder 134, an upper punch 140, a lower punch 142, and a powder hopper 148. More particularly, a first vessel 122 is rigidly connected to a second vessel 126 by one or more connection members 138. The second vessel 126 is connected to an actuator cylinder 134 via a piston 136. The actuator cylinder 134 may be a hydraulic or pneumatic cylinder for urging the piston 136 in or out, thereby guiding first 124 and second 125 vessels in a controlled movement. Each vessel 124, 126 comprises side walls 125 defining an interior cavity 124, 128 therein. The side walls 125 have sloped portions 129 for directing powder towards a powder outlet valve 146. A top opening 127 in the vessel 122, 126 \s sized to receive a chute 152, 154 connected to hopper 148, 150. The hoppers 148, 150 receive a respective first and second powdered metal that are provided to a respective first interior cavity 124 and second interior cavity 128. The first chute 152 and second chute 154 comprise a flexible tube configured to allow for the linear movement of the first vessel 122 and second vessel 126. Both first and second vessels 122, 126 move linearly by sliding on bridge member 132. Each of the bridge member 132 and actuator cylinder 134 are mounted on a die table 130.

A side view of the feedshoe apparatus 120 is shown in FIG. 7. One or more locking mechanisms 160 are provided to the die table 130, The locking mechanisms 160 allow for registration of the vessels 122, 126 during a die cavity 144 filling operation. The locking mechanism 160 may be a magnet or other locking means such as a male-female socket or equivalent thereto.

The bridge member 132 is slidably disposed on the guides 166. Each guide 166 is further disposed upon a rail 168. An elevation cylinder 162 is disposed on each bridge member 132 and configured to elevate the bridge member 132 above the guides 166 by extension of an elevation piston 154. The separation shown in FIG. 2 between the first vessel 122 and the die cavity 144 allows the actuator cylinder 162 to move the vessel 122 transverse to the cavity 144. The vessels 122, 126 are

advantageously moved away from the punches 140, 142 such that the vessels 122, 126 do not interfere with the pressing process.

Referring to FIG. 8, a top view of the feedshoe apparatus 120 is shown. Each vessel 122, 126 is depicted in a partial cutaway to illustrate interior detail. A dashed outline of the die cavity perimeter 172 is shown for reference purposes. One or more powder egresses 170 are disposed in the bottom surface of each vessel 122, 126, The powder egresses 170 include the valves 148 for controlling the passing of the powder metal into the die cavity 144. The egresses 170 may be sized to control the relative amount of flow through a particular egress 170 during a filling operation. The first vessel 122 is shown with a single egress 170. The second vessel 126 is shown as having three egresses 170 with differing sizes. Various polygonal or eccentric shapes or varying size may be employed in place of the circular-shaped egresses without departing from the scope of the present invention.

The size and placement of the powder egresses 170 are advantageously chosen to correspond with the provision of predetermined characteristics for the finished part. The crankshaft may advantageously include counterweight material at a predetermined location of the shaft opposite the crankpins. The counterweight material may be in the form of a heavy alloy powder, such as one containing tungsten, or in the form of metal slugs introduced to the die cavity.

A conventional method for manufacturing a crankshaft is to forge the shaft and then machine it to final tolerances, as one single piece. Alternatively, the crankshaft may be formed from several component parts that are joined together as disclosed In U.S. Patent No. 5,303,468. The apparatus and method disclosed herein provide for a powder egress advantageously positioned at the precise location for the desired counterweight material of the crankshaft.

The feedshoe apparatus shown in FIG. 8 additionally includes a liquid injection apparatus 174. The liquid injection apparatus 174 injects liquids to the first interior cavity 124 during a forming process. An inlet to the injection apparatus 176 is connected to a liquid conduit 178, which supplies a liquid solution. The apparatus

may comprise a solenoid valve, such as a zero dead leg volume solenoid valve. A variety of suitable dripiess valves may be used without departing from the scope of the present invention. Those of skill in the art will recognize that the present invention may also be practiced with a second liquid injection apparatus provided to the second vessel, or alternatively, one liquid injection apparatus in communication with both of the first and second vessels.

The liquid solution may include aqueous solutions, lubricants, surfactants, or activation solutions for cleaning metal particulates for cold welding. The liquid solution may also include any solution that is intended to be incorporated into the material, such as a hardener, or solvent. The injection of lubricants may be employed to reduce wear to the die cavity of the apparatus.

FIG. 9 illustrates a valve assembly 148 that comprises the powder egress 170 of the vessel 122, 126. A housing surface 182 in conjunction with slide hole 124 define an open position P1 and a closed position P2 for the powder egress 170. The slide hole 184 moves between positions P1 and P2 as the actuator 134 linearly translates the vessel 122, 126. The open condition permits metal powder to freely exit the vessel and enter the die cavity. The closed position blocks the transfer of powder to the cavity. Other methods or devices for cutting off the flow of powder from the feedshoe to the die cavity may utilized without departing from the scope of the present invention.

FIG. 10 and FIG. 11 depict an alternative embodiment of an apparatus and method for controlling the flow of metal powder into the die cavity 144. A feedtube 186 communicates between the interior cavity 124, 128 of the vessel 122, 126 and the die cavity 144. The feedtube 186 is comprised of a flexible material, such as rubber. The bottom sidewall of the vessel 122, 126 defines a channel 188 therein as shown in the figures. A pincher or crimper device 190 is disposed within the channel 188. The feedtube 186 is in the open position, as shown in FIG. 10, when the crimping devices 190 are withdrawn or not pressing on the tube 186.

FIG. 11 shows the tube 186 in a closed position wherein the crimping devices 190 press on the tube sidewalls until the sidewalls contact, thereby blocking powder

flow. The crimpers 190 are urged towards the feedtube 186 by way of pneumatic control. High pressure is presented to the channel 188, which urges the crimpers 190 towards the tube 186. The removal of this high pressure condition causes the natural resiliency of the tube 186 to re-open, thereby permitting powder flow. Mechanical means, such as a linkage, may be used instead of the pneumatic drive means without departing from the scope of the present invention.

A method and apparatus for manufacturing a non-homogeneous article with powder metallurgy are described in FIG. 5 through FIG. 7 and the associated text. The following description is more particularly directed towards manufacturing a crankshaft for an internal combustion engine wherein the shaft has unitary balancing material formed as part of a single forming procedure. A first metal powder, such as tungsten or other highly dense material, is placed in the first hopper 148 and a second metal powder, such as steel or less dense material, is placed in a second hopper 150. The first vessel 122 is also centered over the die cavity 144 by either expanding or retracting the piston 136 of the actuator cylinder 134 as necessary. Alternatively, the first powder may be heavy metal (dense) slugs delivered to the mold cavity. Those of skill in the art will recognize that a variety of materials may be used without departing from the scope of the present invention.

The first metal powder is introduced to the first interior cavity 124. The first powder fills the mold or die cavity 144 through the powder egress 170 with a predetermined amount of powder to form the weighted sections of the shaft. The flow of first powder is stopped by the valve 148 at the powder egress 170. The piston 136 is extended until the second vessel 126 centers over the die cavity 144. Note that the powder egress 170 is advantageously not centered over the die cavity, allowing the second powder to deposit at the desired discrete locations where the shaft material is formed. A predetermined amount of the second powder is filled into the die cavity 144.

The piston 136 is retracted until the first vessel 122 is clear of the upper 140 and lower 142 punches. The powder in the die cavity 144 is pressed to form a

green part, advantageously once the clearance has been established. The green part is placed in a sintering oven and cooled. The cooled sintered crankshaft 280 is machined to final tolerances. The machining operations may refine the balance imparted to the shaft by removing some of the counterweight material until desired characteristics are achieved. Other secondary operations may be performed without departing from the scope of the present invention. A finished crankshaft 280 results from the completion of any other secondary operations.

A crankshaft 280 is shown in FIG. 12 and FIG. 13. The crankshaft 280 comprises a crankshaft body 281 having first end 282, a second end 284. A plurality of spacers 298 and journals 286, 288, 290 are disposed between the first and second ends 282, 284. The first end 282 and the second end 284 each include a main bearing journal 286. Spacers 298 separate a plurality of bearing journals 288 and crankpin journals 290. The number of pistons in the engine dictates the number of journals 288, 290, and spacers 298. Each journal 286, 288, 290 forms a hydrodynamic bearing with a respective bearing surface when rotating with an oil film between respective surfaces. The width of the spacers 298 will vary based upon clearance of other engine components, such as the bore of the block.

The ends 282, 284, crankpin journals 290, and bearing journals 286, 288 are comprised of the second material, such as steel. The spacers 298 are also partially comprised of the first material. The spacers 298 may include a counterweight materia! portion 292 comprised of the first material. The first material is advantageously heavier (more dense) than the second material in order to provide a counterweight in the shaft. The first material may be tungsten. Those of skill in the art will recognize that different materials of varying densities may be used without departing from the scope of the present invention.

The counterweight material portion 292 is advantageously located opposite respective crankpin journals 290 in order to offset moments that may be otherwise generated. Such offset material portion 292 allows the rotational axis 294 to be the same axis as the balance axis 296. The counter-weighting portion 292 may be fine-tuned by machining to achieve a desired balance characteristic. Those of skill

in the art will recognize that the counterweight material may be provided to other portions of the shaft, such as the journals, separately or instead of the spacers, without departing from the scope of the present invention.

FIG. 14 depicts an alternative apparatus for forming a green part in accordance with the method of FIG. 6, The feedshoe apparatus in accordance with this embodiment comprises a single vessel 222. The vessel 222 comprises sidewalls 223 and a center divider 224, The sidewalls 223 and center divider 224 define a first section or chamber 226 and a second section or chamber 228, The first section 226 receives a first metal powder from a first hopper 230 and the second section 228 receives a second metal powder from a second hopper 232. A first powder egress 234 is provided to the first chamber 226 and a second powder egress 226 is provided to the second chamber 228.

In operation, the first and second powders 200, 202 may be provided to the die cavity at the same time. The respective powder egresses 234, 236 are located and sized to promote the filling of the cavity 238 with the first and second powders in their desired locations before pressing. Alternatively, the piston 240 may move the vessel 222 in a linear direction to place a respective first 234 or second 236 egress over a portion of the die cavity 238 prior to filling with a respective metal powder 200, 202- As a further alternative, the powder egresses 234, 236 may be selectively opened and closed to create density gradients in the part or to further place a first material 200 within the second material 202. Additionally, a combination of the above alternatives may be employed as part of the same forming operation.

FIG. 15 depicts another alternative embodiment of the green part forming (feedshoe) apparatus 250. This embodiment again comprises a single vessel 252. The vessel comprises first 256 and second 254 dividers for defining a first chamber or section 258, a second chamber 260, and a third chamber 262. Each chamber 258, 260, and 262 receives a respective first 264, second 266, or third 268 powder egress and is in communication with a respective first 270, second 272, or third 274 hopper. Those of skill in the art will appreciate that the present invention may

be practiced with more than three chambers without departing from the scope of the present invention. Moreover, a single hopper may be in communication with two or more chambers.

The use of three chambers 258, 260, and 262 allows a first of two different powders to be introduced to the die cavity 276 in two places simultaneously. Alternatively, the three chambers 258, 260, and 262 allow three different density powders to be introduced to the die cavity 276 as part of a single forming operation. The embodiment of FIG. 15 is operated in substantially the same manner as set forth above for the two-chamber embodiment.

The above process is performed to provide a component with dissimilar characteristics at discrete locations in the part. For example, the crankshaft for an internal combustion engine may be provided with discrete balancing weights by way of the forming operation. The method provides for a balanceable crankshaft with lower mass and machining costs. This method of manufacturing a crankshaft provides the ability to minimize crankshaft size. Other advantages include minimizing manufacturing steps, cost, time, labor, and complexity, and minimizing the offset between the axis of rotation and the axis of balance,

Although the present invention has been described with reference to the above embodiments, those skilled in the art will recognize changes may be made in form and detail without departing from the spirit and scope of the invention. The described embodiments are to be considered in all respects only as illustrative and not restrictive. The scope of the invention is, therefore, indicated by the appended claims rather than by the foregoing description.

CLAIMS

What is claimed is:

1. An apparatus comprising:

a non-homogenous crankshaft unitarily formed in a powder metallurgy process,

wherein the crankshaft has a crankshaft body, wherein the crankshaft body has a first end and a second end, and a plurality of spacers and journals disposed between the first end and the second end, wherein the crankshaft body is formed of a first material having a known density, and

wherein the crankshaft has at least one counter weight having a second material of different density than the first material and formed integral with the first material.

2. The apparatus of claim 1, wherein the second material is of greater density than the first material.

3. A crankshaft comprising a non-homogenous structure unitarily formed in a powder metallurgy process with at least two different metallic constituents providing dissimilar characteristics at discrete locations of the structure.

4.	The crankshaft of claim 3, wherein a first one of the at least two different metallic constituents at least partially forms at least one counterweight.

5.	The crankshaft of claim 4, wherein the first one of the at least two different metallic constituents is a relatively more dense material.

6.	The crankshaft of claim 4, wherein a second one of the at least two different metallic constituents forming crankshaft structure having a crankshaft body, the crankshaft body having crankshaft first and second ends and a plurality of spacers and journals disposed between the first and second ends, the second one of the at least two different metallic constituents being a relatively less dense material.

7.	A method of forming a crankshaft comprising executing a powder metallurgy process on at least two different metallic constituents to define a non-homogenous

crankshaft structure.

8.	The method of claim 7, further comprising the step of providing dissimilar characteristics at discrete locations of the structure by selective relative dispositions of the at least two different metallic constituents.

9.	The method of claim 7, further comprising the step of forming at least one counterweight from a first one of the at least two different metallic constituents.

10.	The method of claim 9, further comprising the step of forming the first one of the at least two different metallic constituents of a relatively dense material.

11.	The method of claim 9, further comprising the step of forming crankshaft support structure having a crankshaft body, wherein the crankshaft body has a first end and a second end, and a plurality of spacers and journals disposed between the first end and the second end, and wherein the crankshaft body is formed of at least a second one of the at least two different metallic constituents.

12.	The method of claim 7, further comprising the steps of:

filling a first portion of a mold with a first metal powder;

filling a second portion of the mold with a second metal; applying pressure to the metal powder in the mold; and sintering the metal powder in the mold.

Documents:

				4343-CHENP-2006  CORRESPONDENCE OTHERS  31-12-2013.pdf

				4343-CHENP-2006  FORM-3 18-01-2013.pdf

				4343-CHENP-2006  AMENDED CLAIMS  18-01-2013.pdf

				4343-CHENP-2006  ASSIGNMENT  18-01-2013.pdf

				4343-CHENP-2006  CORRESPONDENCE OTHERS  05-12-2012.pdf

				4343-CHENP-2006  EXAMINATION REPORT REPLY RECEIVED 18-01-2013.pdf

				4343-CHENP-2006  FORM-18.pdf

				4343-CHENP-2006  OTHER PATENT DOCUMENT  18-01-2013.pdf

				4343-chenp-2006-abstract.pdf

				4343-chenp-2006-assignement.pdf

				4343-chenp-2006-claims.pdf

				4343-chenp-2006-correspondnece-others.pdf

				4343-chenp-2006-description(complete).pdf

				4343-chenp-2006-drawings.pdf

				4343-chenp-2006-form 1.pdf

				4343-chenp-2006-form 26.pdf

				4343-chenp-2006-form 3.pdf

				4343-chenp-2006-form 5.pdf

				4343-chenp-2006-pct.pdf

« Previous Patent

Next Patent »

Patent Number	259256	

Indian Patent Application Number	4343/CHENP/2006	

PG Journal Number	10/2014	

Publication Date	07-Mar-2014	

Grant Date	05-Mar-2014	

Date of Filing	27-Nov-2006	

Name of Patentee	International Engine Intellectual Property Company LLC	

Applicant Address	4201 WINFIELD ROAD WARRENVILLE,ILLINOIS 60555 USA	

Inventors:

#	Inventor's Name	Inventor's Address	

1	CAGNEY, JOHN, L	4121 LONGMEADEOW ROAD DOWNERS GROVE IL 60515 USA	

2	VAN DERMOERE DONALD R	RR#,BOX 444,SPENCER IN 47460 USA	

PCT International Classification Number	B32B 15/16	

PCT International Application Number	PCT/US05/18114	

PCT International Filing date	2005-05-23	

PCT Conventions:

#	PCT Application Number	Date of Convention	Priority Country	

1	10/855,117	2004-05-27	U.S.A.	

© All Indian Patents, 2013-2021.

  Patent data available in the public domain from Indian Patents Office, Department of Industrial Policy and Promotions, Ministry of Commerce and Industry, Government of India.
