Repository: anandvc/allindianpatents

File: patents/259323-reversible-solid-oxide-fuel-cell-stack-and-method-for-preparing-same.html (part 1 of 2)
Indian Patents. 259323:"REVERSIBLE SOLID OXIDE FUEL CELL STACK AND METHOD FOR PREPARING SAME"

Indian Patents

Recently Granted Patents

  Recently Published Patents

Title of Invention	"REVERSIBLE SOLID OXIDE FUEL CELL STACK AND METHOD FOR PREPARING SAME"

Abstract	A reversible SOFC monolithic stack is provided which comprises: 1 ) a first component which comprises at least one porous metal containing layer (1 ) with a combined electrolyte and sealing layer on the porous metal containing layer (1); wherein the at least one porous metal containing layer (1) hosts an electrode; 2) a second component comprising at least one porous metal containing layer (1 ) with a combined interconnect and sealing layer on the porous metal containing layer; wherein the at least one porous metal containing layers hosts an electrode. Further provided is a method for preparing a reversible solid oxide fuel cell stack. The obtained solid oxide fuel cell stack has improved mechanical stability and high electrical performance, while the process for obtaining same is cost effective.	

Full Text	Reversible solid oxide fuel cell stack and method for preparing same Technical field

The present invention relates to a reversible solid oxide fuel cell stack and a method for preparing same.

Background art

Solid oxide fuel cells (SOFC's) are well known in the art and come in various designs. Typical configurations include a flat plate design and a tubular design, wherein an electrolyte layer is sandwiched between two electrodes. During operation, usually at a temperature from 500 °C to 1100 °C, one electrode is in contact with oxygen or air and the other electrode is in contact with a fuel gas.

Several properties are required for the SOFC's, such as high conductivity, a large area of electrochemically active sites at the electrode/electrolyte interface, chemical and physical stability over a wide range of fuel atmospheres, and minimal microstructural changes with operating time, since such changes are often accompanied by deterioration of electrical performance.

Under typical operating conditions, a single cell produces less than 1 volt. To obtain high voltage and power from the SOFC's, it is therefore necessary to stack many cells together.

The most common manufacturing method for SOFC planar stacks comprises the manufacture of single cells. The cells are subsequently stacked together with interconnects, current collectors, contact layers and seals. After assembly the stacks are consolidated/sealed by heat treatment under a vertical load, to ensure sealing as well as electrical contact between the components. The mechanical/electrical coherence of the stack during operation is ensured by applying a constant vertical load (using, e.g., a yoke).

The cells are most commonly manufactured by the use of wet powder processing techniques which comprise tape-casting of the support component (typically the electrolyte or anode). The cell support component is normally made by tape casting of a powder suspension and the active layers (cathode, electrolyte and anode) are subsequently deposited onto the support by spray painting or screen printing, with intermediate sintering steps for the different layers.

Alternatively SOFC's are for instance manufactured by electrochemical vapour deposition (CVD) method or plasma spraying. However, said processes are very expensive, and thus there has been a desire to lower the fabrication costs.

Consequently, when a planar SOFC is designed, one emphasis is to minimize sealing and sealing surfaces because the seal requirements are very stringent. Suitable high-temperature sealants being used include cements, glasses and glass-ceramics. A seal-ant selected for planar SOFC's must have sufficient stability in oxidizing and reducing environments, chemical compatibility with cell-stack components, and proper sealing and insulating properties. Examples of glass and glass-ceramic sealants being developed for planar SOFC's are modified borosilicate and aluminosilicate glasses.

US-A-200400115503 discloses an electrochemical device assembly, comprising a porous electrically conductive support layer a prefabricated electrochemical device iayer; and a bonding layer between said support layer and said electrochemical device layer. Also disclosed is a method of fabricating said assembly, said method comprising: providing a porous electrically conductive support layer; providing a prefabricated electrochemical device layer; and bonding said support layer and said electrochemical device layer with a bonding layer

US-A-6,458,170 relates to a method for fabricating a bilayer structure consisting of a porous substrate with a bonded dense film, comprising the steps of: forming a homogeneous porous substrate layer and curing it to a predetermined green density, applying by means of an aerosol spray a uniform suspension of a film material in a volatile carrier onto the surface of said substrate to form a thin green film layer of a predetermined thickness, volatilizing said carrier, and firing the bilayer formed by said green film layer and said substrate layer to sinter thJn green film layer and substrate, said substrate having a predetermined green density selected such that the total shrinkage of the fired

green film layer and fired substrate layer is such that the film shrinkage is equal to or less than that of the fired substrate.

Y.Matus et al., "Metal-supported solid oxide fuel cell membranes for rapid thermal cycling". Solid State Ionics, 176 (2005), 443-449, relates to SOFC membranes, in which zirconia-based electrolyte thin films are supported by a porous composite metal/ceramic current collector and are subjected to rapid thermal cycling between 200 °C and 800 °C.

US-A-6,843,960 discloses a method of making metal or metal alloy plates, comprising the steps of: obtaining a powder of a predefined composition, adding solvents, dispers-ants, a plasticizer and an organic binder to said powder to form a slip; forming said slip into a layer on a substrate; forming an additional layer directly on said layer and forming a plurality of additional layers directly on previous layers to provide a multiple layer graded stack in a defined order; heating said multiple layer graded stack to a predefined temperature for burning out said binder; and sintering said layer in a reducing atmosphere at a set temperature for a predetermined duration.

US-A-20030232230 relates to a SOFC repeat unit comprising a multilayer laminate, said multilayer laminate including a metallic air flow field; a metallic interconnect disposed on said metallic air flow field; a metallic fuel flow field disposed on said metallic interconnect; an anode disposed on said metallic fuel flow field, and an oxide electrolyte disposed on said anode. The obtained sintered repeating units are stacked in order to form a SOFC, and the stack is afterwards sintered and sealed.

WO 03/075382 teaches a solid oxide fuel cell of the type including repetitively stacked anode, electrolyte, cathode and interconnect layers including a plurality of gasket elements which space apart the interconnect, electrolyte, and gasket elements also defining integral manifolds for the fuel and oxidant inlet and exhaust flow streams.

GB-A-2400723 discloses an intermediate-temperature solid oxide fuel cell, comprising a fem'tic stainless steel substrate including a coarsely porous support and a non-porous frame housing said porous support, a first electrode layer located in the non-porous frame and supported internally by the coarsely porous support, an electrolyte layer located over the first electrode layer, and a second electrode layer located over the electrolyte layer.

US-A-20020048699 relates to a SOFC, comprising a ferritic stainless steel substrate including a porous region and a non-porous region bounding the porous region; a ferritic stainless steel bi-polar plate located under one surface of the porous region of the substrate and being sealingly attached to the non-porous region of the substrate about the porous region thereof; a first electrode layer located over the other surface of the porous region of the substrate; an electrolyte layer located over the first electrode layer; and a second electrode layer located over the electrolyte layer.

WO 02/09116 discloses a SOFC of the type including repetitively stacked anode, electrolyte, cathode and interconnect layers including a plurality of gasket elements which space apart the interconnect and electrolyte elements and bound to the anode and cathode elements. The interconnect, electrolyte and gasket elements also define integral manifolds for the fuel and oxidant inlet and exhaust flow streams.

US-A-6,248,468 describes a process for obtaining a fuel cell, including the steps of providing a pre-sintered nickel-zirconia fuel electrode, and an air electrode with a ceramic electrolyte disposed between the electrodes. The fuel electrode is sintered to provide an active solid oxide fuel cell.

US-A-5,908,713 relates to a method of forming a fuel electrode on an electrolyte of a SOFC by a sintering process, the method comprising the provision of an undertayer to which an electrolyte is applied in the form of a slurry, which is then dried. An overiayer is thereafter applied to the underlayer and then dried. The dried underlayer and overiayer are then sintered to form the fuel electrode.

However, there are a number of disadvantages with the designs and manufacturing procedures of SOFC stacks hitherto known:

1.	True monolithic planar stacks are not obtained since the mechanical integrity of

the stacks requires a permanent mechanical load to maintain sealing and electrical

contact during operation.

2.	The manufacturing processes are complicated and comprise numerous sintering

steps or expensive chemical or physical deposition techniques.

3.	In the case of sintering of the electrodes, there are two drawbacks:

a.	Due to the required sintering temperatures, performance limiting interface

reactions are often observed between the electrodes and the electrolyte

andfor interconnect;

b.	During sintering it is not possible to maintain sufficient fine microstructures

in the electrode and in the electrode/electrolyte interface due to excessive

grain growth.

Summary

In view of the disadvantages of the processes so far known in the art it is the object of the present invention to provide a SOFC monolithic stack and a method for producing such a solid oxide fuel celf stack with Improved mechanical stability and high electrical performance, while the process is cost effective. The so produced stack is intended for operation in the temperature range from 450 - 850 °C. The stack may also be operated in reverse, functioning as an electrolyser (Solid Oxide Electrolyser Cells, SOECs) in which case the operational temperature may be higher. Furthermore, the stack is capable of working under pressurized conditions, such as conditions characteristic of gastur-bine plants.

Said object is achieved by a reversible SOFC monolithic stack comprising:

1)	a first component which comprises at least one porous metal containing layer (1)

with a combined electrolyte and sealing layer (4) on the porous metal containing

layer (1); wherein the at least one porous metal containing layer hosts an elec

trode;

2)	a second component comprising at least one porous metal containing layer (1)

with a combined interconnect and sealing layer (5) on the porous metal contain

ing layer (1); wherein the at least one porous metal containing layers hosts an

electrode.

Said object is further achieved by a method for preparing a reversible monolithic solid oxide fuel cell stack, comprising the steps of:

- providing a first component which comprises at feast one porous metal containing layer

(D;

-	applying an electrolyte layer (4) on the at least one porous metal containing layer (1) of

the first component;

-	providing a second component comprising at least one porous metal containing layer

(D;

-	applying an interconnect layer (5) on the at least one porous metal containing layer (1)

of the second component;

-	stacking at least two of said first components and second components in an alternate

order such that the electrolyte layer (4) of the first component contacts the surface of

the second component being opposite to the surface of the second component which

is covered with the interconnect layer (5);

-	sintering the stack; and

-	forming anodes and cathodes from the porous metal containing layers of the first and

second components by impregnating the layers with electrode maten'al.

The present invention furthermore provides a method for preparing a reversible solid oxide fuel cell stack, comprising the steps of:

-	providing a first component which comprises at least one porous metal containing layer

(1), wherein at least one layer is an electrode layer;

-	applying an electrolyte layer (4) on said electrode layer;

-	sintering the first component under reducing conditions;

-	applying a sealing layer and/or spacer layer and an electrode layer on top of said elec-

trolyte layer (4) of the first component;

-	providing a second component comprising at least one porous metal containing layer

(1), wherein at least one layer is an electrode layer;

-	applying an interconnect layer (5) on said porous metal containing layer;

-	sintering the second component under reducing conditions;

-	applying a sealing and/or spacer layer and a contact layer on the top of said intercon-

nect layer (5) of the second component;

-	stacking at least two of said first components and second components in an alternate

order; and

-	sealing/bonding the stack.

The present invention also provides a method for preparing a reversible solid oxide fuel cell stack, comprising the steps of:

-	providing a base component which comprises an electrolyte layer (11) and at least one

porous metal containing layer (12), wherein at least one porous metal containing layer (12) is an electrode layer;

-	forming the base component into a tube;

-	applying a sealing layer on the ends of said base component;

-	sintering the tube-shaped component;

-	welding an interconnector onto the tube;

-	forming anodes and/or cathodes from the porous layers by impregnating the metal

layer with electrode material;

-	stacking the tube-like components.

The present invention finally provides a reversible solid oxide fuel cell stack, obtainable by the above methods.

Preferred embodiments are set forth in the subclaims. Brief description of the drawings

Figure 1 illustrates the first component in accordance with the present invention, having three porous metal-containing layers 1, 2 and 3.

Figure 2 is a view of the first/second component in accordance with the present invention, prior to applying an electrolyte/interconnect layer 4, 5. The arrows indicate the surfaces to be covered on the first component.

Figure 3 illustrates the first and second component in accordance with the present invention, with an electrolyte/interconnect layer 4, 5 already applied.

Figure 4 illustrates the formation of a stack of alternate first and second components in accordance with the present invention.

Figure 5 illustrates the first component in accordance with the present invention after the formation of internal gas distribution holes for a cross flow design. Figure 6 illustrates the first component in accordance with the present invention with internal gas distribution holes after applying an electrolyte layer 4 thereon for a cross flow design.

Figure 7 illustrates the first component in accordance with the present invention with internal gas distribution holes after applying a sealing layer 6 thereon for a cross flow design.

Figure 8 illustrates the first component in accordance with the present invention after the formation of additional gas distribution holes for a cross flow design. Figure 9 illustrates the formation of a stack of alternate first and second components with internal gas distribution holes and spacer/sealing layer 6 in accordance with the present invention for a cross flow design.

Figure 10 illustrates the second component in accordance with the present invention after the formation of internal gas distribution holes for a cross flow design. Figure 11 illustrates the second component in accordance with the present invention with internal gas distribution holes after applying an interconnect layer 5 thereon for a cross flow design.

Figure 12 illustrates the first embodiment in accordance with the present invention with internal gas distribution holes after applying a sealing layer 6 thereon for a cross flow design.

Figure 13 illustrates the first component in accordance with the present invention after the formation of additional gas distribution holes for a cross flow design. Figure 14 illustrates the formation of a stack of alternate first and second components with internal gas distribution holes without a sealing layer in accordance with the present invention for a cross flow design.

Figure 15 illustrates the gas flow pattern for an internally manifolded cross flow design. Figure 16 illustrates the first component in accordance with the present invention after the formation of internal gas distribution holes for a co/counter flow design. Figure 17 illustrates the first component in accordance with the present invention with internal gas distribution holes after applying an electrolyte layer thereon for a co/counter flow design.

Figure 18 illustrates the first embodiment in accordance with the present invention with internal gas distribution holes after applying a sealing layer 6 thereon for a co/counter flow design.

Figure 19 illustrates the first component in accordance with the present invention after the formation of additional gas distribution holes for a co/counter flow design. Figure 20 illustrates the formation of a stack of alternate first and second components with internal gas distribution holes and spacer/sealing layers in accordance with the present invention for a cross flow design.

Figure 21 illustrates the base component in accordance with the present invention, having two porous metal containing layers 12,13 and one dense non metal containing electrolyte layer 11 (A). Alternatively the base component may comprise 4 layers as seen in (B) where a porous metal containing layer 14 is deposited on top of the electrolyte layer 11.

Figure 22 illustrates the wrapping of the base component around a tube prior to sintering.

Figure 23 illustrates the filling of the gap between the ends of the base component. Figure 24 illustrates the cell after sintering (the cell is inserted in a tube during sintering). Figure 25 illustrates the completed tubular cell after welding of an interconnector. Figure 26 illustrates the completed cell with a cathode layer. Figure 27 illustrates a stack made from rolled tubular cells.

Detailed description of the invention

In the following, the invention will be described in more detail.

First Embodiment

The first embodiment of the present invention is directed to a method for preparing a flat plate design SOFC stack with an external manifolding, and to a SOFC monolithic stack obtainable therewith.

The stack is made up of two components. The first component comprises at least one porous metal-containing layer 1. Preferably, the first component comprises at least two porous metal-containing layers 1 and 2, and more preferred the component comprises at least three porous metal-containing layers 1, 2 and 3.  The component has a graded, porous structure.  The grading is made by combining a number of layers which can be varied with respect to the composition, such as metal; electrolyte-metal; porosity, such as filler elements, the addition of tubes/fibers which bum away during sintering; and layer thickness. The thicknesses of layer 1 and 2 are in the range of about 20-70 urn and more preferably about 30-40 urn. The thickness of layer 3 is in the range of about 200 -1000 , preferably about 300-700 ^irn, and more preferably about 400-500

In Figure 1, a first component having three porous metal-containing layers 1, 2 and 3 is shown. Layer 1 has the lowest porosity. An electrolyte material is added to the least porous layer to improve bonding with the electrolyte. The component of figure 1 further has a layer 2 having a medium porosity below the electrode layer, followed by a layer 3 having a high porosity.

The porosity of layer 1 is from about 20-70%, preferably from about 30-60% and more preferably from about 40-50%. The average pore size is from about 0.5-5 urn, preferably from about 0.5-3 \jtrn and more preferably from about 1-2 urn. If the first and/or second component comprises more than one metal-containing layer, the porosity of layer 2 is from about 30-70 pm, and the porosity of layer 3 is from about 30-80 urn. The average pore size is about 2-4 urn and about 3-10 urn, respectively. Porosity and pore sizes are measured by mercury intrusion (Hg-porosimetry).

All layers may be manufactured by tape casting. The slurries from which the tapes are cast contain the materials in powder form, to which binders, surfactants, solvents, various organic additives and other auxiliary components may be added. The ingredients may be ball-milled together and then tape-cast into the respective layers, for example with a doctor blade system. The layers are then laminated together.to form a first component, as shown in Figure 2. Preferred additives for the suspensions for tape-casting are surfactants such as polyvinyl pyrrolidone (PVP), binders such as polyvinyl butyral (PVB), and solvents such as a mixture of ethanol and methylethylketone (EtOH + MEK).

The material for the porous metal containing layers 1,2,3, is selected from the group of Fei.x.yCrxMay alloy, wherein Ma is Ni, Ti, Ce, Mn, Mo, W, Co, La, Y, or Al, and or NiO + metal oxides such as TiO2 or Cr203. The layers may also contain doped ceria or doped zirconia. Suitable dopants are Sc, Y, Ce, Ga, Sm, Gd, Ca and/or any Ln element, or combinations thereof. Preferred dopants for zirconia are Sc or Y. A preferred dopant for ceria is Gd. Ln - lanthanides.

The average grain size (dso) for the metal powder is typically in the range of about 3-25 jim and more preferably in the range of about 7-15 yon. The average grain size for the oxide powders is in the range of about 0.05 to 5 p.m and more preferably about 0.1-1 jim.

After lamination an electrolyte layer 4 is sprayed at least on top of the first component. It may also be applied to the sides thereof, as shown in Figure 2. In case the first component comprises at least two porous metal containing layers 1,2 having a different porosity, the layer with the lowest porosity of the at least two layers is the layer on which the electrolyte layer 4 is applied.

Preferably, a barn'er layer 9 may also be added prior to spraying the electrolyte on at least the top. The barrier layer 9 may be formed from doped ceria. Suitable dopants are Sc, Y, Ce, Ga, Sm, Gd, Ca and/or any Ln element, or combinations thereof. Preferably, the layer has a thickness of from about 0.1 to about 1 pm. The barrier layer 9 prevents interface reactions between the electrolyte and electrode.

The second component comprises at least one porous, metal containing layer 1, preferably at least two porous metal containing layers 1 and 2, and more preferably at least three porous metal containing layers 1, 2 and 3. The layers of the second component correspond to the layers of the first component described above. An interconnect layer 5 is applied at least on top of the metal containing layer. If the second component comprises at least two porous metal containing layers 1, 2 having a different porosity, the layer with the highest porosity of the at least two layers is the layer on which the interconnect layer 5 is applied, it may also be applied to the sides thereof, as shown in Figure 2.

Figure 3 illustrates the first and the second component after an electrolyte layer 4 and an interconnect layer 5 have been applied thereon, respectively.

An alternative procedure compnses the lamination of a dense foil, such as a Fe22Cr foil, with the above mentioned layers. In this case the dense foil is laminated on the layer 3 side and suspensions are only sprayed on the edges of the base component. Fe22Cr comprises about 22% by weight of Cr, optionally small amounts of additives, and Fe for balance.

Furthermore, it is in some cases preferred to add sintering promoters/inhibitors to one or more of the above layers in order to control and match the shrinkage profiles during sintering.

The tapes are then cut into suitable lengths, for example with a knife or by laser cutting. The first components and second components are stacked in an alternate order such that the electrolyte layer of the first component contacts the surface of the second component being opposite to the surface of the second component which is covered with the interconnect layer 5, as shown in Figure 4. If the first and second components are as described above, wherein the top and also the sides of the component are covered with an electrolyte/interconnect layer, and then cut into suitable lengths, only two opposing sides of the first and second components are covered with the electrolyte/interconnect layer. In this case, the first and second components are stacked such that the second component is turned 90°, as shown in Figure 5. Preferably, the stack is then hot pressed.

The thus obtained stack is sintered under reducing conditions at a temperature of preferably from about 900 °C to about 1500 °C. The sintering procedure for the flat plate design comprises a vertical load on the stack of 50 - 250 g/cm2. The stack is heated at an increase of about 20-50 °C/h to about 500 C°C under flowing air. After 1-10 hours dwell time, the furnace is evacuated and H2 introduced. After 2-10 hours dwell time, the furnace is heated with a temperature increase in the range of about 50-100 °G/h to the sintering temperature and left for 1-10 hours before cooling to room temperature. In some cases more than one sintering temperature may be used. For instance 2 hours at 1100 °C followed by 4 hours at 1250 °C.

After sintering of the stack, the electrodes are impregnated. In case of the cathode impregnation, the cathode gas distribution channels are used. In case the components have more than one layer, due to the graded porosity, the capillary forces will tend to move the cathode material into the most dense layer, the cathode layer. The infiltration is preferably performed more than one time. Further, preferably nitrates are used as the starting materials, in which case an intermediate heating step is employed for the decomposition of the nitrates, which provides more space for the next impregnation, since the volume of oxides are less than that of the nitrates.

Suitable materials for forming the cathode by impregnation include a material selected from the group of LSM (Lai-xSrx)MnO3^), (LnLxSrJMnOw, (Ln1.xSrx)Fe1.yCoyOM, (Y,.xCax)Fei.yCoyOw, (Gd1.xSrx)Fe1.yCoyOw, (Gd^Ca^fe^CoyO^, (Y,Ca)Fei.yCoyOW}f doped ceria, and doped zirconia, or mixtures thereof. Ln = lanthanides.

6 in the above formulae is a number for the oxygen deficiency in the lattice and is dependant on composition and the actual oxygen partial pressure (as pO2 decreases 5 wiil increase). The number will typically be between 0 and about 0.3.

As described for the cathode impregnation, the anode is impregnated accordingly. Suitable materials for forming the anode by impregnation include a material selected from the group of Ni, Ni-Fe alloy, doped ceria, and doped zirconia, or mixtures thereof. The dopants are the same as mentioned earlier. Alternatively MasTi1.xMbxO3^, Ma = Ba, Sr, Ca; Mb = V, Nb, Ta, Mo, W, Th, U; 0 s s * 0.5; or LnCr,.xMxOw, M = T, V, Mn, Nb, Mo, W, Th, U may be used as anode materials.

Instead of tape casting individual layers and subsequently laminating them together as described above, the first layer may be tape cast and after drying additional layers may be tape cast on top of the first layer. Alternatively, the individual layers may be rolled from a paste, followed by lamination of the layers. As another alternative, powder pressing may be applied to make the individual layers, followed by lamination. Prior to sintering the laminated layers may preferably be hot pressed.

The electrolyte/interconnect layers may be applied by spraying, as described above. Alternatively, screen-printing; electrophoretic deposition (EPD), possibly followed by i-sostatic pressing; or pulsed laser deposition (PLD) may be used.

Finally, external manifoldings are applied to the sides of the stack.

The reversible solid oxide fuel cell monolithic stack of the present invention is not only suitable to operate under ambient pressure, but may also advantageously be used under elevated pressure conditions, such as the pressure conditions characteristic of gas turbine plants. When, for example, gas turbines are combined with the SOFC stack of the present invention, very high electrical efficiencies larger than 60% are achieved. Some of the heat created by the SOFC stack can effectively be used for the electricity generation in a gas turbine, creating a synergy effect.

Furthermore, due to its true monolithic structure, the SOFC stack of the present invention tolerates anode and cathode side pressure differences, making it much easier to

control and contributing to make the balance of the plant construction simpler and more cost effective, as compared to conventional designs.

In particular, the interconnect layers and the porous substrate layers form a backbone providing excellent stability of the monolithic structure.

Preferably, the SOFC stack can be used in a pressure range of up to elevated pressures of about 15 bar, more preferably 10 bar. Elevated pressure in the sense of the present invention is to be understood as being higher than ambient pressure at about 25°C.

The operation under elevated pressure conditions also has the advantage that the electromotive force of the cell (EMF) and hence the power output increases with increasing pressure. Additionally, an increase of the pressure on the cathode side reduces the cathode polarisation losses, also adding to the power increase and thus to the overall improvement in effectiveness.

Second Embodiment

The second embodiment of the present invention is directed to a method for preparing a flat plate design SOFC stack with an internal manifolding, and to a SOFC stack obtainable therewith.

In this case, the at least one porous metal containing layer 1 of the first component of the second embodiment corresponds to the one as described above for the first embodiment. In a first step, gas distribution holes are punched into opposite sides, as shown in Figure 5. The diameter of the holes is typically about 5-7 mm, but may vary in the range of 1-10 mm. Next, the electrolyte layer 4 is deposited on top of the metal containing layer with the gas distribution holes in it. Thereby, the punched gas distribution holes and the four sides of the component are also sealed, as shown in Figure 6.

Thereafter, a sealing layer 6 is deposited on the electrolyte layer 4, as shown in Figure 7. The sealing layer 6 is a thin layer with a preferable thickness of about 20 urn, and comprises the interconnect material(s) already described above for the first embodiment This step may be carried out by spraying or screen-printing. Alternatively a deformable ceramic and/or glass based seal may be used.

Afterwards, holes are punched in the two remaining sides of the first component, as shown in Figure 8. These holes are unsealed at the edges, while the gas distribution holes formed earlier are sealed with the electrolyte layer 4. The gas distribution to the electrode layer below the electrolyte is effected through the unsealed holes.

The second component of the second embodiment is produced as described above for the first component of the second embodiment, with the only difference in applying an interconnect layer 5 instead of the electrolyte layer 4. The interconnect layer is deposited on the most porous part of the component. This is shown on Figure 10-13.

Next, the first and second components are stacked in an alternate order, again with the second component turned 90°, as shown in Figure 9, and preferably hot pressed. In Figure 9, the layer thicknesses are not shown in the correct relative scale. Instead, the sealing layer is very thin, as compared to the stack, so that the electrode layer of the interconnect component comes into a large area contact with the electrolyte from the electrolyte component. Likewise, the current collection/gas distribution layer of the electrolyte component comes into contact with the interconnect component.

The flow distribution for a cross flow design is illustrated in Figure 15.

The process described above results in a cross flow configuration. Should co- or counter-flow configurations be desired, this may be achieved by punching displaced gas distribution holes on the same opposite sides. This is illustrated in Figures 16-19 for the first component. The second component is manufactured accordingly. A benefit of the co- or counter flow is that the cells do not need to be square.

After assembly of the stack, the four external sides of the stack may additionally be sealed by applying a ceramic or glass layer.

Next, the stack is sintered. After sintering the electrodes are impregnated, as described above for the first embodiment.

Third Embodiment

In this embodiment, the need for impregnation is lessened by (partial) formation of the anode and the cathode earlier in the process. Therefore, the first component of the third embodiment contains the anode material in the electrode layer. The first component is sintered under reducing conditions, after which a sealing layer 6 and/or contact layer 8 and a cathode layer are deposited. The cathode layer is preferably about 30 pm thick.

The second component of the third embodiment does not contain an electrode layer. After sintering, a sealing layer 6 and contact layer 8 are deposited.

The stack is assembled by stacking the first and second components in an alternate order, and sealing/bonding them at a low temperature of from about 600 °C to about 900°C, preferably of from about 650 °C to about 850 °C.

In the third embodiment, the need for impregnation of the electrodes is considerably reduced. However, a catalyst may still be impregnated on the anode and/or cathode site if necessary. Suitable materials for the impregnation are the same as listed above for the first and second embodiment.

Fourth Embodiment

The fourth embodiment is directed to a tubular design SOFC stack and method for obtaining same.

In this case, the method for preparing the reversible solid oxide fuel cell stack comprises the steps of:

-	providing a base component which comprises an electrolyte layer 11 and at least one

porous metal containing layer 1; wherein at least one porous metal containing layer is an electrode layer;

-	forming the base component into a tube;

-	applying a sealing layer on the ends of said base component;

-	sintering the tube-shaped component onto the tube;

-	welding an interconnector onto the tube;

-	forming anodes and/or cathodes from the porous layers by impregnating the metal

layer with electrode material;

 stacking the tube-like components.

The sintering is preferably carried out at a temperature of from about 900 °C to about 1500°C.

Further, the method preferably comprises the step of forming an electrode layer on the inner side of the tube-shaped component by impregnation after the sintering step. Furthermore, the outer side may be impregnated such that an electrode layer is formed.

In a preferred embodiment, the tube-shaped component is produced by rolling of an uncut laminate comprising at least an electrolyte layer 11 and a porous metal-containing electrode layer 12, and sealing the tube at the seam. Figure 22 illustrates a tube formed

.M

by laminating and rolling. An outer electrode may be deposited on the tube-shaped com-

\ ponent after rolling and sealing. Alternatively, the outer electrode may be deposited on

the laminate prior to rolling and sealing. Figure 26 illustrates a stack configuration.

According to the methods of the present invention which has been described in detail above with regard to specific embodiments, a monolithic stack is formed, based on a basic component made of one or more metal containing layers with varying porosity. The

r,

basic components with electrolyte or interconnect layers are fired together, creating a monolithic stack; only after said steps the electrodes are added by impregnation.

Some embodiments have been described with reference to only a square geometry, but the invention is of course not limited thereto. Other shapes, such as for example a circular geometry, may as well be applied, depending on the desired application of the stack.

In summary, the methods of the present invention as described in various embodiments above have numerous advantages:

1.	The manufacturing process is simplified; a sealed monolithic stack is manufactured

using only one sintering step;

2.	The obtained stack has little or no glass sealing and consists predominantly of metal,

making it very mechanically robust;

3.	The stack can be delivered 'ready-to-use' as a single component;

4.	Interface reactions between electrodes and electrolyte or interconnect and electrodes

are prevented or limited by the impregnation after sintering of the porous struc

ture/stack. This results in the formation of high surface area and thus high performing

electrodes.

5.	The process is very flexible;

6.	The high metal content lowers the overall price of the stack;

7.	The high metal content ensures that the current path through a stack is predomi

nantly through metal, which has a high conductivity. This can make non-planar de

signs attractive, i.e. variants of tubular cells, even though the current paths are

longer.

8.	The obtained reversible solid oxide fuel cell monolithic stack is suitable to be used

under pressurised conditions, such as in a gas turbine plant. Thereby, a combined

cycle plant achieves very high electrical efficiencies and the plant can in addition be

simplified.

In the following, the present invention will be further illustrated with reference to detailed examples. The invention is however not restricted thereto.

Examples

Example 1: Manufacture of a monolithic stack with external manifolds

The first step comprises tape-casting of three metal containing layers (layers 1 , 2 and 3, see Figure 1). Suspensions for tape-casting are manufactured by means of ball milling of powders with polyvinyl pyrrolidone (PVP), polyvinyl butyral (PVB) and EtOH + MEK as additives. After control of particle size, the suspensions are tape-cast using a double doctor blade system and the tapes are subsequently dried.

Layer 1: The suspension comprises Zro.rBSco.sYo.ozC^-s and Fe22Cr powder in a 1:2 volume ratio. The green thickness is in the range of 50-70 urn. The sintered porosity of the layer is about 50% with a pore size in the range of 1-2 urn.

Layer 2: The suspension is based on Fe22Cr powder using charcoal as a pore-former. The green thickness of the foil is 50-70 urn. The sintered porosity of the layer is about 50%, with an average pore size of about 4 urn.

Layer 3: The same alloy composition is used as for layer 2, but in this case with a larger grain size distribution. Cellulose and graphite fibers are used as pore-formers. The green thickness is about 500 urn. The sintered porosity of the layer is about 60% with an average pore size of about 10 urn.
