Repository: anandvc/allindianpatents

File: patents/259424-process-for-making-polysiloxane-polyimide-copolymer-blends.html (part 1 of 3)
Indian Patents. 259424:"PROCESS FOR MAKING POLYSILOXANE/POLYIMIDE COPOLYMER BLENDS"

Indian Patents

Recently Granted Patents

  Recently Published Patents

Title of Invention	"PROCESS FOR MAKING POLYSILOXANE/POLYIMIDE COPOLYMER BLENDS"

Abstract	A method of making a thermoplastic composition comprises melt blending two polysiloxane/polyimide block copolymers. Both of the block copolymers have extended polysiloxane blocks.	

Full Text	PROCESS FOR MAKING POLYSILOXANE/POLYIMIDE COPOLYMER

BLENDS

BACKGROUND OF INVENTION

The disclosure relates to polysiloxane/polyimide block copolymers. In particular, the disclosure relates to polysiloxane/polyetherimide block copolymers.

Polysiloxane/polyimide block copolymers have been used due to their flame resistance and high temperature stability. In some applications a greater impact strength, particularly in combination with a low flexural modulus and a high tensile elongation is desirable. Accordingly, a need remains for polysiloxane/polyimide block copolymer compositions having a desired combination of low flammability, high temperature stability, low flexural modulus, high tensile elongation and high impact strength.

BRIEF DESCRIPTION OF THE INVENTION

A method of making a thermoplastic composition comprises melt blending:

a first polysiloxane/polyimide block copolymer having a first siloxane content, based on the total weight of the first block copolymer, and comprising repeating units of Formula (I)

(Formula Removed)

a second polysiloxane/polyimide block copolymer having a second siloxane content, based on the total weight of the second block copolymer, and comprising repeating units of Formula (I)

(Formula Removed)

wherein R1-6 are independently at each occurrence selected from the group consisting of substituted or unsubstituted, saturated, unsaturated or aromatic monocyclic and polycyclic groups having 5 to 30 carbon atoms, substituted or unsubstituted alkyl groups having 1 to 30 carbon atoms and substituted or unsubstituted alkenyl groups having 2 to 30 carbon atoms,

V is a tetravalent linker selected from the group consisting of substituted or unsubstituted, saturated, unsaturated or aromatic monocyclic and polycyclic groups having 5 to 50 carbon atoms, substituted or unsubstituted alkyl groups having 1 to 30 carbon atoms, substituted or unsubstituted alkenyl groups having 2 to 30 carbon atoms and combinations comprising at least one of the foregoing linkers,

g equals 1 to 30, and

d is greater than or equal to 1 and

the first siloxane content does not equal the second siloxane content.

A method of making a thermoplastic composition comprising melt blending

a first polysiloxane/polyimide block copolymer having a first siloxane content, based on the total weight of the first block copolymer, and comprising repeating units of Formula (I)

(Formula Removed)

a second polysiloxane/polyimide block copolymer having a second siloxane content, based on the total weight of the second block copolymer, and comprising repeating units of Formula (I)

(Formula Removed)

wherein R1-6 are independently at each occurrence selected from the group consisting of substituted or unsubstituted, saturated, unsaturated or aromatic monocyclic and polycyclic groups having 5 to 30 carbon atoms, substituted or unsubstituted alkyl groups having 1 to 30 carbon atoms and substituted or unsubstituted alkenyl groups having 2 to 30 carbon atoms,

V is a tetravalent linker selected from the group consisting of substituted or unsubstituted, saturated, unsaturated or aromatic monocyclic and polycyclic groups having 5 to 50 carbon atoms, substituted or unsubstituted alkyl groups having 1 to 30 carbon atoms, substituted or unsubstituted alkenyl groups having 2 to 30 carbon atoms and combinations comprising at least one of the foregoing linkers,

g equals 1 to 30, and

d is greater than or equal to 1 and

the first siloxane content equals the second siloxane content and the value of d for the first polysiloxane/polyimide block copolymer does not equal the value of d for the second polysiloxane/polyimide block copolymer.

Also described herein are reaction products produced by melt blending two polysiloxane/polyimide block copolymers as described above as well as articles comprising the thermoplastic composition..

BRIEF DESCRIPTION OF THE DRAWINGS

Figure 1 is a schematic representation of a cross-section of conductive wire.

Figures 2 and 3 are perspective views of a conductive wire having multiple layers.

Figures 4-6 are graphs of data from the Examples.

DETAILED DESCRIPTION

The terms "first," "second," and the like, "primary," "secondary," and the like, as used herein do not denote any order, quantity, or importance, but rather are used to distinguish one element from another.

The terms "a" and "an" do not denote a limitation of quantity, but rather denote the presence of at least one of the referenced item.

"Optional" or "optionally" means that the subsequently described event or circumstance may or may not occur, and that the description includes instances where the event occurs and instances where it does not.

The term "alky!" is intended to include both C1-.30 branched and straight-chain, unsaturated aliphatic hydrocarbon groups having the specified number of carbon atoms. Examples of alkyl include but are not limited to, methyl, ethyl, n-propyl, i-propyl, n-butyl, s-butyl, t-butyl, n-pentyl, s-pentyl, n- and s-hexyl, n-and s-heptyl, and, n- and s-octyl.

The term "alkenyl" is defined as a C2-30 branched or straight-chain unsaturated aliphatic hydrocarbon groups having one or more double bonds between two or more carbon atoms. Examples of alkenyl groups include ethenyl, propenyl, butenyl, pentenyl, hexenyl, heptenyl, octenyl and nonenyl and the corresponding C2-10 dienes, trienes and quadenes.

The term "alkynyl" is defined as a C2-10 branched or straight-chain unsaturated aliphatic hydrocarbon groups having one or more triple bonds between two or more

carbon atoms. Examples of alkynes include ethynyl, propynyl, butynyl, pentynyl, hexynyl, heptynyl, octynyl and nonynyl.

[0011] The term "substituted" means that one or more hydrogens on the molecule, portion of the molecule, or atom are replaced with substitution groups provided that an atom's normal valency is not exceeded, and that the substitution results in a stable compound. Such "substitution groups" may be selected from the group consisting of:, -OR, -NR'R,, -C(O)R, -SR, -halo, -CN, -NO2, -SO2, phosphoryl, imino, thioester, carbocyclic, aryl, heteroaryl, alkyl, alkenyl, bicyclic and tricyclic groups. When a substitution group is a keto (i.e., =0) group, then 2 hydrogens on the atom are replaced. Keto substituents are not present on aromatic moieties. The terms R and R' refer to alkyl groups that may be the same or different.

The description is intended to include all permutations and combinations of the substitution groups on the backbone units specified by Formulas I above with the proviso that each permutation or combination can be selected by specifying the appropriate R or substitution groups.

Thus, for example, the term "substituted C1-10 alkyl " refers to alkyl moieties containing saturated bonds and having one or more hydrogens replaced by, for example, halogen, carbonyl, alkoxy, ester, ether, cyano, phosphoryl, , imino, , alkylthio, thioester, sulfonyl, nitro, heterocyclo, aryl, or heteroaryl.

The terms "halo" or "halogen" as used herein refer to fluoro, chloro, bromo and iodo.

The term "monocyclic" as used herein refers to groups comprising a single ring system. The ring system may be aromatic, heterocyclic, aromatic heterocyclic, a saturated cycloalkyl, or an unsaturated cycloalkyl. The monocyclic group may be substituted or unsubstituted. Monocyclic alkyl groups may have 5 to 12 ring members.

The term "polycyclic" as used herein refers to groups comprising multiple ring systems. The rings may be fused or unfused. The polycyclic group may be aromatic, heterocyclic, aromatic heterocyclic, a saturated cycloalkyl, an unsaturated cycloalkyl,

or a combination of two or more of the foregoing. The polycyclic group may be substituted or unsubstituted. Polycyclic groups may have 6 to 20 ring members.

The term "aryl" is intended to mean an aromatic moiety containing the specified number of carbon atoms, such as, but not limited to phenyl, tropone, indanyl or naphthyl.

The terms "cycloalkyl" are intended to mean any stable ring system, which may be saturated or partially unsaturated. Examples of such include, but are not limited to, cyclopropyl, cyclopentyl, cyclohexyl, norbornyl, bicyclo[2.2.2]nonane, adamantyl, or tetrahydronaphthyl (tetralin).

As used herein, the term "heterocycle" or "heterocyclic system" is intended to mean a stable 5- to 7-membered monocyclic or 7- to 10-membered bicyclic heterocyclic ring which is saturated, partially unsaturated, unsaturated or aromatic, and which consists of carbon atoms and 1 to 4 heteroatoms independently selected from the group consisting of N, O and S and including any bicyclic group in which any of the above-defined heterocyclic rings is fused to a benzene ring. The nitrogen and sulfur heteroatoms may optionally be oxidized. The heterocyclic ring may be attached to its pendant group at any heteroatom or carbon atom that results in a stable structure. In this regard, a nitrogen in the heterocycle may optionally be quatemized. When the total number of S and O atoms in the heterocycle exceeds 1, then these heteroatoms are not adjacent to one another. In some embodiments the total number of S and O atoms in the heterocycle is not more than 1.

As used herein, the term "aromatic heterocyclic system" is intended to mean a stable 5- to 7-membered monocyclic or 7- to 10-membered bicyclic heterocyclic aromatic ring which consists of carbon atoms and from 1 to 4 heteroatoms independently selected from the group consisting of N, O and S. In some embodiments the total number of S and O atoms in the aromatic heterocycle is not more than 1.

Examples of heterocycles include, but are not limited to, lH-indazole, 2-pyrrolidonyl, 2H,6H-l,5,2-dithiazinyl, 2H-pyrrolyl, 3H-indolyl, 4-piperidonyl, 4alphaH-carbazole, 4H-quinolizinyl,  6H-l,2,5-thiadiazinyl,  5  acridinyl,  azocinyl,  benzimidazolyl,

benzofuranyl, benzothiofuranyl, benzothiophenyl, benzoxazolyl, benzthiazolyl, benztriazolyl, benztetrazolyl, benzisoxazolyl, benzisothiazolyl, benzimidazalonyl, carbazolyl, 4alphaH-carbazolyl, beta-carbolinyl, chromanyl, chromenyl, cinnolinyl, decahydroquinolinyl, 2H,6H-1,5,2-dithiazinyl, dihydrofuro[2,3-beta]tetrahydrofuran, furanyl, furazanyl, imidazolidinyl, imidazolinyl, imidazolyl, lH-indazolyl, indolenyl, indolinyl, indolizinyl, indolyl, isobenzofuranyl, isochromanyl, isoindazolyl, isoindolinyl, isoindolyl, isoquinolinyl, isothiazolyl, isoxazolyl, morpholinyl, naphthyridinyl, octahydroisoquinolinyl, oxadiazolyl, 1,2,3-oxadiazolyl, 1,2,4-oxadiazolyl, 1,2,5-oxadiazolyl, 1,3,4-oxadiazolyl, oxazolidinyl, oxazolyl, oxazolidinylperiimdinyl, phenanthridinyl, phenanthrolinyl, phenarsazinyl, phcnazinyl, phenothiazinyl, phenoxathiinyl, phenoxazinyl, phthalazinyl, piperazinyl, piperidinyl, pteridinyl, piperidonyl, 4-piperidonyl, pteridinyl, purinyl, pyranyl, pyrazinyl, pyrazolidinyl, pyrazolinyl, pyrazolyl, pyridazinyl, pyridooxazole, pyridoimidazole, pyridothiazole, pyridinyl, pyridyl, pyrimidinyl, pyrrolidinyl, pyrrolinyl, pyrrolyl, quinazolinyl, quinolinyl, 4H-quinolizinyl, quinoxalinyl, quinuclidinyl, carbolinyl, tetrahydrofuranyl, tetrahydroisoquinolinyl, tetrahydroquinolinyl, 6H-1,2,5-thiadiazinyl, 1,2,3-thiadiazolyl, 1,2,4-thiadiazolyl, 1,2,5-thiadiazolyl, 1,3,4-thiadiazolyl, thianthrenyl, thiazolyl, thienyl, thienothiazolyl, thienooxazolyl, thienoimidazolyl, thiophenyl, triazinyl, 1,2,3-triazolyl, 1,2,4-triazolyl, 1,2,5-triazolyl, 1,3,4-triazolyl, xanthenyl. Preferred heterocycles include, but are not limited to, pyridinyl, furanyl, thienyl, pyrrolyl, pyrazolyl, imidazolyl, indolyl, benzimidazolyl, lH-indazolyl, oxazolidinyl, benzotriazolyl, benzisoxazolyl, oxindolyl, benzoxazolinyl, or isatinoyl. Also included are fused ring and spiro compounds containing, for example, the above heterocycles.

The term "independently selected from", "independently, at each occurence" or similar language, means that the labeled R substitution groups may appear more than once and may be the same or different when appearing multiple times in the same structure. Thus the R1 may be the same or different than the R6 and if the labeled R6 substitution group appears four times in a given permutation of Formula I, then each of those labeled R6 substitution groups may be, for example, a different alkyl group falling within the definition of R6.

Polysiloxane/polyimide block copolymers comprise polysiloxane blocks and polyimide blocks. In random polysiloxane/polyimide block copolymers the size of the siloxane block is determined by the number of siloxy units (analogous to g in Formula (I)) in the monomer used to form the block copolymer. In some non-random polysiloxane/polyimide block copolymers the order of the polyimide blocks and polysiloxane blocks is determined but the size of the siloxane block is still determined by the number of siloxy units in the monomer. In contrast, the polysiloxane/polyimide block copolymers described herein have extended siloxane blocks. Two or more siloxane monomers are linked together to form an extended siloxane oligomer which is then used to form the block copolymer. Polysiloxane/polyimide block copolymers having extended siloxane blocks and a siloxane content of 5 weight percent to 30 weight percent, based on the total weight of the block copolymer, have surprisingly high impact strength.

Polysiloxane/polyimide block copolymers having extended siloxane blocks are made by forming an extended siloxane oligomer and then using the extended siloxane oligomer to make the block copolymer. The extended siloxane oligomer is made by reacting a diamino siloxane and a dianhydride wherein either the diamino siloxane or the dianhydride is present in 10 to 50% molar excess, or, more specifically, 10 to 25% molar excess. "Molar excess" as used in this context is defined as being in excess of the other reactant. For example, if the diamino siloxane is present in 10% molar excess then for 100 moles of dianhydride are present there are 110 moles of diamino siloxane.

Diamino siloxanes have Formula (II)

wherein R1-6 and g are defined as above. In one embodiment R2"5 are methyl groups and R1 and R6 are alkylene groups. The synthesis of diamino siloxanes is known in the art and is taught, for example, in U.S. Patent Nos. 3,185,719 and 4,808,686. In one embodiment R1 and R6 are alkylene groups having 3 to 10 carbons. In some embodiments R1 and R6 are the same and in some embodiments R1 and R6 are different.

Dianhydrides useful for forming the extended siloxane oligomer have the Formula 

(Formula Removed)

wherein V is a tetravalent linker as described above. Suitable substitutions and/or linkers include, but are not limited to, carbocyclic groups, aryl groups, ethers, sulfones, sulfides amides, esters, and combinations comprising at least one of the foregoing. Exemplary linkers include, but are not limited to, tetravalent aromatic radicals of Formula (IV), such as:

(Formula Removed)

wherein W is a divalent moiety such as -O-, -S-, -C(O)-, -SO2-, -SO-, -CyH2y- (y being an integer of 1 to 20), and halogenated derivatives thereof, including perfluoroalkylene groups, or a group of the Formula -O-Z-O- wherein the divalent bonds of the -0- or the -

O-Z-O- group are in the 3,3', 3,4', 4,3', or the 4,4' positions, and wherein Z includes, but is not limited to, divalent moieties of Formula (V).

(Formula Removed)

wherein Q includes, but is not limited to, a divalent moiety comprising -0-, -S-, -C(O)-, -SO2-, -SO-, -CyH2y- (y being an integer from 1 to 20), and halogenated derivatives thereof, including perfluoroalkylene groups. In some embodiments the tetravalent linker V is free of halogens.

In one embodiment, the dianhydride comprises an aromatic bis(ether anhydride).

Examples of specific aromatic bis(ether anhydride)s are disclosed, for example, in

U.S. Patent Nos. 3,972,902 and 4,455,410. Illustrative examples of aromatic bis(ether

anhydride)s include: 2,2-bis[4-(3,4-dicarboxyphenoxy)phenyl]propane dianhydride;

4,4'-bis(3,4-dicarboxyphenoxy)diphenyl ether dianhydride; 4,4'-bis(3,4-

dicarboxyphenoxy)diphenyl	sulfide	dianhydride;	4,4'-bis(3,4-

dicarboxyphenoxy)benzophenone	dianhydride;	4,4'-bis(3,4-

dicarboxyphenoxy)diphenyl	sulfone	dianhydride;	2,2-bis[4-(2,3-

dicarboxyphenoxy)phenyl]propane	dianhydride;	4,4'-bis(2,3-

dicarboxyphenoxy)diphenyl	ether	dianhydride;	4,4'-bis(2,3-

dicarboxyphenoxy)diphenyl	sulfide	dianhydride;	4,4'-bis(2,3-

dicarboxyphenoxy)benzophenone	dianhydride;	4,4'-bis(2,3-

dicarboxyphenoxy)diphenyl sulfone dianhydride; 4-(2,3-dicarboxyphenoxy)-4'-(3,4-dicarboxyphenoxy)diphenyl-2,2-propane dianhydride; 4-(2,3-dicarboxyphenoxy)-4'-(3,4-dicarboxyphenoxy)diphenyl ether dianhydride; 4-(2,3-dicarboxyphenoxy)-4'-(3,4-dicarboxyphenoxy)diphenyl sulfide dianhydride; 4-(2,3-dicarboxyphenoxy)-4'-(3,4-dicarboxyphenoxy)benzophenone dianhydride and 4-(2,3-dicarboxyphenoxy)-4'-(3,4-dicarboxyphenoxy)diphenyl sulfone dianhydride, as well as mixtures comprising at least two of the foregoing.

The bis(ether anhydride)s can be prepared by the hydrolysis, followed by dehydration, of the reaction product of a nitro substituted phenyl dinitrile with a metal salt of dihydric phenol compound in the presence of a dipolar, aprotic solvent.

A chemical equivalent to a dianhydride may also be used. Examples of dianhydride chemical equivalents include tetra-functional carboxylic acids capable of forming a dianhydride and ester or partial ester derivatives of the tetra functional carboxylic acids. Mixed anhydride acids or anhydride esters may also be used as an equivalent to the dianhydride. As used throughout the specification and claims "dianhydride" will refer to dianhydrides and their chemical equivalents.

The diamino siloxane and dianhydride can be reacted in a suitable solvent, such as a halogenated aromatic solvent, for example orthodichlorobenzene, optionally in the presence of a polymerization catalyst such as an alkali metal aryl phosphinate or alkali metal aryl phosphonate, for example, sodium phenylphosphonate. In some instances the solvent will be an aprotic polar solvent with a molecular weight less than or equal to 500 to facilitate removal of the solvent from the polymer. The temperature of the reaction can be greater than or equal to 100°C and the reaction may run under azeotropic conditions to remove the water formed by the reaction.  In some

embodiments the polysiloxane/polyimide block copolymer has a residual solvent content less than or equal to 500 parts by weight of solvent per million parts by weight of polymer (ppm), or, more specifically, less than or equal to 250 ppm, or, even more specifically, less than or equal to 100 ppm. Residual solvent content may be determined by a number of methods including, for example, gas chromatography.

The stoichiometric ratio of the diamino siloxane and dianhydride in the reaction to form the siloxane oligomer determines the degree of chain extension, (d in Formula (I) +1) in the extended siloxane oligomer. For example, a stoichiometric ratio of 4 diamino siloxane to 6 dianhydride will yield a siloxane oligomer with a value for d+1 of 4. As understood by one of ordinary skill in the art, d+1 is an average value for the siloxane containing portion of the block copolymer and the value for d+1 is generally rounded to the nearest whole number. For example a value for d+1 of 4 includes values of 3.5 to 4.5.

In some embodiments d is less than or equal to 50, or, more specifically, less than or equal to 25, or, even more specifically, less than or equal to 10.

The extended siloxane oligomers described above are further reacted with non-siloxane diamines and additional dianhydrides to make the polysiloxane/polyimide block copolymer. The overall molar ratio of the total amount of dianhydride and diamine (the total of both the siloxane and non-siloxane containing diamines) used to make the polysiloxane/polyimide block copolymer should be about equal so that the copolymer can polymerize to a high molecule weight. In some embodiments the ratio of total diamine to total dianhydride is 0.9 to 1.1, or, more specifically 0.95 to 1.05. In some embodiments the polysiloxane/polyimide block copolymer will have a number average molecular weight (Mn) of 5,000 to 50,000 Daltons, or, more specifically, 10,000 to 30,000 Daltons. The additional dianhydride may be the same or different from the dianhydride used to form the extended siloxane oligomer.

The non-siloxane polyimide block comprises repeating units having the general Formula (IX):

(Formula Removed)

wherein a is more than 1, typically 10 to 1,000 or more, and can specifically be 10 to 500; and wherein U is a tetravalent linker without limitation, as long as the linker does not impede synthesis of the polyimide oligomer. Suitable linkers include, but are not limited to: (a) substituted or unsubstituted, saturated, unsaturated or aromatic monocyclic and polycyclic groups having 5 to 50 carbon atoms, (b) substituted or unsubstituted, linear or branched, saturated or unsaturated alkyl groups having 1 to 30 carbon atoms; and combinations comprising at least one of the foregoing linkers. Suitable substitutions and/or linkers include, but are not limited to, carbocyclic groups, aryl groups, ethers, sulfones, sulfides amides, esters, and combinations comprising at least one of the foregoing. Exemplary linkers include, but are not limited to, tetravalent aromatic radicals of Formula (IV), such as:

(Formula Removed)

wherein W is a divalent moiety such as -O-, -S-, -C(O)-, -SO2-, -SO-, -CyH2y- (y being an integer of 1 to 20), and halogenated derivatives thereof, including perfluoroalkylene groups, or a group of the Formula -O-Z-O- wherein the divalent bonds of the -O- or the -O-Z-O- group are in the 3,3', 3,4', 4,3', or the 4,4' positions, and wherein Z includes, but is not limited to, divalent moieties of Formula (V).

(Formula Removed)

wherein Q includes, but is not limited to, a divalent moiety comprising -0-, -S-, -C(O)-, -SO2-, -SO-, -CyH2y- (y being an integer from 1 to 20), and halogenated derivatives thereof, including perfluoroalkylene groups. In some embodiments the tetravalent linker U is free of halogens.

In some embodiments V in the polysiloxane block and U in the polyimide block are the same. In some embodiments V and U are different.

R10 in formula (IX) includes, but is not limited to, substituted or unsubstituted divalent organic moieties such as: aromatic hydrocarbon moieties having 6 to 20 carbons and halogenated derivatives thereof; straight or branched chain alkylene moieties having 2 to 20 carbons; cycloalkylene moieties having 3 to 20 carbon atom; or divalent moieties of the general formula (VIII)

(Formula Removed)

wherein Q is defined as above. In some embodiments R9 and R10 are the same and in some embodiments R9 and R10 are different.

In some embodiments the polysiloxane/polyimide block copolymer is halogen free. Halogen free is defined as having a halogen content less than or equal to 1000 parts by weight of halogen per million parts by weight of block copolymer (ppm). The amount of halogen can be determined by ordinary chemical analysis such as atomic absorption. Halogen free polymers will further have combustion products with low smoke corrosivity, for example as determined by DIN 57472 part 813. In some embodiments smoke conductivity, as judged by the change in water conductivity can be less than or equal to 1000 micro Siemens. In some embodiments the smoke has an acidity, as determined by pH, greater than or equal to 5.

In one embodiment the non-siloxane polyimide blocks comprise a polyetherimide block. Polyetherimide blocks comprise repeating units of Formula (X):

(Formula Removed)

wherein T is -O- or a group of the Formula -O-Z-O- wherein the divalent bonds of the -O- or the -O-Z-O- group are in the 3,3', 3,4', 4,3', or the 4,4' positions, and wherein Z and R10 are defined as described above.

The polyetherimide block can comprise structural units according to Formula (X) wherein each R10 is independently derived from p-phenylene, m-phenylene, diamino aryl sulfone or a mixture thereof and T is a divalent moiety of the Formula (XI):

(Formula Removed)

Included among the many methods of making the polyimide oligomer, particularly

polyetherimide oligomers, are those disclosed in U. S. Patent Nos. 3,847,867;

3,850,885; 3,852,242; 3,855,178; 3,983,093; and 4,443,591.

The repeating units of Formula (IX) and Formula (X) are formed by the reaction of a dianhydride and a diamine. Dianhydrides useful for forming the repeating units have the Formula (XII)

(Formula Removed)

wherein U is as defined above. As mentioned above the term dianhydrides includes chemical equivalents of dianhydrides.

In one embodiment, the dianhydride comprises an aromatic bis(ether anhydride).

Examples of specific aromatic bis(ether anhydride)s are disclosed, for example, in

U.S. Patent Nos. 3,972,902 and 4,455,410. Illustrative examples of aromatic bis(ether

anhydride)s include: 2,2-bis[4-(3,4-dicarboxyphenoxy)phenyl]propane dianhydride;

4,4'-bis(3,4-dicarboxyphenoxy)diphenyl ether dianhydride; 4,4'-bis(3,4-

dicarboxyphenoxy)diphenyl	sulfide	dianhydride;	4,4'-bis(3,4-

dicarboxyphenoxy)benzophenone	dianhydride;	4,4'-bis(3,4-

dicarboxyphenoxy)diphenyl	sulfone	dianhydride;	2,2-bis[4-(2,3-

dicarboxyphenoxy)phenyl]propane	dianhydride;	4,4'-bis(2,3-

dicarboxyphenoxy)diphenyl	ether	dianhydride;	4,4'-bis(2,3-

dicarboxyphenoxy)diphenyl	sulfide	dianhydride;	4,4'-bis(2,3-

dicarboxyphenoxy)benzophenone	dianhydride;	4,4'-bis(2,3-

dicarboxyphenoxy)diphenyl sulfone dianhydride; 4-(2,3-dicarboxyphenoxy)-4'-(3,4-dicarboxyphenoxy)diphenyl-2,2-propane dianhydride; 4-(2,3 -dicarboxyphenoxy)-4'-(3,4-dicarboxyphenoxy)diphenyl ether dianhydride; 4-(2,3-dicarboxyphenoxy)-4'-(3,4-dicarboxyphenoxy)diphenyl sulfide dianhydride; 4-(2,3-dicarboxyphenoxy)-4'-(3,4-dicarboxyphenoxy)benzophenone dianhydride and 4-(2,3-dicarboxyphenoxy)-4'-(3,4-dicarboxyphenoxy)diphenyl sulfone dianhydride, as well as mixtures comprising at least two of the foregoing.

Diamines useful for forming the repeating units of Formula (IX) and (X) have the Formula (XIII)

(Formula Removed)

wherein R10 is as defined above. Examples of specific organic diamines are

disclosed, for example, in U.S. Patent Nos. 3,972,902 and 4,455,410. Exemplary

diamines include ethylenediamine, propylenediamine, trimethylenediamine,

diethylenetriamine,	triethylenetertramine,	hexamethylenediamine,

heptamethylenediamine,	octamethylenediamine,	nonamethylenediamine,

decamethylenediamine, 1,12-dodecanediamine, 1,18-octadecanediamine, 3-

methylheptamethylenediamine,	4,4-dimethylheptamethylenediamine,	4-

methylnonamethylenediamine,	5-methylnonamethylenediamine,	2,5-

diraethylhexamethylenediamine, 2,5-dimethylheptamethylenediamine, 2, 2-dimethylpropylenediamine, N-methyl-bis (3-aminopropyl) amine, 3-methoxyhexamethylenediamine, l,2-bis(3-aminopropoxy) ethane, bis(3-aminopropyl) sulfide, 1,4-cyclohexanediamine, bis-(4-aminocyclohexyl) methane, m-phenylenediamine, p-phenylenediamine, 2,4-diaminotoluene, 2,6-diaminotoluene, m-xylylenediamine, p-xylylenediamine, 2-methyl-4,6-diethyl-l,3-phenylene-diamine, 5-methyl-4,6-diethyl-l,3-phenylene-diamine, benzidine, 3,3'-dimethylbenzidme, 3,3'-dimethoxybenzidine, 1,5-diaminonaphthalene, bis(4-aminophenyl) methane, bis(2-chloro-4-amino-3, 5-diethylphenyl) methane, bis(4-aminophenyl) propane, 2,4-bis(p-amino-t-butyl) toluene, bis(p-amino-t-butylphenyl) ether, bis(p-methyl-o-aminophenyl) benzene, bis(p-methyl-o-aminopentyl) benzene, 1, 3-diamino-4-isopropylbenzene, bis(4-aminophenyl) sulfide, bis (4-aminophenyl) sulfone, bis(4-aminophenyl) ether and l,3-bis(3-aminopropyl) tetramethyldisiloxane. Mixtures of these compounds may also be used. In one embodiment the diamine is an aromatic diamine, or, more specifically, m- phenylenediamine, p-phenylenediamine, sulfonyl dianiline and mixtures thereof.

In general, the reactions can be carried out employing various solvents, e.g., o-dichlorobenzene, m-cresol/toluene, and the like, to effect a reaction between the dianhydride of Formula (XII) and the diamine of Formula (XIII), at temperatures of 100°C to 250°C. Alternatively, the polyimide block or polyetherimide block can be prepared  by  melt  polymerization  or  interfacial  polymerization,  e.g.,  melt

polymerization of an aromatic bis(ether anhydride) and a diamine by heating a mixture of the starting materials to elevated temperatures with concurrent stirring. Generally, melt polymerizations employ temperatures of 200°C to 400°C.

A chain-terminating agent may be employed to control the molecular weight of the polysiloxane/polyimide block copolymer. Mono-functional amines such as aniline, or mono-functional anhydrides such as phthalic anhydride may be employed.

The polysiloxane/polyimide block copolymer may be made by first forming the extended siloxane oligomer and then further reacting the extended siloxane oligomer with non-siloxane diamine and dianhydride. Alternatively a non-siloxane diamine and dianhydride may be reacted to form a polyimide oligomer. The polyimide oligomer and extended siloxane oligomer can be reacted to form the polysiloxane/polyimide block copolymer.

When using a polyimide oligomer and an extended siloxane oligomer to form the block copolymer, the stoichiometric ratio of terminal anhydride functionalities to terminal amine functionalities is 0.90 to 1.10, or, more specifically, 0.95 to 1.05. In one embodiment the extended siloxane oligomer is amine terminated and the non-siloxane polyimide oligomer is anhydride terminated. In another embodiment, the extended siloxane oligomer is anhydride terminated and the non-siloxane polyimide oligomer is amine terminated. In another embodiment, the extended siloxane oligomer and tile non-siloxane polyimide oligomer are both amine terminated and they are both reacted with a sufficient amount of dianhydride (as described above) to provide a copolymer of the desired molecular weight. In another embodiment, the extended siloxane oligomer and the non-siloxane polyimide oligomer are both anhydride terminated and they are both reacted with a sufficient amount of diamine (as described above) to provide a copolymer of the desired molecular weight. Reactions conditions for the polymerization of the siloxane and polyimide oligomers are similar to those required for the formation of the oligomers themselves and can be determined without undue experimentation by one of ordinary skill in the art.

The siloxane content in the block copolymer is determined by the amount of extended siloxane oligomer used during polymerization. The siloxane content can be 5 to 30 weight percent, or, more specifically, 10 to 25 weight percent, based on the total weight of the block copolymer. The siloxane content is calculated using the molecular weight of the diamino siloxane used to form the extended siloxane oligomer.

Polysiloxane/polyimide block copolymers having a siloxane content of 5 to 30 weight percent, based on the total weight of the block copolymer and comprising repeating units of Formula (I) have a surprisingly high impact strength when compared to comparable polysiloxane/polyimide copolymers having a siloxane content greater than 30 weight percent and comprising repeating units of Formula (I). The notched Izod strength at room temperature can be greater than 267 Joules per meter (J/m), or, more specifically, greater than or equal to 374 J/m. In some embodiments the notched Izod is 267 to 1335 J/m (5 to 25 ft-lbf/in), or more specifically, 374 J/m to 1068 J/m (7 to 20 ft-lbf/in). Notched Izod impact can be determined by several methods known in the art, including for example ASTM D 256 using injection molded bars having a thickness of 3.2 millimeters.

In one embodiment, the polysiloxane/polyimide block copolymer has a siloxane content of 5 to 30 weight percent, or, more specifically, 10 to 25 weight percent, based on the total weight of the block copolymer and comprises repeating units of Formula (I) wherein d+1 has a value of 3 to 10, or, more specifically, 3 to 6.

In some embodiments, especially in demanding electronic applications, such as the fabrication of computer chips and the manipulation of silicone wafers, it is desirable to have polysiloxane/polyimide block copolymer or blend of polysiloxane/polyimide block copolymers with low metal ion content. In some embodiments the amount of metal ions is less than or equal to 1000 parts per million parts of copolymer (ppm), or, more specifically, less than or equal to 500 ppm or, even more specifically, the metal ion content will be less than or equal to 100 ppm. Alkali and alkaline earth metal ions are of particular concern. In some embodiments the amount of alkali and alkaline

earth metal ions is less than or equal to 1000 ppm in the high impact polysiloxane/polyimide block copolymer and wires or cables made from them.

Two or more polysiloxane/polyimide block copolymers may be melt blended to form a thermoplastic composition. The block copolymers may be used in any proportion. For example, when two block copolymers are used the weight ratio of the first block copolymer to the second block copolymer may be 1 to 99. Ternary blends and higher are also contemplated.

The thermoplastic composition may have a residual solvent content less than or equal to 500 parts by weight of solvent per million parts by weight of composition (ppm), or, more specifically, less than or equal to 250 ppm, or, even more specifically, less than or equal to 100 ppm.

In some embodiments the thermoplastic composition is halogen free. Halogen free is defined as having a halogen content less than or equal to 1000 parts by weight of halogen per million parts by weight of thermoplastic composition (ppm). The amount of halogen can be determined by ordinary chemical analysis such as atomic absorption. Halogen free thermoplastic compositions will further have combustion products with low smoke corrosivity, for example as determined by DIN 57472 part 813. In some embodiments smoke conductivity, as judged by the change in water conductivity can be less than or equal to 1000 micro Siemens. In some embodiments the smoke has an acidity, as determined by pH, greater than or equal to 5.

In some embodiments the amount of metal ions in the thermoplastic composition is less than or equal to 1000 parts by weight of metal ions per million parts by weight of thermoplastic composition (ppm), or, more specifically, less than or equal to 500 ppm or, even more specifically, the metal ion content is less than or equal to 100 ppm. Alkali and alkaline earth metal ions are of particular concern. In some embodiments the amount of alkali and alkaline earth metal ions is less than or equal to 1000 ppm in the thermoplastic composition and wires or cables made from them.

In some embodiments the block copolymers used in the thermoplastic composition may have a degree of chain extension, d+1, of 3 to 10, or, more specifically, 3 to 6.

In some embodiments, a thermoplastic composition comprises a first polysiloxane/polyimide block copolymer having a first siloxane content, based on the total weight of the first block copolymer, and comprising repeating units of Formula (I); and a second polysiloxane/polyimide block copolymer having a second siloxane content, based on the total weight of the second block copolymer, and comprising repeating units of Formula (I) wherein the first siloxane content does not equal the second siloxane content. By melt blending two or more polysiloxane/polyimide block copolymers with different siloxane contents compositions with intermediate siloxane contents can be made predictably and reliably. Additionally, blending two block copolymers with different siloxane contents yields compositions with unexpected impact strength.

In one embodiment a thermoplastic composition comprises two polysiloxane/polyimide block copolymers both comprising repeating units of Formula (I). The polysiloxane/polyimide block copolymers have different siloxane contents and different degrees of chain extension for the polysiloxane block (d+1). In another embodiment a thermoplastic composition comprises two polysiloxane/polyimide block copolymers both comprising repeating units of Formula (I). The polysiloxane/polyimide block copolymers have different siloxane contents but the same degree of chain extension for the polysiloxane block (d+1).

In one embodiment, a thermoplastic composition comprises a first polysiloxane/polyimide block copolymer having a first siloxane content, based on the total weight of the first block copolymer, and comprising repeating units of Formula (I); and a second polysiloxane/polyimide block copolymer having a second siloxane content, based on the total weight of the second block copolymer, and comprising repeating units of Formula (I) wherein the first siloxane content equals the second siloxane content and the value of d for the first polysiloxane/polyimide block copolymer does not equal the value of d for the second polysiloxane/polyimide block copolymer. These blends are visually clear.

The blending of polysiloxane/polyimide block copolymer provides a useful method to control the properties of the polysiloxane/polyimide block copolymer blend by, in

some instances, attaining a property intermediate of the properties of the component polysiloxane/polyimide block copolymers. For example combining a high and low modulus polysiloxane/polyimide block copolymers gives a blend of intermediate modulus. In some embodiments copolymers of different molecular weights may be combined to produce a blend having a melt flow value needed in subsequent extrusion and molding operations. In terms of Izod impact such blends give surprisingly high impact strength.

The blends may further contain fillers and reinforcements for example fiber glass, milled glass, glass beads, flake and the like. Minerals such as talc, wollastonite, mica, kaolin or montmorillonite clay, silica, quartz, barite, and combinations of two or more of the foregoing may be added. The compositions can comprise inorganic fillers, such as, for example, carbon fibers and nanotubes, metal fibers, metal powders, conductive carbon, and other additives including nano-scale reinforcements as well as combinations of inorganic fillers.

Other additives include, UV absorbers; stabilizers such as light stabilizers and others; lubricants; plasticizers; pigments; dyes; colorants; anti-static agents; foaming agents; blowing agents; metal deactivators, and combinations comprising one or more of the foregoing additives. Antioxidants can be compounds such as phosphites, phosphonites and hindered phenols or mixtures thereof. Phosphorus containing stabilizers including triaryl phosphite and aryl phosphonates are of note as useful additives. Difunctional phosphorus containing compounds can also be employed. Stabilizers may have a molecular weight greater than or equal to 300. In some embodiments, phosphorus containing stabilizers with a molecular weight greater than or equal to 500 are useful. Phosphorus containing stabilizers are typically present in the composition at 0.05-0.5% by weight of the formulation. Flow aids and mold release compounds are also contemplated.
