Repository: anandvc/allindianpatents

File: patents/259428-sensing-device-for-the-non-destructive-evaluation-of-steel-structures-or-components.html
Indian Patents. 259428:"SENSING DEVICE FOR THE NON-DESTRUCTIVE EVALUATION OF STEEL STRUCTURES OR COMPONENTS"

Indian Patents

Recently Granted Patents

  Recently Published Patents

Title of Invention	"SENSING DEVICE FOR THE NON-DESTRUCTIVE EVALUATION OF STEEL STRUCTURES OR COMPONENTS"

Abstract	The invention relates to a device for the non-destructive evaluation of service-exposed steel structures and/or components, more specifically structures and components intended to continue in use for an extended period of time during which they are liable to acquire defects such as residual stress, fatigue, creep or the formation of magnetic phase in non-ferromagnetic steel. The device comprises the combination of a probe head and signal processing means. The probe head is composed of a first pair of coils wound on a sensing core of nanocrystalline Fe-based materials in such a way that in normal condition when current flows through the coils, each half of the sensing core is symmetrically magnetised. The signal processing means is composed of a second pair of coils mounted on a toroidal core. One terminal of each of the first pair of coils of the probe head is earthed while other terminal of each coil is connected respectively to each of said second pair of coils which are connected through their opposite terminals to an excitation source. The two pairs of first and second coils together constitute a primary coil which is adapted to sense and evaluate a steel structure or component when the probe head is placed proximate thereto. The sensed signal is transmitted to a secondary coil also mounted on said toroidal core, the output of said secondary coil being connected to a filter means active to suppress only a first harmonic signal and to permit other harmonic signals representative of the degree of residual stress, fatigue, creep or the formation of magnetic phase in the evaluated steel structure to pass onward for measurement thereof.	

Full Text	The present invention relates to a device for the non-destructive evaluation of service-exposed steel structures and/or components. More specifically, the invention relates to a device for the non-destructive evaluation of such structures and components as are in service and which are intended to continue in use for an extended period during which time a number of defects such as residual stress, fatigue, creep or the formation of magnetic phase in non-ferromagnetic steel can develop. Thus, in addition to its primary purpose of detecting arid/or determining the stated defects in in-service steel structures or components, the device of the present invention also possesses the advantage that it can be applied for the sorting and classification of steels of different compositions according to the results of defects detected.

The determination of the presence of residual stress in critical areas of in-service components is most desirable since the undetected presence of such stresses can cause failure of such components or structures. Likewise, the determination of micro-structural degradation within in-service steel structures and components is invaluable as an early warning system to guard against sudden failure of those components and structures. Most of all, the presence of magnetic phase above a critical percentage in certain non-magnetic stainless steel structures or components is to be avoided at all costs for the reason that such magnetic phase may cause brittle fracture of the structure or component in question. It is, therefore, accepted that the determination of the presence or absence of such magnetic phase is vital.

In the past, the determination of the presence of magnetic phase, residual stress or micro-structural degradation in steel structures or components has most often been effected by employing an x-ray diffractometer and/or by metallographic analysis of the steel in question. Another technique for the magnetic nondestructive evaluation of ferromagnetic materials is the what is known as the Magnetic Barkhausen Emissions (MBE) technique. Unfortunately, all these

methods for the determination of the presence of magnetic phase suffer from serious drawbacks.

For instance, to attempt to effect on site experimentation with an x-ray diffractometer is at the best of times not easy and on some occasions quite impossible. Portable x-ray diffractometers currently available for the measurement of residual stress in components are very expensive to purchase. What is more, although described as "portable", these diffractometers are not easily transportable from one site to another and their use can be rendered totally impossible by their inaccessibility to the location of the components to be investigated.

Metallographic analysis for the quantitative estimation of the presence of a low volume percent of ferromagnetic martensite phase is not only difficult but also inaccurate and the presence of such a low percentage cannot be assessed quickly at site.

The third possible non-destructive technique for determination of ferromagnetic phase, namely the MBE technique, suffers from the shortcoming that it is not sensitive when the presence of martensite is less than 20%.

Techniques for the non-destructive evaluation of ferromagnetic materials have been fairly widely described in the prior art. Thus, magnetic techniques for determination of the degradation of components based on the hysteresis properties of the material of such components have been disclosed in US Patent No. 5,059,903 entitled "Method and apparatus utilising ajnagnetic field for detecting degradation of metal materials" and iiCJJS Patent No. 5, 142,227 for

"Method and apparatus for measuring strain within a ferromagnetic material by sensing change in coercive force". However, magnetic hysteresis technique is not particularly sensitive to the presence of a very low amount of magnetic phase. For example, such technique is not suitable for the determination of less than 20 %

martensite in work hardened AISI 304 stainless steel.  Moreover, it requires a power source to energise the electromagnet employed by the technique.

Patent No. 5,166,613 entitled "Method and apparatus for mapping stress within ferromagnetic materials by analysing Barkhausen noise formed by introduction of magnetic fields" and US Patent No. 512105£Tentitled "Method and apparatus for using magneto-acoustic remanence to determine embrittlement" reveal that the embrittlement of steel can be studied by means of the MBE technique or magneto-acoustic emissions technique as referred to therein. However, each of these techniques requires thorough signal analysis and hence the equipment involved is both costly and complicated. Moreover, the sensitivity of the devices disclosed in these two US patents is low.

On the other hand, extremely sensitive equipment, e. g. the superconducting quantum interference device (SQUID), for determination of small changes in magnetic properties is known and has been described in US Patent No. 5,729,135 entitled "Non-Destructive Testing Equipment Employing SQUID Type Magnetic Sensor In Magnetic Shield Container" and in US Patent No. 5,854,492 entitled "Superconducting Quantum Interference Device Fluxmeter And Non-Destructive Inspection Apparatus". However, SQUID is a very expensive device which requires liquid helium or liquid nitrogen as coolant for its operation and is not truly portable for field work.

An overall object of the present invention is to provide a device for the nondestructive evaluation of the presence of magnetic phase in steel structures or components which device overcomes the deficiencies and shortcomings of hitherto known devices for this purpose.

Within such overall framework, it is a basic object of the invention to provide a device for the non-destructive evaluation of the presence of magnetic phase in steel structures or components which in their virgin state are non-magnetic but which acquire a magnetic presence in the course of extended periods in service.

A more specific object of the invention is the provision of a low cost, portable, easy to use magnetic sensing device for the non-destructive evaluation of steel structures or components which have undergone an extended period of service in order to determine the extent of micro-structural degradation which has taken place or the residual stress which has been generated in said structures or components during such period of service.

A still further object of the invention is the provision of a device which while capable of the non-destructive evaluation of steel structures or components for the detection of magnetic phase also affords the advantage of use as an apparatus for the sorting and classification of steels of different compositions according to the results of defects detected by said device.

Yet another object of the present invention is to provide a device which for reason of its ability to detect even very weak magnetic fields can be employed as part of a security system for detecting the movement of ferromagnetic objects taking place at varying distances.

Towards achieving the objects stated, the present invention has particularly investigated and researched the aspect of the sensor mechanism employed by prior art devices for the non-destructive evaluation of the presence of magnetic phase in ferromagnetic materials. This has led to the conclusion that an improved construction comprising a sensing core and a toroidal core with respective sets of coils optimally located with respect to such cores and the use of a predetermined material for the sensing core could overcome substantially the drawbacks described and provide the solution to the problems which the invention seeks to resolve.

Accordingly, the present invention provides a portable, easily operable magnetic sensing device for the non-destructive evaluation of steel structures or components which have undergone an extended period of service in order to

determine the extent of micro-structural degradation or residual stress within said structures or components which comprises the combination of a probe head adapted to be located proximate the structure or component to be evaluated and signal processing means, characterised in that said probe head comprises a sensing core of nanocrystalline Fe-based material having a first pair of coils wound thereabout such that in normal condition when current flows through said first pair of coils, each half of the sensing core is symmetrically magnetised and said signal processing means comprises a toroidal ferrite core having a second pair of coils wound thereon, one of the terminals of each of said first pair of coils of the sensing core being earthed while the other terminals thereof are each connected respectively to one terminal of each of said second pair of coils on said toroidal core, the other terminals of the second pair of coils being joined together and connected to an excitation source capable of generation of a frequency of 5kHz, the combination of said first and second pairs of coils constituting a primary coil, the sensed signal having different harmonics which emanates from said primary coil when the probe head is placed proximate a structure or component being evaluated in order to assess the micro-structural degradation or residual stress thereof being transmitted to the input of a secondary coil mounted on said toroidal core, the output of said secondary coil being connected to a filter means active to suppress only a first harmonic signal and to permit other harmonic signals to pass onward for measurement thereof.

According to a preferred feature of the invention, the nanocrystalline Fe-based material forming said sensing core is a heat-treated Fe72+xNb45.xCu1Si135Bg in which x is a value from 0 to 1, said nanocrystalline ribbon having the following approximate properties:

Dimension	:	40 mm x 10 mm x 24|.im

Permeability	:	104 - 105

Coercivity	:	10-30mOe

Saturation induction:	8-10 KG.

Conveniently, the toroidal core is composed of a Mn-Zn ferrite having a permeability of from 3000 to 4000 and a coercivity of from 1 to 3 Oe.

A preferred filter means for use with the device of the invention is a notch filter which acts to suppress the first harmonic, i. e. a signat of 5 kHz, and to permit other harmonics, i. e. all signals other than those of 5 kHz, to pass onward.

The amplitude of the second harmonic signal can be measured by any conventional means such as a multimeter. Such signal may be measured direct or might first be amplified by passage through an amplifier connected to the output of said filter means. Preferably, the amplifier employed is a tuned amplifier which amplifies the second harmonic, i.e. a signal of 10kHz, to a desired level for the convenient measurement thereof.

The design of the probe head and the toroidal core, which act in combination as the main sensor unit, constitutes an essential part of the novelty of the device of the invention. The successful achievement of the objects which the invention has set itself lies in the designing of this sensing unit and resides in the proper positioning of coils on the sensing core as well as on the toroidal core and the use of nanocrystalline ribbon as sensing core.

TrTe device of the present invention will now be described in greater detail with reference to the accompanying drawing.i«~w.hich the single figure shown depicts a schematic view of the inventive device.

Referring to the drawing, the device consists of a probe head H composed of a first pair of coils 2 and 3 coupled about a sensing core 1 of nanocrystalline Fe-based material. One terminal of each of coils 2 and 3 is earthed while the opposite terminals thereof are connected respectively to the input terminals of a second pair of coils 6 and 5, the combination of said first (2,3) and second (5, 6) pairs of coils constituting a primary coil. The second pair of coils 6 and 5 also forms part of processing means P. This processing means P comprises a Mn-Zn

ferrite toroidal core 4 on which said second pair of coils 5 and 6 are mounted and a secondary coil 7 also mounted on said toroidal core 4. The second pair of coils 5 and 6 are connected together through their opposite terminals to an excitation source 8. Secondary coil 7 provided on toroidal core 4 is adapted to pick up the sensed voltage of the component being evaluated.

The coils are so wound that in normal, i.e. non-evaluating, mode, when current generated by excitation source 8, which may conveniently be a constant current signal generator, flows through the coils, each half of sensing core 1 is symmetrically magnetised. In this mode, the signal picked up at the input of secondary coil 7 will not have any even harmonics. On the other hand, when the device is in evaluating mode, that is when probe head H comprising the assembly of sensing core 1 and primary coils 2 and 3 is placed close to a component or structure to be evaluated for the presence of micro-structural degradation or residual stress, the signal picked up at the input of secondary coil 7 will have even harmonics. Such picked-up signal is then passed frorn the output of secondary

coil 7 through notch filter 9 on to tunedjaropiifiej-JO to-obtain an amplified second harmonic signal which is capable of being monitored and measured by any conventional means such as a multimeter. Alternatively, the amplified signal may be interfaced to a computer.

The voltage of excitation source 8 is maintained within the range of 4 to 5 volts and the excitation frequency at about 5kHz. Notch filter 9 to which the signal picked up by tertiary coil passes is designed to allow the entire sensed signal to pass other than the first harmonic, that is a signal having a frequency of 5 kHz. Tuned amplifier 10 to which the filtered signal passes isjd^JaiiedJp_arnplify only the second harmonic, i. e. the portion of the signal havina a freauency of 10kHz.

Each of the first pair of coils 2 and 3 are provided with the same number of turns which vary between 1500 and 2000. The number of turns of each of the second pair of coils 5 and 6 are likewise the same and vary from 25 to 50. The number of turns of secondary coil 7 can vary from 50 to 100.

To illustrate the efficiency of the device of the present invention as a sensor for the non-destructive evaluation of in-service steel structures or components in order to determine the extent of micro-structural degradation or residual stress therein certain tests were carried out. The results of such tests are set out hereafter. However, these are only by way of example and must not therefore be construed to limit the scope of the invention in any way.

TEST 1

DETECTION OF FERROMAGNETIC PHASE IN AUSTINITIC STAINLESS

STEEL

As is well known, austenitic stainless steel is non-magnetic. On the other hand, martensite, which is the hard constituent of which quenched steel is composed, is ferromagnetic. Hence, stainless steel which contains martensite as a minor phase will behave as a ferromagnetic material with a magnetic strength dependent on the quantum of martensite present. Based on this understanding, an initial experiment was carried out to test the efficacy of the sensor device of the invention.

AISI 304SS steel was plastically deformed by cold rolling to different extents in order to obtain samples containing different percentages of martensite. When the probe head of the device was placed proximate the samples thus obtained, a linear variation of the sensor output voltage was observed up to 25 vol % content of martensite. Above that level of martensite, the linearity of the sensor was disturbed. In the linear region, the slope became 17mV per vol % of martensite.

The results of this experiment indicate that the sensor device of this invention will be useful for the determination of amounts as low as 6 % by volume of martensite in work hardened AISI 304 stainless steel.

TEST 2

DETECTION OF DELTA FERRITE PERCENTAGE IN AUSTINITIC STAINLESS

STEEL SAMPLES

Four controlled austenitic stainless steel weldment samples with different delta ferrite content were employed in this experiment. The percentage of delta ferrite in each had been estimated earlier by quantitative metallographic method. The ferrite numbers (FN) of the samples were 0.4, 1.8, 2.3 and 3.6 . A linear increase of the sensor output voltage with the ferrite number was observed and the results indicate that the sensor can detect down to 0.4 FN in weldments.

TEST 3

DETECTION OF VARYING PRESENCE OF CARBON IN THE COMPOSITION

OF STEEL

It is well known that the properties of steel and the various phases it exhibits vary with the carbon content thereof. With this in mind, this experiment was carried out to attempt to find the response of the sensor device of this invention to steel containing a varying degree of carbon percentages. Five grades of steel were considered containing 0.024 %, 0.048 %, 0.08 %, 0.14 % and 0.15 % by weight of carbon, the other alloying elements of the steel being maintained substantially the same.

The results show that the sensor output voltage decreases with the increase of carbon within the steel. These results were as expected since the soft magnetic properties of steel are known to decrease with an increase in carbon percentage. The conclusion to be drawn from this is that the sensor device of the present invention is well suited to assess variations in the presence of carbon in the composition of steel.

TEST 4 DETECTION OF RESIDUAL STRESS IN STEEL

The sensor device according to the invention was placed at the centre of a tensile steel specimen'having the folllowing composition :

Element	Weight Percentage

Carbon	-	0.025

Manganese	-	•  0.360

Phosphorus	-	0.005

Sulphur	-	0.011

Copper	-	0.011

Aluminium	-	0.005

Iron	-	Balance

The sensor output voltage was measured when the steel specimen was subjected to stress. It was found that the output voltage increased with tensile stress and reached saturation at higher stress level. This result establishes that the sensor of the present invention is useful in the detection of the residual stress in steel.

The results of the tests carried out establish conclusively that the device of the present invention is capable of efficiently determining the presence of ferromagnetic phase in steel and also of ascertaining the change in the magnetic state of the material. Accordingly, the inventive device possesses the advantage of being capable of use for the non-destructive evaluation of in-service ferromagnetic steel components or structures for determining residual stress therein as well as for the sorting and classification of steels according to the compositional variation thereof.

The main advantages of the device of the present invention can be summed up as follows. The device is portable, low cost and easy to use. It can evaluate material properties of steel in a non-destructive way. The device evinces greater sensitivity than other known portable magnetic techniques employed for the nondestructive evaluation of materials. Finally, the device of the present invention is extremely versatile in that it is also useful in the detection of very weak magnetic fields and hence can be employed as a security sensor to detect movement of ferromagnetic objects.

WE CLAIM:

1.	A portable, easily operable magnetic sensing device for the non-destructive

evaluation of steel structures or components which have undergone an extended

period of service in order to determine the extent of micro-structural degradation

or residual stress within said structures or components which comprises the

combination of a probe head adapted to be located proximate the structure or

component to be evaluated and signal processing means, characterised in that

said probe head comprises a sensing core (1) of nanocrystalline Fe-based

material having a first pair of coils (2, 3) wound thereabout such that in normal

condition when current flows through said first pair of coils (2, 3), each half of the

sensing core (1) is symmetrically magnetised and said signal processing means

comprises a toroidal ferrite core (4) having a second pair of coils (5, 6) wound

thereon, one of the terminals of each of said first pair of coils (2, 3) of the sensing

core (1) being  earthed while the other terminals thereof are each connected

respectively  to one terminal of each of said second pair of coils  (5, 6) on said

toroidal core (4), the other terminals of the second pair of coils (5, 6) being joined

together and connected to an excitation source (8) capable of generation of a

frequency of 5kHz, the combination of said first (2, 3) and second (5, 6) pairs of

coils constituting a primary coil, the sensed signal having different harmonics

which emanates from said primary coil when the probe head is placed proximate

a structure or component being evaluated in order to assess the micro-structural

degradation or residual stress thereof  being transmitted to the input of a

secondary coil (7) mounted on said toroidal core (4), the output of said secondary

coil (7) being connected to a filter means (9) active to suppress only a first

harmonic signal and to permit other harmonic signals to pass onward  for

measurement thereof.

2.	A  device  as  claimed  in  claim 1 wherein the nanocrystalline Fe-based

material forming said sensing core is a heat-treated  Fe72+xNb4.5-xCuiSii3.5B9

in  which  x  is  a  value  from  0  to 1, said  nanocrystalline ribbon  having

approximately the following properties:

Dimension	:	40 mm x 10 mm x 24^m

Permeability	:	104 - 105

Coercivity	:	10 - 30 mOe

Saturation induction:	8-10 KG.

3.	A device as claimed in claim 1 or 2 wherein said toroidal core (4) is

composed of a Mn-Zn ferrite having a permeability of from 3000 to 4000 and a

coercivity of from 1 to 3 Oe.

4.	A device as claimed in any of claims 1 to 3 wherein said first pair of coils (2,

3) each has the same number of turns which can vary from 1500 to 2000.

5.	A device as claimed in any of claims 1 to 4 wherein each of said second

pair of coils (5, 6) has the same number of turns which can vary from 25 to 50.

6.	A device as claimed in any of claims 1 to 5 wherein said secondary coil (7)

has from 50 to 100 turns.

7.	A device as claimed in any of claims 1 to 6 wherein said excitation source

(8) is a constant current signal generator.

8.	A device as claimed in any of claims 1 to 7 wherein said filter means (9) is

a notch filter active to suppress the first harmonic, i. e. a signal of 5 kHz, and to

permit other harmonics, i. e. all signals other than 5 kHz, to pass onward.

9.	A device as claimed in claim 8 which is provided with a multimeter for

measuring the second harmonic signal permitted to pass through said filter means

(9).

10.	A device as claimed in any of claims 1 to 9 wherein an amplifier (10) is

connected to the output of said filter means (9) to which said second harmonic

signal is passed for amplification prior to being measured.

11.	A device as claimed in claim 10 wherein said amplifier (10) is a tuned

amplifier which amplifies the second harmonic, i.e. a signal of 10kHz, to a desired

level for the convenient measurement thereof.

12.	A portable, easily operable magnetic sensing device for the non-destructive

evaluation of steel structures or components which have undergone an extended

period of service in order to determine the extent of micro-structural degradation

or residual stress within said structures or components substantially as herein

described with reference to and as illustrated in the accompanying drawing.

Documents:

				29-del-2001-abstract.pdf

				29-del-2001-claims.pdf

				29-del-2001-correspondence-others.pdf

				29-del-2001-correspondence-po.pdf

				29-del-2001-description (complete).pdf

				29-del-2001-drawings.pdf

				29-del-2001-form-1.pdf

				29-del-2001-form-19.pdf

				29-del-2001-form-2.pdf

				29-del-2001-form-3.pdf

				29-del-2001-form-4.pdf

				29-del-2001-gpa.pdf

				29-del-2001-pct-210.pdf

				29-del-2001-petition-137.pdf

				29-del-2001-petition-138.pdf

				abstract.jpg

« Previous Patent

Next Patent »

Patent Number	259428	

Indian Patent Application Number	29/DEL/2001	

PG Journal Number	11/2014	

Publication Date	14-Mar-2014	

Grant Date	12-Mar-2014	

Date of Filing	15-Jan-2001	

Name of Patentee	COUNCIL OF SCIENTIFIC AND INDUSTRIAL RESEARCH	

Applicant Address	RAFI MARG, NEW DELHI-110 001, INDIA.	

Inventors:

#	Inventor's Name	Inventor's Address	

1	MITRA, AMITAVA	SA- 332, NML FLATS, AGRICO, JAMSHEDPUR-831009, JHARKHAND, INDIA.	

2	SAGAR, SARMISTHA PALIT	SA-401, NML FLATS, JAMSHEDPUR-831009, JHARKAHND, INDIA.	

3	BHATTACHARYA, DIPAK KUMAR	C-2 PIPELINE ROAD, NML BUNGALOW, SAKCHI, JAMSHEDPUR-831001, JHARKHAND, INDIA.	

PCT International Classification Number	G01B 7/24	

PCT International Application Number	N/A	

PCT International Filing date		

PCT Conventions:

#	PCT Application Number	Date of Convention	Priority Country	

1			NA	

© All Indian Patents, 2013-2021.

  Patent data available in the public domain from Indian Patents Office, Department of Industrial Policy and Promotions, Ministry of Commerce and Industry, Government of India.
