Repository: anandvc/allindianpatents

File: patents/259557-a-friction-stir-surfacing-method-to-produce-a-compacted-surface-layer-on-a-substrate-using-a-metallic-powder-material.html
Indian Patents. 259557:A FRICTION STIR SURFACING METHOD TO PRODUCE A COMPACTED SURFACE LAYER ON A SUBSTRATE USING A METALLIC POWDER MATERIAL

Indian Patents

Recently Granted Patents

  Recently Published Patents

Title of Invention	A FRICTION STIR SURFACING METHOD TO PRODUCE A COMPACTED SURFACE LAYER ON A SUBSTRATE USING A METALLIC POWDER MATERIAL

Abstract	An improved friction surfacing method to produce a surfaced layer on a substrate using powder material the method comprising: - providing a substrate having a base material (6); - providing a rotatable tool (1) having a profiled configuration (4) and a hole (2) to conduct a powder material therethrough; - rotating the tool (1) and moving the rotating tool (1) in a direction parallel to the substrate (6); - pressing the rotating tool (1) on the base material (6) and conducting a power material via the hole (2) in a direction towards the profiled configuration (4); wherein the friction pressure generating heat to transform the base and/or the power material to a plasticised condition which produces a compacted surface deposit (7) on the substrate.	

Full Text	Field of Invention

The present invention relates to weld surfacing of a material with similar /

dissimilar material in the form of powders, using the heat generated by friction

between surfaces in relative motion under pressure. More particularly, the

present invention relates to an improved friction surfacing method including a

tool to produce a surfaced layer on a substrate using powder material.

Background of the invention

Surfacing is a welding technique applied to industrial components operating in

service conditions involving corrosive medium or various kinds of wear

mechanisms or their combinations. Depending on the intensity and severity of

the service environments, the operating surfaces are deposited with suitable

materials to provide adequate service life to the component. The thickness of

deposit depends upon the service, requirements.

Weld surfacing is a technology widely used for the manufacture of new

components including the repair and reclamation of serviced components. For

the purpose, several types of welding and spraying techniques are employed.

Several fusion welding techniques based on arc and/or gas flame are generally

preferred due to the associated lower cost and ease of application. However, the

arc welding techniques result in relatively thicker weld deposits and often require

multi-layer deposits due to the higher level of dilution as consequent upon high-

energy dissipation. This leads to higher consumption of welding consumables to

achieve the required deposit surface properties. Spraying techniques are suitable

for thinner surfaced layers. However while fusion welding produces strong

metallurgical bonds, arc and gas based spraying techniques using powder

material for creating the coated surface produce generally a mechanical bond

1

between the surfaced layer and the substrate. Hence, the surfaced layer may

get disbonded with the impact loading.

Patent No. EP0474455 discloses a process for surfacing of materials using

frictional heat generated by moving surfaces in contact under pressure. The

process involves the use of a rotating consumable in the form of a rod. The rod

is pressed against the material to be surfaced raising the temperature of the rod

material and / or the base metal to their plastic temperature. As the rotating

tool moves in a linear direction, the plasticised material of the tool is transferred

to the member being surfaced and forms a deposited layer.

Patent No. U52005000424 describes a method for the formation of a deposit of

special characteristics using high velocity hot gas and powder filler material. The

powder particles heated to high temperature by the high velocity hot gas

impinge on the surface of the material on which the deposit is being created.

The impinging particles are mechanically locked on to the surface and between

themselves, resulting on a surface deposited layer.

All the prior art methods however entails defects like porosity in the weld

deposit, material loss, lack of proper bonding, improper thickness and bead

appearance. Further, such processes require costly and Intricate equipment.

Objects of the Invention

It is an object of the invention to propose an improved friction surfacing method

to produce a surfaced layer on a substrate using powder material which

eliminates the disadvantages of the prior art.

2

Another object of the invention is to propose an improved friction surfacing

method to produce a surfaced layer on a substrate using powder material which

makes use of powder fillers to produce thin layers of deposits.

A further object of the invention is to propose an improved friction surfacing

method to produce a surfaced layer on a substrate using powder material which

is capable of producing a thin deposit with good bonding over a wider area on a

substrate using multiple adjacent passes.

A still further object of the invention is to propose an improved friction surfacing

method to produce a surfaced layer on a substrate using powder material which

produces surface deposits with very low dilution using powder materials.

A still another object of the invention is to propose an improved friction surfacing

method including a tool to produce a surfaced layer on a substrate using powder

material which is simple and economic.

Brief description of the accompanying drawings

Fig-1 a schematic diagram showing the details of a tool according to the

invention.

Fig-2 a schematic representation of the operating principle of the method

according to the Invention.

Description of a preferred embodiment of the invention

The present method involves use of a rotating tool of desired configuration as

3

shown in Figure-1. The tool body (1) has a hole (2) along its axis. The tip of

the tool is profiled to enable transport and compaction of the powder material to

form the deposit. The powder passes through the central hole (2) and a port (3)

to a triangular profile (4). The rotating tool (1) initially approaches the surface

(6) in which the material is to be deposited. Frictional heat is generated due the

relative motion of the toot (1) under pressure and the stationary base material

(6). A powder material (5) required to create the deposit is now fed through the

hole (2) at the center of the tool (1). The bottom of the tool (1) has provisions

for the discharge of the powder material (5) during the operation of the process,

to a friction zone. The frictional heat generated softens the base material (6)

and ) or the powder (5). The tool (1) enables the powder material (5) to be

spread across the width of the tool (1).

Simultaneously, the material is compressed, by a pressure generated in a vertical

direction (8) on the tool (1) including the profile (5) of the tool (1) at its bottom

side, into a compacted surface deposit (7). As the tool (1) moves in the lateral

direction (8), a uniformly deposited surface is created. The deposit features can

be controlled by controlling the feed rate of the powder (5) through the tool (1)

at the friction interface. The principle of operation is shown in Fig.2.

4

WE CLAIM

	1.	An improved friction surfacing method to produce a surfaced layer on a

		substrate using powder material the method comprising :

	-	providing a substrate having a base material (6);

	-	providing a rotatable tool (1) having a profiled configuration (4)

		and a hole (2) to conduct a powder material therethrough;

	-	rotating the tool (1) and moving the rotating tool (1) in a direction

		parallel to the substrate (6);

	-	pressing the rotating tool (1) on the base material (6) and

		conducting a power material via the hole (2) in a direction towards

		the profiled configuration (4); wherein the friction pressure

		generating heat to transform the base and/or the power material to

		a plasticised condition which produces a compacted surface

		deposit (7) on the substrate.

	2.	The method as claimed in claim 1, wherein the powder material is 6 filter

		for creating the required deposit.

	3.	The method as claimed in claim 1 or 2, wherein the powder material has

		the same or different characteristics as compared to that of the base

		material (6).

5

4.	The method as claimed in any of the preceding claims, wherein heat to

	transform the base and/or powder material is generated due to the

	friction between the relative motion of the rotating tool and the stationary

	surface to be deposited.

5.	The method as claimed in claim 1, wherein the tool has atleast one

	delivery port (3) for discharge of the powder (5) from the central hole (2)

	to the triangular shaped profiles (5).

6.	The method as claimed in claim 1, wherein the plasticised material is

	spread across the tool width by the rotation of the tool.

7.	The method as claimed in claim 1, wherein one of the powder or the base

	material or both is plasticised depending upon their individual plasticizing

	temperature.

8.	The method as claimed in claim 7, wherein the spreaded powder is

	compacted by the compressive action and the triangular profiles (5) of the

	tool (1) on the base material (6).

9.	The method as claimed in claim 1, wherein the method is adaptable for

	multi layer surfacing.

10.	An improved friction surfacing method to produce a surfaced layer on a

	substrate using powder material as substantially described herein with

	reference to the accompanying drawings

6

Documents:

« Previous Patent

Next Patent »

Patent Number	259557	

Indian Patent Application Number	245/KOL/2006	

PG Journal Number	12/2014	

Publication Date	21-Mar-2014	

Grant Date	18-Mar-2014	

Date of Filing	23-Mar-2006	

Name of Patentee	BHARAT HEAVY ELECTRICALS LIMITED	

Applicant Address	REGIONAL OPERATIONS DIVISION (ROD), PLOT NO :9/1, DJBLOCK 3RD FLOOR, KARUNAMOYEE, SALT LAKE CITOY, KOLKATA-700091, HAVING ITS REGISTERED OFFICE AT BHEL HOUSE, SIRI FORT, NEW DELHI-110049	

Inventors:

#	Inventor's Name	Inventor's Address	

1	KRISHNASWAMY PADMANABAN	WELDING RESEARCH INSTITUTE, BHARAT HEAVY ELECTRICALS LIMITED, TIRUCHIRAPPALLI-620 014, TAMIL NADU, INDIA	

2	GANAPATHY UMASHANKER	WELDING RESEARCH INSTITUTE, BHARAT HEAVY ELECTRICALS LIMITED, TIRUCHIRAPPALLI-620 014, TAMIL NADU, INDIA	

PCT International Classification Number	N/A	

PCT International Application Number	N/A	

PCT International Filing date		

PCT Conventions:

#	PCT Application Number	Date of Convention	Priority Country	

1			NA	

© All Indian Patents, 2013-2021.

  Patent data available in the public domain from Indian Patents Office, Department of Industrial Policy and Promotions, Ministry of Commerce and Industry, Government of India.

File: patents/259568-flexible-high-thermomechanical-stress-resistant-and-fireproof-halogen-free-thermoplastic-compositions.html
Indian Patents. 259568:FLEXIBLE HIGH THERMOMECHANICAL STRESS-RESISTANT AND FIREPROOF HALOGEN-FREE THERMOPLASTIC COMPOSITIONS

Indian Patents

Recently Granted Patents

  Recently Published Patents

Title of Invention	FLEXIBLE HIGH THERMOMECHANICAL STRESS-RESISTANT AND FIREPROOF HALOGEN-FREE THERMOPLASTIC COMPOSITIONS

Abstract	The present invention relates to flame-retarded flexible thermoplastic compositions of high thermomechanical strength, containing no halogen compound, comprising a graft copolymer containing polyamide blocks and composed of a polyolefin backbone and on average at least one polyamide graft, in which the grafts are attached to the backbone by the radicals of an unsaturated monomer (X) having a function capable of reacting with an amine-terminal polyamide, the radicals of the unsaturated monomer (X) being fixed to the backbone by grafting or copolymerization from its double bond, wherein said composition comprises, in a mixture: - 50% to 70% by weight of the graft copolymer containing polyamide blocks, - 25% to 35% by weight of a flame retardant selected from ammonium phosphates, phosphinates, pyro¬phosphates, and polyphosphates, - approximately 2% by weight of molecular sieve, such as a zeolite, or of hydrotalcite(s). These compositions find favored application for the manufacture of electrical cables, electrical components, for molding cases in electrical engineering, or for producing protective layers or thermal protection sleeves for automotive fluid transfer lines.	

Full Text	Halogen-free flame-retarded flexible thermoplastic compositions of high thermomechanical strength

The present invention relates to flame-retarded flexible thermoplastic compositions of high thermomechanical strength, based on functionalized polyolefins grafted with polyamide units, containing at least one flame retardant, based more particularly on ammonium polyphosphates, and a zeolite, and containing no halogen compounds, phosphorus plasticizer or red phosphorus.

These compositions are useful in cabling for the purposes of insulating and protecting electrical cables and optical fibers and for the manufacture of electrical components such as electrical connectors, and also in electrical engineering for molding articles

such as cases.	V

Thermoplastic polymers such as polyethylenes, polyamides or blends thereof are good electrical insulators and are easy to employ. They are used to make cases and electrical connectors and also cable coatings. Electrical systems may be the origin of short circuits and may catch fire, and they may also be contacted with a flame and hence catch fire and propagate the fire along the cable routes. A variety of additives exist for making these materials nonflammable, some of said additives being based on halogenated products, and others being halogen-free. The use of halogenated additives is increasingly being banned for reasons of ecotoxicology and toxicology (toxicity and corrosiveness of the vapors emitted during fires).

According to the UL 94 flame propagation tests in accordance with the standard ISO 1210, the V0 classification is the best classification, corresponding to a material which is difficult to ignite and does not produce flaming droplets during the

test.

For the VI classification, the material is easier to ignite but does not produce flaming droplets during the test. As far as the V2 classification is concerned, in addition to the greater ease of ignition than for VO, flaming droplets may be produced during the test.

Materials which are even more flammable are given the label NC (not classified).

Patent EP 629 678 describes thermoplastic alloys comprising blends of polyamide and polypropylene, to which a zeolite and ammonium polyphosphate (dehydrating agent) are added to make them flame retardant. The blends of polyamide and polyolefin are composed (by weight) of 57% of polyamide 6 (PA 6), 33% of a propylene homopolymer, and 10% of a polypropylene grafted with maleic anhydride and then condensed with a monoamino polyamide oligomer. 30 parts (by weight) of ammonium polyphosphate (APP) and one part of zeolite were added to 69 parts of the aforementioned mixtures, after which test specimens with a thickness of 3.2 mm were produced by injection molding. These test specimens were subjected to the UL 94 flame propagation tests in accordance with standard ISO 1210, the classification obtained being VO. VO is the best classification according to this test. These blends, which are composed of a PA matrix, do not contain phosphorus plasticizer, and there is no indication of any mechanical property such as, in particular, elongation at break.

Patent EP 704 489 describes compositions composed of a polyamide matrix containing, dispersed therein, crosslinked polyolefin nodules and flame retardants selected from magnesium hydroxide, decabromodiphenyl ether, melamine cyanurate, and pentaerithritol. These compositions  are  useful  for  sheathing  electrical

cables. They contain no polyphosphates, no phosphorus plasticizer, and no zeolite.

However, the fire resistance performance of these prior-art compositions is generally obtained at the expense of the ductility of the materials (considerable loss in elongation at break, fragile impact behavior at ambient temperature) . Moreover, the thermal stability of these materials is found to be inadequate. By thermal stability is meant the retention of mechanical properties (and more particularly elongation at break) after various forms of thermal aging (for example, 1 week at 120°C in hot air).

The Applicant's document EP 1 375 594 describes compositions rendered flame retardant without halogen compounds and comprising, by weight, the total being 100 parts:

-	50 to 75 parts of a blend of polyamide (A) and polyolefin (B) , comprising (i) a high density polyethylene (HDPE) and (ii) a blend of a polyethylene (CI) and a polymer (C2) selected from elastomers, very low density polyethylenes, and ethylene copolymers, the blend (CI) + (C2) being co-grafted by an unsaturated carboxylic acid,

-	25 to 50 parts of a mixture comprising:

-	0.1 to 4 8.8 parts of a flame retardant, of ammonium polyphosphate type,

-	0.1 to 30 parts of a phosphorus plasticizer,

-	0.1 to 10 parts of a zeolite.

These compositions exhibit a V0 or V1 classification according to the UL 94 test, when the fire test is conducted on test specimens with a thickness of 1.6 mm, and their elongation at break, measured according to ISO R 527-1B, exceeds 100%.

The blend of (A) + (B) includes 60% to 70% by weight of polyamide (A), which constitutes its matrix.

These formulations contain a phosphorus plasticizer, the atomic element phosphorus being known to contribute to the flame retardance of materials. On the other hand, these plasticizers, being small molecules, have an observed tendency to depart the resulting material (to exude), which is unacceptable for the applications intended. New formulations have therefore now been found which are not plasticized (and hence are nonexuding) but which nevertheless possess the same level of flame retardance.

Moreover, the halogen-free flame retarding of functionalized polyolefins is well known, especially for cabling applications. It involves introducing very large amounts (60% to 65% by weight) of hydrate fillers such as aluminum trihydrate (ATH) or magnesium dihydroxide (MDH) in order to provide the expected levels of flame retardance. The transposition of flame retardance formulas of this kind to PA-grafted ethylene-alkyl (meth)acrylate-maleic anhydride copolymer materials, of the type of those described in document WO 02/28959 to the Applicant, which relates to a blend of a graft polymer containing polyamide blocks and composed of a polyolefin backbone and on average at least one polyamide graft, and of a flexible polyolefin, leads to a catastrophic loss of mechanical properties in the composition, especially as regards elongation at break (value 
Moreover, a PA graft copolymer of this kind exhibits no flame propagation resistance (UL94 test: NC = not classified for Lotader® 3410 -g-PA6) .

However, certain target applications for these materials (cabling, electrical and electrotechnical components, automotive) require a combination of such properties.

The objective of the invention is to find compositions, based on polyamide-grafted, functionalized polyolefins and flame-retarded without halogen, that allow a material to be produced that is highly performing in terms of flame propagation resistance (according to the UL94 test) but that also possesses high-level mechanical and thermomechanical properties, and also high thermal stability and satisfactory rheology (no excessive viscosity increase, high MFI (Melt Flow Index)), without producing exudation on the materials obtained.

References to high-level mechanical and thermo-mechanical properties are references to a material possessing a flexural modulus of less than or equal to 400 MPa at ambient temperature and an elastic modulus, measured by dynamic mechanical analysis (DMA), of at least 0.5 MPa at 150°C. DMA analysis consists in subjecting the material to be analyzed to dynamic (1 Hz) tension over a range of temperatures from -100°C up to 250°C, at a rate of 3°C/min, and recording the elastic modulus and loss values and also their ratio, corresponding to the tangent of the loss angle.

Similarly, the material is considered to exhibit high thermal stability when it retains of the order of 70% of its initial mechanical properties of elongation at break and breaking stress after aging under thermooxidative conditions.

The rheology of the material in question is considered satisfactory, moreover, when it is compatible with the typical  processes  for  converting  materials  from compositions according to the invention  (extrusion, injection molding, etc.).

This objective is obtained according to the invention by flame-retarded flexible thermoplastic compositions, their flexibility implying a flexural modulus of not

more than 400 MPa, and having a high thermomechanical strength, and containing no halogen compound, comprising a graft copolymer containing polyamide blocks and composed of a polyolefin backbone and on average at least one polyamide graft, in which the grafts are attached to the backbone by the radicals of an unsaturated monomer (X) having a function capable of reacting with an amine-terminal polyamide, the radicals of the unsaturated monomer (X) being fixed to the backbone by grafting or copolymerization from its double bond, wherein said composition comprises, in a mixture:

-	50% to 70% by weight of the graft copolymer containing polyamide blocks,

-	25% to 35% by weight of a flame retardant selected from ammonium phosphates, phosphinates, pyro¬phosphates, and polyphosphates,

-	approximately 2% by weight of molecular sieve, such as a zeolite, or of hydrotalcite(s).

Preferably, according to the invention, the polyolefin backbone containing X of the graft copolymer containing polyamide blocks is selected from ethylene-maleic anhydride and ethylene-alkyl (meth)acrylate-maleic anhydride copolymers.

Preferably there are on average at least 1.3 moles of X attached to the polyolefin backbone.

In particular the polyamide graft has a molar mass Mn of between 1000 and 5000 g/mol and preferably between 2000 and 3000.

More particularly the flame retardant is ammonium polyphosphate.

According to one preferred embodiment the zeolites are 3A, 4A, 5A, 10X, and 13X zeolites.

The flame-retarded thermoplastic compositions according to the invention may further comprise, in a mixture, melamine cyanurate and/or pentaerythritol.

Moreover, it would be no departure from the scope of the present invention to replace some or all of the polyolefin backbone and/or of the polyamide grafts by their respective mixture with nanofillers (such as, in particular, nanoclays or carbon nanotubes), said mixtures being known by the person skilled in the art under the term "nanocomposites".

The flame-retarded compositions according to the invention find advantageous use for the manufacture of cables, and also of electrical components such as electrical connectors, or in electrical engineering for molding articles such as cases.

However, these compositions may also be used to produce protective layers or thermal protection sleeves for fluid transfer lines (or pipes) in the automotive industry (especially fuel or coolant).

The graft copolymer containing polyamide blocks may be

obtained by reacting an amine-terminal polyamide with the residues of an unsaturated monomer X which is attached by grafting or copolymerization to a polyolefin backbone.

This monomer X may be, for example, an unsaturated epoxide or an unsaturated carboxylic anhydride. The unsaturated carboxylic anhydride may be selected, for example, from maleic, itaconic, citraconic, allyl-succinic, cyclohex-4-ene-l,2-dicarboxylic, 4-methylene-cyclohex-4-ene-l,2-dicarboxylic, bicyclo[ 2.2.1] hept-5-ene-2, 3-dicarboxylic, and x-methylbicyclo[ 2 . 2 .1] hept-5-ene-2,2-dicarboxylic anhydrides. It is advantageous to use maleic anhydride. It would not be a departure from the scope of the invention to replace some or all of

the anhydride by an unsaturated carboxylic acid such as, for example, (meth)acrylic acid.

As far as the polyolefin backbone is concerned, a polyolefin is defined as being an alpha-olefin or diolefin homopolymer or copolymer, such as, for example, a homopolymer or copolymer of ethylene, propylene, but-1-ene, oct-1-ene or butadiene. Examples may include:

-	homopolymers and copolymers of polyethylene, especially LDPE, HDPE, LLDPE (linear low density polyethylene), VLDPE (very low density polyethylene), and metallocene polyethylene;

-	homopolymers or copolymers of propylene;

-	ethylene/alpha-olefin copolymers such as ethylene/propylene, EPR (ethylene-propylene rubber) and ethylene/propylene/diene (EPDM) copolymers;

-	styrene/ethylene-butene/styrene (SEBS), styrene/buta-diene/styrene (SBS), styrene/isoprene/styrene (SIS), and styrene/ethylene-propylene/styrene (SEPS) block copolymers;

-	copolymers of ethylene with at least one product selected from the salts or esters of unsaturated carboxylic acids, such as alkyl (meth)acrylate (for example, methyl acrylate), or the vinyl esters of saturated carboxylic acids, such as vinyl acetate, it being possible for the proportion of comonomer to be as much as 40% by weight.

The polyolefin backbones to which the residues of X are attached are advantageously polyethylenes grafted with X or copolymers of ethylene and of X which are obtained, for example, by free-radical polymerization.

As far as the polyethylenes are concerned to which X is grafted, the polyethylene comprises homopolymers or copolymers.

Comonomers may include the following:

-	alpha-olefins, advantageously those having 3 to 30 carbon atoms. Examples have been given earlier on above. These alpha-olefins may be used alone or in a mixture of two or more than two;

-	esters of unsaturated carboxylic acids, such as, for example, alkyl(meth)acrylates, it being possible for the alkyls to have up to 24 carbon atoms; examples of alkyl acrylate or methacrylate are more particularly methyl methacrylate, ethyl acrylate, n-butyl acrylate, isobutyl acrylate, and 2-ethylhexyl acrylate;

-	vinyl esters of saturated carboxylic acids, such as, for example, vinyl acetate or vinyl propionate;

-	dienes such as, for example, 1,4-hexadiene;

-	the polyethylene may comprise two or more of the above comonomers.

The polyethylene, which may be a blend of two or more polymers, advantageously comprises at least 50% and preferably 75% (in mols) of ethylene, and its density may be between 0.86 and 0.98 g/cm3. The MFI (viscosity index at 190°C, 2.16 kg) is advantageously between 20 and 1000 g/10 min.

Examples of possible polyethylenes include the following:

-	low density polyethylene (LDPE)

-	high density polyethylene (HDPE)

-	linear low density polyethylene (LLDPE)

-	very low density polyethylene (VLDPE)

-	polyethylene obtained by metallocene catalysis

-	EPR (ethylene-propylene rubber) elastomers

-	EPDM (ethylene-propylene-diene) elastomers

-	blends of polyethylene with an EPR or an EPDM

-	ethylene-alkyl(meth)acrylate copolymers containing up to 60% by weight of (meth)acrylate, and preferably 2% to 40%.

Grafting is an operation which is known per se.

With regard to the copolymers of ethylene and X, in other words those in which X is not grafted, they are copolymers of ethylene, X, and, optionally, another monomer, which may be selected from the comonomers given above for the copolymers of the ethylene that are to be grafted.

It is advantageous to use ethylene-maleic anhydride and

ethylene-alkyl(meth)acrylate-maleic	anhydride

copolymers. These copolymers contain from 0.2% to 10% by weight of maleic anhydride, from 0% to 40% and preferably 5% to 40% by weight of alkyl(meth)acrylate. Their MFI is between 5 and 100 (190°C - 2.16 kg). The alkyl (meth)acrylates have already been described earlier on above. The melting temperature is between 80 and 120°C.

There are advantageously on average at least two mols of X per chain attached to the polyolefin backbone, and preferably from 2 to 5. The skilled worker is easily able to determine, by FTIR analysis, the number of these mols of X. For example, if X is maleic anhydride and the Mw of the polyolefin is 95000 g/ml, it has been found that this corresponds to a proportion of anhydride of at least 1.5% by weight of the entirety of the polyolefin backbone containing X, and preferably from 2.5% to 4%. These values, in combination with the mass of the amine-terminal polyamides, determine the proportion of polyamide and of backbone in the graft copolymer containing polyamide blocks.

As far as the amine-terminal polyamide is concerned, a

polyamide means the products of condensation:

-	of one or more amino acids, such as aminocaproic, 7-aminoheptanoic, 11-aminoundecanoic, and 12-amino-dodecanoic acids, and of one or more lactams such as caprolactam, oenantholactam, and lauryllactam;

-	of one or more salts or mixtures of diamines such as

hexamethylenediamine, dodecamethylenediamine, meta-xylylenediamine, bis-p-aminocyclohexylmethane, and trimethylhexamethylenediamine, with dibasic acids such as isophthalic, terephthalic, adipic, azelaic, suberic, sebacic, and dodecanedicarboxylic acids; - or of mixtures of two or more monomers, thereby leading to copolyamides.

It is possible to use blends of polyamides. It is advantageous to use PA 6, PA 11, PA 12, copolyamide with 6 units and 11 units (PA 6/11), copolyamide with 6 units and 12 units (PA 6/12), and copolyamide based on caprolactam, hexamethylenediamine, and adipic acid (PA 6/6-6).

The degree of polymerization may vary within wide proportions; depending on its value, the product is a polyamide or a polyamide oligomer. Throughout the remainder of the text, the two expressions will be used synonymously for the grafts.

For the polyamide to have a monoamine termination, it is sufficient to use a chain stopper of formula

Ri is hydrogen or a linear or branched alkyl group containing up to 20 carbon atoms,

R2 is a linear or branched alkyl or alkenyl group having up to 20 carbon atoms, a saturated or unsaturated cycloaliphatic radical, an aromatic radical or a combination of these. The stopper may be, for example, laurylamine or oleylamine.

The amine-terminal polyamide advantageously has a molar

mass of between 1000 and 5000 g/mol and preferably between 2000 and 3000.

The preferred amino acid or lactam monomers for the synthesis of the monoamino oligomer according to the invention are selected from caprolactam, 11-aminoundecanoic acid, and dodecalactam. The preferred monofunctional polymerization stoppers are laurylamine and oleylamine.

The above-defined polycondensation takes place according to the commonly known processes, at for example a temperature of between, in general, 200 and 300°C, under vacuum or under an inert atmosphere, with stirring of the reaction mixture. The average chain length of the oligomer is determined by the initial molar ratio between the polycondensable monomer or the lactam and the monofunctional polymerization stopper. For the calculation of the average chain length, it is common to count one molecule of chain stopper for one oligomer chain.

The addition of the monoamino polyamide oligomer to the polyolefin backbone containing X takes place by reaction of an amine function of the oligomer with X. X advantageously carries an acid or anhydride function, thus giving rise to amide to imide linkages.

The addition of the amine-terminal oligomer to the polyolefin backbone containing X is preferably performed in the melt state. In this way it is possible, in an extruder, to knead the oligomer and the backbone at a temperature of generally between 230 and 300°C. The average residence time of the melted material in the extruder may be between 5 seconds and 5 minutes, and preferably between 20 seconds and 1 minute. The efficiency of this addition is evaluated by selective extraction of the free polyamide oligomers, in other words those which have not reacted

to form the final graft copolymer containing polyamide blocks.

The preparation of amine-terminal polyamides of this kind, and their addition to a polyolefin backbone containing X, is described in patents US 3 976 720, US 3 963 799, US 5 342 886, and FR 2 291 225.

The graft copolymers containing polyamide blocks of the present invention are characterized by a nanostructured arrangement with polyamide lamellae having a thickness of between 10 and 50 nanometers.

The proportion of graft copolymer containing polyamide blocks is advantageously from 15% to 50% per 85% to 50%, respectively, of flexible polyolefin.

The blends of the invention are	highly resistant to

flow at temperatures of at least	8 0°C and possibly up

to 130 °C, which is to say that	they do not exhibit

breakage under 25 kPa.

The blends of the invention may be prepared by melt-blending in extruders (single-screw or twin-screw), Buss kneaders, Brabender mixers, and, in general, the usual devices for blending thermoplastic polymers, and preferably in corotating twin-screw extruders. The blends of the invention may also comprise free-flow agents such as silica, ethylenebisamide, calcium stearate or magnesium stearate. They may further comprise antioxidants, UV absorbers, mineral fillers, and coloring pigments.

The blends of the invention may be prepared in one step in an extruder. The backbone containing X (for example, an ethylene-alkyl(meth)acrylate-maleic anhydride copolymer) and the amine-terminal polyamide are introduced in the first zones, and then, a number of zones later, the flame retardant is introduced by side

feeding. It is also possible to introduce all of the ingredients into the first zone of the extruder.

As  far  as  the  flame  re tar dan t  is  concerned,  it

comprises compounds which are capable, at the time of combustion, of forming acids such as H3PO4 (orthophosphoric acid), (HP03)n (metaphosphoric acid), and H4P2O7 (pyrophosphoric acid). Illustrative examples of such agents include ammonium phosphates, phosphinates, pyrophosphates, and polyphosphates, melamine phosphates, melamine phosphite, piperazine phosphite and diphosphite, guanazole phosphate, melamine pyrophosphate, and piperazine pyrophosphate.

It  is advantageous to use ammonium polyphosphates, which are  single-chain polymers  of general  formula (NH4)n+2 PnO>3n+i, in which n represents an integer greater than or equal to 2.

The ammonium polyphosphate may be encapsulated in a melamine-based resin. It would not be a departure from the scope of the invention to use a mixture of the aforementioned flame retardants. The flame retardant may be functionalized - for example, it may carry silane functions.

As far as the zeolites are concerned, they are described in ULLMANN'S Encyclopedia of Industrial Chemistry, 1996, 5th edition, Vol. 28, pages 475-504. It is possible to use A, X, Y, L, ZSM or ZM zeolites or else natural zeolites such as chabazite, mordenite, and faujasite. Use is made advantageously of 3A, 4A, 5A, 10X, and 13X zeolites. It would not be a departure from the scope of the invention to use a mixture of these various zeolites.

The zeolites are generally used in the form of a powder of more than 1 um and preferably between 2 and 50 urn.

It would not be a departure from the scope of the invention to substitute these zeolites by inorganic additives known under the name "acid scavenger" or hydrotalcites. One possible example is DHT 4A from KYOWA Chemical.

With particular advantage, the composition according to the invention may also comprise at least one copolymer of ethylene and a carboxylic acid or ethylenically unsaturated ester comonomer.

This carboxylic acid or ethylenically unsaturated ester comonomer is advantageously present in a proportion of 5 to 40 mol%, preferably from 15 to 35 mol%, based on the total number of mols of the copolymer.

This comonomer may comprise at least one element selected from vinyl acetate (VA), ethyl acrylate (EA) , methyl acrylate (MA), n-butyl acrylate (BA), isobutyl acrylate, methyl methacrylate, 2-ethylhexyl acrylate (AE2H or EH), acrylic acid, and methacrylic acid.

Preferably this copolymer of ethylene and a carboxylic acid or ethylenically unsaturated ester comonomer is introduced in proportions which can be up to 20 parts per 100 parts of composition according to the invention.

In addition to the above products, it is possible to add any halogen-free additive which is well known to a person skilled in the art of polyamides, such as melamine cyanurate, pentaerythritol cyanurate, and anti-dropping agents of silicone or fluorinated type. Such additives are introduced in proportions which may be up to 20% by weight of the total composition.

The compositions according to the invention may further comprise at least one additive selected from dyes, pigments,  optical  brighteners,  antioxidants,  UV

stabilizers, and heat stabilizers.

The compositions of the invention are prepared either by mixing all of the ingredients (copolymer, flame retardant, zeolite), in a "direct" process, or by adding the flame retardant and the zeolite to the blend of copolymer and PA that has already been prepared ("rework" process).

Compounding of the formulations:

The formulations described below are prepared by compounding using a Coperion Werner and Pfleiderer® ZSK 40 corotating twin-screw extruder ("twin-screw" process, indicated "t-screw" in the table below), whose barrel elements are heated with a flat profile at 240°C; the rotary speed is 300 rpm, with a throughput of 70 kg/h; the additives are added by side feeding to the melted polymer in barrel 4.

Another compounding process employs a Buss PR4 6 co-kneader ("co-kneader process" indicated "co-knead" in the table). For this "co-kneader" process, the metal temperature profile is 220/250/250/250/240; the rotary speed of the co-kneader is 280 rpm and the throughput is fixed at 15 kg/h, half of the flame-retardant filler being introduced with the polymers in the first well, and then the second half in the second well, with degassing applied to the third well.

Materials employed:

Lotader® 3410: terpolymer of ethylene, butyl	acrylate

(18% by weight) and maleic anhydride (3% by	weight),

produced by ARKEMA, possessing an MFI (190°C,	2.16 kg,

measured by ISO 1133) of 5 g/10 min.

Lotader® 6200: terpolymer of ethylene, ethyl acrylate (6.5% by weight) and maleic anhydride (2.8% by weight),

produced by ARKEMA, possessing an MFI (190°C, 2.16 kg, measured by ISO 1133) of 40 g/10 min.

Lotader® 8200: terpolymer of ethylene, ethyl	acrylate

(6.5% by weight) and maleic anhydride (2.8% by	weight),

produced by ARKEMA, possessing an MFI (190°C,	2.16 kg,

measured by ISO 1133) of 200 g/10 min.

Lotader® 7500: terpolymer of ethylene, ethyl acrylate (17.5%  by  weight)  and  maleic  anhydride  (2.8%  by weight), produced by ARKEMA, possessing an MFI (190°C, 2.16 kg, measured by ISO 1133) of 70 g/10 min.

Lotader® 3210: terpolymer of ethylene, butyl	acrylate

(6% by weight) and maleic anhydride (3% by	weight),

produced by ARKEMA, possessing an MFI (190°C,	2.16 kg,

measured by ISO 1133) of 5 g/10 min.

Evatane® 2403: copolymer of ethylene and vinyl acetate (24% by weight), produced by ARKEMA, possessing an MFI (190°C, 2.16 kg measured by ISO 1133) of 3 g/10 min.

Lotryl® 35BA40: copolymer of ethylene and butyl acrylate (35% by weight), possessing an MFI (190°C, 2.16 kg, measured by ISO 1133) of 40 g/10 min.

Lotryl® 30BA02: copolymer of ethylene and butyl acrylate (30% by weight), possessing an MFI (190°C, 2.16 kg, measured by ISO 1133) of 2 g/10 min.

PA6: polyamide 6 terminated with an amine function, with an Mn of 2500 g/mol as measured by GPC.

Irganox 1098: hindered phenol heat stabilizer produced by CIBA.

Irganox 1010: hindered phenol heat stabilizer produced by CIBA.

Irgafos 168: phosphite heat stabilizer produced by CIBA.

Siliporite® NK10AP: zeolite 4A molecular sieve produced by CECA.

Exolit® AP750: ammonium polyphosphate produced by CLARIANT and possessing a phosphorus content of 21% and a nitrogen content of 12%.

Budit® 3167: ammonium polyphosphate produced by BUDENHEIM and possessing 50% of P205 and 21% of nitrogen.

Phosphlex® 31L: isopropyl phenyl diphenyl phosphate produced by AKZO.

PER: monopentaerythritol produced by CELANESE.

Magnifin H5: magnesium dihydroxide produced by MARTINSWERK.

Magnifin H5KV: magnesium dihydroxide produced by MARTINSWERK.

Stavinor CA PSE: calcium stearate produced by CECA.

Characterization of the materials

Production of strips by extrusion: the granules obtained from the "twin-screw" and "co-kneader" synthesis processes are shaped using a ThermoHaake Rheocord System 4 0 laboratory twin-screw extruder which is equipped with a sheet die and is heated at 210°C, to give strips from which the test specimens needed for characterizing the materials will be cut.

Measurement of the MFI: this is carried out according to standard ISO 1133 under the following conditions

(230°C, 2.16 kg) unless otherwise stated.

Measurement: of the flow resistance: test specimens cut from the above strips are subjected to a mass corresponding to a pressure of 2 bar in a temperature-regulated oven. The test is rated positive if the test specimen resists this load for 15 minutes, and the maximum temperature withstood is recorded. If the test specimen does not withstand these conditions, a measurement is made of the time after which the test specimen broke.

Elongation break and breaking stress: measured according to standard ISO 527: 93-1BA on test specimens cut from the strips above.

Hardness: measured on the Shore D scale in accordance with standard ISO 868.

Limiting oxygen index (LOI): measured in accordance with standard ISO 4589.

Flame propagation resistance: measured by the UL94 test in accordance with standard ISO 1210.

Exudation: observed and recorded as yes or no (Y/N).

The results of the compositions according to the invention (examples 1 to 5) and of the compositions of the prior art (comparative examples CE1-CE9) are collated in table 1 below:

WE CLAIM:

1.	A flame-retarded flexible thermoplastic composition containing no halogen

compound, comprising a graft copolymer containing polyamide blocks and

composed of a polyolefin backbone and on average at least one polyamide graft,

in which the grafts are attached to the backbone by the radicals of an unsaturated

monomer (X) having a function capable of reacting with an amine-terminal

polyamide, the radicals of the unsaturated monomer (X) being fixed to the

backbone by grafting orcopolymerization from its double bond, wherein said

composition comprises, in a mixture:

-	50% to 70% by weight of the graft copolymer containing polyamide blocks,

-	25% to 35% by weight of a flame retardant selected from ammonium phosphates, phosphinates, pyrophosphates, and polyphosphates,

-	approximately 2% by weight of molecular sieve, such as a zeolite.

2.	The composition as claimed in claim 1, wherein the polyolefin backbone containing (X) is selected from ethylenemaleic anhydride and ethylene-alkyl (meth)acrylate-maleic anhydride copolymers.

3.	The composition as claimed in claim 1 or 2, wherein there are at least 1.3 moles of (X) attached to the polyolefin backbone.

4.	The composition as claimed in any one of claims 1 to 3, wherein the polyamide graft has a molar mass of between 1 000 and 5000 g/mol and preferably between 2000 and 3000.

5.	The composition as claimed in any one of claims 1 to 4, wherein the flame retardant is ammonium polyphosphate.

6.	The composition as claimed in any one of claims 1 to 5, further comprising at

least one copolymer of ethylene and a carboxylic acid or ethylenically unsaturated

ester comonomer.

7.	The composition as claimed in any one of the preceding claims, wherein it

comprises no phosphorus plasticizer or red phosphorus.

8. The composition as claimed in any one of the preceding claims, wherein the mixture further comprises melamine cyanurate and/or pentaerythritol.

ABSTRACT

The present invention relates to flame-retarded flexible thermoplastic compositions of high thermomechanical strength, containing no halogen compound, comprising a graft copolymer containing polyamide blocks and composed of a polyolefin backbone and on average at least one polyamide graft, in which the grafts are attached to the backbone by the radicals of an unsaturated monomer (X) having a function capable of reacting with an amine-terminal polyamide, the radicals of the unsaturated monomer (X) being fixed to the backbone by grafting or copolymerization from its double bond, wherein said composition comprises, in a mixture:

-	50% to 70% by weight of the graft copolymer containing polyamide blocks,

-	25% to 35% by weight of a flame retardant selected from ammonium phosphates, phosphinates, pyro¬phosphates, and polyphosphates,

-	approximately 2% by weight of molecular sieve, such as a zeolite, or of hydrotalcite(s).

These compositions find favored application for the manufacture of electrical cables, electrical components, for molding cases in electrical engineering, or for producing protective layers or thermal protection sleeves for automotive fluid transfer lines.	

Documents:

« Previous Patent

Next Patent »

Patent Number	259568	

Indian Patent Application Number	4943/KOLNP/2008	

PG Journal Number	12/2014	

Publication Date	21-Mar-2014	

Grant Date	18-Mar-2014	

Date of Filing	05-Dec-2008	

Name of Patentee	ARKEMA FRANCE	

Applicant Address	420, RUE D'ESTIENNE D'ORVES, F-92700 COLOMBES	

Inventors:

#	Inventor's Name	Inventor's Address	

1	BLONDEL, PHILIPPE	2, COTE SAINT MICHEL, LE MONT JOLI, F-27300 BERNAY	

2	FLAT, JEAN-JACQUES	N 2, PLACE SAINT JEAN, F-27170 GOUPILLIERES	

3	MESLET, DAVID	9, PLACE SAINTE-CROIX, F-27300 BERNAY	

PCT International Classification Number	C08L 77/00,C09D 5/18	

PCT International Application Number	PCT/FR2007/051365	

PCT International Filing date	2007-06-01	

PCT Conventions:

#	PCT Application Number	Date of Convention	Priority Country	

1	0652014	2006-06-02	France	

© All Indian Patents, 2013-2021.

  Patent data available in the public domain from Indian Patents Office, Department of Industrial Policy and Promotions, Ministry of Commerce and Industry, Government of India.
