Repository: anandvc/allindianpatents

File: patents/259578-zirconia-carbon-containing-refractory-material-and-method-for-producing-same.html (part 1 of 2)
Indian Patents. 259578:ZIRCONIA-CARBON CONTAINING REFRACTORY MATERIAL AND METHOD FOR PRODUCING SAME

Indian Patents

Recently Granted Patents

  Recently Published Patents

Title of Invention	ZIRCONIA-CARBON CONTAINING REFRACTORY MATERIAL AND METHOD FOR PRODUCING SAME

Abstract	A zirconia-carbon-containing refractory includes aggregate grains, a carbon bond formed between the aggregate grains, 80% by mass or more of a Zr02 component and a carbonaceous material, in which the total volume of open pores and the carbonaceous material in the structure of the refractory &nbsp;&nbsp;&nbsp;is in the range of 25% to 42% by volume, open pores each having a diameter of 10 um or more account for 30% or less of the total volume of open pores in the structure of the refractory, and carbonaceous material grains each having a maximum length exceeding 45 u,m in the carbonaceous material in the zirconia-carbon-containing refractory account for less than 60% by mass of the total mass of the carbonaceous material except the bonding carbon in the zirconia-carbon-containing refractory.	

Full Text	FORM 2

THE PATENTS ACT, 1970

(39 OF 1970)

and

THE PATENT RULES, 2003

COMPLETE SPECIFICATION

[Section 10; rule 13]

1.	TITLE OF THE INVENTION

ZIRCONIA/CARBON-CONTAINING REFRACTORY MATERIAL

AND  METHOD FOR PRODUCING SAME

2.	APPLICANT

Name:	KROSAKI HARIMA CORPORATION

Nationality:  A Japanese Company

Address:	1 -1, Higashihamamachi,

Yahatanishi-ku,

Kitakyushu-shi,

Fukuoka 806-8586

JAPAN

3.	INVENTORS:

MORIKAWA Katsumi,	YOSHITSUGU Daisuke,

c/o KROSAKI HARIMA CORPORATION,  c/o KROSAKI HARIMA CORPORATION,

1-1, Higashihamamachi,	1-1, Higashihamamachi,

Yahatanishi-ku,	Yahatanishi-ku,

Kitakyushu-shi,	Kitakyushu-shi,

Fukuoka 806-8586	Fukuoka 806-8586

JAPAN	JAPAN

4.  PREAMBLE TO THE DESCRIPTION

The following specification particularly describes the nature of the invention and the manner in

which it ^ to beperforrrve^d

Technical Field

The present invention relates to refractories used for submerged nozzles and the like for use in continuous casting of steel. In particular, the present invention relates to a zirconia-carbon-containing refractory having high corrosion resistance and high thermal shock resistance.

5

Background Art

A submerged nozzle for use in continuous casting of steel is used to transfer molten steel from a tundish to a mold. The submerged nozzle is used to prevent molten steel from coming into contact with air to inhibit oxidation of molten steel and used to charge molten steel into the mold while the flow of

10 molten steel is adjusted. This results in the prevention of contamination of steel with slag layer floating on the surface of molten steel and nonmetallic inclusions in molten steel, thereby improving the quality of steel and ensuring the stability of operation. In general, a molten glass layer, referred to as a "mold powder layer", is present on the surface of molten steel in the mold. The molten glass layer contains CaO, Si02, Na20, K20, Al203, CaF2, C, and the like and is thus highly erosive to Al203, Si02, C, and the like

15 constituting the submerged nozzle, so that operation over long periods of time reduces the corrosion resistance of the submerged nozzle. Thus, a portion of the submerged nozzle coming into contact with the mold powder is often composed of a zirconia material having corrosion resistance against molten grass. To ensure thermal shock resistance, zirconia-carbon (Zr02-C) materia! is generally used as a powder line material.

20	Various improvements in the corrosion resistance of the powder line material have been

achieved because the corrosion resistance directly affects the lifetime of the nozzle. In general, it is known that an increase in zirconia content of the material improves the corrosion resistance. Meanwhile, a larger zirconia content increases the thermal expansion coefficient and the elastic modulus of the Zr02-C material, disadvantageously causing breaks in use and hindering the operation.  To improve the

25 thermal shock resistance, the graphite content needs to be increased. As described above, however, an increase in graphite content reduces the corrosion resistance; hence, it is important to strike a balance between the zirconia content and the graphite content. In general, from the viewpoint of stably using the submerged nozzle, the upper limit of the amount of zirconia aggregates incorporated is about 90% by mass.

30	For a submerged nozzle composed of several types of materials such as an alumina-graphite

material or an alumina-silica-graphite material, a partially stabilized aggregate or a completely stabilized aggregate raw material containing 3% to 10% by mass of CaO, MgO, Y203, or the like exhibiting relatively linear thermal expansion characteristics is generally applied from the viewpoint of thermal structural stability in receiving molten steel. The upper limit of the proportion of a Zr02 component in a Zr02-C

35 material used for the powder line portion is about 86% by mass because of the incorporation of bonding carbon that bonds aggregates together. To use a high corrosion-resistant powder line portion that has a low incidence of breaking and can contribute to stable operation, the proportion of the Zr02 component is generally 82% by mass or less.

For example, Japanese Unexamined Patent Application Publication No. 11-302073 discloses a

zirconia-graphite refractory having excellent corrosion resistance and containing 70% to 95% by mass of a zirconia material and 5% to 30% by mass of graphite, in which zirconia particles each having a diameter

of 45 um or less account for 70% or more of the total amount of the zirconia particles.

[0006]

5	Japanese Unexamined Patent Application Publication No, 8-1293 discloses a technique in which

a portion of a submerged nozzle, used for continuous casting, coming into contact with a molten mold powder is composed of a zirconia-graphite material containing 50% to 90% by mass of a CaO-stabilized zirconia raw material having a silica content of 0.30% by mass or less, 0% to 30% by mass of a baddeleyite raw material (provided that the total amount of the CaO-stabilized zirconia raw material and 10 the baddeleyite raw material is 60% to 91% by mass), and 10% to 35% by mass of a graphite raw material.

Disclosure of the Invention

Problems to be Solved by the Invention

15	The zirconia-graphite refractory and the zirconia-graphite material described in the foregoing

Patent Documents, however, do not sufficiently have both thermal shock resistance and corrosion resistance in a high production operation nowadays.

A zirconia-graphite material which does not break by thermal shock in operation and has better corrosion resistance than those of the materials described above is thus required.

20	Hitherto, at a Zr02 component content of about 80% by mass or less, a larger Zr02 component

content results in improvement in corrosion resistance against the powder. A Zr02 component content exceeding about 80% by mass, however, is liable to lead to a reduction in corrosion resistance. Thus, the upper limit of the Zr02 component content is about 83% by mass.

Accordingly, it is a first object of the present invention to improve the corrosion resistance of a

25 zirconia-carbon-containing refractory having a high Zr02 content exceeding about 80% by mass. It is a second object of the present invention to also improve the corrosion resistance of a zirconia-carbon-containing refractory having a Zr02 content of about 83% by mass or less (Zr02 content of about 80% by mass or more). Thereby, a submerged nozzle, for continuous casting, that can be used for long operation is provided.

30	A submerged nozzle, for continuous casting, having corrosion resistance improved by increasing

the Zr02 content tends to have a low thermal shock resistance. It is thus another object of the present invention to also improve the thermal shock resistance and to provide a zirconia-carbon-containing refractory having excellent corrosion resistance and excellent thermal shock resistance. Means for Solving the Problems

35	The inventors have found that a main reason for the tendency of a decrease in corrosion

resistance at high zirconia contents, in particular, at Zr02 component contents exceeding about 80% by mass is that the apparent porosity (the proportion of open pores) increases as the Zr02 component content increases and have found that in a refractory having such a high Zr02 component content, slippage of refractory aggregates, i.e., solid lubricity, is not sufficiently obtained during compression

molding in a process of producing the refractory because of a small carbonaceous material content, in particular, a small graphite content, resulting in a low-density refractory having a coarse structure.

The inventors have focused their attention on the amount of open pores in the structure of a

zirconia-carbon-containing refractory having a high zirconia content and have found that the presence of

5  the open pores promotes the penetration of a molten powder into the structure to increase the contact

area between the refractory and the molten powder in a mold used for continuous casting, thereby

accelerating the collapse of the zirconia aggregates (destabilizing).

The mechanism of dissolution loss of the zirconia-carbon-containing refractory constituting the powder line portion of the nozzle for continuous casting is described below. Repetitions of the following 10  stages:

(a)	a stage in Which the carbonaceous component in the refractory is dissolved into molten steel when molten steel comes into contact with the zirconia-carbon-containing refractory; and

(b)	a stage in which zirconia aggregates exposed at a surface of the powder line portion by leaching the carbonaceous component are dissolved into the powder layer, causes dissolution loss of the refractory.

15 Molten steel generally has a low carbon content; hence, carbon is rapidly dissolved to complete the dissolution of the carbonaceous component in a short period of time. Thus, the rate of dissolution loss is mainly limited to the dissolution time of oxide aggregates into the powder component. The corrosion resistance is thus improved by increasing the area ratio of Zr02 and reducing the area ratio of the carbonaceous material aggregates exposed at a dissolution interface.

20	Also, reducing contact areas between the carbonaceous component in the refractory and molten

steel and between Zr02 in the refractory and the powder layer, therefore, contributes to a reduction in the dissolution loss of the refractory.

On the basis of these findings, the inventors have found that in a zirconia-carbon-containing refractory having a high zirconia content, reducing the total volume of open pores and the carbonaceous

25  material results in a significant reduction in the rate of dissolution loss.

A zirconia-carbon-containing refractory according to the present invention includes aggregate grains, a carbon bond formed between the aggregate grains, 80% by mass or more of a Zr02 component, and a carbonaceous material, in which the total volume of open pores and the carbonaceous material in the structure of the refractory is in the range of 25% to 42% by volume, open pores each having a

30  diameter of 10 um or more account for 30% or less of the total volume of open pores in the structure of

the refractory, and carbonaceous material grains each having a maximum length exceeding 45 u,m in the

carbonaceous material in the zirconia-carbon-containing refractory account for less than 60% by mass of

the total mass of the carbonaceous material except the bonding carbon in the zirconia-carbon-

containing refractory.

35	The amount of "Zr02 component" indicates the amount of Zr02 component containing Hf02,

which is difficult to separate, and excluding stabilizers, such as CaO, MgO, and Y203. The term "carbon bond" is used to indicate a structure in which an organic binder is carbonized in a nonoxidative atmosphere so as to bond or fix the grains and the like constituting the refractory to one another.

The term "open pores" is used to indicate pores exposed to the outside, excluding pores (closed

pores) embedded in the structure. The contact area between the powder and the carbonaceous material

and the Zr02 component in the refractory varies depending on the volume of the open pores.  The

proportion of the open pores with respect to the whole refractory can be measured as an apparent

5  porosity by a measurement method according to JiS R 2205.

The inventors have conducted various experiments and studies and have found that a total

volume of the open pores and the carbonaceous material in the structure of 42% by volume or less

results in significantly improved corrosion  resistance compared with zirconia-carbon-containing

refractories used in the past.

10	The open pores and the carbonaceous material in the structure also impart resistance to thermal

shock (hereinafter, also referred to as "thermal shock resistance") to the refractory. A total volume of less than 25% results in improvement in corrosion resistance but a reduction in thermal shock resistance to increase the risk of breaking, which is not preferred.

In the related art, there have been suggestions of the relationship between thermal shock

15  resistance and either carbonaceous component or apparent porosity.  In particular, for a refractory

having a Zr02 component content exceeding about 83% by mass, particularly as means for improving

corrosion resistance, simultaneous control of both of the volume of a carbonaceous material and the

apparent porosity of the structure of the refractory have not been reported.

The proportion of the sum of the volume of open pores and the volume of a carbonaceous 20 material in a zirconia-carbon-containing refractory can be determined by the sum of the measured volume of open pores and the calculated volume of the carbonaceous material in the target refractory. The volume of the open pores is a value expressed as an apparent porosity measured by a method according to JIS R 2205. With respect to a method for calculating (determining) the volume of the carbonaceous material, the volume and the proportion of the volume of the carbonaceous material can 25 be calculated from the chemical composition of the zirconia-carbon-containing refractory, the density of Zr02 aggregates, and the density of carbonaceous material particles and the like.

Control of the sum of the volume of the open pores and the volume of the carbonaceous

component readily dissolved by contact with molten steel results in significant improvement in the

corrosion resistance of the zirconia-carbon-containing refractory having a high zirconia content.

30	Furthermore, with respect to the open pores, in the case where the foregoing refractory is used

in an operation under conditions in which a molten powder is present on the surface of molten steel in a mold used for continuous casting, the inventors have found that the molten powder penetrates readily

to open pores each having a diameter of 10 um or more and that the amount (the volume ratio) of open

pores each having a diameter of 10 um or more correlates with the corrosion resistance.

35	The pore diameter can be determined by a test method for pore size distribution by mercury

porosimetry according to JIS R 1655.

The inventors have found that a lower volume proportion of open pores having a diameter of 10

um or more with respect to the total volume of open pores results in improvement in corrosion

resistance and that a proportion of 30% or less results in significant improvement in corrosion resistance. The reason for this may be that even in the case where the open pores each having a diameter of

10 um or more are partially present, the penetration of molten powder into open pores each having a

diameter of 10 um or more causes partial dissolution or collapse of the refractory structure, e.g.,  the 5  carbonaceous material, around the open pores and that a larger number of damaged portions of  the refractory structure is liable to lead to the expansion and linkage of the damaged portions, thereby  extensively promoting damage to the refractory structure.

Thus, most preferably, the volume proportion of the open pores having a diameter of 10 um or

	more is 0%. In other words, most preferably, all open pores have diameters of less than 10 um

10	Thus, the proportion of carbonaceous material grains each having a maximum length exceeding

45 um in the carbonaceous material is set at 60% by mass or less of the total mass of the carbonaceous material except the bonding carbon in the zirconia-carbon-containing refractory, thereby reducing the

	volume proportion of the open pores each having a diameter of 10 um or more, so that it is possible to

more easily provide a zirconia-carbon-containing refractory of the present invention.

15	With respect to a production process, it is well known that since cold isostatic pressing

{hereinafter, simply referred to as "CIP"} is generally employed to shape a nozzle for continuous casting, the formability of a green body significantly affects the final quality, in particular, apparent porosity and pore size distribution. In a zirconia-carbon-containing refractory having the proportion of the total volume of the open pores and the carbonaceous material and having the volume proportion of the open

20	 pores each having a diameter of 10 urn or more described above, in the case of a refractory having a Zr02 content of less than 80%, it is possible to obtain a certain desired level of an article by adjusting the particle size distribution, wetting characteristics, compacting pressure, and the like of a green body before shaping. However, as the amount of Zr02 aggregates is increased, in particular, in the case where the Zr02 content is 80% or more and where the carbonaceous material, such as graphite, having good

25	 lubricity facilitating rearrangement of particles in a shaping step is reduced, the apparent porosity of a Zr02-graphite material under a constant compacting pressure tends to increase. Thus, it is often difficult to obtain a desired article by only adjusting the production conditions as described above. With respect to the design of mix, typically, Zr02 aggregates having a particle size of 0.045 mm to 1 mm are mainly used in a Zr02-graphite material, in many cases, in order to reduce the dissolution rate into molten slag

30 	and improve the thermal shock resistance. In the same way that the rate of dissolution of large rock sugar into water is lower than that of powdered sugar, the rate of dissolution of zirconia aggregates into molten slag is improved by the use of coarse aggregates. With respect to thermal shock resistance, the

use of fine powder having a particle size of 45 um or less, the fine powder being readily sintered during casting, is liable to cause an increase in strength and elastic modulus due to sintering. For this reason,

35 	the amount of the fine powder having a particle size of 45 um or less is limited. Therefore, the foregoing particle size of the Zr02 aggregates is mainly used.

As described above, from the viewpoints of the limitation of production of the nozzle for

continuous casting and the design of mix such as the particle size of zirconia aggregates used, most

preferably, a carbonaceous material having a particle size of 45 um or less, which is smaller than the zirconia aggregates, is used in order to improve lubricity during shaping to form a dense compact and to inhibit sintering during casting. 5  Means for Solving the Problems

Furthermore, the inventors have found that in the case where carbonaceous material grains each

having a diameter exceeding 45 um account for 60% by mass or less of the total mass of the carbonaceous material except a bonding carbon in the zirconia-carbon-containing refractory, the

apparent porosity and open pores each having a diameter of 10 um or more in the refractory of a product 10  are significantly reduced, thereby markedly improving the corrosion resistance. A carbonaceous material

having a grain size of 45 um or less of less than 40% leads to insufficient rearrangement of zirconia particles, so that a sufficient effect as described above is not provided.

Examples of the carbonaceous material include fine powders of graphite such as scaly graphite and earthy graphite; and amorphous and crystalline carbon black. These may be used separately or in 15  combination.

The foregoing zirconia-carbon-containing refractory having excellent corrosion resistance has a dense structure and thus reduced thermal shock resistance. In particular, a refractory having a Zr02 component content exceeding about 86% has reduced thermal shock resistance and is brittle, so that it is difficult to stably perform casting within variations of operation. Thus, the carbon bond in the structure 20 of the foregoing zirconia-carbon-containing refractory according to the present invention may contain the carbonaceous material having a fibrous structure with a diameter of 50 nm or less, thereby significantly improving the thermal shock resistance.

The reason the structure containing the carbonaceous material having a fibrous structure with a diameter of 50 nm or less significantly improves the thermal shock resistance of the zirconia-carbon-25  containing refractory may be as follows.

The structure of the zirconia-carbon-containing refractory includes aggregate grains, such as the Zr02 aggregates and the carbonaceous material grains, e.g., graphite grains, and the carbon bond. The zirconia aggregate grains are three-dimensionally arranged so as to be surrounded by a carbon bond matrix including the carbonaceous material, such as graphite, and the carbon bond. The carbon bond 30 matrix is three-dimensionally arranged with graphite as a filler. Thus, the properties of the carbon bond matrix significantly affect the macroscopic physical properties of the zirconia-carbon-containing refractory.

The carbon bond connecting aggregate grains to each other is generally formed by baking a phenolic resin that forms a large amount of carbonaceous residues, under nonoxidative conditions. The 35  carbon is generally referred to as amorphous glassy carbon (hereinafter, simply referred to as "glassy carbon") that is dense and brittle and has a high elastic modulus.

The carbonaceous material having a fibrous structure with a diameter of 50 nm or less  {hereinafter, simply referred to as "fibrous carbon") has three-dimensionally irregular orientation. The

fibrous carbon is intricately interwened with each other and dispersed in the structure. The carbonaceous

material having such a structure has a "flexible structure", which is mechanically deformable, and a high

ability to distribute and absorb stresses. Thus, the matrix portion of the carbon bond including the

flexible structure is also flexible.

5	Furthermore, the fibrous carbon has excellent tensile strength compared with glassy carbon and

other structures in the carbon bond and also serves as a reinforcement for the structure.  Thus, the fracture toughness of the carbon bond is also enhanced by the fibrous carbon.

The fibrous carbon is three-dimensionally continuously arranged in the matrix of the carbon bond in combination with fine graphite powder, carbon black, or the like serving as fillers, thereby 10 resulting in a bond structure in which the carbon bond has a flexible, high-toughness matrix portion (hereinafter, simply referred to as a "fibrous carbon-containing structure"). That is, the continuous arrangement of the carbon bond structure containing fibrous carbon serving as a carbon fiber filler in the refractory structure between the aggregate grains result in the refractory having a flexible structure, a high toughness, improved macroscopic physical properties, a reduced elastic modulus, and a reduced 15 thermal expansion coefficient. Furthermore, improvement in the strength of a microscopic structure results in the inhibition of the occurrence of a fracture origin leading to the fracture of the refractory, thereby providing a high fracture toughness.

Here, the "carbonaceous material having a fibrous structure with a diameter of 50 nm or less" is used to indicate nanoscale ultrafine fibrous carbon, such as carbon nanotubes {hereinafter, simply 20  referred to as "CNTs") and carbon nanofibers (hereinafter, simply referred to as "CNFs") and aggregate structures thereof.

The thickness of the carbon bond between carbonaceous fillers in the carbon matrix used for a

nozzle for continuous casting is about several hundreds of nanometers. To increase the continuity of fine

fibrous structure, a smaller unit of the fibrous structure is probably better. A unit size exceeding 50 nm

25  leads to insufficient adhesion to the carbonaceous raw material to be formed into a filler; hence, the unit

size is preferably 50 nm or less.

Furthermore, in the refractory of the present invention, the refractory structure may contain fine

particles composed of a transition metal or a transition metal compound, the fine particles each having a

diameter of 1,000 nm or less, in which the proportion of the transition metal or a metal derived from the

30  transition metal compound is 0.5% by mass or less (excluding 0% by mass) with respect to the total mass

of the refractory.

In the case where the refractory structure may contain the fine particles composed of a transition metal or a transition metal compound, the fine particles each having a diameter of 1,000 nm or less, the fine particles of the transition metal serves as a catalyst to promote the formation of fine carbon fibers 35  during, for example, heat treatment in the course of the production process of the refractory.

To improve the thermal shock resistance of the refractory, in particular, it is thus effective and preferable to disperse the fine particles in carbon bond of the refractory structure.

The reason for the fine particles each having a diameter of 1,000 nm or less is that since the thickness of the carbon bond between carbonaceous fillers in the carbon matrix is about several

hundreds of nanometers, the presence of particles larger than the thickness of the carbon bond results in an insufficient catalytic effect, so that it is difficult to form the fibrous carbon structure from the carbon bond by the catalytic effect during heat treatment in a nonoxidative atmosphere and it is necessary to incorporate a large amount of catalyst. A metal catalyst content of 0.5% by mass or more 5 disadvantageously results in a significant deterioration in oxidation resistance because the metal catalyst serves as an oxidation catalyst and thus is not preferred.

Details of the formation of the fine fibrous carbon structure are not clear. Examples of a conceivable mechanism include a mechanism in which the fine particles composed of a transition metal, e.g., Fe, Ni, or Co, serving as a catalyst are reacted with a hydrocarbon-based gas generated from a

10 phenolic resin and the like in the course of heating on surfaces of the catalyst particles to form CNTs and CNFs; and a mechanism in which a phenolic resin and the like are carbonized in the course of heat treatment, resulting carbon around the metal catalyst particles in the bonding carbon forms a solid solution with the metal catalyst particles, and carbon atoms are rearranged to form CNTs, CNFs, and the like with the catalyst particles as cores.

15	In any case, the particle size of the metal catalyst serving as a core is believed to determine the

size of the carbon fibers. The limitation of a particle size of 1,000 nm or less is efficient for the formation of fine fibrous carbon structure in the carbon bond. The particle size is preferably 50 nm or less.

The transition metal in the refractory structure of a product through a production process including heat treatment can be identified as an elemental metal or a transition metal compound such as

20  a carbide.

Examples of the transition metal that can be used include Ni, Co, Fe, Ti, Cr, Pt, Rh, and Pd. These metals may be used separately or in combination. Alternatively, compounds thereof may be used separately or in combination.

At present, catalytic hydrocarbon decomposition in which a gaseous hydrocarbon is reacted at a

25 high temperature in the presence of a catalyst to form multilayer CNTs with high efficiency is known as a method for synthesizing an ultrafine fibrous carbon structure such as CNTs. A method in which a pyrolytic resin and a metal catalyst are subjected to heat treatment to form amorphous nanoscale carbon tubes is also known (see WO00/40509 and Japanese Unexamined Patent Application Publication No. 2002-293524).

30	It is, however, impossible to mass-produce CNTs by these methods. Furthermore, the production

cost is very high; hence, these methods are not commercially practical.

In a narrow space (space where the carbon bond is formed) between aggregate particles in the refractory during heat treatment, the fibrous carbon structure is believed to be formed in a minute space in the entire carbon bond by the foregoing process.

35	The resulting ultrafine fibrous carbon structure or a minute space simultaneously formed in the

ultrafine fibrous carbon structure can absorb stresses and the deformation of its surrounding structures and can terminate crack extension, thereby resulting in the carbon bond having a higher strength, a lower elastic modulus, and a higher toughness as described above.

The inventors have found that in the zirconia-carbon-containing refractory according to the

present invention, the incorporation of the carbonaceous material having a fibrous structure with a diameter of 50 nm or less into the carbon bond in the structure of the refractory and the incorporation of the fine particles composed of a transition metal or a transition metal compound into the refractory structure, the particles each having a diameter of 1,000 nm or less, result in significant improvement in

5  the thermal shock resistance. Advantages of the Invention

As described above, according to the present invention, in the zirconia-carbon-containing refractory having a high Zr02 content of 80% by mass, it is possible to provide the zirconia-carbon-containing refractory having excellent corrosion resistance attributed to the inhibition of the penetration

10  of the molten powder into the refractory structure compared with the related art.

The incorporation of the fibrous carbon structure having a diameter of 50 nm or less into the structure of the zirconia-carbon-containing refractory having a high zirconia content reduces the elastic modulus and the thermal expansion coefficient and improves the fracture toughness. It is thus possible to provide the zirconia-carbon-containing refractory having high corrosion resistance and high thermal

15  shock resistance compared with the related art.

According to the present invention, a method for producing a zirconia-carbon-containing refractory having aggregate grains, a carbon bond formed between the aggregate grains, 80% by mass or more of a Zr02 component, and a carbonaceous material includes a first step of kneading a green body containing carbonaceous aggregate particles, wherein carbonaceous aggregate particles each having a

20 maximum length of 45 u,m or less account for 40% by mass or more of the total mass of the carbonaceous aggregate particles except a bonding carbon, a second step of forming the kneaded green body in the first step into a compact, and a third step of subjecting the resulting compact to heat treatment and processing.

According to the method, it is possible to provide a zirconia-carbon-containing refractory in

25 which the total volume of open pores and the carbonaceous material in the structure of the refractory as a product is in the range of 25% to 42% by volume and in which open pores each having a diameter of 10

um or more account for 30% or less of the total volume of open pores in the structure of the refractory.

In the first step, the green body may contain fine particles composed of a transition metal or a

transition metal compound, the fine particles each having a diameter of 1,000 nm or less, or a metal

30  catalyst that promotes the formation of fine carbon fibers, in which the proportion of the transition metal

or a metal derived from the transition metal compound is 0.5% by mass or less {excluding 0% by mass)

with respect to the total mass of the refractory.

The metal catalyst is incorporated into the green body, and the green body is kneaded to disperse the metal catalyst in the green body. As described above, when the organic binder in the green 35  body is carbonized during heat treatment to form the carbon bond, the fibrous carbon structure can be intensively formed in the carbon bond by the catalytic effect. Brief Description of the Drawings

Fig. 1{a) is a photograph of a structure of a zirconia-carbon-containing refractory having a Zr02

content of 88% by mass according to the present invention with a field of view of about 500 um, and Fig. 1(b) is a photograph of a structure of a zirconia-carbon-containing refractory having a Zr02 content of 88% by mass according to Comparative Example with a field of view of about 500 um; and

Fig. 2(a) is a photograph of a structure of a portion containing fine fibrous carbon having a size of

5  50 nm or less of a zirconia-carbon-containing refractory according to the present invention with a field of

view of about 600 nm, and Fig. 2(b) is a photograph of a structure of a portion containing fine fibrous

carbon having a size of 50 nm or less of a zirconia-carbon-containing refractory according to the present

invention with a field of view of about 100 nm.

Fig. 3 is a TEM photograph of a fibrous carbon structure formed around the transition metal-10  containing nanopartides.

Fig. 4 is a TEM photograph of a fibrous carbon structure; formed around the transition metal-containing nanopartides. Explanation of reference numerals 1 zirconia particles 15  2 matrix (carbonaceous material and bonding carbon)

3	pores

4	fine fibrous carbon

5	transition metal-containing nanopartides

20  Best Mode for Carrying Out the Invention

A method for producing a zirconia-carbon-containing refractory according to an embodiment of the present invention (hereinafter, simply referred to as a "first production method") will be described below.

As a first step, refractory raw materials (hereinafter, simply referred to as "aggregate particles"),

25  such as a zirconia material, a carbonaceous material, and an additive, e.g., a metal, a metal carbide, or a

metal nitride, in order to prevent oxidation of a carbon component in the refractory, improve the

strength of a refractory structure, and the like are mixed to form a mixed powder. An organic binder is

added thereto, followed by kneading to form a green body.

To obtain a zirconia-carbon-containing refractory of the present invention, it is necessary to 30  increase the solid lubricity of the green body (including gaps between aggregate particles and between the green body and a mold) during compacting in the production process.

The zirconia particles that account for the large portion of the aggregate particles have poor solid lubricity. It is thus difficult to obtain a dense refractory structure of the present invention when a high pressure is applied to the green body while a large number of zirconia aggregate particles are in contact 35  with each other.

In the related art, relatively large scaly graphite having an excellent stress relaxation ability and excellent solid lubricity is mainly used as a carbonaceous material serving as aggregate particles.

In the case of a zirconia-carbon-containing refractory having a Zr02 component content of 80%

by mass or more and a low carbonaceous material content, however, the use of such a large scaly

graphite is liable to cause a reduction in lubricity in the green body {in the refractory structure) and an

increase in the nonuniformity of the degree of lubricity in the green body (in the refractory structure) as

the Zr03 component content is increased, i.e., as the carbonaceous material content is reduced.

5	As a result, the self-compacting ability (densification) during shaping is reduced to increase the

amount of open pores. Furthermore, diameters of the open pores are also increased to facilitate the penetration of the molten powder into the resulting refractory structure, thereby reducing corrosion resistance. Moreover, the nonuniformity of the refractory structure is liable to cause a reduction in thermal shock resistance.

10	For the zirconia-carbon-containing refractory having a Zr02 component content exceeding 80%

by mass and a low carbonaceous material content according to the present invention, it is difficult to obtain the apparent porosity and the proportion of the open pores characteristic of the present invention by the use of large scaly graphite in the related art.

Here, the term "carbonaceous material" is used to indicate a crystalline carbonaceous aggregate

15 raw material such as graphite, an amorphous carbonaceous raw material such as carbon black, or the whole of a carbonaceous material including the carbon bond. A carbonaceous material useful to improve the properties of the green body during shaping does not contain a carbon bond.

The term "carbon bond" is used to indicate a structure formed by carbonizing an organic binder in a nonoxidative atmosphere to bond or fix particles and the like constituting the refractory to each

20 other and indicate a carbonaceous phase having a continuous structure bonding constitutional raw particles in the refractory structure. The carbon bond is formed by baking an organic binder for carbonization, the organic binder being composed of one of a phenolic resin, tar, and pitch or a mixture of any combination thereof.

The term "structure" is used to indicate the relationship of pores to particles having various

25  shapes and sizes in a refractory product (JI5 R2001).

In the present invention, as described above, the carbonaceous material fine powder having a

diameter of 45 um or less is used in the entire carbonaceous material {excluding the bonding carbon) in the green body and accounts for 40% by mass or more of the total mass of the carbonaceous material.

In the case where the proportion of the carbonaceous material having a diameter of 45 jj,m or 30  less is converted into a proportion in a refractory product, a carbonaceous material having a maximum

length exceeding 45 jam needs to account for less than 60% by mass of the total mass of carbon including the bonding carbon in the refractory.

Here, the term "45um or less" is used to indicate a size passing through a sieve with an opening

of 45 um according to JIS Z8801.

35	The proportion in the refractory product is determined as follows: The target refractory is fired in

an oxidative atmosphere at about 350°C to 550°C for 5 to 24 hours to allow the bonding carbon that is

oxidized at a low temperature to disappear.  The resulting powdered refractory including zirconia

aggregate particles is classified with a sieve with an opening of 45 um according to JIS Z8801 into a

powder retained on the surface of the sieve and a powder passing through the sieve. The amount of carbon in each of the powders is measured.  It is possible to determine the proportion of the

carbonaceous material having a diameter of 45 um or less by dividing the amount of carbon of the

powder passing through the sieve by the total amount of carbon of both powders.

5	Examples of a raw material of the carbonaceous material fine powder having a diameter of 45
