Repository: anandvc/allindianpatents

File: patents/259776-a-process-to-produce-a-hydrocarbon-rubber-cement-utilizing-a-hydrofluorocarbon-diluent.html (part 1 of 3)
Indian Patents. 259776:"A PROCESS TO PRODUCE A HYDROCARBON RUBBER CEMENT UTILIZING A HYDROFLUOROCARBON DILUENT"

Indian Patents

Recently Granted Patents

  Recently Published Patents

Title of Invention	"A PROCESS TO PRODUCE A HYDROCARBON RUBBER CEMENT UTILIZING A HYDROFLUOROCARBON DILUENT"

Abstract	Provided for herein is a process to produce an essentially homogeneous single liquid phase hydrocarbon-rubber cement from a polymer slurry comprising a hydrocarbon-rubber, a diluent, and unreacted monomer(s), the process comprising: (a) contacting the polymer slurry with a hydrocarbon solvent; and (b) removing the diluent in amounts not sufficiently more than is necessary to produce the essentially homogeneous single liquid phase hydrocarbon-rubber cement wherein the mass fraction of monomer(s) in the hydrocarbon-rubber cement, based on the total amount of hydrocarbon-rubber present in the hydrocarbon-rubber cement, is less than the mass fraction of monomer(s) in the hydrocarbon-rubber slurry, based on the total amount of hydrocarbon-rubber present in the hydrocarbon-rubber slurry, wherein the diluent comprises a hydrofluorocarbon.	

Full Text	A PROCESS TO PRODUCE A HYDROCARBON RUBBER CEMENT

UTILIZING A HYDROFLUOROCARBON DILUENT

FIELD OF INVENTION

[0001]	This disclosure relates to a hydrocarbon-rubber cement, and to

methods for producing a hydrocarbon-rubber cement from a polymer slurry comprising a hydrocarbon-rubber, a diluent, and one or more unreacted monomer(s), the method comprising the steps of contacting the polymer slurry with a hydrocarbon solvent and removing diluent, the hydrocarbon solvent, or both, in amounts not sufficiently more than is necessary to produce an essentially homogeneous single liquid phase hydrocarbon-rubber cement having a lower mass fraction of monomer(s), based on the total weight of the hydrocarbon-rubber in the hydrocarbon-rubber cement, relative to the mass fraction of monomer(s) in the polymer slurry, based on the total weight of the hydrocarbon-rubber in the polymer slurry. In particular, the present disclosure relates to contacting a hydrocarbon rubber slurry comprising a hydrofluorocarbon diluent, one or more monomer(s), and a hydrocarbon-rubber with a hydrocarbon solvent, and removing at least a portion of the diluent, the hydrocarbon solvent, or both, to produce an essentially homogeneous single liquid phase hydrocarbon-rubber cement, wherein the mass fraction of monomer(s) in the hydrocarbon-rubber cement, based on the total amount of hydrocarbon-rubber present in the hydrocarbon-rubber cement, is less than the mass fraction of monomer(s) in the hydrocarbon-rubber slurry, based on the total amount of hydrocarbon-rubber present in the hydrocarbon-rubber slurry.

BACKGROUND

[0002]	Isoolefin polymers,  and  in  particular,  hydrocarbon-rubbers,

may be prepared in carbocationic polymerization processes. See, e.g., Organic Chemistry, SIXTH EDITION, Morrison and Boyd, Prentice-Hall, 1084-1085, Englewood Cliffs, New Jersey 1992, and K. Matyjaszewski, ed, Cationic

Polymerizations, Marcel Dekker, Inc., New York, 1996. The catalyst system for producing hydrocarbon-rubbers typically includes two components: an initiator and a Lewis acid. Examples of Lewis acids include A1C13 and BF3. Examples of initiators include Bransted acids such as HC1, RCOOH (wherein R is an alkyl group), and H2O. During the polymerization process, in what is generally referred to as the initiation step, the isoolefin, e.g., isobutylene, reacts with the Lewis acid/initiator pair to produce a carbenium ion. Following the initiation step, additional monomer(s) units add to the formed carbenium ion in what is generally referred to as the propagation step. These steps typically take place in a diluent or in a solvent.

[0003]	Industry has generally accepted widespread use of a slurry

polymerization process to produce hydrocarbon-rubbers, using methyl

chloride as the diluent. Typically, the diluent used in slurry polymerization

processes consists essentially of methyl chloride. Methyl chloride is employed

for a variety of reasons, including the ability of methyl chloride to dissolve the

monomer(s) and the aluminum chloride catalyst of the reaction mixture, but

not dissolve the hydrocarbon-rubber polymer product of the polymerization

process. Methyl chloride also has a suitable freezing point to permit low

temperature polymerization, typically at temperatures less than or equal to -

90°C. Methyl chloride also has a suitably low boiling point to allow for

effective separation of the hydrocarbon-rubber polymer from the diluent. A

slurry polymerization process using methyl chloride as the diluent also offers

the advantage of a hydrocarbon-rubber polymer concentration of

approximately 26% to 37% by volume in the reaction mixture, as opposed to a

concentration of only about 8% to 12% in a solution polymerization process,

wherein the hydrocarbon-rubber polymer is at least partially dissolved in a

solvent. Reaction mixtures using methyl chloride as a diluent also have a

relatively low viscosity, enabling the heat of polymerization formed during the

polymerization reaction to be removed effectively by surface heat exchange.

(0004)	Typical commercial reactors used to produce hydrocarbon-

rubber in a slurry polymerization process include well mixed vessels with a

volume of about 10 to 30 liters, wherein the circulation of the reaction mixture

is often provided by a pump impeller. An example of such a reactor includes a

continuous flow stirred tank reactor ("CFSTR") as described in U.S. Patent

No. 5,417,930, which is incorporated by reference herein. For purposes herein,

a reactor suitable for use in a slurry polymerization process to produce rubber

is referred to in general as a "reactor" or as a "butyl reactor".

[0005]	Once the hydrocarbon-rubber is produced, at least a portion of

the diluent may be removed, and the hydrocarbon-rubber may be transferred from the reaction mixture into a vehicle comprising the hydrocarbon-rubber and a solvent. This vehicle is referred to as a hydrocarbon-rubber cement, or merely as a cement. However, the residual monomer(s) and other impurities present in the reaction mixture may also be transferred into the hydrocarbon-rubber cement. The residual monomer(s) and other impurities are known to negatively effect subsequent processing of the hydrocarbon-rubber. It has long been recognized that substantial economies in polymer processes, improved physical properties of the hydrocarbon-rubber, as well as cost and processes savings related to the slurry polymerization process could be achieved by removing residual monomer(s) and other impurities from the hydrocarbon-rubber cement.

[0006J	Other background references of interest include U.S. Patent

Nos. 2,542,559; 2,940,960; 3,553,156; 3,470,143; 3,496,135; 3,726,843; 4,623,712; 4,857,633; 5,264,536; 5,624,878; and 5,527,870; U.S. Patent Application US2004/0119196A1; RU 2 209 213; DE 100 61 727 A; EP 014 934 2 A2; WO 02/096964; WO 02/34794; and WO 00/04061.

SUMMARY OF THE INVENTION

[0007]	In some embodiments, this disclosure relates to a process to

produce an essentially homogeneous single liquid phase hydrocarbon-rubber cement from a polymer slurry comprising a hydrocarbon-rubber, a diluent, and unreacted monomer(s), the process comprising:

(a)  contacting the polymer slurry with a hydrocarbon solvent; and

(b)  removing the diluent in amounts not sufficiently more than is

necessary to produce the essentially homogeneous single liquid

phase hydrocarbon-rubber cement wherein the mass fraction of

monomer(s) in the hydrocarbon-rubber cement, based on the

total  amount  of  hydrocarbon-rubber  present  in  the

hydrocarbon-rubber cement, is less than the mass fraction of

monomer(s) in the hydrocarbon-rubber slurry, based on the

total  amount  of  hydrocarbon-rubber  present  in  the

hydrocarbon-rubber slurry,

wherein the diluent comprises a hydrofluorocarbon.

[0008]	Additionally, this disclosure relates to a process to produce an

essentially homogeneous hydrocarbon-rubber cement from a polymer slurry

comprising a hydrocarbon-rubber, a diluent which is essentially free of a

hydrofluorocarbon diluent, and a first mass fraction of unreacted monomer(s)

based on the total amount of hydrocarbon rubber present in the polymer slurry,

comprising:

(a)	contacting the polymer slurry with a hydrofluorocarbon diluent and with a hydrocarbon solvent; and

(b)	removing at least a portion of the diluent and the hydrofluorocarbon diluent to produce the essentially homogeneous hydrocarbon-rubber cement having a second mass fraction of unreacted monomer(s) based on the total amount of hydrocarbon rubber present in the essentially homogeneous hydrocarbon rubber cement,

wherein the first mass fraction is greater than the second mass fraction.

[0009]	In  some  further embodiments, this disclosure  relates  to  a

process for retrofitting an existing slurry cationic polymerization plant, the retrofitting process comprising the steps of:

(a) contacting a polymer slurry from the slurry cationic polymerization plant with a hydrocarbon solvent, the polymer slurry comprises a hydrocarbon-rubber, a diluent, and a first

mass fraction of unreacted monomer(s) based on the total

amount of hydrocarbon rubber present in the polymer slurry;

and

(b)  removing at least a portion of the diluent to produce an

essentially homogeneous hydrocarbon-rubber cement having a

second mass fraction of unreacted monomer(s) based on the

total amount of hydrocarbon rubber present in the essentially

homogeneous hydrocarbon-rubber cement,

wherein the diluent comprises a hydrofluorocarbon, and

wherein the first mass fraction is greater than the second mass fraction.

[0010]	In yet further embodiments, this disclosure relates to a process

for retrofitting an existing slurry cationic polymerization plant, the retrofitting process comprising the steps of:

(a)	contacting a polymer slurry from the slurry cationic polymerization plant with a hydrofluorocarbon diluent and with a hydrocarbon solvent, the polymer slurry comprises a hydrocarbon-rubber, a diluent which is essentially free of a hydrofluorocarbon diluent, and a first mass fraction of unreacted monomer(s) based on the total amount of hydrocarbon rubber present in the polymer slurry;

(b)	removing at least a portion of the diluent and the hydrofluorocarbon diluent to produce the essentially homogeneous hydrocarbon-rubber cement having a second mass fraction of unreacted monomer(s) based on the total amount of hydrocarbon rubber present in the essentially homogeneous hydrocarbon rubber cement,

wherein the first mass fraction is greater than the second mass fraction.

[0011]	In some additional embodiments, this disclosure relates to a

process to produce a single liquid phase hydrocarbon-rubber cement from a polymer slurry comprising a hydrocarbon-rubber, a diluent, and a first mass fraction of unreacted monomer(s) in the polymer slurry based on the total

weight of the hydrocarbon-rubber in the polymer slurry, the process comprising:

(a)	contacting the polymer slurry with a hydrocarbon solvent; and

(b)	removing at least a portion of the diluent from the polymer slurry to produce the single liquid phase hydrocarbon-rubber cement having a second mass fraction of unreacted monomer(s) in the hydrocarbon-rubber cement, based on the total amount of hydrocarbon-rubber present in the hydrocarbon-rubber cement,

wherein the diluent comprises a hydrofluorocarbon and the first mass fraction is higher than the second mass fraction.

BRIEF DESCRIPTION OF THE DRAWINGS

[0012]	Figure 1 shows a combined LCST and UCST phase diagram of

butyl rubber dissolved in hexane using methyl chloride (MeCl),  1,1,1,2-tetrafluroethane  (134a),  and  1:1  blend  of  methyl  chloride  and  1,1-difluoroethane (152a). DETAILED DESCRIPTION

[0013]	Various specific embodiments, versions and examples of the

present disclosure will now be described, including preferred embodiments

and definitions that are adopted herein for purposes of understanding the

claimed invention. For determining infringement, the scope of the "invention"

will refer to any one or more of the appended claims, including equivalents

thereof, and elements or limitations that are equivalent to those recited.

[0014]	For purposes of this disclosure and the claims thereto, the terms

"hydrocarbon-rubber polymer", "hydrocarbon-rubber", and "rubber" are used interchangeably herein, and refer to elastomers or elastomeric compositions of polymers consistent with the ASTM D1566 definition. In preferred embodiments, hydrocarbon-rubber polymers include polyisobutylene homopolymers, isobutylene-isoprene (butyl rubber) copolymers, isobutylene and para-methylstyrene copolymers, star-branched butyl rubber terpolymers, and the like.

[0015]	The term catalyst system refers to and includes any Lewis

acid(s) or other metal complex(es) used to catalyze the polymerization of the

olefinic monomer(s) to produce hydrocarbon-rubber polymers, as well as at

least one initiator, and optionally other catalyst component(s).

[0016]	The phrase "suitable polymerization conditions" relates to the

selection of polymerization conditions and components, well within the ability of those skilled in the art, which are necessary to obtain the production of a desired polymer in light of process parameters and component properties. There arc numerous permutations of the slurry polymerization process to produce hydrocarbon-rubber polymers, as well as numerous variations in the polymerization components available to produce a hydrocarbon-rubber having one or more desired attributes.

[0017]	Downstream processing of the hydrocarbon-rubber polymers

may be carried out in a vehicle comprising the hydrocarbon-rubber and a solvent, preferably a hydrocarbon solvent. This vehicle is referred to herein as a hydrocarbon-rubber cement, as a rubber cement, or as a cement. For purposes herein, these terms are used interchangeably, and refer to a mixture of a hydrocarbon-rubber and a solvent, wherein the hydrocarbon-rubber is at least partially soluble in the solvent. Preferably, the cement is an essentially homogeneous solution comprising the hydrocarbon-rubber polymer essentially dissolved in a hydrocarbon solvent. An essentially homogeneous solution refers to a solution wherein at least 99 wt% of the solute (e.g., the hydrocarbon-rubber) is dissolved in the solvent (e.g., the hydrocarbon solvent.)

[0018]	Preferably,  essentially all of the  hydrocarbon rubber (i.e.,

greater than 99 wt% of the hydrocarbon-rubber) is dissolved in the hydrocarbon solvent, such that the hydrocarbon-rubber cement is an essentially homogeneous solution with regard to the hydrocarbon-rubber and the hydrocarbon solvent, meaning that at least 99 wt% of the hydrocarbon-rubber is dissolved in the solvent. It is to be understood for purposes herein that when the term "essentially homogeneous" or "homogeneous" is used to

further describe a hydrocarbon-rubber cement (i.e., an essentially

homogeneous hydrocarbon-rubber cement); the term only refers to the

hydrocarbon-rubber and the solvent. Accordingly, an essentially homogeneous

hydrocarbon-rubber cement need not comprise a single phase, but may include

less than 1 wt% of solids including various impurities and other components,

which are not fully dissolved in the hydrocarbon solvent.

[0019]	The term "polymer slurry" may refer to a reactor effluent

comprising any gas, liquid, solid, or combination thereof, contained in a reaction mixture after a slurry polymerization process. The term "polymer slurry" may also refer to a hydrocarbon-rubber polymer dispersed within a diluent, whether or not the polymer slurry is a direct reaction product from a slurry polymerization process. The polymer slurry referred to herein may include a hydrocarbon-rubber polymer, a diluent or mixture of diluents, a hydrocarbon solvent, unreacted monomer(s), as well as various other impurities and components which exist in the olefin feed or catalyst systems utilized in the slurry polymerization process. The catalyst system or catalyst system components are present only to the extent that they are present after polymerization.

[0020]	As used herein, the term diluent refers to a diluting agent, in

which the monomer(s) and/or the catalyst are soluble, but in which the hydrocarbon-rubber produced has only a limited solubility or preferably in which the hydrocarbon-rubber is essentially insoluble. As used herein, a hydrocarbon-rubber is essentially insoluble in a diluent if less than 1 wt% of the hydrocarbon-rubber is soluble in the diluent, based on the total amount of the diluent present. The term diluent may also include mixtures of at least two or more diluents. While a diluent may not alter the general nature of the components of the polymerization reaction mixture, i.e., the components of the catalyst system, monomer(s), and the like, it is recognized that interactions between the diluent and reactants may occur during the slurry polymerization process.

[0021]	Various other terms used herein include a reactor, which is

defined as any container(s) in which a chemical reaction occurs. For purposes herein, the numbering scheme for the Periodic Table Groups are used as in CHEMICAL AND ENGINEERING NEWS, 63(5), 27 (1985). The term polymer may refer to a homopolymer, a copolymer, an interpolymer, a terpolymer, and/or the like. Likewise, a copolymer may refer to a polymer comprising at least two monomer(s) unless otherwise stated.

[0022]	When a polymer is referred to as comprising a monomer(s), the

monomer(s) is present in the polymer in the polymerized form of the monomer(s) or in the derivative form of the monomer(s). When catalyst components are described as comprising neutral stable forms of the components, it is well understood by one skilled in the art, that the ionic form of the component is the form that reacts with the monomer(s) to produce polymers.

[0023]	The  term  "alkyl"  refers  to  paraffinic  hydrocarbon  groups

having from 1 to 20 carbon atoms, which may be derived from the

corresponding alkane by removing one or more hydrogens from the formula.

Examples include a methyl group (CH3), which is derived from methane

(CH4), and an ethyl group (CH3CH2), which is derived from ethane (CH3CH3).

[0024]	The term "aryl" refers to a hydrocarbon group comprising 5 to

20 carbon atoms that form a conjugated ring structure characteristic of aromatic compounds. Examples of aryl groups or substituents include benzene, naphthalene, phenanthrene, anthracene, and the like, which possess alternating double bonding ("unsaturation") within a cyclic structure. An aryl group is thus a group derived from an aromatic compound by dropping one or more hydrogens from the formula.

[0025]	The  term  "substituted  functional  group(s)"  refers  to

replacement of at least one hydrogen atom on an alkyl, alkene, alkyne, or aryl group having 1 to 20 carbon atoms, by at least one substituent. Examples of substituents include halogen (chlorine, bromine, fluorine, or iodine), amino, nitro, sulfoxy (sulfonate or alkyl sulfonate), thiol, alkylthiol, hydroxy, alkoxy.

and straight, branched, or cyclic alkyls, alkenes, or alkynes having 1 to 20 carbon atoms. Examples of alkyl substituents include methyl, ethyl, propyl, tert-butyl, isopropyl, isobutyl, and the like. Examples of alkoxy substituents include methoxy, ethoxy, propoxy, isopropoxy, butoxy, isobutoxy, secondary butoxy, tertiary butoxy, pentyloxy, isopentyloxy, hexyloxy, heptyloxy, octyloxy, nonyloxy, and decyloxy. Haloalkyl refers to straight or branched chain alkyl groups having 1 to 20 carbon atoms in which at least one hydrogen atom is substituted by at least one halogen. MonomerCs) and Polymers

[0026]	Monomer(s)  useful  in  the  present  disclosure  include  any

olefinic monomer(s) that may be cationically polymerized to produce a hydrocarbon-rubber polymer using a slurry polymerization process. Preferred monomer(s) include one or more alpha-olefins, disubstituted olefins, isoolefins, conjugated dienes, non-conjugated dienes, styrenics, substituted styrenics, and/or vinyl ethers. The styrenic moieties may be substituted (on the ring) with alkyl, aryl, halide, alkoxide, or the like substituents. Preferably, the monomer(s) comprises 2 to 20 carbon atoms, more preferably 2 to 9, even more preferably 3 to 9 carbon atoms. Examples of preferred olefin monomer(s) include styrene, para-alkylstyrene, para-methylstyrene, alpha-methyl styrene, divinylbenzene, diisopropenylbenzene, isobutylene, 2-methyl-1-butene, 3-methyl-1-butene, 2-methyl-2-penlene, isoprene, butadiene, 2,3-dimethyl-l,3-butadiene, ß-pinene, myrcene, 6,6-dimethyl-fulvene, hexadiene, cyclopentadiene, piperylene, methyl vinyl ether, ethyl vinyl ether, isobutyl vinyl ether, and the like. Monomer(s) may also include combinations of two or more monomer(s). Block copolymers, including styrenic block copolymers, may also be used a monomer(s). Preferred block copolymers for use as monomer(s) include copolymers of styrenics, such as styrene, para-methylstyrene, alpha-methylstyrene, and C4 to C30 diolefins, such as isoprene, butadiene, and the like. Particularly preferred monomer(s) combinations include isobutylene / para-methyl styrene and isobutylene / isoprene. Homopolymers of isobutylene are also preferred. other monomer(s) suitable

for use herein include those described in Cationic Polymerization of Olefins, A

Critical Inventory, Joseph Kennedy, Wiley Interscience, New York 1975.

[0027]	The process disclosed herein may be applied to the formation

of a rubber cement comprising a broad range of rubber polymers. Examples of suitable rubber polymers include butyl rubber, polyisoprene, polychloroprene, polybutadiene, polybutene, ethylene-propylene rubber (EPM), ethylene propylene-nonconjugated dienes, which may be utilized in preparing EPDM, and which include methylene norbornene, ethylidene norbornene, 1-4 hexadiene, dicyclopentadiene, and the like. Other preferred rubber polymers include copolymers of isobutylene and an alkylstyrene, and copolymers of isobutylene and isoprene.

[0028J	In one embodiment the rubber cement may comprise butyl

rubber polymers prepared by reacting a comonomer(s) mixture comprising a

C4 to C6 isoolefin monomer(s) component such as isobutene and a multiolefin

or conjugated diene monomer(s) component. The isoolefin is preferably

present in the butyl rubber polymer at 70 to 99.5 wt%, based of the total

comonomer(s) mixture, preferably 85 to 99.5 wt%, more preferably 92 to 99.5

wt%. The conjugated diene component is preferably present in the butyl

rubber polymer at 0.5 to 30 wt%, more preferably 0.5 to 15 wt%, witlv0.5 to 8

wt% being more preferred. The C4 to C6 isoolefin may be one or more of

isobutene, 2-methyl-l-butene, 3-methyl-l-butene, 2-methyl-2-butene, and 4-

methyl-1-pentene. The multiolefin may be a C4 to C14 conjugated diene such

as isoprene, butadiene, 2,3-dimethyl-l,3-butadiene, ß-pinene, myrcene, 6,6-

dimethyl-fulvene, hexadiene, cyclopentadiene and piperylene. In a preferred

embodiment, the rubber cement comprises a butyl rubber polymer obtained by

reacting 85 to 99.5 wt% of isobutylene with 0.5 to 15 wt% isoprene, or by

reacting 95 to 99.5 wt% isobutylene with 0.5 to 5 wt% isoprene.

[0029J	This disclosure further relates to a rubber-cement comprising

terpolymers and/or tetrapolymers comprising any combination of the monomer(s) listed above. Preferred terpolymers and tetrapolymers include rubber polymers comprising isobutylene, isoprene and divinylbenzene, rubber

polymers comprising isobutylene, para-alkylstyrene (preferably paramethyl styrene) and isoprene, rubber polymers comprising cyclopentadiene, isobutylene, and paraalkyl styrene (preferably paramethyl styrene), rubber polymers comprising isobutylene cyclopentadiene and isoprene, rubber polymers comprising cyclopentadiene, isobutylene, and methyl cyclopentadiene, and rubber polymers comprising isobutylene, paramethyl styrene and cyclopentadiene. Lewis Acid Catalyst

[0030]	The Lewis acid catalyst (also referred to as the co-initiator or

catalyst) may be any Lewis acid comprising one or more metals or metalloids from Groups 4, 5, 13, 14 or 15 of the Periodic Table of the Elements, including boron, aluminum, gallium, indium, titanium, zirconium, tin, vanadium, arsenic, antimony, and bismuth. In an embodiment, the metals are aluminum, boron and titanium, with aluminum being more preferred. Illustrative examples of Lewis acid catalysts useful herein include AICI3, AlBr3 (C1-C10 alkyl)AlCl2, (C1-C10 alkyl)2AlCl, (C1-C10 alkyl)3Al2CT3, BF3, SnCl4, and TiCl4. Preferred Lewis acid catalysts include AICI3, ethylaluminum dichloride, ethylaluminum sesquichloride, diethylaluminum chloride, methylaluminum dichloride, methylaluminum sesquichloride, and dimethylaluminum chloride. Lewis acids such as methylaluminoxane (MAO) and specifically designed weakly coordinating Lewis acids such as B(C6F5)3 are also suitable for use as Lewis acid catalysts herein.

[0031]	As one skilled in the art will recognize, the aforementioned

listing of Lewis acids is not exhaustive and is provided for illustration. For more information regarding Lewis acids in polymerization processes, see, for example,  International  Application  Nos.  PCT/US03/40903  and PCT/US03/40340. Catalyst Initiator

[0032]	Initiators useful in this disclosure are those initiators which are

capable of being complexed in a suitable diluent with the chosen Lewis acid to yield a complex which rapidly reacts with the olefin thereby forming a

propagating polymer chain. Illustrative examples include Bransted acids such as H2O, HC1, RCOOH (wherein R is H or a C1-C20 alkyl group), and alkyl halides, such as (CH3)3CC1, C6H5C(CH3)2C1 and (2-Chloro-2,4,4-trimethylpentane). In addition, transition metal complexes including metallocenes and other single site catalyst systems which have been activated with a weakly coordinating Lewis acids or Lewis acid salt may be been used to initiate polymerization.

[0033]	In an embodiment, the initiator comprises one or more of a

hydrogen halide, a C1 to C20 carboxylic acid, a C1 to C20 carboxylic acid halide, a C1 to C20 sulfonic acid, a C1to C20 alcohol, a phenol, a tertiary C1 to C20 alkyl halide, a tertiary C1 to C20 arylalkyl halide, a tertiary C1 to C20 alkyl ester, a tertiary C1 to C20 arylalkyl ester, a tertiary C1 to C20 alkyl ether, a tertiary C1 to C20 arylalkyl ether, a C1 to C20 alkyl halide, a C1 to C20 aryl halide, a C1 to C20 alkylaryl halide, and/or a C1 to C20 arylalkylacid halide. The aforementioned listing of initiator(s) is not exhaustive and is provided for illustration. For more information regarding initiator(s) in polymerization processes, see, for example, International Application Nos. PCT/US03/40903 and PC17US03/40340.

Formation of the Hydrocarbon-Rubber Polymer Slurry

[0034]	The hydrocarbon-rubber polymer slurry utilized herein may be

produced in a continuous or a batch process. Furthermore, the process may be practiced in a plug flow reactor, a stirred tank reactor, a continuous flow stirred tank reactor, a moving belt or drum reactor, a jet or nozzle reactor, a tubular reactor, an autorefrigerated boiling-pool reactor, or any combination thereof. The order of contacting the monomer(s) feed-stream, catalyst, initiator, and diluent may vary from one embodiment to another. The temperature at which the hydrocarbon-rubber polymer slurry is produced may be less than -20°C, preferably less than -40°C, with less than -50°C being more preferred. For more information regarding polymerization processes, see, for example, International Application Nos. PCT/US03/40903 and PCT/US03/40340.

[0035]	The hydrocarbon-rubber polymer slurry may also comprise a

hydrocarbon-rubber dispersed within a diluent, which is not the direct reaction product of a slurry polymerization process. Hydrocarbon Rubber Polymer Slurry

[0036]	As stated above, the hydrocarbon-rubber polymer slurry may

include the hydrocarbon rubber polymer, a diluent, preferably a hydrofluorocarbon diluent or mixture of diluents, unreacted monomer(s), various impurities, as well as other components in the feed or catalyst systems. The hydrocarbon-rubber polymer exists within the polymer slurry mainly as a solid material. In an embodiment, the concentration of the rubber polymer in the polymer slurry is greater than or equal to about 5 vol%, and less than or equal to about 75 vol%, based on the total volume of the polymer slurry. Within this range, the concentration of the rubber polymer in the polymer slurry may be greater than or equal to about 10 wt%, preferably greater than or equal to about 15 wt%, with greater than or equal to about 20 wt% being more preferred. Also within this range, the concentration of rubber polymer in the polymer slurry may be less than or equal to about 70 vol%, preferably less than or equal to about 65 vol%, with less than or equal to about 60 vol % being more preferred. Diluent

[0037]	The  diluent  employed  in  producing  the  rubber  cement

according to the instant process may be any material, in which the monomer(s), catalyst, and other process related components are soluble, but in which the hydrocarbon-rubber polymer has limited solubility, or preferably in which the hydrocarbon-rubber is essentially insoluble as defined above. Preferred diluents include C1-C3 hydrocarbons which are a gas at room temperature and 101 kPa-a (1 atm) of pressure. More preferred diluents include chlorocarbons such as methyl chloride, chloro-fluoro carbons, and the like. Methyl chloride being the most preferred diluent. The diluent in the polymer slurry may also comprise, or may consist essentially of, a hydrofluorocarbon diluent.

Process for Forming a Hydrocarbon-Rubber Cement

[0038]	In an embodiment, the hydrofluorocarbon diluent is present

within the rubber polymer slurry during the slurry polymerization process. In another embodiment, the hydrofluorocarbon diluent is added to the polymer slurry after the slurry polymerization process. The polymer slurry comprising the hydrofluorocarbon diluent is then contacted with a C4-C10 hydrocarbon solvent, preferably a C5-C8 hydrocarbon solvent. Diluent, the hydrocarbon solvent, or both, are then removed from the combined solvent and polymer slurry mixture in amounts not sufficiently more than is necessary to provide for an essentially homogeneous single liquid phase rubber cement in the form of an essentially homogeneous solution (i.e., comprising less than 1 wt% solids) comprising the hydrocarbon-rubber and the hydrocarbon solvent at the desired operating temperature and pressure.

[0039]	The polymer slurry may also comprise a diluent which is

essentially free of a hydrofluorocarbon diluent. A diluent which is essentially free of a hydrofluorocarbon diluent is defined herein to be a diluent comprising less than 1 wt% of a hydrofluorocarbon diluent, based on the total amount of the diluent present. In an embodiment, the polymer slurry comprising a diluent which is essentially free of a hydrofluorocarbon diluent is contacted with a C4-C10 hydrocarbon solvent, preferably a C5-C8 hydrocarbon solvent. The combined polymer slurry and solvent are then contacted with the hydrofluorocarbon diluent. Diluent, the hydrofluorocarbon diluent, the hydrocarbon solvent, or a combination thereof, are then removed from the combined solvent, polymer slurry, and hydrofluorocarbon diluent mixture in amounts not sufficiently more than is necessary to produce an essentially homogeneous single liquid phase rubber cement in the form of an essentially homogeneous solution comprising the hydrocarbon-rubber and the hydrocarbon solvent.

[0040]	The amount of hydrocarbon solvent added to the polymer

slurry is based on a desired final concentration of hydrocarbon rubber in the cement, and may include a portion of the solvent that may be removed along

with the diluent in forming the rubber cement. The amount of diluent present

in the polymer slurry may depend on reaction conditions and other factors and

attributes of the slurry polymerization process. It has unexpectedly been

discovered that the concentrations of hydrocarbon solvent required, and the

amount of diluent required to be removed from the polymer slurry to produce

the essentially homogeneous hydrocarbon-rubber cement, may be influenced

by the selection and concentration of a hydrofluorocarbon diluent either

present in the polymer slurry, or subsequently added to the polymer slurry.

[0041]	The  polymer  slurry  comprising  an  appropriately  selected

hydrofluorocarbon diluent may require a larger portion of the diluent and/or the hydrocarbon solvent to be removed to produce the essentially homogeneous single liquid phase rubber cement, as compared to an identical polymer slurry under identical conditions, but which employs a diluent which is essentially free of a hydrofluorocarbon diluent. Accordingly, to produce a homogeneous hydrocarbon cement from a polymer slurry comprising a hydrofluorocarbon diluent, more of the diluent will need to be removed from the combined polymer slurry and hydrocarbon solvent mixture when a diluent comprising a hydrofluorocarbon is present, as compared to a diluent which is essentially free of a hydrofluorocarbon diluent. For example, after addition of a given amount of a hydrocarbon solvent to a polymer slurry comprising a hydrofluorocarbon diluent, more of the diluent will need to be removed to produce an essentially homogeneous rubber cement, as compared to the amount of diluent required to be removed under identical conditions wherein the diluent consists essentially of methyl chloride. Upon removal of diluent to produce the essentially homogeneous rubber cement, unreacted monomer(s) and other volatile impurities are also removed. Accordingly, it has been discovered that by appropriate selection of a hydrofluorocarbon diluent, either alone, or in combination with methyl chloride and/or other diluents, an essentially homogeneous rubber cement may be produced which comprises less monomer(s) and other impurities relative to the amount of hydrocarbon rubber present, than would result from a cement produced under the same

conditions in the absence of the hydrofluorocarbon diluent (i.e., under the same conditions using a diluent essentially free of a hydrofluorocarbon diluent.)

[0042]	In  one  embodiment,  a  process  to  produce  an  essentially

homogeneous hydrocarbon-rubber cement comprises the steps of contacting a polymer slurry comprising a hydrocarbon-rubber, a diluent, and unreacted monomer(s), with a hydrocarbon solvent; and removing the diluent in amounts not sufficiently more than is necessary to produce the essentially homogeneous single liquid phase hydrocarbon-rubber cement wherein the mass fraction of monomer(s) in the hydrocarbon-rubber cement, based on the total amount of hydrocarbon-rubber present in the hydrocarbon-rubber cement, is less than the mass fraction of monomer(s) in the hydrocarbon-rubber slurry, based on the total amount of hydrocarbon-rubber present in the hydrocarbon-rubber slurry.

[0043J	In another embodiment, a process to produce an essentially

homogeneous hydrocarbon-rubber cement comprises the steps of contacting a polymer slurry comprising a hydrocarbon-rubber, a diluent which is essentially free of a hydrofluorocarbon diluent, and a first mass fraction of unreacted monomer(s) based on the total amount of hydrocarbon rubber present in the polymer slurry, with a hydrofluorocarbon diluent and with a hydrocarbon solvent; and removing the diluent and the hydrofluorocarbon diluent in amounts not sufficiently more than is necessary to produce the essentially homogeneous hydrocarbon-rubber cement having a lower mass fraction of unreacted monomer(s) based on the total amount of hydrocarbon rubber present in the essentially homogeneous hydrocarbon rubber cement than present in the initial polymer slurry In an embodiment, at least a portion of the hydrofluorocarbon diluent may be added prior to addition of the hydrocarbon solvent to the polymer slurry, after addition of the hydrocarbon solvent to the polymer slurry, or simultaneous with the addition of the hydrocarbon solvent to the polymer slurry. The hydrofluorocarbon diluent and/or  the  hydrocarbon  solvent  may  also  be  added  stepwise  and/or

incrementally to the polymer slurry, to the combined polymer slurry and

hydrocarbon  solvent  mixture,  to  the  combined  polymer  slurry  and

hydrofluorocarbon diluent mixture, or any combination thereof.

[0044]	Accordingly, in an embodiment, the diluent may comprise only

a portion of the total amount of hydrofluorocarbon diluent required to produce the essentially homogeneous rubber cement, and an additional amount of the hydrofluorocarbon diluent may be added at any point or points in the process consistent with the desired outcome of a hydrocarbon rubber cement having a mass fraction of monomer(s) relative to the total amount of rubber present, which is less than the mass fraction of monomer(s) relative to the total amount of rubber present in the polymer slurry, from which the rubber cement was produced.

{0045]	The amount of diluent that is to be removed from the system in

order to prepare an essentially homogeneous rubber cement is determined from the composition of the hydrocarbon-rubber slurry (i.e. mass fractions of the hydrocarbon-rubber and the diluent), the desired hydrocarbon-rubber cement concentration (i.e. mass fraction of hydrocarbon-rubber polymer in the hydrocarbon solvent) and the compositional phase diagram which describes the temperature-dependent phase behavior of the hydrocarbon-rubber as a function of diluent mass fraction in the cement. Removal of the diluent in amounts not sufficiently more than is necessary to produce the essentially homogeneous hydrocarbon-rubber cement refers to removing diluent in amounts necessary to obtain a cement composition that is within ±15%, preferably within ±10%, more preferably within ±5%, of the composition that defines the boundary curve at a given temperature, a given diluent composition, and a given desired hydrocarbon-rubber cement concentration in the phase diagram.

[0046]	Examples of compositional phase diagrams of butyl rubber in

hexane-based cements with hydrofluorocarbons are given in Figure 1 along with the phase diagram of the comparative methyl chloride system.

Selection of the Hydrofluorocarbon Diluent

[0047]	Hydrofluorocarbon diluents of the present disclosure comprise

at least one carbon atom, at least one hydrogen atom, and at least one fluorine

atom. In a preferred embodiment, the hydrofluorocarbon diluent consists

essentially of carbon, hydrogen, and fluorine. In a more preferred

embodiment, the hydrofluorocarbon diluent is a saturated compound

consisting essentially of hydrogen, carbon and fluorine. Hydrofluorocarbon

diluents may include a combination of hydrofluorocarbon diluents, and may

be used alone, or in combination with other diluents, solvents, and the like.

[0048]	Preferably the hydrofluorocarbon diluent is a gas at 25°C and
