Repository: anandvc/allindianpatents

File: patents/259778-electrochemical-preparation-of-sterically-hindered-amines.html
Indian Patents. 259778:ELECTROCHEMICAL PREPARATION OF STERICALLY HINDERED AMINES

Indian Patents

Recently Granted Patents

  Recently Published Patents

Title of Invention	ELECTROCHEMICAL PREPARATION OF STERICALLY HINDERED AMINES

Abstract	Abstract The present invention relates to a process for preparing an amine, which comprises the step cathodic reduction of a corresponding oxime derivative of the general formula (I) where R is C1-6-alkyl or C2-6 -alkenyl which is optionally substituted by one or more substituents selected independently from the group consisting of phenyl, O-C1-6 alkyl, NH-Ci.6-alkyl, N(C1-6-alkyl)2, OH and NH2; R1 is H; Ci.6-alkyl or C(0)-Ci.6-alkyl and A is a 5-, 6- or 7-membered hydrocarbon ring which is saturated or has a double bond and in which at least one CH2 group may, if appropriate, be replaced by -0-, -S- -NH-, -N= or -N(Ci-6-alkyl)- and which may optionally be substituted by one or more further substituents selected independently from the group consisting of phenyl, Ci.6-alkyl, 0-Ci.6-all<yl, NH-Ci.6-alkyl, N(C1-6-alkyl)2, OH and NH2; wherein, based on the ring carbon bearing the substituent R, the oxime derivative has an excess of the R or S form of at least 10%.	

Full Text	 

As originally filed

Electrochemical preparation of sterically hindered amines

Description

The present invention relates to a process for preparing an amine by cathodic reduction of a corresponding oxime derivative.

Organic compounds having a plurality of chiral centers are frequently important building blocks and auxiliaries in the synthesis of other organic compounds in order to introduce the chiral centers mentioned or in order to build up a nonracemic stereo center. Here, compounds which have a comparatively rigid skeleton and additionally comprise voluminous groups which can exercise a directing action in the synthesis of other organic compounds are frequently chosen as auxiliaries.

Cyclic compounds from the "chiral pool" are frequently of interest here. Particular mention may be made of cyclic terpenoids.

An example of such a compound is 8-phenylmenthol which is used, for example, as auxiliary in the asymmetric Diels-Alder reaction (E. Corey, Angew. Chem. 114 (2002), 1724-1741; K.C. Nicolaou, Angew. Chem. 114 (2002), 1742-1773).

Here, the hydroxyl group of menthol serves as functional group to introduce the auxiliary into a molecule so that a prochiral center is converted into a chiral center in a subsequent chemical reaction under the directing action of the auxiliary. However, menthol which can be used, for example, as alcohol component of an ester is comparatively labile and is therefore not the agent of choice for every reaction.

There is therefore a need to provide an amine analogue of menthol, derivatives thereof or analogous chiral auxiliaries.

The amine analogue of menthol and 8-methylmenthol has been used, for example, by M. C. Schopohl et al., Angel. Chem. 115 (2003), 2724-2727, in order to study the enantiofacial differentiation of individual caffeine gas molecules.

To obtain amine analogues of menthol, M. C. Schopohl et al., Synthesis 17 (2003), 2689-2694, propose preparing the corresponding amine from (+)-pulegone. As first step of the synthesis, the ethylene double bond is reacted with a Grignard reagent to introduce a radical in the 8 position. This makes derivatization in said 8 position

possible. The reaction produces a chiral center on the ring carbon in the 4 position. The Granger reaction is unable to distinguish between the R and S form, resulting in formation of an epimer mixture in the reaction. After conversion of the keto function into an oxime, the (4S) epimer can be obtained. In the subsequent Beauvault-Blanc reaction with sodium in toluene, the oxides function is converted into an amino function which is present in the Tran configuration relative to the alkyl radical in the 4 position.

This represents a critical step in the synthesis in order to obtain a configuration corresponding to that of menthol.

In contrast to the above-described reduction with sodium, in the heterogeneous reduction over transition metal catalysts, either no reaction takes place or the corresponding amine is accompanied by an equimolar amount of an epidemic amine which can be separated off only with difficulty.

However, a disadvantage of the above-described reaction is the use of sodium, which, in addition, is used in comparatively large amounts.

It is therefore an object of the present invention to provide an alternative process for preparing an amine with the aid of a corresponding oxime derivative which makes discrimination of the R or S form at a ring carbon which bears the oxime function or a derivative thereof and which has a substituents in the a position possible.

This object is achieved by a process for preparing an amine, which comprises the step

cathodic reduction of a corresponding oxime derivative of the general formula (I)

where

R is Ci-6-alkyl or C2-6 -alkenyl which is optionally substituted by one or more substituents selected independently from the group consisting of phenyl, O-C1.6-alkyl, NH-Ci.6-alkyl, N(C1-6-alkyl)2, OH and NH2;

R1  is H; Ci.6-alkyl or C(0)-Ci.6-all
A is a 5-, 6- or 7-membered hydrocarbon ring which is saturated or has a double bond and in which at least one CH 2group may, if appropriate, be replaced by -0-, -S- -NH-, -N- or -N(Ci.6-all
wherein, based on the ring carbon bearing the substituents R, the oxime derivative has an excess of the R or S form of at least 10%.

It has surprisingly been found that cathodic reduction of a corresponding oxime derivative allows the desired, above-described discrimination and thus makes an electrochemical preparation of corresponding amines in which a radical R which is in the trans position relative to the amine function is located in the a position possible without, for example, elemental sodium having to be used.

In the oxime derivative of the general formula (I), the radical R which is located in the a position relative to the future amine function is a C1-6-alkyl or C2-6-alkenyl radical which is unsubstituted or has one or more substituents. Possibilities for the substituent or substituents are phenyl, 0-C1-6-alkyl, NH-Ci.6-alkyl, N(C1-6-alkyl)2, OH and NH2. If a plurality of substituents are present, these can be selected independently from the abovementioned group.

The radical R is preferably a C1-6 alkyl or C2-6-alkenyl radical which is unsubstituted or has not more than one substituent.

For the purposes of the present invention, the term "C1-6-alkyl" refers to an alkyl radical which has from 1 to 6 carbon atoms and is unbranched or branched. Examples of such substituents are methyl, ethyl, n-propyl, isopropyl, n-1-butyl, n-2-butyl, sec-butyl, tert-butyl, n-1-pentyl, n-2-pentyl, n-3-pentyl, n-hexyl.

Furthermore, for the purposes of the present invention, the term "C2-6-alkenyl" refers to an alkenyl radical which has from 2 to 6 carbon atoms and is unranked or branched. Examples are vinyl, allyl, n-1-propenyl, n-2-propenyl, butenyl, pentenyl, hexenyl.

The radical R is preferably an unsubstituted Ci-e-alkyl radical, an unsubstituted C2-6-alkenyl radical or a phenyl-substituted Ci-e-alkyl radical.

R is very particularly preferably isopropyl, tert-butyl or 1-phenyl-1-methylethyl.

The oxime derivative of the general formula (I) can be an oxime as such. Furthermore, the hydrogen of the oxime group may be replaced by a C1-6-alkyl or C(0)-Ci-6-alkyl radical. The oxime derivative is preferably an oxime (R1 = H) or  is methyl or acetyl. The oxime derivative is very particularly preferably an oxime.

Furthermore, the oxime derivative of the general formula (I) has a ring A. This comprises the carbon which bears the oxime or an analogue of oxime and also the carbons directly adjacent to this carbon. All together, the ring A has 5, 6 or 7 ring atoms. The ring A is a hydrocarbon ring which is saturated or has a double bond. The ring μ. can be a cyclopentane, cyclopentene, cyclohexane, cyclohexene, cycloheptane or cycloheptene ring.

Furthermore, a CH2 group of the ring A may be replaced by -0-, -S-, -NH- or -N(C1-6-alkyl). It is likewise possible for a plurality of CH2 groups to be replaced by one of the abovementioned heteroatoms. If a plurality of heteroatoms are present as ring atoms in ring A, these can be selected independently of one another. When a double bond is present in ring A and at least one CH2 group has been replaced by a heteroatom and this at least one heteroatom is nitrogen, the latter can occur as imino nitrogen. It is also possible for a plurality of these nitrogens to be present.

The ring A can have no substituent, one substituent or a plurality of substituents in addition to the radical R and the oxime group or its analogue. The substituent or substituents can be selected from the group consisting of phenyl, -C1-6-alkyl, O-C1-6-alkyl, NH-C1-6-alkyl, N(C1-6-alkyl)2, OH and NH2. If a plurality of substituents are present, these can be selected independently from the abovementioned group. The substituent is preferably a C1-6-alkyI group. Particular preference is given to methyl.

The ring A preferably has precisely one further substituent.

Of course, the ring A of the oxime derivative of the general formula (I) in each case has the radical R and the oxime or the oxime analogue as substituent.

If the ring A is not made up exclusively of carbon atoms, the ring can be, for example, a tetrahydrofuran, dihydrothiophene, dihydrofuran, dihydropyrrole, oxane, thiane, piperidine, dihydropyran or tetrahydropyridine. However, the ring A preferably has no heteroatoms. The ring A is very particularly preferably cyclohexane or cyclohexene, in

particular cyclohexane.	'

The oxime derivative of the general formula (I) is very particularly preferably a methyl-substituted oxime derivative selected from the group consisting of

Very particular preference is given to oxime derivatives of the general formula (I) which after reduction give menthylamine, 8-methylmenthylamine or 8-phenylmenthylamine.

Here, the radicals R, R1 are as defined above.

The oxime derivatives for the process of the invention can be obtained by preparative methods known in the prior art. A typical precursor here is the corresponding ketone.

One possible method of preparation is to start out from the corresponding aromatic system which bears the desired substituents in order to build up the desired oxime derivative after reduction and separation of diastereomers. If a double bond is present in the ring A, this could be obtained by stepwise reduction or by means of a reduction/elimination reaction. Separations are described, for example, by H. Feltkamp et al., Liebigs Ann. Chem. 707 (1967), 78-86.

The synthesis of the oxime is preferably carried out using the "chiral pool". Such a strategy is described, for example, by M.C. Schopohl et al.. Synthesis 17 (2003), 2689-2694. A preferred starting material is pulegone or menthone.

The objective of the present invention is to provide a process for the cathodic reduction of an oxime derivative to form a corresponding amine in which the oxime function or the oxime analogue bears a radical R in the a position, with the amino function being located predominantly in the transposition relative to the radical R after reduction. However, a prerequisite for this is that the chiral ring carbon which bears the radical R is not present in racemic form.

An excess of the R or S form of at least 10%, preferably at least 50%, more preferably

at least 75%, even more preferably at least 90%, even more preferably at least 95%, even more preferably at least 98%, even more preferably at least 99%, In particular at least 99.9%, should therefore be present in the oxime derivative of the general formula (I) for the purposes of the present invention. The ring carbon which bears the substituent R is very particularly preferably present exclusively in the R or S form.

If further stereocenters are present in the oxime derivative, what has been said above applies analogously to these.

The excess of the R or S form is given by the formula

where E is the excess in % and n is in each case the molar amount of the R or S form based on the ring carbon which bears the substituent R.

If the ring carbon which bears the substituent R is the only stereocenter in the oxime derivative of the general formula (I), the above-defined excess is the enantiomeric excess of the oxime derivative.

If at least one further stereocenter is present, the excess is an epimeric excess based on the ring carbon which bears the substituent R.

The determination of the above parameters for determining the excess can be carried out by means of methods known in the prior art. If the excess is an enantiomeric excess, a corresponding evaluation can be effected by customary methods, for example circular dichroism. A further method of determination would be to prepare a derivative of the oxime derivative of the general formula (I) so that the product obtained is present as diastereomer and the customary methods for diastereomers can be employed. One of the most-used methods is nuclear resonance spectroscopy.

After reduction of the oxime to the amine, a further chiral carbon atom is present, with a discrimination between R and S forms occurring due to the electrochemical reduction, so that an excess based on this carbon atom which is greater than 0% is achieved. The excess is preferably at least 10%, more preferably at least 50%, in particular at least 60%.

The  electrochemical  reduction  of  oximes  at  a  cathode  is  known  from  WO-A

2006/005531.

The reduction can, for example, be carried out In a divided or undivided flow cell. Preference is given to using a divided flow cell.

The catholyte may comprise a solvent in addition to the amine formed during the reaction and the oxime derivative. The solvent is one of the Inert solvents generally customary In organic chemistry, e.g. dimethyl carbonate, propylene carbonate, tetrahydrofuran, dimethoxyethane, acetonitrile or dimethylformamlde. A C1-C4-alkyl alcohol is preferably used as solvent. C5-C7-hydrocarbons such as hexane are also suitable as solvents In combination with the abovementioned solvents. Cyclic or acyclic ethers can likewise be used. It Is likewise possible to use water. In addition, it is possible to use mixtures of the abovementioned solvents.

Preference Is given to alcohols, water, ethers or mixtures thereof. A single-phase or multiphase system can be formed.

Very particular preference Is given to alcohols, which may, if appropriate, be present In mixtures with one another and/or water, and C1-4-alkanols such as methanol, ethanol, n-propanol, l-propanol, n-butanol, sec-butanol, tert-butanol; diols such as glycol, triols such as glycerol, polyols, polyethers or alkoxyalkanols such as ethylene glycol monomethyl ether or dimethoxyethane. Very particular preference Is given to dimethoxyethane.

To establish conductivity, the catholyte generally comprises a mineral acid, preferably sulfuric acid or an alkali metal (C1-C4)-alkyl alkoxide, preferably sodium methoxide.

In general, an electrolyte salt is added to the anolyte and, if appropriate, also to the catholyte (in addition to one of the abovementioned agents which establish conductivity). Alkali metal salts or tetra(Ci-C6-alkyl)ammonium salts, preferably trl(Ci-C6-alkyl)methylammonium salts, are generally used for this purpose. Possible counterlons are sulfate, hydrogensulfate, alkylsulfates, arylsulfates, halides, phosphates, carbonates, alkylphosphates, alkylcarbonates, nitrate, alkoxides, tetrafluoroborate, hexafluorophosphate or perchlorate.

Preference is given to methyltributylammonium methylsulfate (MTBS), methyltriethyl-ammonium methylsulfate or methyltripropylammonium methylsulfates.

The anolyte preferably likewise comprises a solvent comprising water, an alcohol or a

plurality of alcohols or a mixture of two or more of the solvents. For the anolyte, it is in principle possible to use the same alcohols as for the catholyte, but these can also be different from the catholyte.

The process of the invention can preferably be carried out in all customary divided types of electrolysis cell in order to be able to exclude the possibility of substances such as products undergoing secondary chemical reactions due to the cathode process in the process of the invention. The process is preferably carried out continuously in divided flow cells.

Divided cells having a parallel electrode arrangement are preferably used. As dividing media, it is possible to use ion-exchange membranes, microporous membranes, diaphragms, filter fabrics made of materials which do not conduct electrons, glass frits and porous ceramics. Preference is given to using ion-exchange membranes, in particular cation-exchange membranes. These conductive membranes are commercially available, e.g. under the trade name Nation® (from E.T. DuPont de Nemours and Company) and Gore Select® (from W. L. Gore & Associates, Inc.).

Cathodes used are preferably ones whose cathode surface is formed by a material having a high hydrogen overvoltage, e.g. lead, zinc, tin, nickel, mercury, cadmium, copper or alloys of these metals or glassy carbon, graphite or diamond.

Particular preference is grven  diamond electrodes as described, for example, in EP-A-1036863.	

Possible anodes are in principle all customary materials, preferably those also mentioned as cathode materials. In the case of an acidic anolyte, preference is given to using platinum, diamond, glassy carbon or graphite anodes or the dimensionally stable anodes (DSA) known to those skilled in the art. If the anolyte is basic, preference is given to using stainless steel.

The anode reaction can be chosen freely, but preference is given to oxidation of the solvent, for example a CrC4-alcohol. When methanol is used, methyl formate, formaldehyde dimethyl acetal or dimethyl carbonate is formed. A sulfuric acid solution diluted with a Ci-C4-alcohol, for example, is used for this purpose.

The current densities at which the process is carried out are generally from 1 to 1000 mA/cm^, preferably from 10 to 100 mA/cm^. The process is generally carried out at atmospheric pressure. Higher pressures are preferably employed when the process

is to be carried out at relatively high temperatures in order to avoid boiling of the starting compounds or solvents.

After the reaction is complete, the electrolyte solution is worked up by general separation methods. For this purpose, the catholyte is generally firstly distilled and the individual compounds are obtained separately in the form of different fractions. Further purification can be effected, for example, by crystallization, distillation or chromatography.

Examples Example 1

Electrochemical reduction of (-)-menthone oxime

In a divided electrolysis cell, anolyte and catholyte are reacted electrochemically according to the variants indicated below at a current density of 67 mA/cm2, with 8 F/mol being introduced (corresponds to 2 equivalents). The electrolysis is carried out at room temperature; the divided cell is constructed from two flange cells, with anode space and cathode space being separated by a Nation 324 membrane. The anode material is platinum, and lead is used as cathode.

For the work-up, the reaction mixture is diluted with water (50 ml), brought to pH = 1 by means of concentrated sulfuric acid and washed with cyclohexane (4 x 30 ml). The aqueous phase is subsequently brought to pH = 12 by means of 50% strength potassium hydroxide solution and extracted again with TBME (4 x 50 ml). The combined organic basic extracts are washed with 10% strength sodium hydroxide solution (2 X 1 GO ml) and dried over calcium oxide and freed of the solvent on a rotary evaporator. Further purification can be effected, for example, by column chromatography or distillation.

Anolyte:	50 ml of 0.162M H2SO4 in methanol (corresponds to 2% by weight)

Catholyte:	0.51 g of (-)trans-(1 R,4S)-8-phenylmenthyl oxime (0.002 mol)

50 ml of 0.162M H2SO4, 0.017M triethylmethylammonium methylsulfate in methanol (corresponds to 2% by weight, 0.5% by weight)

Cathode material: Lead

Current density:  12.5 mA/cm2

Q/n:	10 F/mol of (-)-frans-(l f?,4S)-8-phenylmenthyl oxime (corresponds to

2.5 equivalents)

Temperature:  20-22°C

Yield:	94% (0.45 g, 0.002 mol); diastereomer ratio of (-)-(1 R,3R4S)-8-

phenylmenthylamine:(+)-(1R,3R,4f?)-8-phenylmenthylamine = 6.5:1 (determined by 1H-NMR spectroscopy), de = 73%

Electrolysis apparatus:	Divided electrolysis cell

Separation medium:	Nation®

Procedure:

The {-)-trans-(1R,4S)-8-phenylmenthyl oxime is dissolved in the Catholyte and transferred into the cathode half cell. The anode half cell is charged with the anolyte. The electrolysis is carried out galvanostatically at a current density of 12.5 mA/cm^and a temperature of 20-22°C. Platinum serves as anode and lead serves as cathode. After transfer of an amount of charge of 1966 C (10 F/mol of {-)-trans-{1 R,4S)-8-phenylmenthyl oxime, 2.5 equivalents), the electrolysis is stopped.

Work-up:

The reaction mixture is transferred from the cathode half cell to a flask and the cell is rinsed with a total of 50 ml of methanol and 50 ml of water. The total reaction mixture and washings from the cathode half cell is set to pH = 1 by means of concentrated sulfuric acid and freed of methanol under reduced pressure. The residue is washed with cyclohexane (4 x 30 ml) and the pH of the aqueous phase is subsequently set to 12 by means of 50% strength potassium hydroxide solution. The mixture is extracted with TBME (4 x 50 ml), the combined organic phase is dried over calcium oxide and freed of solvent on a rotary evaporator. The (1 f?,3f?)-8-phenylmenthylamine is obtained as a light-yellow liquid.

Observations:

The clamping voltage during the electrolysis is high (up to 20.6 V). After some time, a deposit is formed on the cathode. While only a little gas evolution at the cathode is observed at the beginning, this increases with increasing deposit formation.

Analytical data: (-)-(1R ,3R,4S)-8-phenylmenthylamine

Ar).

'.  Instrument: GC2010 from Shimadzu, Japan.

Column:  Fused silica capillary column HP-5 from Agilent, USA (lengtfi: 30 m; internal diameter: 0.25 mm; film thickness of the covalently bound stationary phase: 0.25 |am; carrier gas: hydrogen; injector temperature: 250°C; detector temperature: 300°C; column admission pressure: 106 kPa). Program: 50°(10°-80)(2°-100)(15°-270)5'.

Claims

1.	A process for preparing an amine, which comprises the step

cathodic reduction of a corresponding oxime derivative of the general formula (I)

where 

R is C1-6 -alkyl or C2-6-alkenyl which is optionally substituted by one or more substituents selected independently from the group consisting of phenyl, O-C1-6 alkyl, NH-Ci.6-alkyl, N(C1-6-alkyl)2, OH and NH2;

R'  is H; Ci.6-alkyl or C(0)-Ci-6-ali
A is a 5-, 6- or 7-membered hydrocarbon ring which is saturated or has a double bond and in which at least one CH2 group may, if appropriate, be replaced by -0-, -S- -NH-, -N= or -N(Ci.6-alkyl)- and which may optionally be substituted by one or more further substituents selected independently from the group consisting of phenyl, Ci-6-alkyl, 0-Ci.6-alkyl, NH-Ci.6-alkyl, N(C1-6-alkyl)2, OH and NH2;

wherein, based on the ring carbon bearing the substituent R, the oxime derivative has an excess of the R or S form of at least 10%.

2.	The process according to claim 1, wherein R is isopropyl, tert-butyl or 2-phenyl-2-p ropy I.

3.	The process according to claim 1 or 2, wherein R1 is hydrogen.

4.	The process according to any of claims 1 to 3, wherein A is a cyclohexane or cyclohexene which may optionally be substituted by one or more methyl groups.

5.	The process according to any of claims 1 to 4, wherein, based on the ring carbon

bearing the substituent R, the oxime derivative has an epimeric excess of at least

98%.

6.	The process according to any of claims 1 to 5, wherein the oxIme derivative is

selected from the group consisting of

7.	The process according to any of claims 1 to 6, wherein the product obtained Is

menthylamine, 8-methylmenthylamine or 8-phenylmenthylamine.

8.	The process according to any of claims 1 to 7, wherein the reduction is carried

out in a divided flow cell.

9.	The process according to any of claims 1 to 8, wherein the catholyte comprises

water, at least one alcohol or ether or mixtures thereof.

10.	The process according to any of claims 1 to 9, wherein the anolyte comprises

water, at least one alcohol or a mixture thereof.

Documents:

				10-CHENP-2009  CORRESPONDENCE OTHERS  23-09-2013.pdf

				10-CHENP-2009  CORRESPONDENCE OTHERS  09-12-2013.pdf

				10-CHENP-2009  AMENDED CLAIMS  25-02-2014.pdf

				10-CHENP-2009  AMENDED PAGES OF SPECIFICATION  25-02-2014.pdf

				10-CHENP-2009  EXAMINATION REPORT REPLY RECEIVED 25-02-2014.pdf

				10-CHENP-2009  FORM-3  09-12-2013.pdf

				10-CHENP-2009  FORM-3  25-02-2014.pdf

				10-CHENP-2009  OTHERS  25-02-2014.pdf

				10-chenp-2009 abstract.pdf

				10-chenp-2009 claims.pdf

				10-chenp-2009 correspondance others.pdf

				10-chenp-2009 correspondence others.pdf

				10-chenp-2009 description (complete).pdf

				10-chenp-2009 form-1.pdf

				10-chenp-2009 form-18.pdf

				10-chenp-2009 form-26.pdf

				10-chenp-2009 form-3.pdf

				10-chenp-2009 form-5.pdf

				10-chenp-2009 others.pdf

				10-chenp-2009 pct.pdf

« Previous Patent

Next Patent »

Patent Number	259778	

Indian Patent Application Number	10/CHENP/2009	

PG Journal Number	13/2014	

Publication Date	28-Mar-2014	

Grant Date	27-Mar-2014	

Date of Filing	01-Jan-2009	

Name of Patentee	BASF SE	

Applicant Address	67056 LUDWIGSHAFEN,	

Inventors:

#	Inventor's Name	Inventor's Address	

1	GRIESBACH, ULRICH,	BODELSCHWINGHWEG 34, 68305 MANNHEIM,	

2	WALDVOGEL, SIEGFRIED, R.,	ORCHIDEENWEG 18, 53123 BONN,	

3	KULISCH, JORG,	PAULSTR.29,53111 BONN,	

4	MALKOWSKY, ITAMAR,	ENDENICHER ALLEE, 53, 53121 BONN,	

PCT International Classification Number	C25B3/04	

PCT International Application Number	PCT/EP07/56390	

PCT International Filing date	2007-06-27	

PCT Conventions:

#	PCT Application Number	Date of Convention	Priority Country	

1	06116551.0	2006-07-04	EUROPEAN UNION	

© All Indian Patents, 2013-2021.

  Patent data available in the public domain from Indian Patents Office, Department of Industrial Policy and Promotions, Ministry of Commerce and Industry, Government of India.
