Repository: anandvc/allindianpatents

File: patents/259803-an-electrochemical-device-to-remove-arsenic-from-ground-water-and-surface-waters.html
Indian Patents. 259803:AN ELECTROCHEMICAL DEVICE TO REMOVE ARSENIC FROM GROUND WATER AND SURFACE WATERS

Indian Patents

Recently Granted Patents

  Recently Published Patents

Title of Invention	AN ELECTROCHEMICAL DEVICE TO REMOVE ARSENIC FROM GROUND WATER AND SURFACE WATERS

Abstract	In the present invention there is provided an electrochemical device for removing arsenic from water which consists of a three stage electrochemical reactor equipped with a plurality of both stable and soluble electrodes. The combination of electrodes can simultaneously oxidize the arsenite present in the contaminated water and generate an adsorbent in-situ on which arsenic is adsorbed and removed from water. Stable electrodes such as titanium metal coated with oxides of Ru/Tn/lr are fitted in the first chamber, whereas both stable and soluble electrodes are placed in the second chamber and the third chamber is fitted with only soluble electrodes. The treated water can be further passed through known filter, activated carbon and UV-lighting to remove suspended solids, dissolved organics and pathogenic bacteria.	

Full Text	The present invention relates to an electrochemical device to remove arsenic from ground and surface waters. This invention is particularly useful for the remediation of arsenic from ground water and the effluents containing arsenic.

Arsenic is a toxic element that naturally occurs in a variety of forms in the earth. Under normal conditions, arsenic is found dissolved in aqueous systems in trivalent arsenite and pentavalent arsenate oxidation states. Arsenic in natural water may originate, for example, from geo-chemical reactions, industrial waste discharges and arsenic containing pesticides.

Ground water for human consumption should be free from arsenic since it is toxin. The ground water bodies in West Bengal, Bangaladesh and part of USA are contaminated with arsenic. In West Bengal, India, an estimated 2,00,000 people currently suffer from arsenic induced skin lesions, some of which have advanced to pre-cancerous hyperkeratoses.

The effective removal of arsenic by coagulation technique requires the arsenic to be in the arsenate form. Arsenite, in which the arsenic exists in the +3 oxidation state, is only partially removed by adsorption and coagulation techniques. Various technologies have been used in the past to remove arsenic from aqueous systems. The common methods involving adsorbents such as alumina and activated carbon, ion- exchange resins and electro dialysis are reported.

An US patent number 6461535 dated 2002-10-08 filed by De Esparza Maria Luisa revealed a process involving (a) contacting with clay, a coagulant and an oxidizer with water containing arsenic to form a coagulated colloidal mixture (b) adsorbing the arsenic onto the coagulated colloidal mixture and (c) separating the water from the coagulated colloidal mixture for removing arsenic from ground water. The invention also provides a composition ready for use in removing arsenic from ground water to be used in remote areas. The composition includes activated clay, a coagulant and an oxidizer in pre-determined proportions for efficient removal of arsenic from ground water.

A patent CA2327065 dated 2001-05-29 by Miyamoto Henry described an in-situ removal of arsenic from well water contaminated by arsenic. A reactive adsorptive barrier consisting of iron containing material and filter media surrounding the screened casing of the well was described.

An another method (patent number US20030196961 dated 2003-10-23) wherein finely divided metallic iron in the presence of powdered elemental sulfur or other sulfur compounds such as manganese sulfide, followed by an oxidation step was provided to remove arsenic and TOC from drinking water or waste waters.

A method (patent number US2004222162 dated 2004-11-11) for removing arsenic from water by using a reactor that is provided with a fluidized bed of carriers is disclosed. An arsenic containing influent is mixed in the reactor with a sulfide aqueous solution or metallic salt aqueous solution at a predetermined pH, thereby arsenic is converted to arsenic sulfide or arsenic acid metal salts. The arsenic contained in the influent is later removed by crystallization. An effluent with a reduced arsenic content in discharged from the reactor. The carriers, on which the crystals are formed, are periodically removed from the reactor, which is replenished with fresh carriers.

An invention (patent number US2004262225 dated 2004-12-30) comprising a method and composition using akaganeite, an iron oxide, as an ion adsorption medium for the removal of arsenic from water and affixing it onto carrier media was disclosed.

A system (patent number US6821434 dated 2004-11-23) for removing arsenic from water by addition of inexpensive and commonly available magnesium oxide, magnesium hydroxide and calcium oxide to the water was disclosed.

A process for the separation of pentavalent arsenic from an aqueous solution using an N- alkyl pyridinium containing adsorption medium is disclosed in a patent CN1262665 dated 2000-08-09. An oxidizing medium and process for the oxidation of trivalent arsenic to pentavalent arsenic with removal of pentavalent arsenic so formed is also disclosed.

A method for the treatment of wastewaters containing heavy metals and/or arsenic and/or non-organic anions was disclosed in a patent WO0234676 dated 2002-05-02. The said treatment is carried out in the galvanic cell, which consists of a mixture of metallic materials with various carbon-containing materials in the presence of a chemical resistant filter. A heat-treated carbon containing material, an acid/alkali resistant metallic material is used as a chemical resistant filter.A process for removing arsenic aqueous streams by (1) treating the feed with a compound containing cerium in the +4 oxidation state, preferably cerium dioxide, to oxidize arsenic in the +3 oxidation state to arsenic in the +5 oxidation state and (2) removing the arsenic in the +5 oxidation state from the aqueous phase, normally by contacting the treated feed with alumina or other precipitating agent containing cations in the +3 oxidation state was described in a patent WO 2004067452 dated 2004-08-12.

A process for the preparation of arsenic free water, apparatus therefore, method for the manufacture of porous ceramics for use in pressure filtration to produce arsenic free water was described in a patent US20030183579 dated 2003-10-02.

In all the above methods/processes either chemicals, or fine powders, which in turn are hazardous, were used to remove arsenic from water. A better process was disclosed in a patent RU2214968 dated 2003-10-27 wherein electrochemical processes for purifying natural and sewage waters containing arsenic compounds. Method comprises steps of electric coagulation in diaphragm-free electrolyzer having steel consumable anodes and placed in autoclave while supplying oxygent at a pressure 0.2 MPa.

Another electrochemical invention (US20020036172 dated 2002-03-28) describes a process and apparatus for the removal of arsenic from water. The process consists in promoting the circulation of the water to be treated in an electrolytic cell equipped with iron or iron alloy electrodes while the contemporary insufflation into the cell of a gas, partially or totally, composed of oxygen.

A device (US2003183516 dated 2003-10-02) for the decontamination of water, particularly of heavy metals and/or arsenic by means of electrolysis wherein the water to be purified is fed through a receptacle and passes by electrodes of different polarities. According to the invention, a combination of electrodes made from iron, aluminium and graphite or from aluminium and graphite is used.

The drawbacks of the above inventions are:

1.	The chemicals used for oxidation and adsorption may continue to remain in

water if the dosage is excess. Generally the level of arsenic contamination will

vary from source to source and also from time to time. Under such conditions it

is difficult to arrive at exact dosage required for arsenic decontamination. If the

dosage is less, the removal of arsenic is incomplete. In electrochemical processes, carbon-containing materials was used. Most of

the carbon electrodes will disintegrate and very frequently these electrodes are

to be replaced for better performance.

2.	In certain cases, ion exchange membranes are used to adsorb arsenic

compounds. The performance of the membrane will gradually decrease and

when the surface sites are saturated, a separate process is required to

regenerate the original surface. The membrane is to be replaced after certain

period.

The main object of the present invention is to provide an electrochemical device to remove arsenic from ground and surface waters, which obviates the drawbacks as detailed herein above.

Another object of the present invention is to provide a device by which effective removal of both arsenite and arsenate can be achieved.

Yet another object of the present invention is to provide a device by which power can be reduced and economic operation is assured.

Still another object of the present invention is to provide an electrochemical device by which pollutant waters containing arsenic are effectively removed by oxidation, adsorption and coagulation.

Still yet another object of the present invention is to provide a single and compact electrochemical device wherein arsenite can be converted to arsenate.

A further object of the present invention is to provide an electrochemical device wherein fresh adsorbent can be generated in-situ, that too continuously.

A still further object of the present invention is to provide an electrochemical device wherein oxygen can be generated in-situ.

A yet further object of the present invention is to provide an electrochemical device wherein ferrous can be oxidized to ferric state.

Another object of the present invention is to provide an electrochemical device with stable electrodes that can withstand corrosion.

Yet another object of the present invention is to provide an electrochemical device with electrodes of long life. Still another object of the present invention is to provide an electrochemical device that can be operated continuously for the removal of arsenic from aqueous solutions.

Still yet another object of the present invention is to provide an electrochemical device that can be retrofitted to any of the existing domestic water purifier systems.

A further object of the present invention is to provide an electrochemical device wherein the entire spectrum of pathogenic bacteria present in the water source can be inactivated and eliminated.

In the present invention there is provided an electrochemical device for removing arsenic from water which consists of a three stage electrochemical reactor equipped with a plurality of both stable and soluble electrodes. The combination of electrodes can simultaneously oxidize the arsenite present in the contaminated water and generate an adsorbent in-situ on which arsenic is adsorbed and removed from water. Stable electrodes such as titanium metal coated with oxides of Ru/Tn/Ir are fitted in the first chamber, whereas both stable and soluble electrodes are placed in the second chamber and the third chamber is fitted with only soluble electrodes. The arsenite present in water is oxidized to arsenate in the first stage with the help of stable electrodes. Subsequently, in the second stage the water is passed through a set of both soluble and stable electrodes arranged in proximity, wherein soluble iron electrodes release ferrous ions which in turn are oxidized to ferric with the help of stable electrodes arranged adjacent to the said iron electrodes. Finally, in the third stage the water is passed through a set of iron electrodes that aid coagulation of suspended solids. This treated water can be further passed through known filter, activated carbon and UV-lighting to remove suspended solids, dissolved organics and pathogenic bacteria.

In the drawings accompanying this specification, figure-1 shows a schematic flow diagram and layout of components including the electrochemical device of the present invention and figure-2 depicts an embodiment of the electrochemical device of the present invention for the purification of contaminated water.

The detailed flow diagram and layout of components including the electrochemical device of the present invention is shown in figure-1. Ground water or water contaminated with arsenic is transferred to a storage tank marked as (1). From the storage tank (1), the water is allowed to flow into the electrochemical device of the present invention marked as (3) through a control valve marked as (2) for control of the water flow rate. Power is supplied to the electrochemical device by a DC power source marked as (10). The treated water containing iron oxy-hydroxide (in-situ generated adsorbant) is subjected to filtration by a known filter device marked as (4). The clean water free from suspended solids is sucked out from the filter device with the help of the known

suction pump marked as (5), and allowed to pass through a known cartridge filter marked as (6) filled with activated carbon. The clean and transparent water is further passed through a container marked as (7) containing ultraviolet lamp. Power is supplied to the suction pump (5) and ultraviolet lamp by a power source marked as (9). The water free from arsenic, suspended solids, dissolved organics and pathogenic bacteria that come out from (7) is collected in a clean tank marked as (8).

In figure-2 is shown an embodiment of the electrochemical device of the present invention for the purification of contaminated water. The electrochemical device of the present invention as shown in figure-2 is fitted with both stable and soluble electrodes marked as (13). Stable electrodes such as titanium metal coated with oxides of Ru/Tn/lr are fitted in the inner chamber marked as (14), whereas both stable and soluble electrodes are placed in the middle chamber marked as (15). The outer chamber marked as (16) is fitted with only soluble electrodes. The contaminated water is initially directed into the inner chamber fitted only with stable electrodes through an inlet marked as (11). In this chamber, the arsenite present in water is oxidized to arsenate form. The oxidized water subsequently flows in to the middle chamber by gravity. While soluble electrodes generate metal oxy-hydroxy species, the stable electrodes oxidize the Fe2+ ions to Fe3+ ions. The wastewater from the middle chamber automatically enters in to the outer chamber where the colloidal iron oxy-hydroxide is coagulated. The processed water along with suspended solids is taken out from the electrochemical device through an outlet marked as (12) and further processed by conventional methods to remove solids. The electrochemical device is provided with DC power supply (10) and support legs marked as (17).

Accordingly, the present invention provides an electrochemical device for removing arsenic from ground and surface waters, which comprises a three stage electrochemical reactor consisting in combination a plurality of both stable and soluble electrodes arranged in parallel in close proximity without short-circuiting; wherein the first stage chamber has a plurality of stable electrodes such as titanium metal coated with oxides of Ru/Tn/lr; whereas the second stage

chamber being provided with a plurality of both stable and soluble electrodes and the third stage chamber having only soluble electrodes.

In an embodiment of the present invention, the anodes are dimensionally stable electrodes such as iron, aluminium, platinum, platinized titanium, sub-stoichiometric titanium oxide metal, electro catalytic and isomorphous metal oxides such as lrO2, TaO2, RuO2 and titanium coated with oxides of Ir/Ru/Ta. Considering the factors such as cost, stability and nature of duty to be performed makes the selection of appropriate anode material.

In another embodiment of the present invention, the cathode materials include iron, platinized titanium, titanium coated with oxides of Ir/Ru/Ta, platinum and aluminium.

In still another embodiment of the present invention, the electrodes are arranged in alignments capable of providing improved efficiency such as vertical to the bottom of the reactor or horizontal.

In yet another embodiment of present invention, the number and quantity of anodes and cathodes is dependent on the nature and extent of arsenic contamination.

In still yet another embodiment of the present invention, the anodes and cathodes are arranged in parallel in close proximity with a minimum gap of the order of 2 mm and separated by non-conducting spacers.

In a further embodiment of the present invention, the geometry of the electrodes are either in the form of rods of cylindrical, square, rectangular and other shapes or plates of different geometry or mesh or screen of any geometry.

In a yet further embodiment of the present invention, the anode and cathodes are connected to the respective positive and negative leads of a variable DC power source.

In a still further embodiment of the present invention, the three stage set-up consisting of a plurality of both stable and soluble electrodes directs the flow of the arsenic contaminated water into the first stage where it comes in contact with only stable electrodes such as titanium coated with oxides of Ta/Ru/lr and in the second stage, the water comes in contact with electrodes where titanium coated with oxides of Ta/Ru/lr and iron are connected to anode and iron connected to cathode; and finally in the third stage the water comes in contact with anodes and cathodes where both are iron electrodes.

In another embodiment of the present invention, the electrochemical reactor is left open to atmospheric pressure and the flow is maintained by gravity.

In a still another embodiment of the present invention, the electrochemical device to remove arsenic from ground water and surface waters comprises a rigid non conducting container (3) divided into multiple compartments (14, 15 & 16) open to atmosphere and each compartment being equipped with atleast one anode and one cathode (13) separated by a minimum distance of 2 mm and positioned in an electrolyzer zone ensuring connection of anodes and cathodes to respective leads of a DC power source (10); wherein the inner compartment (14) having a water inlet (11) being provided with only stable electrodes such as titanium metal coated with oxides of Ru/Tn/lr; the middle compartment (15) having both stable and soluble electrodes (13) and the outer compartment (16) being fitted with only soluble electrodes and having a water outlet (12).

In a further embodiment of the present invention, the inlet (11) of electrochemical device (3) is connected through a control valve (2) to an arsenic contaminated water supply source (1) and the outlet (12) of the said the electrochemical device (3) being connected in tandem to a clean tank marked as (8) through a known water filter device (4), a known suction pump (5), a known cartridge filter (6) filled with activated carbon and a container (7) containing ultraviolet lamp; the said electrochemical device (3) being connected to a DC power source (10) and the suction pump (5) and ultraviolet lamp being connected to a power source (9).

Initially the water containing arsenic from tank (1) is allowed to flow through an inlet (11) in to the first compartment (14) where the stable electrode like titanium coated with oxides of Ru/Ta/lr was used as anode and cathode, water flows in to the second compartment (15) where the titanium coated with oxides of Ru/Ta/lr and Fe as anodes and Fe as cathodes and finally the water flows through the third compartment (16) where Fe electrodes are used as anodes and cathodes. The water from the outlet (12) of the electrochemical device is further subjected to filtration (4), UV radiation (7) and passed through a cartridge containing activated carbon (6). The water flow is controlled by using suitable gadgets such as control valve (2) and pump (5).

The electrochemical device of the present invention for removing arsenic from water comprises of an electrochemical device equipped with electrodes of both stable and soluble arranged in such a way that the arsenite is oxidized to arsenate in the first stage with the help of stable electrodes and subsequently passed through a set of iron electrodes which release ferrous ions which in turn are oxidized to ferric with the help of stable electrodes arranged adjacent to iron electrodes and finally through a set of iron electrodes that aid coagulation of suspended solids and thus treated water can be allowed to pass through a filter, activated carbon and UV-lighting to remove suspended solids, dissolved organics and pathogenic bacteria.

The important features of the invention have thus been rather broadly outlined. There are additional features of the invention that will be described hereinafter forming the subject matter of the claims appended hereto. It should be appreciated by those skilled in the art that the disclosed specific methods and structures might be used as a basis for modifying or designing other methods and structures for carrying out the same purpose of the present invention. Such similar equivalent devices and structures do not depart from that spirit and scope of the invention as set forth in the suspended claims. It is to be understood that the invention is not limited in its application to the details of construction and arrangement of the components. The invention is capable of other embodiments and of being practiced and carried out in various ways.

Novelty of the invention is that the oxidation of arsenite, ferrous iron is instantaneous and the oxidation, adsorption and coagulation are achieved in a single electrochemical reactor. This has been made possible by the no-obvious inventive steps of providing in combination a three stage electrochemical reactor consisting of a plurality of both stable and soluble electrodes; wherein the first stage chamber consists of a plurality of stable electrodes; whereas the second stage chamber has a plurality of both stable and soluble electrodes and the third stage chamber is provided with only soluble electrodes. This enables in situ generation of the adsorbent and varying the current can produce the quantity of the adsorbent required. Above all, electrodes that can resist corrosion are incorporated in the electrochemical reactor. The life of the electrodes used for oxidation purpose is long, of the order of 5 -10 years, and free from maintenance. There is no disintegration of electrodes as observed in the case of carbon/graphite electrodes. Thus sludge generation can be avoided. There is no need for pH adjustment. A further novelty of the invention is that there is no need to add oxidizing chemicals for the oxidation of arsenite and ferrous iron. It can be achieved by direct anodic oxidation or indirectly by the oxidizing agents generated from the electrodes. Similarly, the adsorbent also can be generated in-situ by anodic oxidation of iron. Thus both adsorbent and oxidation processes could be achieved in the electrochemical device. Yet another novelty of this process is the electrodes. Titanium coated with oxides of Ru/Tu/lr, which are very effective and durable, was used. Still another novelty is the compactness of the electrochemical device.

The following examples are given by way of illustration of the electrochemical device of the present invention for removing arsenic from water in actual practice and therefore should not be construed to limit the scope of the present invention in any way.

Example -1

Water samples containing 1 ppm of arsenite were processed as per the flow chart shown in figure-1 of the drawings. Separate test bypassing the electrochemical device was also conducted to demonstrate the effectiveness of

electrochemical device. The initial concentration of arsenic and the final concentration of arsenic after processing was analyzed and shown in the table given below.

The electrochemical device with other accessories was taken to the field and field tests were conducted by drawing ground water from bore wells. Ground water contaminated with arsenic was processed and the results obtained are given below.

(Table Removed)

The above results clearly demonstrate the effectiveness of the electrochemical device of the present invention irrespective of the source and the level of arsenic contamination in the ground water.

Example - 3

Water containing arsenic was continuously passed through the electrochemical

device of the present invention over a period of 40 minutes and the water was

analyzed under steady state conditions and the  results obtained are as

presented below.

(Table Removed)

The main advantages of the present invention are:

1.	The electrochemical device is simple and effective.

2.	The adsorbent is generated in-situ.

3.	The arsenite and ferrous ions is instantaneously oxidized without the

addition of oxidizing agents.

4.	The coagulation of the suspension is ensured.

5.	The energy consumption is low.

6.	The life of the electrodes is long.

We claim:

1. An electrochemical device for removing arsenic from ground and surface

waters, which comprises a three stage electrochemical reactor consisting in

combination a plurality of both stable and soluble electrodes arranged in parallel

in close proximity without short-circuiting; wherein the first stage chamber has a

plurality of stable electrodes such as titanium metal coated with oxides of

Ru/Tn/lr; whereas the second stage chamber being provided with a plurality of

both stable and soluble electrodes and the third stage chamber having only

soluble electrodes.

2. An electrochemical device as claimed in claim 1, wherein the anodes are

dimensionally stable electrodes such as iron, aluminium, platinum, platinized

titanium, sub-stoichiometric titanium oxide metal, electro catalytic and

isomorphous metal oxides such as lrO2, TaO2, RuO2 and titanium coated with

oxides of Ir/Ru/Ta. Considering the factors such as cost, stability and nature of

duty to be performed makes the selection of appropriate anode material.

3. An electrochemical device as claimed in claim 1-2, wherein the cathode

materials include iron, platinized titanium, titanium coated with oxides of

Ir/Ru/Ta, platinum and aluminium.

4. An electrochemical device as claimed in claim 1-3, wherein the electrodes are

arranged in alignments capable of providing improved efficiency such as vertical

to the bottom of the reactor or horizontal.

5. An electrochemical device as claimed in claim 1-4, wherein the number and

quantity of anodes and cathodes is dependent on the nature and extent of

arsenic contamination.

6. An electrochemical device as claimed in claim 1-5, wherein the anodes and

cathodes are arranged in parallel in close proximity with a minimum gap of the

order of 2 mm and separated by non-conducting spacers.

7. An electrochemical device as claimed in claim 1-6, wherein the geometry of

the electrodes are either in the form of rods of cylindrical, square, rectangular

and other shapes or plates of different geometry or mesh or screen of any

geometry.

8. An electrochemical device as claimed in claim 1-7, wherein the anode and

cathodes are connected to the respective positive and negative leads of a

variable DC power source.

9. An electrochemical device as claimed in claim 1-8, wherein the three stage

set-up consisting of a plurality of both stable and soluble electrodes directs the

flow of the arsenic contaminated water into the first stage where it comes in

contact with only stable electrodes such as titanium coated with oxides of

Ta/Ru/Ir and in the second stage, the water comes in contact with electrodes

where titanium coated with oxides of Ta/Ru/Ir and iron are connected to anode

and iron connected to cathode; and finally in the third stage the water comes in

contact with anodes and cathodes where both are iron electrodes.

10. An electrochemical device as claimed in claim 1-9, wherein the

electrochemical reactor is left open to atmospheric pressure and the flow is

maintained by gravity.

11. An electrochemical device as claimed in claim 1-10, wherein the

electrochemical device consists of a rigid non conducting container (3) divided

into multiple compartments (14, 15 & 16) open to atmosphere and each

compartment being equipped with atleast one anode and one cathode (13)

separated by a minimum distance of 2 mm and positioned in an electrolyzer

zone ensuring connection of anodes and cathodes to respective leads of a DC

power source (10); wherein the inner compartment (14) having a water inlet (11)

being provided with only stable electrodes such as titanium metal coated with

oxides of Ru/Tn/lr; the middle compartment (15) having both stable and soluble

electrodes (13) and the outer compartment (16) being fitted with only soluble

electrodes and having a water outlet (12).

16

12. An electrochemical device as claimed in claim 1-11, wherein the inlet (11) of

electrochemical device (3) is connected through a control valve (2) to an arsenic

contaminated water supply source (1) and the outlet (12) of the said the

electrochemical device (3) being connected in tandem to a clean tank marked as

(8) through a known water filter device (4), a known suction pump (5), a known

cartridge filter (6) filled with activated carbon and a container (7) containing

ultraviolet lamp; the said electrochemical device (3) being connected to a DC

power source (10) and the suction pump (5) and ultraviolet lamp being

connected to a power source (9).

13. An electrochemical device for removing arsenic from ground and surface

waters, substantially as herein described with reference to the examples and

drawings accompanying this specification.

Documents:

				642-del-2006-Abstract-(13-01-2014).pdf

				642-del-2006-abstract.pdf

				642-del-2006-Claims-(13-01-2014).pdf

				642-del-2006-claims.pdf

				642-del-2006-Correspondence Others-(13-01-2014).pdf

				642-del-2006-correspondence-others 1.pdf

				642-del-2006-correspondence-others.pdf

				642-del-2006-description (complete).pdf

				642-del-2006-drawings.pdf

				642-del-2006-form-1.pdf

				642-del-2006-form-18.pdf

				642-del-2006-form-2.pdf

				642-del-2006-form-3.pdf

				642-del-2006-form-5.pdf

« Previous Patent

Next Patent »

Patent Number	259803	

Indian Patent Application Number	642/DEL/2006	

PG Journal Number	13/2014	

Publication Date	28-Mar-2014	

Grant Date	27-Mar-2014	

Date of Filing	10-Mar-2006	

Name of Patentee	COUNCIL OF SCIENTIFIC & INDUSTRIAL RESEARCH	

Applicant Address	ANUSANDHAN BHAWAN, RAFI MARG, NEW DELHI-110001, INDIA.	

Inventors:

#	Inventor's Name	Inventor's Address	

1	PANDIAN LAKSHMIPATHIRAJ	National Metallurgical Laboratory Madras Centre CSIR, CSIR MADRAS COMPLEX, CHENNAI - 600113.	

2	GANTAMADUGU BHASKAR RAJU	NATIONAL METALLURGICAL LABORATORY MADRAS CENTRE CSIR, CSIR MADRAS COMPLEX, CHENNAI - 600113	

3	BHARDANGI RAMAMURTHY VENKATA NARASIMHAN	NATIONAL METALLURGICAL LABORATORY MADRAS CENTRE CSIR, CSIR MADRAS COMPLEX, CHENNAI - 600113	

4	SWARNA PRABHAKAR	NATIONAL METALLURGICAL LABORATORY MADRAS CENTRE CSIR, CSIR MADRAS COMPLEX, CHENNAI - 600113	

PCT International Classification Number	H01 M10/50	

PCT International Application Number	N/A	

PCT International Filing date		

PCT Conventions:

#	PCT Application Number	Date of Convention	Priority Country	

1			NA	

© All Indian Patents, 2013-2021.

  Patent data available in the public domain from Indian Patents Office, Department of Industrial Policy and Promotions, Ministry of Commerce and Industry, Government of India.

File: patents/259836-method-of-heat-treating-an-aluminium-alloy-member-and-apparatus-therefor.html
Indian Patents. 259836:METHOD OF HEAT TREATING AN ALUMINIUM ALLOY MEMBER AND APPARATUS THEREFOR

Indian Patents

Recently Granted Patents

  Recently Published Patents

Title of Invention	METHOD OF HEAT TREATING AN ALUMINIUM ALLOY MEMBER AND APPARATUS THEREFOR

Abstract	The present invention relates to a method of heat treating an aluminum alloy member (1) having a main surface, including the steps of (a) subjecting the member (1) to a solution heat treatment (b) quenching the member and (c) reheating the member in a pre-ageing heat treatment step. The pre-ageing heat treatment is conducted by holding the aluminum alloy member (1) close to a heating plate (12). The invention is also directed to a product produced according to this method, and to an apparatus for performing the pre-ageing heat treatment.	

Full Text	 

METHOD OF HEAT TREATING AN ALUMINUM ALLOY MEMBER AND APPARATUS THEREFOR

This invention relates to a method of heat treating an aluminium alloy member, comprising a pre-ageing heat treatment step, and to an apparatus therefor. BACKGROUND OF THE INVENTION

Aluminium alloy members made of heat-treatable aluminium alloys are used in a number of applications involving relatively high strength, high toughness and corrosion resistance such as aircraft fuselages, vehicular members and other applications.

To manufacture an aluminium alloy member, for example a sheet or plate, aluminium alloy is either direct chill cast as ingots or continuous cast in the form of a thick strip material, and then hot rolled and/or cold rolled to the desired thickness. The member then undergoes solution heat treatment. Solution heat treatment involves heating the metal to a suitably high temperature (e.g. 450-580°C) to cause dissolution into solid solution of all the soluble alloying constituents that precipitated from the parent metal during hot and/or cold rolling. To retain these constituents in solid solution, the metal is rapidly quenched to ambient temperature to create a solid supersaturated solution. Usually, the metal is then aged or precipitation hardened by holding the metal at room temperature, or at a higher temperature to accelerate the effect, for a period of time to cause the spontaneous formation of fine precipitates through the diffusion of atoms in the supersaturated solid solution, whereby they form fine clusters or "zones".

It is further known that the properties of an aluminium alloy member may be further improved by subjecting the member to a further heat treatment after quenching. During this so called "pre-ageing" heat treatment, some of the atoms in the supersaturated solid solution come out of the lattice structure and form seeds for the formation of fine clusters. This serves to stabilize the microstructure.

US-3,135,633 discloses such a pre-ageing or "stabilizing" heat treatment to improve the mechanical properties of aluminium-magnesium-silicon alloys. In this process, wrought alloyed products are moved continuously through a first furnace to put the relevant alloying elements into solid solution, then through a quenching chamber and into a second furnace to be subjected to a stabilizing pre-ageing treatment. It is mentioned that the time interval between quenching and preliminary ageing should be less than ten minutes. To allow for rapid heating-up of the alloy, starting a few minutes after quenching, the second furnace is heated by forced hot air circulation.

A pre-ageing heat treatment is further described in EP-0805879-B1. In the disclosed method the metal is heated directly to a peak temperature in the range of 100 to 300°C,  preferably in the  range of 130 to 270°C,  is  maintained at the  peak

temperature for a very short dwell time and is then cooled directly to below a defined final temperature. This treatment is therefore also referred to in the art as temperature "spiking", since the profile of the temperature versus time graph for such a process resembles a generally triangular, pointed, or slightly blunted spike. The treatment is reported to improve the ductility of alloys of a AA6xxx-series in the T4 temper while maximizing the paint bake response.

Another process involving a pre-ageing heat treatment is disclosed in EP-0480402- Al. The known process involves quenching an aluminium solution heat treatment, allowing the sheet to hold still at room temperature for less than 60 minutes, and holding the sheet at a temperature of 50-150°C for a period of from 10-500 minutes.

EP-0679199-A1  also  discloses  a  pre-ageing  or  pre-tempering  step  at  a temperature of 70 to 150°C in between the quenching after solution heat treatment and ageing steps. SUMMARY OF THE INVENTION

It is an object of the present invention to further improve heat treatment methods for aluminium alloy members irr order to further the properties of the final product.

It is a further object to simplify the apparatus required to carry out the the heat treatment, in particular the pre-ageing treatment after solution heat treatment.

The present invention solves one or more of the above-mentioned objects. Preferred embodiments are described and specified by this specification. DETAILED DESCRIPTION OF THE PREFERRED EMBODIMENTS

As will be appreciated herein below, except as otherwise indicated, all alloy designations and temper designations refer to the Aluminium Association designations in Aluminium Standards and Data and the Registration Records, as published by the Aluminium Association.

According to one aspect of the invention there is provided a method of heat treating an aluminium alloy member having a main surface, the method comprising the steps in succession of a) subjecting the member to a solution heat treatment, b) quenching the member, preferably by one of spray quenching or immersion quenching in water or other quenching media, and c) reheating the quenched member in a pre-ageing heat treatment step, and whereby the pre-ageing heat treatment is conducted by coupling the main surface of the aluminium alloy member to a main surface of a heating plate.

The invention is based on the realisation that the pre-ageing heat treatment is particularly effective when if it is performed directly after the quenching step of the member terminating the solution heat treatment to obtain a more stabilised microstructure of the aluminium alloy member without substantial natural age hardening taking place. More preferably, the pre-ageing treatment is carried out within one hour of the quenching step and the time delay is usually reduced to a matter of minutes and possibly even to seconds. For this reason, conducting the heat treatment in a furnace will not yield ideal results, because the member has to be moved into the furnace, and will take some time to reach the desired temperature. The invention therefore proposes a method without utilising a furnace for the pre-age treatment of the aluminium alloy member as the pre-aging treatment is carried out outside any furnace, instead of a furnace, the aluminium alloy member is held close to or coupled to a heating plate and is thereby rapidly heated up to achieve a pre-ageing treatment. The maximum pre-ageing temperature may be reached within a few minutes, since heat is transferred from the heating plate to the aluminium alloy member. The heating plate is preferably already heated up to the desired temperature prior to the pre-ageing step.

The aluminium alloy member on which this method is performed is preferably a rolled product, typically a thin plate or a sheet having a thickness of at most 15 mm and preferably in the range of 1.5 to 6 mm.

The method may be used for the treatment of any heat-treatable aluminium alloy, in particular those of the AA6xxx, AA2xxx, or AA7xxx-series aluminium alloys. Most preferred, the aluminium alloy member is selected from the group consisting of AA6013, AA6056, AA6011, AA6016, AA2024, AA2524, AA2219, AA7074, AA7075, AA7050 and AA7055.

The heating plate is preferably also made of an aluminium alloy having a large heat capacity and a higher melting point relative to the heat treated aluminium alloy member. In particular aluminium alloys of the AA5xxx-series, such as for example AA5026, and the AA3xxx-series can be used. In this embodiment the thickness of the heating plate is at least the thickness of the thickness of the aluminium alloy member. The skilled person will be able to optimize the thickness of the heating plate depending of the thickness of the aluminium alloy member and the desired pre-ageing treatment temperature and time.

In another embodiment the heating plate is made from a steel.

There are several ways of heating up the heating plate prior to the pre-ageing step. In an embodiment, the heating plate is being placed in the furnace used for the solution heat treatment together with the aluminium alloy member. This method has the advantage that no extra equipment or time is needed to heat up the heating plate. Preferably, the aluminium alloy member and the heating plate are both held substantially horizontal, and the aluminium alloy member is simply placed on top of the heating plate before entering the furnace used for solution heat treatment

Preferably, the heating plate and the member are held with their main surfaces close to each other during all three steps of solution heat treatment, quenching and pre-ageing. This means that the member may be quenched by spraying or cooling from one side only. However, this has the advantage that the member will be reheated to achieve a pre-ageing treatment immediately after quenching has been finished by a heat flow from the non-quenched heating plate to the aluminium alloy member.

Alternatively, the aluminium plate is quenched on both sides and it is placed on the heating plate to achieve the desired pre-ageing treatment.

Alternatively, the heating plate may be placed in the furnace used for the solution heat treatment before the aluminium alloy member is solution heat treated. Once it has been heated up, the heating plate may be kept near the quenching apparatus during the solution heat treatment and quenching of the aluminium alloy member. Since the maximum temperature of the pre-ageing treatment is typically lower than the temperature of the solution heat treatment, it may even be advantageous to let the heating plate cool down before it receives the aluminium alloy member. After quenching, the aluminium alloy member is preferably lifted on top of the heating plate.

A further alternative concerns heating the heating plate electrically, for example by means of heating coils disposed inside the heating plate. In this embodiment, it is preferred to heat up the plate to the desired pre-ageing temperature before the pre-ageing heat treatment is conducted.

The usual way to hold the main surface of the aluminium alloy member close to a main surface of the heating plate will be to place them horizontally one on top of the other. However, arrangements in which the member and plate are vertically aligned are not excluded from the scope of protection.

In order to protect the surface of the aluminium alloy member and to ensure a small gap between the heated plate and the aluminium alloy member, a protective layer is placed between each aluminium alloy member and each heating plate to

couple them together. This layer has a thickness preferably up to 5 mm, and typically a thickness of about 2 mm, and is made from a cloth or web made of an isolating material such as glass fabric, ceramics, glass wool, mineral wool or, for lower temperatures, a polymer fabric. The use of the protective layer will also result into a small delay of the reheating of the aluminium alloy member resulting that in the quenching operation the member is allowed to cool down fast to below 100°C prior to receiving the heat from the heating plate to achieve a pre-ageing heat treatment.

It is also possible to use more than one heating plate. In a preferred embodiment, the aluminium alloy member is held sandwiched between two heating plates during the pre-ageing step. This arrangement serves to straighten the member, so that no further levelling or stretching operation may be required.

According to an alternative embodiment, two aluminium alloy members are being heat treated at the same time by being held close to opposite sides of one heating plate.

The pre-ageing treatment according to the invention is carried out prior to bringing the aluminium alloy member to its final temper by means of artificial ageing. Typical final temper would be a temper selected from the group comprising T6, T79, T78, T77, T74, T73 and T8. By means of example, a suitable T73 temper would be a T7351 temper, and a suitable T74 temper would be the T7451 temper.

In an embodiment after the pre-ageing treatment and prior to the final ageing treatment the aluminium alloy member may optionally be stretched or compressed or otherwise cold worked to relieve stresses or to improve mechanical properties, for example levelling of the sheet or thin plate products. Preferably the stretching operation involves not more than 8% of the length just prior to the stretching operation, and is preferably in a range of 1 to 5%. In particular aluminium alloy members of the AA6xxx-and AA2xxx-series alloys can be subjected also to a cold rolling operation with a cold rolling reduction in a range of up to 20% to improve achievable mechanical properties in the final temper.

In another aspect the invention relates to a product obtained by the method according to this invention. The final product may for example be used for the outer skin of aircraft fuselages.

The invention in another aspect provides an apparatus for heat treating an aluminium alloy member comprising of a) a solution heat treatment furnace, b) a quenching station, c) a heating plate for reheating the member in a pre-ageing heat treatment step by coupling a main surface of the member to a main surface of the

heating plate. This apparatus has the advantage that it does not require a second furnace for the pre-ageing heat treatment. DESCRIPTION OF THE DRAWINGS

The above-mentioned and further features and advantages of the heat treatment method according to the invention will become apparent from the following detailed description of preferred embodiments, with reference to the appended drawings, in which:

Fig. 1 is a schematic representation of a heat treatment facility according to the prior art;

Fig. 2 is a schematic representation of a heat treatment facility using a method according to a first embodiment of the invention;

Fig. 3 is a temperature versus time graph for the method according to the first embodiment;

Fig. 4 is a cross sectional view of an arrangement of aluminium alloy member and heating plate according to the first embodiment;

Fig. 5 is a cross sectional view of an arrangement of two members and the heating plate according to a second embodiment;

Fig. 6 is a schematic representation of a heat treatment facility using a method according to a third embodiment of the invention;

Fig. 7 is a cross sectional view of member/heating plate arrangement according to a further embodiment.

Fig. 1 shows a state of the art facility for heat treating an aluminium alloy member 1. The member 1 coming from the rolling mill is solution heat treated in a continuous horizontal furnace 4. The member 1 is conveyed through the furnace on rollers 6. After solution heat treatment, the member 1 is quenched by means of nozzles 8a, 8b, which spray quenching water onto be upper and lower surfaces of the member. In order to reheat the member 1 for the pre-ageing heat treatment, a further horizontal furnace 10 is provided at the end of the line. Hence, the prior art method requires two furnaces. The pre-ageing furnace 10 must be specially equipped with forced hot air circulation to ensure rapid reheating of the member 1.

A facility implementing the method according to the first embodiment of the invention is shown in Fig. 2. The plate 1 coming from the mill is again heat treated in a horizontal furnace 4. However, it is disposed on top of a heating plate 12 during the treatment. After the solution heat treatment, the member 1 remains on the heating plate while undergoing quenching. Hence, only the upper nozzles 8a are used to

quench member 1. The member/plate arrangement is then further conveyed on rollers 6. Since plate 12 is as thick as or thicker than member 1 and made of a material of high heat capacity and good heat conductivity, plate 12 will reheat the member 1 immediately after quenching has stopped. The heating rate and the maximum temperature reached by the member will depend on the thickness and composition of the heating plate 12 in relation to the thickness and composition of the member 1. Preferably, the heating plate is about 40 mm thick, i.e. thicker than the member 1, and is preferably made of an aluminium alloy of the AA5xxx-series or AA3xxx-series.

The temperature profile experience by the member 1 is shown in Fig. 3. During the solution heat treatment, the member 1 is heated to a first temperature T1,which is between 450°C and 580°C, and typically about 530°C. The metal is held at this temperature for some time as known in the art. During quenching, the metal is rapidly cooled down to a temperature of 100°C or less, preferably to room temperature RT. By subsequently placing the member on top of heating plate 12 as shown in Fig. 2, the member will immediately be reheated to a pre-ageing temperature T2 in the range of 100°C to 250°C, preferably in the range of 150 to 250°C. The member will reach T2 within a few minutes and will preferably be held at this temperature for a time required to achieve the desired pre-ageing effect, and the holding time would typically be in the range of up the 30 minutes, preferably 10 to 20 minutes. The selected pre-ageing temperature and holding time will be dependent on the alloy composition of the aluminium alloy member. The pre-ageing treatment is finalised by taking off the aluminium alloy member from the heating plate. The member is then cooled down to ambient temperature by means of water cooling, forced air or left on for example a roller table to cool down by free air convention. The cooling rate after the pre-ageing treatment has been found not to be very critical.

Most preferably, reheating to achieve the pre-ageing effect will begin within one or two minutes, preferably within 0 to 20 seconds, after quenching from solution heat treatment. The heating rate is preferably in the range of 10 to 50oC/min.t so that the final pre-ageing temperature will be reached within 1 to 10 minutes, preferably 5 minutes.

Fig. 4 shows an enlarged cross sectional view of the member/plate arrangement. Between member and plate is disposed a protective layer 14 to space the member 1 and the plate 12 from each other, and to provide a heat isolating layer between the member 1 and the plate 12. Preferably, the protective layer 14 is about 2 mm thick and made of a heat isolating fabric such as glass fabric, glass wool, mineral wool or

polymer fabric. However, any other material or any other suitable type of spacer may be used as well. Although not shown in Fig. 5 to 7, a protective layer may be present in each case between each member 1 and each heating plate 12.

According to a second embodiment, one heating plate 12 will be sandwiched between two aluminium alloy members 1, 1' as shown in Fig. 5. The arrangement according to Fig. 5 allows the pre-ageing treatment of two members 1, 1' simultaneously. The heating plate 12 must be thick enough to store sufficient heat for re-heating both members to achieve the required pre-ageing treatment.

These first two embodiments are suitable for continuous heat treatment, in which the heating plate(s) and the aluminium alloy member(s) are held adjacent to each other during all steps of solution heat treatment, quenching and pre-ageing.

However, it may be advantageous in some applications to heat up the heating plate 12 before the aluminium alloy member 1. This arrangement is shown in Fig. 6. Here, the plate 12 will be heated before the solution heat treatment of member 1 in the horizontal furnace 4 and then placed aside. After quenching, the member 1 will be lifted on top of the heating plate 12. This embodiment has the advantage that the plate 12 may have cooled down to the lower pre-ageing temperature in the range of 100 to 250°C before receiving the member 1. Alternatively, the member 1 may be fed through the solution heat treatment furnace before the heating plate 12. The embodiment shown in Fig. 6 also allows to use a self-heating plate 12 provided e.g. with electrical coils, which need not be heated up in a furnace.

In another embodiment shown in Fig. 7, two heating plates 12, 12' will be heated prior to the pre-ageing step, and one heating plate 12' will be placed on top of member 1. This will straighten the member 1, so that further stretch forming may not be necessary.

After the member has cooled down to ambient temperature the member will undergo a further ageing treatment to produce an age-hardened material with the desired set of properties for its application.

CLAIMS

1.	A method of heat treating an aluminium alloy member (1) having a main

surface, comprising the steps of

a)	subjecting the member (1) to a solution heat treatment,

b)	quenching the member (1),

c)	reheating the quenched member (1) in a pre-ageing heat treatment step,

and wherein the pre-ageing heat treatment is conducted by coupling the main surface of the member (1) to a main surface of a heating plate (12).

2.	The method according to claim 1, wherein the aluminium alloy member (1) and the heating plate (12) are held substantially horizontally, one on top of the other, during the pre-ageing heat treatment.

3.	The method according to claim 1 or 2, wherein the aluminium alloy member (1) and the heating plate (12) are coupled to each other during all of steps (a) to (c).

4.	The method according to any one of claims 1 to 3, wherein the heating plate (12) is electrically heated up before and/or during the pre-ageing step.

5.	The method according to claim 1, 2 or 4, wherein the heating plate (12) is heated up before the pre-ageing step by being placed in a furnace (4) used for the solution heat treatment.

6.	The method according to claim 4 or 5, wherein the aluminium alloy member (1) is lifted onto the heating plate (12) after the quenching step.

7.	The method according to any one of claims 1 to 6, wherein the aluminium alloy member (1) and the heating plate (12) are coupled to each other by placing a protective layer between the aluminium alloy member (1) and the heating plate (12).

8.	The method according to claim 7, wherein the protective layer is made from an isolating material selected from the group comprising glass fabric, ceramics, glass wool, mineral wool, and polymer fabric, and preferably has a thickness up to 5 mm.

9.	The method according to any one of claims 1 to 8, wherein the aluminium alloy member (1) is held sandwiched between two heating plates (12, 12') during the pre-ageing step.

10.	The method according to any one of claims 1 to 8, wherein a second aluminium alloy member (1') is coupled with one of its main surfaces close to the second main surface of the heating plate (12) during the pre-ageing step.

11.	The method according to any one of claims 1 to 10, wherein the aluminium alloy member (1) is a rolled product, and preferably having a thickness of at most 15 mm, and preferably in the range of 1.5 to 6 mm.

12.	The method according to any one of claims 1 to 11, wherein the aluminium alloy member (1) is composed of a heat-treatable aluminium alloy of the AA2xxx, AA6xxx or AA7xxx series.

13.	The method according to any one of claims 1 to 12, wherein the aluminium alloy member (1) is composed of a heat-treatable aluminium alloy selected from the group consisting of AA2024, AA2524, AA2219, AA6013, AA6056, AA6011, AA6016, AA7074, AA7075, AA7055, and AA7050.

14.	The method according to any one of claims 1 to 13, wherein the aluminium alloy member (1) is for outer skin of an aircraft fuselage.

15.	The method according to any one of claims 1 to 14, wherein the heating plate (12) is at least as thick as the aluminium alloy member.

16.	The method according to any one of claims 1 to 15, wherein the heating plate (12) has a larger heat capacity and a higher melting point relative to the aluminium alloy member (1).

17.	The method according to any one of claims 1 to 16, wherein the heating plate (12) is made from material selected from the group comprising an AA3xxx-, AA5xxx-series aluminium alloy, and steel.

18.	The method according to any one of claims 1 to 17, wherein step c) starts within 2 minutes after quenching from solution heat treatment, and preferably within 20 seconds after quenching from solution heat treatment.

19.	The method according to any one of claims 1 to 18, wherein the maximum temperature of the pre-ageing heat treatment is reached within 1 to 10 minutes or less after quenching.

20.	The method according to any one of claims 1 to 19, wherein the pre-age treatment is carried out at a temperature in a range of 100 to 250°C, and preferably in a range of 150 to 250°C.

21.	The method according to any one of claims 1 to 20, wherein during the pre-age heat treatment step c) the aluminium alloy member is held at a pre-age temperature for a holding time of up to 30 minutes.

22.	The method according to any one of claims 1 to 21, further comprising the step of artificial ageing to a final temper of the aluminium alloy member which has been subjected to the pre-age heat treatment step c), and preferably wherein the final temper is selected from the group consisting of T6, T79, T78, T77, T74, T73, and T8.

23.	The method according to any one of claims 1 to 22, further comprising a step selected from the group consisting of stretching, compressing, and levelling, carried out after the pre-ageing heat treatment step c), and preferably prior to artificial ageing to a final temper of the aluminium alloy member.

24.	The method according to any one of claim 1 to 23, further comprising a stretching operation by not more than 8%, and preferably in a range of 1 to 5%,

said stretching operation being carried out after the pre-ageing heat treatment step c).

25.	The method according to any one of claims 1 to 24, further comprising a step of cold rolling with a cold rolling reduction in a range of up to 20% carried out after the pre-ageing heat treatment step c) and prior to artificial ageing to a final temper of the aluminium alloy member.

26.	A heating plate for reheating an aluminium alloy member (1) in a pre-ageing heat treatment step by holding a main surface of the member (1) close to a main surface of the heating plate (12), the heating plate having a thickness in the range of 20 mm to 50 mm, and preferably comprising means for heating up the heating plate.

27.	Apparatus for heat treating an aluminium alloy member (1) according to the

method according to any one of claims 1 to 25, comprising

a)	a solution heat treatment furnace (4),

b)	a quenching station (8a, 8b),

c)	a heating plate (12) for reheating the member (1) in a pre-ageing heat

treatment step by holding a main surface of the member (1) close to a

Documents:

				1381-CHENP-2007  AMENDED CLAIMS  27-11-2013.pdf

				1381-CHENP-2007  AMENDED PAGE OF SPECIFICATION  27-11-2013.pdf

				1381-CHENP-2007  CORRESPONDENCE  OTHERS 13-12-2013.pdf

				1381-CHENP-2007  CORRESPONDENCE OTHERS 08-02-2013.pdf

				1381-CHENP-2007  CORRESPONDENCE OTHERS 13-12-2013.pdf

				1381-CHENP-2007  EXAMINATION REPORT REPLY RECEIVED  27-11-2013.pdf

				1381-CHENP-2007  FORM-3 13-12-2013.pdf

				1381-CHENP-2007  OTHER PATENT DOCUMENT 13-12-2013.pdf

				1381-CHENP-2007  OTHERS  27-11-2013.pdf

				1381-CHENP-2007  OTHERS 13-12-2013.pdf

				1381-CHENP-2007  POWER OF ATTORNEY  27-11-2013.pdf

				1381-chenp-2007-abstract.pdf

				1381-chenp-2007-claims.pdf

				1381-chenp-2007-correspondnece-others.pdf

				1381-chenp-2007-description(complete).pdf

				1381-chenp-2007-drawings.pdf

				1381-chenp-2007-form 1.pdf

				1381-chenp-2007-form 3.pdf

				1381-chenp-2007-form 5.pdf

				1381-chenp-2007-pct.pdf

« Previous Patent

Next Patent »

Patent Number	259836	

Indian Patent Application Number	1381/CHENP/2007	

PG Journal Number	14/2014	

Publication Date	04-Apr-2014	

Grant Date	28-Mar-2014	

Date of Filing	04-Apr-2007	

Name of Patentee	ALERIS ALUMINUM KOBLENZ GMBH	

Applicant Address	CARL-SPARTER-STRASSE 10 56070 KOBLENZ	

Inventors:

#	Inventor's Name	Inventor's Address	

1	KROPFL, INGO, GUNTHER	NARZISSENSTRASSE 17 56751 POLCH	

PCT International Classification Number	C22F 1/04	

PCT International Application Number	PCT/EP05/10636	

PCT International Filing date	2005-09-30	

PCT Conventions:

#	PCT Application Number	Date of Convention	Priority Country	

1	04077719.5	2004-10-05	EUROPEAN UNION	

© All Indian Patents, 2013-2021.

  Patent data available in the public domain from Indian Patents Office, Department of Industrial Policy and Promotions, Ministry of Commerce and Industry, Government of India.
