Repository: anandvc/allindianpatents

File: patents/259861-multilayer-coating-system.html (part 1 of 2)
Indian Patents. 259861:MULTILAYER COATING SYSTEM

Indian Patents

Recently Granted Patents

  Recently Published Patents

Title of Invention	MULTILAYER COATING SYSTEM

Abstract	The invention relates to a multi-layer coating system comprising at least one layer a) comprising a coating composition a) comprising at - least one isocyanate-functional compound and at least one thiol-functional compound, and-at least one layer b) comprising an aqueous coating composition b), wherein at least one layer a) and at least one layer b) have at least one common layer boundary, and wherein coating composition b) comprises at least 17 mmol/kg, calculated on the weight of coating composition b), of a catalyst for the addition reaction of the at least one thiol-functional compound and the at least one isocyanate-functional compound.	

Full Text	 

MULTILAYER COATING SYSTEM

The invention relates to a multilayer coating system comprising at least one

layer a) comprising a coating composition a) comprising at least one

isocyanate-functional compound and at least one thiol-functional compound,

and at least one layer b) comprising an aqueous coating composition b),

wherein at least one layer a) and at least one layer b) have at least one

common layer boundary. The invention also relates to a process of preparing

the multilayer coating system, and to a kit of parts for preparation of a base coat

composition.

United States patent US 5578346 describes multilayer composite coatings

which comprise (a) a first coat which is substantially free of isocyanate

functionality and which comprises a film-forming composition capable of curing

or drying and a catalyst for the reaction of isocyanate groups and active

hydrogen groups, and (b) a second coat which is applied to the surface of the

first coat and which comprises an active hydrogen compound and a

polyisocyanate. Examples wherein the first coat comprises dibutyl tin dilaurate

and the second coat is based on a polyol and a polyisocyanate are described.

International patent application WO 0192362 describes a photoactivatable

coating composition comprising a photolatent base and a base-catalyzed

polymerizable or curable organic material comprising at least one

polyisocyanate and at least one compound containing at least one thiol group.

The photoactivatable coating composition can be a clear coat composition

which is to be applied on top of a base coat composition. The photoactivatable

coating composition has a long pot life and exhibits fast curing upon irradiation

with ultraviolet and visible light. The known photoactivatable coating

composition eventually also cures in shadow areas, i.e. those areas of a coated

substrate which are not exposed to ultraviolet or visible light.

A drawback of the known multilayer coating systems is that the curing speed of

the top coats of the known systems is not always as fast as desirable. Fast

curing of the photoactivatable coating composition according to WO 0192362 is

only achieved upon irradiation with visible and/or ultraviolet light, while the

curing speed in shadow areas is rather slow and subject to further improvement.

The current invention seeks to alleviate the above-mentioned drawback of the

known multilayer coating systems. More in particular, the coating composition

comprising at least one isocyanate-functional compound and at least one thiol-

functional compound should be rapidly curable also in shadow areas or even

without any irradiation with visible and/or ultraviolet light. Rapid curability should

not be achieved at the expense of the pot life of the composition. Furthermore, if

the coating composition comprising at least one isocyanate-functional

compound and at least one thiol-functional compound is a clear coat

composition, it is desirable that application of the clear coat should lead to only

minimal or even no strike-in effect in an underlying base coat layer.

It has now been found that these objectives can be achieved with a multilayer

coating system comprising

-	at least one layer a) comprising a coating composition a) comprising at

least one isocyanate-functional compound and at least one thiol-functional

compound, and

-	at least one layer b) comprising an aqueous coating composition b),

wherein at least one layer a) and at least one layer b) have at least one

common layer boundary, and wherein coating composition b) comprises at least

17 mmol/kg, calculated on the weight of coating composition b), of a catalyst for

the addition reaction of the at least one thiol-functional compound and the at

least one isocyanate-functional compound.

In the multilayer coating system according to the invention coating composition

a) comprising at least one isocyanate-functional compound and at least one

thiol-functional compound cures rapidly also in shadow areas or even without

any irradiation with visible and/or ultraviolet light. Since no additional

components, such as a catalyst, need to be added to coating composition a),

the pot life of coating composition a) is not decreased. Thus, rapid curability is

not achieved at the expense of the pot life of the composition.

Furthermore, application of a clear coat composition of coating composition a)

leads to minimal or even no strike-in effect in an underlying base coat layer

produced from an aqueous base coat composition b).

The invention also relates to a method of increasing the cure speed in a multi-

layer coating system. The method comprises applying a clear coat composition

a) comprising at least one isocyanate-functional compound and at least one

thiol-functional compound on top of a base coat layer b) prepared from an

aqueous base coat composition b) comprising at least 17 mmol/kg, calculated

on the weight of coating composition b), of a catalyst for the addition reaction of

the at least one thiol-functional compound and the at least one isocyanate-

functional compound.

Suitable isocyanate-functional compounds for use in coating composition a) are

isocyanate-functional compounds comprising at least one isocyanate group.

Alternatively, the isocyanate-functional compound in coating composition a) is a

polyisocyanate, such as an aliphatic, cycloaliphatic or aromatic di-, tri- or tetra-

isocyanate. Examples of diisocyanates include 1,2-propylene diisocyanate,

trimethylene diisocyanate, tetramethylene diisocyanate, 2,3-butylene

diisocyanate, hexamethylene diisocyanate, octamethylene diisocyanate, 2,2,4-

trimethyl hexamethylene diisocyanate, dodecamethylene diisocyanate, ω,ω'-

dipropylether diisocyanate, 1,3-cyclopentane diisocyanate, 1,2-cyclohexane

diisocyanate, 1,4-cyclohexane diisocyanate, isophorone diisocyanate, 4-methyl-

1,3-diisocyanatocyclohexane, trans-vinylidene diisocyanate, dicyclohexyl

methane-4,4'-diisocyanate (Desmodur® W), toluene diisocyanate, 1,3-

bis(isocyanatomethyl) benzene, xylylene diisocyanate, α,α,α',α'-tetramethyl

xylylene diisocyanate (TMXDI®), 1,5-dimethyl-2,4-bis(2-isocyanatoethyl)

benzene, 1,3,5-triethyl-2,4-bis(isocyanatomethyl) benzene, 4,4'-diisocyanato-

diphenyl,	3,3'-dichloro-4,4'-diisocyanato-diphenyl,	3,3'-diphenyl-4,4'-

diisocyanato-diphenyl, 3,3'-dimethoxy-4,4'-diisocyanato-diphenyl, 4,4'-

diisocyanato-diphenyl methane, 3,3'-dimethyl-4,4'-diisocyanato-diphenyl-

methane, and diisocyanatonaphthalene. Examples of triisocyanates include

1,3,5-triisocyanatobenzene, 2,4,6-triisocyanatotoluene, 1,8-diisocyanato-4-

(isocyanatomethyl) octane, and lysine triisocyanate. Adducts and oligomers of

polyisocyanates, for instance biurets, isocyanurates, allophanates, uretdiones,

urethanes, and mixtures thereof are also included. Examples of such oligomers

and adducts are the adduct of 2 molecules of a diisocyanate, for example

hexamethylene diisocyanate or isophorone diisocyanate, to a diol such as

ethylene glycol, the adduct of 3 molecules of hexamethylene diisocyanate to 1

molecule of water (available under the trademark Desmodur N of Bayer), the

adduct of 1 molecule of trimethylol propane to 3 molecules of toluene

diisocyanate (available under the trademark Desmodur L of Bayer), the adduct

of 1 molecule of trimethylol propane to 3 molecules of isophorone diisocyanate,

the adduct of 1 molecule of pentaerythritol to 4 molecules of toluene

diisocyanate, the adduct of 3 moles of m-α,α,α',α'-tetramethyl xylene

diisocyanate to 1 mole of trimethylol propane, the isocyanurate trimer of 1,6-

diisocyanatohexane, the isocyanurate trimer of isophorone diisocyanate, the

uretdion dimer of 1,6-diisocyanatohexane, the biuret of 1,6-diisocyanatohexane,

the allophanate of 1,6-diisocyanatohexane, and mixtures thereof. Furthermore,

(co)polymers of isocyanate-functional monomers such as a,a'-dimethyl-m-

isopropenyl benzyl isocyanate are suitable for use.

The polyisocyanate can comprise hydrophilic groups, for example covalently

bonded hydrophilic polyether moieties, which facilitate the formation of aqueous

dispersions.

Thiol-functional compounds that can suitably be used in coating composition a)

include dodecyl mercaptan, mercapto ethanol, 1,3-propanedithiol, 1,6-

hexanedithiol, methylthioglycolate, 2-mercaptoacetic acid, mercaptosuccinic

acid, and cysteine.

Also suitable are esters of a thiol-functional carboxylic acid with a polyol, such

as esters of 2-mercaptoacetic acid, 3-mercaptopropionic acid, 2-mercapto-

propionic acid, 11-mercaptoundecanoic acid, and mercaptosuccinic acid.

Examples of such esters include pentaerythritol tetrakis (3-mercaptopropionate),

pentaerythritol tetrakis (2-mercaptoacetate), trimethylol propane tris (3-

mercaptopropionate), trimethylol propane tris (2-mercaptopropionate), and

trimethylol propane tris (2-mercaptoacetate). A further example of such a

compound consists of a hyperbranched polyol core based on a starter polyol,

e.g. trimethylol propane and dimethylol propionic acid, which is subsequently

esterified with 3-mercaptopropionic acid and isononanoic acid. These

compounds are described in European patent application EP 0448224 A and

International patent application WO 9317060.

Addition products of H2S to epoxy-functional compounds also give thiol-

functional compounds. These compounds may have a structure of the following

formula T[(0-CHR-CH2-O)nCH2CHXHCH2YH]m, with T being a m valent organic

moiety wherein m is an integer between 1 and 25, R being hydrogen or methyl,

n being an integer between 0 and 30, X and Y being oxygen or sulfur, with the

proviso that X and Y are not equal. An example of such a compound is

commercially available from Cognis under the trademark Capcure® 3/800.

Other syntheses to prepare compounds comprising thiol-functional groups

involve: the reaction of an aryl or alkyl halide with NaHS to introduce a pendant

mercapto group into the alkyl and aryl compounds, respectively; the reaction of

a Grignard reagent with sulfur to introduce a pendant mercapto group into the

structure; the reaction of a polymercaptan with a polyolefin according to a

nucleophilic reaction, an electrophilic reaction or a radical reaction; the reaction

of disulfides.

Good results have so far been obtained with pentaerythritol tetrakis(3-mercapto

propionate), trimethylolpropane tris(3-mercaptopropionate), and Capcure 3/800

as thiol-functional compounds.

In another embodiment of the invention the thiol group of the thiol-functional

compound in coating composition a) can be covalently attached to a resin. Such

resins include thiol-functional polyurethane resins, thiol-functional polyester

resins, thiol-functional polyaddition polymer resins, thiol-functional polyether

resins, thiol-functional polyamide resins, thiol-functional polyurea resins, and

mixtures thereof. Thiol-functional resins can be prepared by the reaction of H2S

with an epoxy group or an unsaturated carbon-carbon bond-containing resin,

the reaction between a hydroxyl-functional resin and a thiol-functional acid, and

by the reaction of an isocyanate-functional polymer and either a thiol-functional

alcohol or a di- or polymercapto compound.

A thiol-functional polyurethane resin can be the reaction product of a mono-, di-,

tri- or tetrafunctional thiol compound with an isocyanate-terminated

polyurethane and preferably is the reaction product of a diisocyanate compound

and (a) diol-functional compound(s). Suitable thiol-functional polyurethane

resins are obtainable by first preparing an isocyanate-functional polyurethane

from diols, diisocyanates, and optionally building blocks containing groups

which facilitate the stabilization of the resin in an aqueous dispersion, followed

by reaction of the isocyanate-functional polyurethane with a polyfunctional thiol

in a base-catalyzed addition reaction. Other thiol-functional polyurethane resins

are known and described, e.g., in German patent publication DE 2642071 A and

European patent application EP 0794204 A.

The thiol-functional resin can be a polyester prepared from (a) at least one

polycarboxylic acid or reactive derivatives thereof, (b) at least one polyol, and

(c) at least one thiol-functional carboxylic acid. The polyesters preferably

possess a branched structure. Branched polyesters are conventionally obtained

through condensation of polycarboxylic acids or reactive derivatives thereof,

such as the corresponding anhydrides or lower alkyl esters, with polyalcohols,

when at least one of the reactants has a functionality of at least 3.

Examples of suitable polycarboxylic acids or reactive derivatives thereof are

tetrahydrophthalic acid, tetrahydrophthalic anhydride, hexahydrophthalic acid,

hexahydrophthalic anhydride, methyl hexahydrophthalic acid, methyl hexahy-

drophthalic anhydride, dimethylcyclohexane dicarboxylate, 1,4-cyclohexane

dicarboxylic acid, 1,3-cyclohexane dicarboxylic acid, phthalic acid, phthalic

anhydride, isophthalic acid, terephthalic acid, 5-tert. butyl isophthalic acid,

trimellitic anhydride, maleic acid, maleic anhydride, fumaric acid, succinic acid,

succinic anhydride, dodecenyl succinic anhydride, dimethyl succinate, glutaric

acid, adipic acid, dimethyl adipate, azelaic acid, and mixtures thereof.

Examples of suitable polyols include trimethylol propane, trimethylol ethane,

glycerol, 1,2,6-hexanetriol, ethylene glycol, 1,2-propylene glycol, 1,3-propylene

glycol, 2-methylpropane-1,3-diol, neopentyl glycol, 2-butyl-2-ethyl-1,3-propane

diol, cyclohexane-1,4-dimethylol, the monoester of neopentyl glycol and

hydroxypivalic acid, hydrogenated Bisphenol A, 1,5-pentane diol, 3-methyl-

pentane diol, 1,6-hexane diol, 2,2,4-trimethyl pentane-1,3-diol, dimethylol

propionic acid, pentaerythritol, di-trimethylol propane, dipentaerythritol, and

mixtures thereof.

Examples of suitable thiol-functional organic acids include 3-mercaptopropionic

acid, 2-mercaptopropionic acid, thio-salicylic acid, mercaptosuccinic acid,

mercaptoacetic acid, cysteine, and mixtures thereof.

Optionally, monocarboxylic acids and monoalcohols may be used in the

preparation of the polyesters. Preferably, C4-C18 monocarboxylic acids and C6-

Cia monoalcohols are used. Examples of the C4-C18 monocarboxylic acids

include pivalic acid, hexanoic acid, heptanoic acid, octanoic acid, nonanoic acid,

2-ethylhexanoic acid, isononanoic acid, decanoic acid, lauric acid, myristic acid,

palmitic acid, isostearic acid, stearic acid, hydroxystearic acid, benzoic acid, 4-

tert. butyl benzoic acid, and mixtures thereof. Examples of the C6-C18

monoalcohols include cyclohexanol, 2-ethylhexanol, stearyl alcohol, and 4-tert.

butyl cyclohexanol.

In addition to thiol groups, the thiol-functional polyester prepared from the above

components may also comprise hydroxyl groups. If hydroxyl groups are present,

the ratio of thiol groups to hydroxyl groups suitably is in the range of 90:10 to

10:90, preferably 75:25 to 25:75.

The thiol-functional resin can be a thiol-functional polyaddition polymer, for

example a poly(meth)acrylate. Such a poly(meth)acrylate is derived from

hydroxyl-functional (meth)acrylic monomers, such as hydroxyethyl

(meth)acrylate, hydroxypropyl (meth)acrylate, hydroxybutyl (meth)acrylate, and

other ethylenically unsaturated polymerizable monomers as described above for

the polyaddition polymer preparation. The thiol group is introduced by

esterification of (part of) the hydroxyl groups of the acrylate copolymer with one

or more of the thiol-functional carboxylic acids described above.

Alternatively, glycidyl methacrylate is introduced into the polymer to prepare an

epoxy-functional poly(meth)acrylate. The epoxy groups are then reacted with

suitable thiol-functional carboxylic acids such as mentioned above. Alternatively,

the thiol group can be introduced by reacting an isocyanate-functional

polyacrylate with a thiol-functional alcohol, e.g., mercapto ethanol. The

polyaddition polymer is prepared by conventional methods as described above,

for instance by the slow addition of appropriate monomers to a solution of an

appropriate polymerization initiator, such as an azo or peroxy initiator.

Coating composition a) in the multilayer system according to the present

invention may be a water borne composition, a solvent borne composition or a

solvent-free composition. Since the composition may be composed of liquid

oligomers, it is especially suitable for use as a high-solids composition or a

solvent-free composition. Suitably, the theoretical volatile organic content (VOC)

in coating composition a) is less than 450 g/l, or less than 350 g/l, or even less

than 250 g/l. Alternatively, coating composition a) may be an aqueous powder

coating dispersion wherein the thiol-functional compound is a resin having a Tg

above 20°C. The coating composition may also be a powder coating

composition or a hot melt coating composition.

In one embodiment coating composition a) comprises a combination of

pentaerythritol tetrakis(3-mercapto propionate) and a thiol-functional polyester.

It is preferred that the thiol-functional polyester additionally comprises hydroxyl

groups.

As mentioned above, in the multilayer system according to the invention coating

composition a) cures rapidly even without any irradiation with visible and/or

ultraviolet light. Nevertheless, it may be desirable to further increase the curing

speed by irradiation with visible and/or ultraviolet light. Accordingly, in one

embodiment of the invention coating composition a) comprises a photolatent

base. Suitable photolatent bases include N-substituted 4-(o-nitrophenyl)

dihydropyridines, optionally substituted with alkyl ether and/or alkyl ester

groups, and quaternary organo-boron photoinitiators. Examples of N-substituted

4-(o-nitrophenyl) dihydropyridines are N-methyl nifedipine, N-butyl nifedipine, N-

butyl 2,6-dimethyl 4-(2-nitrophenyl) 1,4-dihydropyridine 3,5-dicarboxylic acid

diethyl ester, and a nifedipine according to the following formula

i.e., N-methyl 2,6-dimethyl 4-(4,5~dimethoxy-2-nitrophenyl) 1,4-dihydropyridine

3,5-dicarboxylic acid diethyl ester. Examples of quaternary organo-boron

photoinitiators are disclosed in GB 2307473 A, such as

Thus far optimum results have been obtained with a photolatent base belonging

to the group of a-amino acetophenones. Examples of a-amino acetophenones

which can be used in the photoactivatable coating compositions according to

the present invention are: 4-(methylthiobenzoyl)-1-methyl-1-morpholinoethane

(Irgacure® 907 ex Ciba Specialty Chemicals) and (4-morpholinobenzoyl)-1-

benzyl-1-dimethylamino propane (Irgacure® 369 ex Ciba Specialty Chemicals)

disclosed in EP 0898202 A. Preferred is an a-amino acetophenone according to

the following formula

The photolatent base may be used in an amount of between 0.01 and 10 wt.%

on solid curable material of coating composition a), preferably 0.05 to 5 wt.%,

more preferably 0.05 to 3 wt.%.

If coating composition a) comprises a photolatent base, it is radiation curable

after application and, optionally, evaporation of solvents. Curing by irradiation

with UV light is particularly suitable. Combinations of IR/UV irradiation are also

suitable. Radiation sources which may be used are those customary for UV,

such as high- and medium-pressure mercury lamps. In order to avoid any risk

involved in handling UV light of very short wavelength (UV B and/or UV C light),

preference is given, especially for use in automotive refinishing shops, to

fluorescent lamps which produce the less injurious UV A light. Alternatively, it is

also possible to use UV lamps equipped with a filter which does not allow the

transmission of UV B and UV C radiation.

When a photolatent base is used in coating composition a), a sensitizer may

optionally be included in coating composition a).

Suitable sensitizers are thioxanthones such as isopropyl thioxanthone according

to the following formula

(Quantacure® ITX ex G. Lakes), oxazines, and rhodamines. Colourless surfaces

can be obtained with benzophenone and derivatives thereof. Examples of

suitable derivatives of benzophenone are:

wherein R1, R2, and R3 may be the same or different and stand for CH3 or H

(Speedcure® BEM ex Lambson),

wherein R1, R2, and R3 may be the same or different and stand for CH3 or H

(Esacure® TZTex Lamberti).

The sensitizer may be present in amount of 0.1 to 5 wt % on solid curable

material in coating composition a), preferably 0.5 to 2.5 wt.%.

In addition to the isocyanate-functional compound and the thiol-functional

compound as described above, other compounds can be present in coating

composition a). Such compounds may be main binders and/or reactive diluents,

optionally comprising reactive groups which may be crosslinked with the

aforesaid functional compounds. Examples include hydroxyl-functional binders,

e.g., polyester polyols, polyether polyols, polyacrylate polyols, polyurethane

polyols, cellulose acetobutyrate, hydroxyl-functional epoxy resins, alkyds, and

dendrimeric polyols such as described in International patent application WO

9317060. Also, hydroxyl-functional oligomers and monomers, such as castor oil

and trimethylol propane, may be present.

Coating composition a) can also comprise latent hydroxyl-functional compounds

such as compounds comprising bicyclic orthoester or spiro-orthoester groups.

These compounds and their use are described in WO 9731073.

Finally, ketone resins, asparagyl acid esters, and latent or non-latent amino-

functional compounds such as oxazolidines, ketimines, aldimines, diimines,

secondary amines, and polyamines can be present. These and other

compounds are known to the skilled person and are mentioned, int. al., in US

5214086.

The ratio of isocyanate-functional to thiol-functional groups in coating

composition a) suitably is between 0.5:1 and 3:1, preferably 0.8:1 to 2:1.

Coating composition a) may further comprise other ingredients, additives or

auxiliaries commonly used in coating compositions, such as pigments, dyes,

emulsifiers (surfactants), pigment dispersion aids, levelling agents, wetting

agents, anti-cratering agents, antifoaming agents, antisagging agents, heat

stabilizers, light stabilizers, UV absorbers, antioxidants, and fillers.

If hydroxyl-functional compounds are present in coating composition a), the

composition preferably comprises one or more catalysts for the crosslinking of

isocyanate groups with hydroxyl groups. Examples thereof include Sn-based

catalysts, such as dibutyl tin dilaurate, dibutyl tin diacetate, and tin octoate. Also

basic catalysts are suitable.

As mentioned above, the aqueous coating composition b) comprises at least 17

mmol/kg, calculated on the weight of coating composition b), of a catalyst for the

addition reaction of the at least one thiol-functional compound and the at least

one isocyanate-functional compound of coating composition a). Such an

amount of catalyst causes a measurable increase in the drying speed of coating

composition a) upon application on the surface of a coating layer prepared from

coating composition b). The actual amount of catalyst employed in coating

composition b) further depends on the specific catalytic activity of the individual

catalyst, on the equivalent weight of the catalyst, on the proportion of other

components in coating composition b), on the type of isocyanate-functional

compound selected, and on the required cure speed of coating composition a).

Therefore, the most suitable amount of catalyst in coating composition b) may

vary in very wide ranges. Generally, the amount of catalyst in coating

composition b) is in the range of 17 millimol to 10 mol of catalyst per kg of

coating composition, or 35 millimol to 9 mol per kg, or 50 millimol to 8 mol per

kg, or 200 millimol to 7 mol per kg.

Suitable catalysts in the aqueous coating composition b) are all compounds

capable of accelerating the addition reaction of thiol-functional compounds and

isocyanate-functional compounds.

Generally, suitable catalysts are basic catalysts. Examples are inorganic basic

compounds, such as hydroxides and basic oxides of metals. The hydroxides of

lithium, sodium, potassium, calcium, and magnesium may be explicitly

mentioned.

Quarternary ammonium hydroxides, such as tetraethylammonium hydroxide,

can also be used as catalyst in coating composition b).

Furthermore, amines are suitable catalysts in coating composition b).

Suitable primary amines are, for example, isopropyl amine, butyl amine, ethanol

amine, 3-amino-1-propanol, 1-amino-2-propanol, 2-amino-2-methyl-1-propanol

or 2-amino-2-methyl-1,3-propane diol. Secondary amines that can be used are,

for example, morpholine, diethyl amine, dibutyl amine, N-methyl ethanol amine,

diethanol amine, and diisopropanol amine. Also suitable are diamines and

polyamines, such as the addition products of epoxides and ammonia or the

addition products of epoxides and primary, secondary or tertiary amines.

Tertiary amines are a particularly suitable class of basic catalysts. Examples of

suitable tertiary amines include trimethyl amine, triethyl amine, triisopropyl

amine, triisopropanol amine, N,N-dimethyl ethanol amine, dimethyl isopropyl

amine, N,N-diethyl ethanol amine, 1-dimethyl amino-2-propanol, 3-dimethyl

amino-1-propanol, 2-dimethyl amino-2-methyl-1-propanol, N-methyl diethanol

amine, triethanol amine, N-ethyl diethanol amine, N-butyl diethanol amine, N,N-

dibutyl ethanol amine, and N-ethyl morpholine. N,N-dimethyl ethanol amine is a

preferred catalyst in coating composition b).

Also suitable are 1,4-diazabicyclo[2.2.2]octane, 1,8-diazabicyclo[5.4.0]undec-7-

ene, 1,5-diazabicylo[4.3.0]non-5-ene, guanidine, guanine, guanosine,

melamine, and mixtures and derivatives thereof.

The amine catalyst in coating composition b) can also be an amine-functional,

optionally film-forming, polymer or resin, such as a (co)polymer of 2-

(dimethylamino)ethyl (meth)acrylate.

When the catalyst in coating composition b) is a base, it is preferred that the

base is present as such, as compared to being present in blocked or neutralized

form.

The catalyst in coating composition b) can alternatively be a metal compound

with an organic ligand where the metal is a metal of Groups 3 to 13 of the

Periodic Table. Preferably, the metal is a transition metal. More preferably, the

metal is a metal of Group 4 of the Periodic Table.

The metal compounds comprise metal salts and/or complexes of organic

compounds. The organic compounds are groups having 2 to 40 carbon atoms,

optionally comprising atoms such as O, N, and S. The metal salts comprise

anions selected from the groups of carboxylates. Examples thereof include

propionate, butyrate, pentanoate, 2-ethyl hexanoate, naphthenate, oxalate,

malonate, succinate, glutamate, and adipate. The metal complexes comprise

ligands selected from the group of beta-diketones, alkyl acetoacetates,

alcoholates, and combinations thereof. Examples thereof include acetyl acetone

(2,4-pentanedione), 2,4-heptanedione, 6-methyl-2,4-heptadione, 2,4-octane-

dione, propoxide, isopropoxide, and butoxide. Preferably, the metal compound

is a metal complex.

Examples of metals include aluminium, titanium, zirconium, and hafnium.

Examples of metal complexes include aluminium complexed with 2,4-

pentanedione (K-KAT® XC5218 ex King Industries), aluminium triacetyl

acetonate, zirconium tetraacetyl acetonate, zirconium tetrabutoxide (Tyzor®

NBZ ex Dupont), titanium tetrabutoxide (Tyzor® TBT ex Dupont), zirconium

complexed with 6-methyl-2,4-heptadione, K-KAT® XC6212 ex King Industries,

aluminium triisopropoxide, and titanium diisopropoxide bis-2,4(pentadionate)

(Tyzor® AAex DuPont).

Still another class of suitable catalysts in coating composition b) are co-catalysts

comprising a phosphine and a Michael acceptor, such as described in

International patent application WO 0168736. When such co-catalysts are used,

it is possible that both components of the co-catalyst, i.e. the phosphine and the

Michael acceptor, are present in coating composition b). Alternatively, it is also

possible to include only one of the components in coating composition b) and to

include the other component in coating composition a). Thus, when coating

composition b) comprises a Michael acceptor, coating composition a) may

comprise a phosphine. It is equally possible to include the phosphine in coating

composition b) and to include the Michael acceptor ion coating composition a).

The phosphine employed as one of the co-catalysts is a compound according to

the formula Z(PR2)n, wherein n is an integer of 1 to 6, R is independently

selected from an aryl group or (cyclo)alk(en)yl group which may be linear or

branched and may or may not contain one or more heteroatoms such as

oxygen atoms and halogen atoms, provided that the oxygen heteroatoms are

not directly linked to a phosphorus atom. Preferably, R is an alkyl or aryl group,

more preferably the alkyl group has 1 to 15 carbon atoms and the aryl group

has 6 to 15 carbon atoms.

In the event that n=1, Z is a group according to R. Such compounds are

hereinafter referred to as monophosphines. Examples of monophosphines

include triphenyl phosphine and trioctyl phosphine.

In the event that n>2, Z is selected from an arylene group, a (cyclo)alk(en)yl-

(id)ene group which may be linear or branched and may or may not contain

heteroatoms such as oxygen, phosphorus, nitrogen, provided that the oxygen

and nitrogen heteroatoms are not directly linked to a phosphorus atom, and/or

groups selected from carboxyl, anhydride, cycloalkyl, aryl, or it may be a single

bond. These compounds are hereinafter referred to as polyphosphines.

Examples of the polyphosphines include bis(2-diphenylphosphinoethyl)-

phenylphosphine, 1,4-bis(diphenylphosphino)butane, bis(diphenylphosphino)-

methane, 1,3-bis(diphenylphosphino)propane, 1,5-bis(diphenylphosphino)-

pentane, trans-1,2-bis(diphenylphosphine)ethylene, cis-1,2-bis(diphenyl-

phosphino)ethylene, (R)-(+)-2,2'-bis(diphenylphosphino)-1,1 '-binaphtyl, tetra-

phenylbiphosphine, tris 2-(diphenylphosphino)(ethyl)phosphine, 1,1-bis-

(diphenylphosphino)ethylene, 1,1,1-tris(diphenylphosphinomethyl)ethane, 2,3-

bis(diphenylphosphino)maleic anhydride, 1,2-bis(diphenylphosphino)benzene,

1,2-bis(pentafluorophenyl)(phosphino)ethane,	(2R,3R)-(-)-2,3-bis(diphenyl-

phosphino)bicyclo[2.2.1]hept-5-ene, and ethylene-bis(2-methoxyphenyl)

(phenylphosphine). Preferred are polyphosphines wherein Z is a alkylene group,

linear or branched, having 1 to 8 carbon atoms optionally comprising a

phosphorus atom and R is an aryl group. The most preferred phosphines are

1,4-bis(diphenylphosphino)butane or triphenylphosphine.

The Michael acceptor preferably comprises one or more olefinically unsaturated

groups, the olefinically unsaturated group comprising at least one electron-

withdrawing functionality linked to a carbon atom of the unsaturated bond. The

olefinically unsaturated bond may be a double or a triple bond. Generally, the

Michael acceptor has a structure according to the following formula I:

wherein at least one of R1, R2, R3, and R4 comprises an electron-withdrawing

functionality linked to a carbon atom of the unsaturated bond and m is an

integer from 1 to 6.

Examples of the electron-withdrawing functionality include carbonyl, carboxyl,

ester, thiocarbonyl, thiocarboxyl, thioesters, sulfoxide, sulfonyl, sulfo,

phosphate, phosphite, phosphonite, phosphinite, nitro, nitrile, and amide.

In the event that m is 1, at least one of R1, R2, R3, and/or R4 comprises the

electron-withdrawing functionality and the electron-withdrawing functionality

may be attached to a hydrogen atom, linear or branched alkyl, cycloalkyl,

alkenyl, cyclo-alkenyl, alkynyl, cyclo-alkynyl, and aryl which may optionally be

substituted with various other functionalities, such as carboxylic acid or

hydroxide. If they do not comprise an electron-withdrawing functionality, R1, R2,

R3, and/or R4 may be independently selected from a hydrogen atom, linear or

branched alkyl, cycloalkyl, alkenyl, cyclo-alkenyl, alkynyl, cyclo-alkynyl, and aryl

which may optionally be substituted with various functionalities, such as

carboxylic acid or hydroxide. R1 and R3 or R2 and R4 may also form a ring

comprising one or more electron-withdrawing functionalities.

In the event that m is 2 to 6, R1 is selected from a single bond, an electron-

withdrawing functionality, and a polyvalent group derived from a hydrocarbon

compound optionally comprising hetero atoms such as -0-, -S-, -Si-, and -P-,

groups such as amide, urea, and ester groups, and/or one or more electron-

withdrawing functionalities. The hydrocarbon compound may be a substituted or

unsubstituted alkane, cycloalkane, alkene, cycloalkene, alkyne, cycloalkyne,

arene, or combinations thereof. The polyvalent group is preferably derived from

a polyalcohol. Examples of such polyalcohols include trimethylol propane,

trimethylol ethane, glycerol, 1,2,6-hexanetriol, ethylene glycol, 1,2-propylene

glycol, 1,3-propylene glycol, 2-methylpropane-1,3-diol, neopentyl glycol, 2-butyl-

2-ethyl-1,3-propane diol, cyclohexane-1,4-dimethyiol, the monoester of

neopentyl glycol and hydroxypivalic acid, hydrogenated Bisphenol A, 1,5-

pentanediol, 3-methyl-pentanediol, 1,6-hexanediol, 2,2,4-trimethyl pentane-1,3-

diol, dimethylol propionic acid, pentaerythritol, di-trimethylol propane, and

dipentaerythritol. Alternatively, R3 may also form a ring with R1 comprising one

or more electron-withdrawing functionalities.

Examples of Michael acceptors are isobornyl acrylate, isooctyl acrylate, 2,2'-

methylene bis (6-t.butyl 4-methyl phenol) monoacrylate, phenoxyethyl acrylate,

lauryl acrylate, dicyclopentadiene acrylate, N-butyl maleimide, benzyl acrylate,

trimethylol propane tri-acrylate, maleic anhydride, a trifunctional adduct of

isophorone diisocyanate to 2-hydroxyethyl maleimide, diethyl maleate,

methoxypropyl citraconimide, diethylbenzylidene malonate, or an a,|3-

unsaturated aldehyde, e.g., cinnamaldehyde or citral. Examples of preferred

Michael acceptors are trimethylol propane triacrylate, Irganox 3052 or N-butyl

maleimide.

In one embodiment of the multilayer coating system coating composition b)

consists essentially of the above-described catalyst and water as liquid carrier.

In this case, layer b) of the multilayer coating system consists essentially of the

above-described catalyst after evaporation of water.

In another embodiment coating composition b) also comprises a film-forming

binder. The film-forming binder in coating composition b) can be any resin

normally used in aqueous coating compositions, such as polyaddition polymer,

polyurethane, polyester, polyether, polyamide, polyurea, polyurethane-

polyester, polyurethane-polyether, cellulose based binders, such as cellulose

acetobutyrate, and/or hybrid resins. These resins can be present in the aqueous

coating composition b) in the form of a solution in the aqueous carrier medium

or in the form of a dispersion in the aqueous carrier medium.

As suitable polyaddition polymer resins may be mentioned the (co)polymers of

ethylenically unsaturated monomers. The polyaddition polymer can be prepared

by conventional methods of free radical-initiated polymerization. Alternatively,

advanced polymerization techniques, such as group transfer polymerization

(GTP), atom transfer radical polymerization (ATRP), and reversible addition

fragmentation chain transfer (RAFT) polymerization, can also be used for the

preparation of polyaddition polymer resins.

The polyaddition polymer may be an acrylic polyol derived from hydroxy-

functional acrylic monomers, such as hydroxyethyl (meth)acrylate, hydroxy-

propyl (meth)acrylate, hydroxybutyl (meth)acrylate, other acrylic monomers

such as (meth)acrylic acid, methyl (meth)acrylate, butyl (meth)acrylate, isobutyl

(meth)acrylate, optionally in combination with a vinyl derivative such as styrene,

and the like, or mixtures thereof, the terms (meth)acrylate and (meth)acrylic acid

referring to both methacrylate and acrylate, as well as methacrylic acid and

acrylic acid, respectively.

In one embodiment the resin in coating composition b) is an aqueous dispersion

of an addition polymer. The aqueous dispersion may be mixed with a metallic

pigment such as aluminium, or a pigment such as a metal oxide-coated mica,

so that coats of a metallic appearance may be obtained.

The addition polymer suitably is a copolymer prepared in 2 or more steps by

emulsion polymerization, and obtained by copolymerization in a first step of 60 -

95 parts by weight, calculated on 100 parts by weight of the addition polymer, of

a monomer mixture A consisting of 65-100 mole % of a mixture of 60-100

mole % of a (cyclo)alkyl (meth)acrylate of which the (cyclo)alkyl group contains

4-12 carbon atoms, and 0-40 mole % of a di(cyclo)alkyl maleate and/or a

di(cyclo)a!kyl fumarate of which the (cyclo)alkyl groups contain 4-12 carbon

atoms, and 0-35 mole % of a different, copolymerizable, monoethylenically

unsaturated monomer, and by copolymerization in a subsequent step of 5 - 40

parts by weight (calculated on 100 parts by weight of the addition polymer) of a

monomer mixture B of 10 - 60 mole % of (meth)acrylic acid and 40 - 90% of a

different, copolymerizable, monoethylenically unsaturated monomer, with the

carboxylic acid groups derived from the (meth)acrylic acid being at least partially

ionized. Preferably, the addition polymer is obtained by copolymerization of 80 -

90 parts by weight of the monomer mixture A and 10-20 parts by weight of the

monomer mixture B, both amounts being calculated on 100 parts by weight of

the addition polymer. By emulsion polymerization is meant here the

polymerization of an ethylenically unsaturated monomer in water in the

presence of a water soluble or water insoluble initiator and using 0.1-9 weight-

%, calculated on the monomer, of an emulsifier.

As examples of (cyclo)alkyl (meth)acrylates suitable for use in monomer mixture

A and having a (cyclo)alkyl group with 4-12 carbon atoms may be mentioned:

butyl acrylate, butyl methacrylate, 2-ethylhexyl acrylate, 2-ethylhexyl

methacrylate, octyl acrylate, octyl methacrylate, isobornyl acrylate, isobornyl

methacrylate, dodecyl acrylate, dodecyl methacrylate, cyclohexyl acrylate, and

cyclohexyl methacrylate. It is preferred that the monomer mixture A should

contain 70 - 95, more particularly 80 - 95 mole % of the aforementioned

(cyclo)alkyl (meth)acrylate. As examples of di(cyclo)alkyl maleates and/or

fumarates with (cyclo)alkyl groups having 4-12 carbon atoms suitable for use

in monomer mixture A may be mentioned: dibutyl maleate, dibutyl fumarate, 2-
