Repository: anandvc/allindianpatents

File: patents/259868-a-thermoplastic-resin-composition.html (part 1 of 2)
Indian Patents. 259868:"A THERMOPLASTIC RESIN COMPOSITION"

Indian Patents

Recently Granted Patents

  Recently Published Patents

Title of Invention	"A THERMOPLASTIC RESIN COMPOSITION"

Abstract	Disclosed is a thermoplastic resin composition having excellent impact resistance at low temperatures, while maintaining high transparency. This thermoplastic resin composition is obtained by blending an impact strength modifier into a thermoplastic resin, and the impact strength modifier is composed of a graft copolymer which is obtained by polymerizing a vinyl monomer component in the presence of a polymer mixture containing a polymer mainly containing a butadiene unit and a polymer mainly containing a styrene unit. The butadiene unit content in the polymer mixture is 45-65% by mass, while the styrene unit content is 35-55% by mass.	

Full Text	DESCRIPTION

IMPACT RESISTANCE IMPROVER, THERMOPLASTIC RESIN COMPOSITION, SHAPED ARTICLE AND METHOD FOR PRODUCING GRAFT COPOLYMER

TECHNICAL FIELD [0001]

The present invention relates to an impact resistance improver that can improve impact resistance at a low temperature and can maintain high transparency of a thermoplastic resin, in particular, of an aromatic polycarbonate, a thermoplastic resin composition compounded with the impact resistance improver, and a shaped article of the thermoplastic resin composition.

The present application claims the priority of Japanese Patent Application No. 2006-231776 filed on August 29,2006, the contents of which are hereby incorporated herein by reference.

BACKGROUND ART [0002]

Aromatic polycarbonates are thermoplastic resins having excellent impact resistance at a room temperature and excellent transparency, and hence they are used in fields, where transparency is needed, such as materials for use in light media, OA equipment, automobile materials, and sundries. However, it is pointed out as a problem that the impact resistance at a low temperature is low. In addition, when a general-purpose impact resistance improver is compounded in an aromatic polycarbonate, it is also pointed out as a problem that transparency of shaped articles of the aromatic polycarbonate is deteriorated because refractive index of the aromatic polycarbonate is high and the difference in refractive indexes

between the aromatic polycarbonate and the impact resistance improver becomes large.

[0003]

As a method for improving impact resistance of the aromatic polycarbonate at a low temperature, there has been proposed a method for compounding, as an impact resistance improver, a grafted copolymer in which styrene and acrylonitrile are polymerized onto a butadiene-based rubber (Patent Document 1). However, the aromatic polycarbonate compositions to be obtained by this method have a problem that transparency of the shaped articles thereof is lowered though impact resistance thereof at a low temperature is improved. Patent Document 1: Japanese Patent Application Laid-Open No. Sho 62-240352

DISCLOSURE OF THE INVENTION PROBLEM TO BE SOLVED BY THE INVENTION [0004]

It is an object of the present invention to provide an impact resistance improver that can improve impact resistance at a low temperature and can maintain high transparency of a thermoplastic resin, in particular, of an aromatic polycarbonate. It is another object of the present invention to provide a thermoplastic resin composition compounded with the impact resistance improver. It is another object of the present invention to provide a shaped article of the thermoplastic resin composition.

MEANS TO SOLVE THE PROBLEM [0005]

The present inventors have diligently studied and found that impact resistance at a low temperature of an aromatic polycarbonate can be improved and high transparency thereof can be maintained by using, as an impact resistance improver, a graft copolymer to be obtained by polymerizing a vinyl monomer component (b) in the presence of a polymer mixture (A) comprising a polymer (Al) having butadiene units as an essential component

and a polymer (A2) having styrene units as an essential component.

[0006]

Namely, the present invention is an impact resistance improver which is a graft copolymer to be obtained by polymerizing a vinyl monomer component (b) in the presence of a polymer mixture (A) comprising a polymer (Al) having butadiene units as an essential component and a polymer (A2) having styrene units as an essential component, wherein a content of the butadiene units is 45 to 65% by mass and a content of the styrene units is 35 to 55% by mass, in the polymer mixture (A).

The impact resistance improver preferably has a content of 40 to 80% by mass of an aromatic vinyl monomer (bl) and a content of 20 to 60% by mass of an alkyl (meth)acrylate monomer (b2), in 100% by mass of the vinyl monomer component (b).

The impact resistance improver preferably has a content of 60 to 85% by mass of the polymer mixture (A) and a content of 15 to 40% by mass of a grafted portion to be obtained by polymerizing the vinyl monomer component (b), in 100% by mass of the graft copolymer. [0007]

In addition, the present invention is a thermoplastic resin composition comprising 90 to 99% by mass of a thermoplastic resin and 1 to 10% by mass of the impact resistance improver, and a shaped article to be obtained by shaping the thermoplastic resin composition.

The thermoplastic resin composition is preferably the one in which the thermoplastic resin is an aromatic polycarbonate. [0008]

In addition, the present invention is a method for producing a graft copolymer, comprising: mixing a latex of a polymer (Al) having butadiene units as an essential component and a monomer component having styrene as an essential component; producing

polymer mixture (A) in which a content of the butadiene units is 45 to 65% by mass and a

content of the styrene units is 35 to 55% by mass by starting polymerization of the monomer

component having styrene as an essential component; and polymerizing a vinyl monomer

component (b) in the presence of the polymer mixture (A).

[0009]

In addition, the present invention is a method for producing a graft copolymer, comprising: producing a polymer mixture (A) in which a content of the butadiene units is 45 to 65% by mass and a content of the styrene units is 35 to 55% by mass by polymerizing the monomer component having butadiene as an essential component in the presence of a latex of a polymer (A2) having styrene units as an essential component; and polymerizing a vinyl monomer component (b) in the presence of the polymer mixture (A). [0010]

In the method for producing the graft copolymer, it is preferable that a content of the aromatic vinyl monomer (bl) be 40 to 80% by mass and a content of the alkyl (meth)acrylate monomer (b2) be 20 to 60% by mass, in 100% by mass of the vinyl monomer component (b).

In the method for producing the graft copolymer, it is preferable that a content of the polymer mixture (A)be 60 to 85% by mass and a content of a grafted portion to be obtained by polymerizing the vinyl monomer component (b) be 15 to 40% by mass, in 100% by mass of the graft copolymer. EFFECT OF THE INVENTION [0011]

According to the impact resistance improver of the present invention, impact resistance at a low temperature of a thermoplastic resin, in particular, of an aromatic polycarbonate can be improved and shaped articles thereof maintaining high transparency can be obtained.

BEST MODE FOR CARRYING OUT THE INVENTION

[0012]

In the present description, (meth)acrylic means acrylic or methacrylic, and (meth)acrylate means acrylate or methacrylate. [0013]

The polymer mixture (A) of the present invention comprises the polymer (Al) having butadiene units as an essential component and the polymer (A2) having styrene units as an essential component. [0014]

The polymer (Al) having butadiene units as an essential component is preferably a homopolymer or copolymer of 1,3-butadiene, and can be obtained by polymerizing 1,3-butadiene, another vinyl monomer if necessary, and a crosslinkable monomer if necessary. [0015]

As the other vinyl monomer, for example, aromatic vinyl monomers such as styrene and ct-methyl styrene; alkyl (meth)acrylate monomers such as methyl (meth)acrylate, ethyl (meth)acrylate, and n-butyl (meth)acrylate; vinyl cyanide monomers such as (meth)acrylonitrile; alkyl vinyl ether monomers such as methyl vinyl ether and butyl vinyl ether; vinyl halide monomers such as vinyl chloride and vinyl bromide; vinylidene halide monomers such as vinylidene chloride and vinylidene bromide; and glycidyl group-containing vinyl monomers such as glycidyl (meth)acrylate and allyl glycidyl ether are included.

The other vinyl monomer may be used alone or in a combination of two or more kinds. [0016]

As the crosslinkable monomer, for example, aromatic multifunctional vinyl monomers

bh as divinylbenzene and divinyltoluene; di- or tri(meth)acrylate monomers from polyols

such as ethyleneglycol di(meth) acrylate and 1,3-butanediol di(meth)acrylate; allyl

(meth)acrylate monomers; or di- or triallyl monomers such as diallyl phthalate and triallyl

triazine are included.

The crosslinkable monomer may be used alone or in a combination of two or more kinds. [0017]

The quantity of 1,3-butadiene in 100% by mass of the monomers to be used for polymerization of the polymer (Al) is preferably 60% by mass or more and more preferably 80% by mass or more from the viewpoint of improvement in impact resistance of a shaped article thus obtained.

The quantity of the other vinyl monomer is preferably 0 to 30% by mass, and the quantity of the crosslinkable monomer is preferably 0 to 10% by mass. [0018]

The polymer (A2) having styrene units as an essential component is preferably a homopolymer or copolymer of styrene, and can be obtained by polymerizing styrene, another vinyl monomer if necessary, and a crosslinkable monomer if necessary. [0019]

As the other vinyl monomer, for example, aromatic vinyl monomers such as ct-methyl styrene; alkyl (meth)acrylate monomers such as methyl (meth)acrylate, ethyl (meth)acrylate, and n-butyl (meth)acrylate; vinyl cyanide monomers such as (meth)acrylonitrile; alkyl vinyl ether monomers such as methyl vinyl ether and butyl vinyl ether; vinyl halide monomers such as vinyl chloride and vinyl bromide; vinylidene halide monomers such as vinylidene chloride and vinylidene bromide; glycidyl group-containing vinyl monomers such as glycidyl (meth)acrylate and allyl glycidyl ether; and 1,3-butadiene are included.

The other vinyl monomer may be used alone or in a combination of two or more kinds.

As the crosslinkable monomer, the crosslinkable monomer used in the production of the polymer (Al) can be used. [0021]

The quantity of styrene in 100% by mass of the monomers to be used for polymerization of the polymer (A2) is preferably 80% by mass or more and more preferably 90% by mass or more from the viewpoint of maintaining transparency of a shaped article thus obtained.

The quantity of the other vinyl monomer is preferably 0 to 20% by mass, and the quantity of the crosslinkable monomer is preferably 0 to 10% by mass. [0022]

The polymer mixture (A) may be a mere mixture of the polymer (Al) and the polymer (A2) or may be a polymer composite in which the polymer (Al) and the polymer (A2) are composed into a composite. It is more preferable that the polymer mixture (A) have a structure in which a domain of the polymer (A2) be formed in the polymer (Al).

When the polymer mixture (A) has a structure in which a domain of the polymer (A2) is formed in the polymer (Al), it is possible that the content of styrene in the polymer mixture (A) is raised while impact resistance at a low temperature is maintained, and thereby refractive index of the whole polymer mixture (A) can be raised. By using such a graft copolymer as an impact resistance imp-over for a matrix resin having high refractive index such as aromatic polycarbonates, it is possible to improve impact resistance at a low temperature and to maintain high transparency of the shaped article thus obtained. [0023]

The content of butadiene units in 100% by mass of the polymer mixture (A) is 45 to 65% by mass and preferably 55 to 65% by mass. The content of styrene units in 100% by mass of the polymer mixture (A) is 35 to 55% by mass and preferably 35 to 45% by mass.

 When the content of butadiene units in 100% by mass of the polymer mixture (A) is 45%

by mass or more, an improvement effect of impact resistance becomes sufficient, and when

the content is 65% by mass or less, transparency of a shaped article thus obtained is

maintained. When the content of styrene units in 100% by mass of the polymer mixture (A)

is 35% by mass or more, transparency of the shaped article thus obtained is maintained, and

when the content is 55% by mass or less, the improvement effect of impact resistance

becomes sufficient.

[0024]

The contents of the polymer (Al) and the polymer (A2) in 100% by mass of the polymer mixture (A) are calculated using numerical values represented by the following (X) to (Z). (X): The contents of 1,3-butadiene and styrene in 100% by mass of the monomers to be used for polymerization of the polymer (Al).

(Y): The contents of styrencand 1,3-butadiene in 100% by mass of the monomers to be used for polymerization of the polymer (A2).

(Z): The contents of butadiene units (45 to 65% by mass) and styrene units (35 to 55% by mass) in 100% by mass of the polymer mixture (A). [0025]

As a method for producing the polymer mixture (A), emulsion polymerization is suitable, . and for example, methods of the following (1) and (2) can be mentioned. (1): A method for mixing a latex of the polymer (Al) having butadiene units as an essential component and a monomer component having styrene as an essential component, impregnating the polymer (Al) with the monomer component having styrene as an essential component, and starting polymerization of the monomer component having styrene as an essential component. (2): A method for polymerizing a monomer component having butadiene as an essential

component in the presence of a latex of the polymer (A2) having styrene units as an essential

component.

[0026]

As the method for producing the polymer mixture (A), the method of (1) mentioned above is preferable because a domain size of the polymer (A2) having styrene units as an essential component becomes smaller than a particle diameter of the polymer (Al) having butadiene units as an essential component and thereby it is highly probable that the domain can be formed sufficiently smaller compared with the wavelength of visible light. [0027]

The graft copolymer of the present invention can be obtained by polymerizing the vinyl monomer component (b) in the presence of the polymer mixture (A). The purpose of polymerizing the vinyl monomer component (b) in the presence of the polymer mixture (A) is grafting the polymer mixture (A) with the vinyl monomer component (b), however, there are by-produced free polymers obtained by polymerization of the vinyl monomer component (b) alone which is not grafted to the polymer mixture (A), and a mixture of the graft copolymer and the free polymers is accordingly obtained.

In the present invention, the term "the graft copolymer" includes free polymers thus by-produced. In addition, the term "the grafted portion" includes the free polymers in the case of the polymer obtained by polymerizing the vinyl monomer component (b). [0028]

The vinyl monomer component (b) of the present invention contains one or more vinyl monomers. As the vinyl monomer, for example, aromatic vinyl monomers such as styrene, α-methyl styrene, and vinyltoluene; alkyl (meth)acrylate monomers such as methyl (meth)acrylate, ethyl (meth)acrylate, n-butyl (meth)acrylate, and 2-ethylhexyl (meth)acrylate; and vinyl cyanide monomers such as (meth)acrylonitrile are included.

[0029]

In addition, the vinyl monomer component (b) can contain a crosslinkable monomer if necessary. As the crosslinkable monomer, for example, aromatic multifunctional vinyl monomers such as divinylbenzene; di- and tri(meth)acrylate monomers of polyol such as ethylene glycol di(meth)acrylate and propylene glycol di(meth)acrylate; multifunctional (meth)acrylic group-modified silicone monomers; an allyl (meth)acrylate monomer; and di-and triallyl monomers such as diallyl phthalate and triallyl cyanurate are included.

The crosslinkable monomer may be used alone or in a combination of two or more kinds. [0030]

It is preferable that-the vinyl monomer component (b) contain the aromatic vinyl monomer (bl) and the alkyl (meth)acrylate monomer (b2), and it is more preferable that the content of the aromatic vinyl monomer (bl) be 40 to 80% by mass and a content of the alkyl (meth)acrylate monomer (b2) be 20 to 60% by mass, in 100% by mass of the vinyl monomer component (b).

When the content of the aromatic vinyl monomer (bl) in 100% by mass of the vinyl monomer component (b) is 40% by mass or more, transparency of a shaped article thus obtained is maintained because refractive index of the grafted portion becomes high, and when the content is 80% by mass or less, an improvement effect of impact resistance becomes sufficient and transparency of the shaped article thus obtained is maintained because compatibility with a thermoplastic resin becomes high.

When the content of the alkyl (meth)acrylate monomer (b2) in 100% by mass of the vinyl monomer component (b) is 20% by mass or more, the improvement effect of impact resistance becomes sufficient and transparency of the shaped article thus obtained is maintained, and when the content is 60% by mass or less, transparency of the shaped article thus obtained is maintained.

[0031]

In addition, 100% by mass of the vinyl monomer component (b) may contain 40 to 80% by mass of the aromatic vinyl monomer (bl), 20 to 60% by mass of the alkyl (meth)acrylate monomer (b2), and 0 to 20% by mass of another vinyl monomer (b3).

When the content of the other vinyl monomer (b3) in 100% by mass of the vinyl monomer component (b) is 20% by mass or less, the improvement effect of impact resistance becomes-sufficient and transparency of the shaped article thus obtained is maintained. [0032]

The content of the polymer mixture (A) in 100% by mass of the graft copolymer is preferably 60 to 85% by mass and more preferably 70 to 80% by mass. The content of the grafted portion to be obtained by polymerizing the vinyl monomer component (b) in 100% by mass of the graft copolymer is preferably 15 to 40% by mass and more preferably 20 to 30% by mass.

When the content of the polymer mixture (A) in 100% by mass of the graft copolymer is 60% by mass or more, an improvement effect of impact resistance becomes sufficient, and when the content is 85% by mass or less, handleability as the graft copolymer is not lowered and dispersibility in the matrix resin is not lowered. When the content of the grafted portion in 100% by mass of the graft copolymer is 15% by mass or more, handleability as the graft copolymer is not lowered and dispersibility in the matrix resin is not lowered, and when the content is 40% by mass or less, the improvement effect of impact resistance becomes sufficient. [0033]

As a method for polymerizing the vinyl monomer component (b) in the presence of the polymer mixture (A), for example, a method of graft polymerization of the vinyl monomer component (b) in one step or multisteps in the presence of a latex of the polymer mixture (A)

can be mentioned. It is preferable to carry out graft polymerization of the vinyl monomer component (b) in three steps from the viewpoint of an improvement effect of impact resistance and maintaining transparency of a shaped article thus obtained. [0034]

When the graft polymerization of the vinyl monomer component (b) is carried out in three steps, it is preferable that the graft polymerization be carried out with the  following method.

The first step: The alkyl (meth)acrylate monomer (b2) or a monomer mixture containing the alkyl (meth)acrylate monomer (b2) and the other vinyl monomer (b3) is used.

The second step: The aromatic vinyl monomer (bl) or a monomer mixture containing the aromatic vinyl monomer (bl) and the other vinyl monomer (b3) is used.

The third step: The alkyl (meth)acrylate monomer (b2) or a monomer mixture containing the alkyl (meth)acrylate monomer (b2) and the other vinyl monomer (b3) is used. [0035]

If such a polymerization method is adopted, impact resistance and compatibility with a thermoplastic resin can be improved with the graft polymerization in the first step, refractive index of the grafted portion can be raised with the graft polymerization in the second step, and appearance of a shaped article thus obtained can be improved with the graft polymerization in the third step. [0036]

In addition, when such a polymerization method is adopted, it is preferable to use 10 to 50% by mass of the monomer or monomer mixture for the graft polymerization in the first step, 40 to 80% by mass of the monomer or monomer mixture for the graft polymerization in the second step, and 5 to 30% by mass of the monomer or monomer mixture for the graft polymerization in the third step, with the proviso that the sum of the monomers to be used is

100% by mass.

When the quantity of the monomer or monomer mixture to be used for the graft polymerization in the first step is 10% by mass or more, an improvement effect of impact resistance becomes sufficient, and when the quantity is 50% by mass or less, appearance of a shaped article thus obtained is not lowered. [0037]

When the quantity of the monomer or monomer mixture to be used for the graft polymerization in the second step is 40% by mass or more, transparency of the shaped article thus obtained can be maintained, and when the quantity is 80% by mass or less, the improvement effect of impact resistance becomes sufficient.

When the quantity of the monomer or monomer mixture to be used for the graft polymerization in the third step is 5 % by mass or more, appearance of the shaped article thus obtained is not lowered, and when the quantity is 30% by mass or less, dispersibility of the graft copolymer in the matrix resin is not lowered. [0038]

Mass average particle diameter of the graft copolymer is preferably 0.05 µm or more and more preferably 0.08µm or more. In addition, mass average particle diameter of the graft copolymer is preferably 0.3 µm or less, more preferably 0.2µm or less, and furthermore preferably 0.15µm or less.

When the mass average particle diameter of the graft copolymer is 0.05 µm or more, an improvement effect of impact resistance becomes sufficient and dispersibility in the matrix resin is not lowered. When the mass average particle diameter of the graft copolymer is 0.3µm or less, transparency of a shaped article thus obtained can be maintained, and in particular, haze of the shaped article thus obtained is not raised. [0039]

latex thus obtained of the graft copolymer can be changed into powder by introducing it

into a hot water in which an acid such as sulfuric acid or hydrochloric acid; or an alkaline

earth metal salt such as calcium chloride, calcium acetate, or magnesium sulfate is dissolved

to cause it to coagulate, separating it, and drying it. In a step of causing the latex of the graft

copolymer to coagulate, an alkaline metal salt such as sodium carbonate or sodium sulfate

may be used together. In addition, it is also possible to directly obtain powder from the latex

by a direct drying method such as spray drying method.

[0040]

The impact resistance improver of the present invention is constituted from the graft copolymer of the present invention. The graft copolymer of the present invention comprises the polymer (Al)-having butadiene units as an essential component and the polymer (A2) having styrene units as an essential component, as the polymer mixture (A).

A butadiene polymer shows a high refractive index (1.52) among rubber polymers that have a glass transition temperature not higher than room temperature, and is advantageous to produce an impact resistance improver having a high refractive index. A styrene polymer is advantageous to raise a refractive index of the impact resistance improver because it shows a high refractive index (1.59). [0041]

The impact resistance improver of the present invention can have excellent compatibility with the matrix resin such as an aromatic polycarbonate having a polar group and also can have excellent handleability as an impact resistance improver by using methyl methacrylate at a grafted portion.

In addition, the impact resistance improver can have an excellent improvement effect of impact resistance and excellent handleability as an impact resistance improver by jointly using a component having a low glass transition temperature such as a butadiene polymer,

and a component having a high glass transition temperature such as a styrene polymer and a methyl methacrylate polymer. [0042]

The thermoplastic resin in which the impact resistance improver of the present invention is compounded is not particularly limited, however, the one having the refractive index of 1.54 to 1.61 is preferable, and an aromatic polycarbonate (refractive index thereof being 1.58 to 1.59) is particularly preferable.

When the refractive index of the thermoplastic resin is less than 1.54, an improvement effect of impact resistance and maintenance of transparency of a shaped article thus obtained can be achieved even if the impact resistance improver of the present invention is not used. When the refractive index of the thermoplastic resin exceeds 1.61, it becomes difficult to maintain transparency of the shaped article thus obtained even if the impact resistance improver of the present invention, is used. [0043]

The aromatic polycarbonate to be used in the present invention is a publicly known aromatic polycarbonate derived from a divalent phenol. The viscosity average molecular mass thereof is preferably 10,000 to 60,000 and more preferably 15,000 to 30,000. [0044]

The aromatic polycarbonate is produced by a publicly known method and, for example, it can be obtained by reacting a divalent phenol and a carbonate precursor through a solution method or a fusion method. As the divalent phenol, 2,2-

bis(4-hydroxyphenyl)propane(bisphenol A) is preferable, but, it may be replaced with another divalent phenol if necessary. As the other divalent phenol, for example, bis(4-hydroxyphenyl)methane, 2,2-bis(4-hydroxy-3,5-dimethylphenyl)propane, bis(4-hydroxy-3,5-dimethylphenyl)methane, and bis(4-hydroxyphenyl)sulfone can be

As the carbonate precursor, for example, phosgene, diphenyl carbonate, and

dihaloformates of divalent phenol can be mentioned.

[0045]

The thermoplastic resin composition of the present invention contains the thermoplastic resin and the impact resistance improver.

The content of the thermoplastic resin in 100% by mass of the thermoplastic resin composition is 90 to 99% by mass, and is preferably 95 to 98% by mass and more preferably 95.5 to 97.5% by mass.

The content of the impact resistance improver in 100% by mass of the thermoplastic resin composition is Ho 10 % by mass, and is preferably 2 to 5% by mass and more preferably 2.5 to 4.5% by mass.

When the content of the thermoplastic resin in 100% by mass of the thermoplastic resin composition is 90% by mass or more, transparency of a shaped article thus obtained is maintained, and when the content is 99% by mass or less, an improvement effect of impact resistance becomes sufficient. When the content of the impact resistance improver in 100% by mass of the thermoplastic resin composition is 1% by mass or more, the improvement effect of impact resistance becomes sufficient, and when the content is 10% by mass or less, transparency of the shaped article thus obtained is maintained. [0046]

A flame retardant may be compounded in the thermoplastic resin composition of the present invention as long as it does not deteriorate the purpose of the present invention. As the flame retardant, for example, metal sulfonate flame retardants and sulfonate flame retardants can be mentioned. It is less likely that these flame retardants would decrease transparency of shaped articles thus obtained because their amount of addition are small. Polytetrafruoroethylene having a fibril-forming ability may be compounded to further

ipprove incombustibility. As polytetrafluoroethylene, for example, METABLEN A-3700 (manufactured by Mitsubishi Rayon Co., Ltd.) can be mentioned. METABLEN A-3700 has excellent dispersibility in the thermoplastic resin and hence lowering of transparency of a shaped article thus obtained is small. [0047]

A resin such as polyester, polyamide, ABS, or polyphenylene ether; or a reinforcement such as talc, mica, fiberglass, carbon fiber, fibrous titanium oxide, a potassium titanate whisker, or an aluminum borate whisker may be compounded in the thermoplastic resin composition of the present invention as long as it does not deteriorate the purpose of the present invention [0048]

An arbitrary component can be further compounded in the thermoplastic resin composition of the present invention when necessary. As the arbitrary component, for example, antioxidants such as hindered phenol compounds, and phosphite compounds; flowability modifiers suchaspolycaprolactone; mold release agents; UV absorbers; antistats; and dyes and pigments can be mentioned. [0049]

As methods for preparing the thermoplastic resin composition of the present invention, publicly known methods to be used for a preparation of an ordinary resin composition can be mentioned. For example, the impact resistance improver and the thermoplastic resin are introduced into a V-type blender, ribbon mixer or a tumbler, and are mixed uniformly, and then melt-kneaded with a single screw extruder or twin-screw extruder. In addition, it is possible to previously knead a part of the above components and then add and knead the remaining components. [0050]

 The shaped article of the present invention is obtained by shaping the thermoplastic resin

composition of the present invention. As shaping methods, publicly known methods such as

an extrusion molding method, an injection molding method, and a compression molding

method can be used. In addition, a blow molding method, a vacuum molding method, and

the like can also be applied.

The shaped article can be used in a variety of fields that need transparency and coloring properties, such as OA equipment and housings because it has excellent impact resistance and transparency, EXAMPLES [0051]

Hereinafter, the present invention is explained in more detail by examples, however, the present invention is not limited to these examples. In these examples, "part" and"%" mean "part by mass" and"% by mass", respectively. [0052] (Measurement of rate of polymerization)

Measurement of a rate of polymerization of a polymer was carried out as follows.

An inhibitor (hydroquinone) was introduced into a latex of a polymer, and heated at 180°C for 30 minutes, and solid content was-measured. A rate of polymerization of the polymer was determined by a comparison with a calculated value from a charged quantity. [0053] (Measurement of mass average particle diameter)

A mass average particle diameter was measured by the following procedures.

A latex of a polymer was diluted with distilled water to about 3% concentration to obtain a sample, and a mass average particle diameter of the sample was measured using a particle size distribution measuring instrument CHDF2000 manufactured by Matec Instrument

jpmpaiiies, Inc., U.S.A.

The measurement was carried out using a standard condition that is recommended as a measuring condition by Matec Instrument Companies, Inc. Namely, using an exclusive capillary cartridge for separation of particles and a carrier liquid, liquid condition being approximately neutral pH, current speed being 1.4 ml/rnin, pressure being about 4,000psi (2,600KPa), and temperature being kept at 35°C, 0.1ml of the sample was used for measurement.

As standard substances, totally 12 kinds of monodisperse polystyrene, particle sizes of which are known, selected from the particle sizes in the range of from 0.02 to 0.8 µm, manufactured by Duke Scientific Corporation, U.S.A. were used. [0054]

(Example 1) Graft copolymer (G-l) Production of latex of polymer (Al-1):

To a 70L autoclave equipped with a stirrer, a monomer addition port, and a thermometer, the following first monomer mixture was introduced, and temperature inside the autoclave was raised to 43°C while the mixture was stirred.

The first monomer mixture: 1,3-butadiene (194 parts), styrene (6 parts), t-dodecyl mercaptan (1.0 part), diisopropylbenzene hydroperoxide (1.0 part), sodium dodecylbenzenesulfonate (2.0 parts), sodium hydroxide (0.02 part), and deionized water (585.98 parts). [0055]

Subsequently, the following first reducer mixture was added, and polymerization was started.

The first reducer mixture: ferrous sulfate (0.002 part), EDTA-2Na (0.006 part), Rongalite (0.3 part), and deionized water (9.692 parts).

The temperature inside the autoclave was further raised to 65°C and held for 10 hours, to

obtain a latex of a polymer (Al-1). The rate of polymerization of the polymer (Al-1) thus

obtained was 95%.

[0056]

Production of latex of polymer mixture (A-l):

To a 5L separable flask equipped with a stirrer, a reflux condenser, a nitrogen introduction pipe, a monomer addition port, and a thermometer, the following latex mixture was introduced at 20°C.

The latex mixture: the latex of the polymer (Al-I) (720 parts) (solid content: 180 parts), styrene (120 parts), t- butyl hydroperoxide (0.4 part), and deionized water (248.4 parts). [0057]

The latex mixture was stirred for 1 hour while temperature inside the flask was held at 20°C, and then the temperature inside the flask was raised to 55°C, and the following second reducer mixture was added to the flask to start polymerization of styrene.

The second reducer mixture: Rongalite (0.3 part) and deionized water (9.7 parts).

The temperature inside the flask was raised to 75°C and held for 90 minutes to obtain a latex of a polymer mixture (A-l). [0058] Production of graft copolymer (G-l):

Subsequently, into the whole quantity (1,098.8 parts / solid content: 300 parts) of the latex of the polymer mixture (A-l), the following second monomer mixture was dropped at 75°C for 15 minutes, and polymerization was carried out.

The second monomer mixture: methyl methacrylate (15 parts), ethyl acrylate (5 parts), and t-butyl hydroperoxide (0.4 part).

The resultant mixture was held at 75°C for 90 minutes, and the first stage of graft

lymerization was finished.

[0059]

Subsequently, the following third monomer mixture was dropped into the flask at 75°C for 60 minutes, and polymerization was carried out.

The third monomer mixture: styrene (70 parts) and t-butyl hydroperoxide (0.4 part). The resultant mixture was held at 75°C for 120 minutes, and the second stage of the graft polymerization was finished. [0060]

Subsequently, the following fourth monomer mixture was dropped into the flask at 75°C for 10 minutes, and polymerization was carried out.

The fourth monomer mixture: methyl methacrylate (10 parts) and t-butyl hydroperoxide (0.4 part).

The resultant mixture was held at 75°C for 90 minutes, and the third stage of the graft polymerization was finished to obtain a latex of a graft copolymer (G-l). The rate of polymerization of the graft copolymer (G-l) thus obtained was 99% or more, and the mass average particle diameter of the graft copolymer (G-l) was 0.1 µm. [0061]

One hundred parts of the latex of the graft copolymer (G-l) thus obtained was subjected to coagulation by introducing it into 200 parts of 5% concentration calcium acetate aqueous solution heated to 80°C. The coagulate was washed with warm water and dried afterwards to obtain powder of the graft copolymer (G-l). [0062] (Example 2) Graft copolymer (G-2)

The same procedure as in Example 1 was carried out except that the latex mixture to be used for production of the latex of the polymer mixture (A-l) was changed to the following

anxture to obtain a graft copolymer (G-2).

The latex mixture: the latex of the polymer (Al-1) (600 parts) (solid content: 150 parts), styrene 150 parts, t-butyl hydroperoxide (0.4 part), and deionized water (338.4 parts). [0063] (Example 3) Graft copolymer (G-3)

The same procedure was carried out as in Example 2 except that the second monomer mixture to be used for the first stage of graft polymerization and the third monomer mixture to be used for the second stage of the graft polymerization were changed to the following compositions to obtain a graft copolymer (G-3).

The second monomer mixture: methyl methacrylate (35 parts), ethyl acrylate (5 parts), and t-butyl hydroperoxide (0.4 part).

The third monomer mixture: styrene (50 parts) and t-butyl hydroperoxide (0.4 part). [0064]

(Example 4) Graft copolymer (G-4) Production of latex of polymer (A2-4):

To a 5L separable flask equipped with a stirrer, a reflux condenser, a nitrogen introduction pipe, a monomer addition port, and a thermometer, the following first monomer mixture was charged.

The first monomer mixture: styrene(180 parts), diisopropylbenzene hydroperoxide (1.8 parts), sodium dodecylbenzenesulfonate (3 parts), and deionized water (550.2 parts). [0065]

The temperature inside the flask was raised to 60°C, and the following first reducer mixture was added to the flask to start polymerization.

The first reducer mixture: ferrous sulfate (0.003 part), EDTA-2Na (0.009 part), Rongalite (0.6 part), and deionized water (14.388 parts).

The resultant mixture was held at 60°C for 120 minutes, and polymerization was finished

to obtain a latex of a polymer (A2-4).

[0066]

Production of latex of polymer mixture (A-4):

To a 70L autoclave equipped with a stirrer, a monomer addition port, and a thermometer, the following latex mixture was charged and temperature inside the autoclave was raised to 43 °C while the mixture was stirred.

The latex mixture: the latex of the polymer (A2-4) (500 parts) (solid content: 120 parts), butadiene (180 parts); t-dodecyl mercaptan (1.5 parts), diisopropylbenzene hydroperoxide (1.5 parts), sodium hydroxide (0.03 part), and deionized water (400.77 parts). [0067]

Subsequently, the following second reducer mixture was added, and polymerization was started.

The second reducer mixture: ferrous sulfate (0.003 part), EDTA-2Na (0.009 part), Rongalite (0.45 part), and deionized water (14.538 parts).

The temperature inside the1 autoclave was raised to 65°C and held for 10 hours, to obtain a latex of a polymer mixture (A-4). The rate of polymerization of the polymer mixture (A-4) thus obtained was 98%. [0068]

Hereinafter, graft polymerization was carried out in the same manner as in Example 1 except that the latex of the polymer mixture (A-l) was changed to the latex of the polymer mixture (A-4) to obtain a graft copolymer (G-4). [0069]

(Example 5)  Graft copolymer (G-5) Production of latex of polymer mixture (A-5):

To a 5L separable flask equipped with a stirrer, a reflux condenser, a nitrogen introduction

pipe, a monomer addition port, and a thermometer, the following latex mixture was

introduced at 20°C.

The latex mixture: the latex of the polymer (Al-1) (740 parts) (solid content: 185 parts), styrene (115 parts), t-dodecyl mercaptan (0.6 part), t-butyl hydroperoxide (0.4 part), and deionized water (232.8 parts). [0070]
