Repository: anandvc/allindianpatents

File: patents/259873-process-for-anodically-coating-aluminium-and-or-titanium-with-ceramic-oxides.html (part 1 of 2)
Indian Patents. 259873:PROCESS FOR ANODICALLY COATING ALUMINIUM AND/OR TITANIUM WITH CERAMIC OXIDES

Indian Patents

Recently Granted Patents

  Recently Published Patents

Title of Invention	PROCESS FOR ANODICALLY COATING ALUMINIUM AND/OR TITANIUM WITH CERAMIC OXIDES

Abstract	An article of manufacture and a process for making the article by generating corrosion-, heat- and abrasion- resistant ceramic coatings comprising titanium and / or zirconium dioxide using direct and alternating current on anodes comprising aluminum and/or titanium. Optionally, the article is coated with additional layers, such as paint, after deposition of the ceramic coating.	

Full Text	 

ARTICLE OF MANUFACTURE AND PROCESS FOR ANOD1CALLY COATING ALUMINUM AND/OR TITANIUM WITH CERAMIC OXIDES

Field of the Invention

[0001.J	This invention relates to anodically generating titanium and/or

zirconium oxide coatings on the surface of aluminum, titanium, aluminum alloy and titanium alloy workpieces.

Background of the Invention

[0002.]	Aluminum and its alloys have found a variety of industrial

applications. However, because of the reactivity of aluminum and its alloys, and their tendency toward corrosion and environmental degradation, it is necessary to provide the exposed surfaces of these metals with an adequate corrosion-resistant and protective coating. Further, such coatings should resist abrasion so that the coatings remain intact during use, where the metal article may be subjected to repeated contact with other surfaces, particulate matter and the like. Where the appearance of articles fabricated is considered important, the protective coating applied thereto should additionally be uniform and decorative.

[0003.]	In order to provide an effective and permanent protective coating on

aluminum and its alloys, such metals have been anodized in a variety of electrolyte solutions, such as sulfuric acid, oxalic acid and chromic acid, which produce an alumina coating on the substrate. While anodization of aluminum and its alloys is capable of forming a more effective coating than painting or enameling, the resulting coated metals have still not been entirely satisfactory for their intended uses. The coatings frequently lack one or more of the desired degree of flexibility, hardness, smoothness, durability,

adherence, heat resistance, resistance to acid and alkali attack, corrosion resistance, and/or imperviousness required to meet the most demanding needs of industry.

[0004.]	It is known to anodize aluminum to deposit a coating of aluminum

oxide, using a strongly acidic bath (pH
[0005.]	Thus, there is still considerable need to develop alternative

anodization processes for aluminum and its alloys which do not have any of the aforementioned shortcomings and yet still furnish corrosion-, heat- and abrasion- resistant protective coatings of high quality and pleasing appearance.

[0006.]	Aluminum and aluminum alloys are commonly used for automotive

wheels since they are more corrosion resistant and lighter than traditional iron wheels. Despite the above-mentioned properties, bare aluminum substrates are not sufficiently resistant to corrosion; an aluminum oxide film tends to be formed on the surface and surface mars may readily develop into filiform corrosion. Conversion coating is a well-known method of providing aluminum and its alloys (along with many other metals) with a corrosion resistant coating layer. Traditional conversion coatings for aluminum wheels, namely chromate, are often environmentally objectionable, so that their use should be minimized for at least that reason. Non-chromate conversion coatings are relatively well known. For instance, conversion coating compositions and methods that do not require the use of chromium or phosphorus are taught in U. S. Pat. Nos. 5,356,490 and 5,281,282, both of which are assigned to the same assignee as this application.

[0007,]	Original equipment manufacturers for automobiles have specific

corrosion resistance tests for their aluminum alloy wheels. While certain conversion coatings have been suitable for imparting corrosion resistance to many types of surfaces, they have not been deemed acceptable for imparting corrosion resistance to other surfaces requiring a relatively high level of corrosion resistance, such as aluminum alloy wheels.

[D008.]	Accordingly, is desirable to provide a coating, a composition, and a

process therefor that are at least as reliable for the surfaces requiring a relatively high level of corrosion resistance as that provided by conventional chromate conversion coating. Still other concurrent and/or alternative advantages will be apparent from the description below.

Summary of the Invention

[0009.]	Applicant has discovered that articles of aluminum, titanium,

aluminum alloy or titanium alloy may be rapidly anodized to form uniform, protective oxide coatings that are highly resistant to corrosion and abrasion using anodizing solutions containing complex fluorides and/or complex oxyfluorides, in the presence of phosphorus containing acids and/or salts. The use of the term "solution" herein is not meant to imply that every component present is necessarily fully dissolved and/or dispersed. The anodizing solution is aqueous and contains one or more water-soluble and/or water-dispersible anionic species containing a metal, metalloid, and/or non-metal element. In preferred embodiments of the invention, the anodizing solution comprises one or more components selected from the group consisting of the following:

a)	water-soluble and/or water-dispersible phosphorus acids and/or salts, preferably oxysalts, wherein the phosphorus concentration in the anodizing solution is at least 0.01 M, and in a preferred embodiment not more than 0.25M;

b)	water-soluble and/or water-dispersible complex fluorides of elements selected from the group consisting of Ti, Zr, Hf, Sn> Al, Ge and B;

c)	water-soluble and/or water-dispersible zirconium oxysalts;

d)	water-soluble and/or water-dispersible vanadium oxysalts;

e)	water-soluble and/or water-dispersible titanium oxysalts;

f)	water-soluble and/or water-dispersible alkali metal fluorides;

g)	water-soluble and/or water-dispersible niobium salts;

h)  water-soluble and/or water-dispersible molybdenum salts; i)  water-soluble and/or water-dispersible manganese salts; j)  water-soluble and/or water-dispersible tungsten salts; and k)  water:soluble and/or water-dispersible alkali metal hydroxides.

In one embodiment of the invention, niobium, molybdenum, manganese, and/or tungsten salts are co-deposited in a ceramic oxide film of zirconium and/or titanium.

[0010 J	The method of the invention comprises providing a cathode in

contact with the anodizing solution, placing the article as an anode in the anodizing solution, and passing a current through the anodizing solution at a voltage and for a time effective to form the protective coating on the surface of the article. Direct current, pulsed direct current or alternating current may be used. Pulsed direct current or alternating current is preferred. When using pulsed current, the average voltage is preferably not more than 250 volts, more preferably, not more than 200 volts, or, most preferably, not more than 175 volts, depending on the composition of the anodizing solution selected. The peak voltage, when pulsed current is being used, is preferably not more than 600, preferably 500, most preferably 400 volts. In one embodiment, the peak voltage for pulsed current is not more than, in increasing order of preference 600, 575, 550, 525, 500 volts and independently not less than 300, 310, 320, 330, 340, 350, 360, 370, 380, 390, 400 volts. When alternating current is being used, the voltage may range from 200 to 600 volts. In another alternating current embodiment, the voltage is, in increasing order of preference 600, 575, 550, 525, 500 volts and independently not less than 300, 310, 320, 330, 340, 350, 360, 370, 380, 390, 400 volts. In the presence of phosphorus containing components, non-pulsed direct current, also known as straight direct current, may be used

at voltages from 200 to 600 volts. The non-pulsed direct current desirably has a voltage of, in increasing order of preference 600, 575, 550, 525, 500 volts and independently not less than 300, 310, 320, 330, 340, 350, 360, 370, 380, 390, 400 volts.

[0011.]	It is an object of the invention to provide a method of forming a

protective coating on a surface of an aluminum, aluminum alloy, titanium or titanium alloy article, the method comprising providing an anodizing solution comprised of water, a phosphorus containing acid and/or salt, and one or more additional components selected from the group consisting of: water-soluble complex fluorides, water-soluble complex oxyfluorides, water-dispersible complex fluorides, and water-dispersible complex oxyfluorides of elements selected from the group consisting of Ti, Zr, Hf, Sn, Al, Ge and B and mixtures thereof; providing a cathode in contact with the anodizing solution; placing an aluminum, aluminum alloy, titanium or titanium alloy article as an anode in the anodizing solution; and passing a current between the anode and cathode through the anodizing solution for a time effective to form a protective oxide coating on at least one surface of the article. It is a further object to provide a method wherein the article comprises predominantly titanium or aluminum. It is a further object to provide a method wherein the protective coating comprises predominantly oxides of Ti, Zr, Hf, Sn, Ge and/or B. It is a further object to provide a method wherein the article comprises predominantly aluminum and the protective coating is predominantly titanium dioxide.

[0012.]	It is a further object to provide a method wherein the current is direct

current having an average voltage of not more than 200 volts. In a preferred embodiment, the protective coating is predominantly comprised of titanium dioxide. The protective coating is preferably formed at a rate of at least 1 micron thickness per minute; the current is preferably direct current or alternating current. In a preferred embodiment, the anodizing solution comprises water, a phosphorus containing acid and water-soluble and/or water-dispersible complex fluorides of Ti and/or Zr. Preferably the pH of the anodizing solution is 1-6.

[0013.]	Preferably, the phosphorus containing acid and/or salt comprises

one or more of a phosphoric acid, a phosphoric acid salt, a phosphorous acid and a phosphorous acid salt. It is a further object of the invention to provide a process wherein the phosphorus containing acid and/or salt is present in a concentration, measured as P, of 0.01 to 0.25 M,

[0014.]	In a preferred embodiment, the anodizing solution is prepared using

a complex fluoride selected from the group consisting of H2TiF6, H2ZrF6, H2HfF6, H2GeF6, H2SnF6, H3AIF6, HBF4 and salts and mixtures thereof and optionally comprises HF or a salt thereof.

[0015J	It is further object of the invention to provide a method of forming a

protective coating on a surface of a metallic article comprised predominantly of aluminum or titanium, the method comprising: providing an anodizing solution comprised of water, a phosphorus containing oxy acid and/or salt, and a water-soluble complex fluoride and/or oxyfluoride of an element selected from the group consisting of Ti, Zr, and combinations thereof; providing a cathode in contact with the anodizing solution; placing a metallic article comprised predominantly of aluminum or titanium as an anode in the anodizing solution; and passing a direct current or an alternating current between the anode and the cathode for a time effective to form a protective coating comprising oxides of Ti and/or Zr on at least one surface of the metallic article.

[0016J	It is a further object to provide a method wherein the anodizing

solution is prepared using a complex fluoride comprising an anion comprising at least 2, preferably 4 fluorine atoms and at least one atom selected from the group consisting of Ti, Zr, and combinations thereof. It is a yet further object to provide a method wherein the anodizing solution is prepared using a complex fluoride selected from the group consisting of H2TiF6, H2ZrF6, and salts and mixtures thereof. Preferably, the complex fluoride is introduced into the anodizing solution at a concentration of at least 0.01 M. The direct current preferably has an average voltage of not more than 250 volts. It is a further object

to provide a method wherein the anodizing solution is additionally comprised of a chelating agent. In a preferred embodiment, the anodizing solution is comprised of at least one complex oxyfluoride prepared by combining at least one complex fluoride of at least one element selected from the group consisting of Ti and Zr and at least one compound which is an oxide, hydroxide, carbonate or alkoxide of at least one element selected from the group consisting of Ti, Zr, Hf, Sn, B, Al and Ge.

[0017.]	It is a yet further object of the invention to provide a method of

forming a protective coating on an article having at least one metallic surface comprised of titanium, titanium alloy, aluminum or aluminum alloy, the method comprising providing an anodizing solution, the anodizing solution having been prepared by dissolving a water-soluble complex fluoride and/or oxyfluoride of an element selected from the group consisting of Ti, Zr, Hf, Sn, Ge, B and combinations thereof, and an acid and/or salt that contains phosphorus in water; providing a cathode in contact with the anodizing solution; placing the metallic surface comprised of titanium, titanium alloy, aluminum or aluminum alloy as an anode in the anodizing solution; and passing a direct current or an alternating current between the anode and the cathode for a time effective to form a protective coating on the metallic surface of the article. In a preferred embodiment, at least one compound which is an oxide, hydroxide, carbonate or alkoxide of at least one element selected from the group consisting of Ti, Zr, Si, Hf, Sn, B, Al and Ge is additionally used to prepare the anodizing solution.

[0018.]	It is also an object of the invention to provide an anodizing solution

having a pH of 2-6. The anodizing solution pH is preferably adjusted using ammonia, an amine, an alkali metal hydroxide or a mixture thereof.

[0019-]	It is a yet further object of the invention to provide a method of

forming a protective coating on a metallic surface of a article, the method comprising providing an anodizing solution, the anodizing solution having been prepared by combining water, a phosphorus containing oxy acid and/or salt, one or more water-soluble complex

fluorides of titanium and/or zirconium or sails thereof and an oxide, hydroxide, carbonate or alkoxide of zirconium; providing a cathode in contact with the anodizing solution; placing an article having at least one surface comprised predominantly of aluminum or titanium as an anode in the anodizing solution; and passing a direct current or an alternating current between the anode and the cathode for a time effective to form a protective coating on the at least one surface of the article. In a preferred embodiment, the water-soluble complex fluoride is a complex fluoride of titanium and the current is direct current.  In one aspect of the invention, one or more of H2TiF6, salts of H2TiF6, H2ZrF6, and salts.of H2ZrF6 is used to prepare the anodizing solution. In another aspect of the invention, zirconium basic carbonate is used to prepare the anodizing solution.

[0020.]	It is another object of the invention to provide an article of

manufacture comprising: a substrate having at least one surface comprising sufficient aluminum and/ or titanium to act as an anode at peak voltages of at least 300 volts, preferably at least 400, most preferably at least 500 volts; an alkali, acid and corrosion resistant, adherent protective layer comprising at least one oxide selected from the group consisting of Ti, Zr, Hf, Ge B and mixtures thereof bonded to the at least one surface, having been anodicaljy deposited on the surface so as to be chemically bonded thereto; the protective layer, further comprising phosphorus, in amounts of, in increasing order of preference, less than 10, 5, 2.5,1 wt%. In preferred embodiments, the adherent protective layer is predominantly comprised of titanium dioxide, zirconium oxide or a mixture thereof.

[0021.]	It is a further object of the invention to provide an article further

comprising a layer of paint deposited on the adherent protective layer. The paint may comprise a clear coat. In a preferred embodiment, the article of manufacture is comprised predominantly of titanium or aluminum. In a particularly preferred embodiment, the article is an automobile wheel comprised predominantly of aluminum. Alternatively, the article may be a composite structure having a first portion comprised predominantly of aluminum and a second portion comprised predominantly of titanium.

Brief Description of the Drawings

[0022.]	Figure 1 is a photograph of a portion of a test panel of a 400 Series

aluminum alloy that has been anodically coated with a 9-10 micron thick layer of ceramic predominantly comprising titanium and oxygen. The test panel shows a vertical line scribed into the coating. There is no corrosion extending from the scribed line.

[0023.]	Figure 2 is a photograph of a coated test specimen. The test

specimen is a wedge shaped section of a commercially available aluminum wheel. The test specimen has been anodically coated according to a process of the invention. The coating completely covered the surfaces of the test specimen including the design edges. The test specimen had a vertical line scribed into the coating. There was no corrosion extending from the scribed line and no corrosion at the design edges.

[0024.]	Figure 3 shows a photograph a titanium clamp (5) and a portion of

an aluminum-containing test panel (6) coated according to the invention.

Detailed Description of the Invention

[0025.]	Except in the claims and the operating examples, or where otherwise

expressly indicated, all numerical quantities in this description indicating amounts of material or conditions of reaction and/or use are to be understood as modified by the word "about" in describing the scope of the invention. Practice within the numerical limits stated is generally preferred, however. Also, throughout the description, unless expressly stated to the contrary: percent, "parts of, and ratio values are by weight or mass; the description of a group or class of materials as suitable or preferred for a given purpose in connection with the invention implies that mixtures of any two or more of the members of the group or class are equally suitable or preferred; description of constituents in chemical terms refers to the constituents at the time of addition to any combination specified in the description or of generation in situ within the composition by chemical reaction(s) between one or more

newly added constituents and one or more constituents already present in the composition when the other constituents are added; specification of constituents in ionic form additionally implies the presence of sufficient counterions to produce electrical neutrality for the composition as a whole and for any substance added to the composition; any counterions thus implicitly specified preferably are selected from among other constituents explicitly specified in ionic form, to the extent possible; otherwise, such counterions may be freely selected, except for avoiding counterions that act adversely to an object of the invention; the term "painf and its grammatical variations includes any more specialized types of protective exterior coatings that are also known as, for example, lacquer, electropaint, shellac, porcelain enamel, top coat, base coat, color coat, and the like; the word "mole" means "gram mole", and the word itself and all of its grammatical variations may be used for any chemical species defined by all of the types and numbers of atoms present in it, irrespective of whether the species is ionic, neutral, unstable, hypothetical or in fact a stable neutral substance with well defined molecules; and the terms "solution", "soluble", "homogeneous", and the like are to be understood as including not only true equilibrium solutions or homogeneity but also dispersions.

[0026.]	There is no specific limitation on the aluminum, titanium, aluminum

alloy or titanium alloy article to be subjected to anodization in accordance with the present invention. It is desirable that at least a portion of the article is fabricated from a metal that contains not less than 50% by weight, more preferably not less than 70% by weight titanium or aluminum. Preferably, the article is fabricated from a metal that contains not less than, in increasing order of preference, 30, 40, 50, 60, 70, 80, 90, 95, 100% by weight titanium or aluminum.

[0027.]	In carrying out the anodization of a workpiece, an anodizing solution

is employed which is preferably maintained at a temperature between 0°C and 90° C. It is desirable that the temperature be at least, in increasing order of preference 5, 10, 15, 20, 25, 30, 40, 50°C and not more than 90, 88, 86, 84, 82, 80, 75, 70, 65°C.

. [0028.]	The anodization process comprises immersing at least a portion of

the workpiece in the anodizing solution, which is preferably contained within a bath, tank or other such container. The article (workpiece) functions as the anode. A second metal article that is cathodic relative to the. workpiece is also placed in the anodizing solution. Alternatively, the anodizing solution is placed in a container which is itself cathodic relative to the workpiece (anode). When using pulsed current, an average voltage potential not in excess of in increasing order of preference 250 volts, 200 volts, 175 volts, 150 volts, 125 volts is then applied across the electrodes until a coating of the desired thickness is formed on the surface of the aluminum article in contact with the anodizing solution. When certain anodizing solution compositions are used, good results may be obtained even at average voltages not in excess of 100 volts. It has been observed that the formation of a corrosion-and abrasion-resistant protective coating is often associated with anodization conditions which are effective to cause a visible light-emitting discharge (sometimes referred to herein as a "plasma", although the use of this term is not meant to imply that a true plasma exists) to be generated (either on a continuous or intermittent or periodic basis) on the surface of the aluminum article.

[0029.]	In one embodiment, direct current (DC) is used at 10-400

Amps/square foot and 200 to 600 volts. In another embodiment, the current is pulsed or pulsing current. Non-pulsed direct current is desirably used in the range of 200-600 volts; preferably the voltage is at least, in increasing order of preference 200, 250, 300, 350, 400 and at least for the sake of economy, not more than in increasing order of preference 700, 650, 600, 550. Direct current is preferably used, although alternating current may also be utilized (under some conditions, however, the rate of coating formation may be lower using AC). The frequency of the wave may range from 10 to 10,000 Hertz; higher frequencies may be used. The "off" time between each consecutive voltage pulse preferably lasts between 10% as long as the voltage pulse and 1000% as long as the voltage pulse. During the "off' period, the voltage need not be dropped to zero (i.e., the voltage may be

cycled between a relatively tow baseline voltage and a relatively high ceiling voltage). The baseline voltage thus may be adjusted to a voltage that is from 0% to 99.9% of the peak applied ceiling voltage. Low baseline voltages (e.g., less than 30% of the peak ceiling voltage) tend to favor the generation of a periodic or intermittent visible light-emitting discharge, while higher baseline voltages (e.g., more than 60% of the peak ceiling voltage) tend to result in continuous plasma anodization (relative to the human eye frame refresh rate of 0.1-0.2 seconds). The current can be pulsed with either electronic or mechanical switches activated by a frequency generator. The average amperage per square foot is at least in increasing order of preference 10, 20, 30,40, 50, 60, 70, 80, 90, 100, 105, 110, 115, and not more than at least for economic considerations in increasing order of preference 300, 275, 250, 225, 200, 180, 170, 160, 150, 140, 130, 125. More complex waveforms may also be employed, such as, for example, a DC signal having an AC component. Alternating current may also be used, with voltages desirably between 200 and 600 volts. The higher the concentration of the electrolyte in the anodizing solution, the lower the voltage can be while still depositing satisfactory coatings.

[0030.]	A number of different types of anodizing solutions may be

successfully used in the process of this invention, as wilt be described in more detail hereinafter. However, it is believed that a wide variety of water-soluble orwater-dispersible anionic species containing metal, metalloid, and/or non-metal elements are suitable for use as components of the anodizing solution. Representative elements include, for example, phosphorus, titanium, zirconium, hafnium, tin, germanium, boron, vanadium, fluoride, zinc, niobium, molybdenum, manganese, tungsten and the like (including combinations of such elements). In a preferred embodiment of the invention, the components of the anodizing solution are titanium and /or zirconium.

[0031.]	Without wishing to be bound by theory, it is thought that the

anodization of aluminum, titanium, aluminum alloy and titanium alloy articles in the presence of complex fluoride or oxyfluoride species to be described subsequently in more

detail leads to the formation of surface films comprised of metal/metalloid oxide ceramics (including partially hydrolyzed glasses containing O, OH and/or F ligands) or metai/non-metal compounds wherein the metal comprising the surface film includes metals from the complex fluoride or oxyfluoride species and some metals from the article. The plasma or sparking which often occurs during anodization in accordance with the present invention is believed to destabilize the anionic species, causing certain ligands or substituents on such species to be hydrolyzed or displaced by O and/or OH or metal-organic bonds to be replaced by metal-O or metal-OH bonds. Such hydrolysis and displacement reactions render the species less water-soluble or water-dispersible, thereby driving the formation of the surface coating of oxide that forms the second protective coating.

[0032.]	A pH adjuster may be present in the anodizing solution; suitable pH

adjusters include, by way of nonlimiting example, ammonia, amine or other base. The amount of pH adjuster is limited to the amount required to achieve a pH of 1-6.5, preferably 2-6, most preferably 3-5, and is dependent upon the type of electrolyte used in the anodizing bath. In a preferred embodiment, the amount of pH adjuster is less than 1% w/v.

[0033.]	In certain embodiments of the invention, the anodizing solution is

essentially (more preferably, entirely) free of chromium, permanganate, borate, sulfate, free fluoride and/or free chloride.

[0034.]	The anodizing solution used preferably comprises water and at least

one complex fluoride or oxyfluoride of an element selected from the group consisting of Ti, Zr, Hf, Sn, Al, Ge and B (preferably, Ti and/or Zr). The complex fluoride or oxyfluoride should be water-soluble or water-dispersible and preferably comprises an anion comprising at least 1 fluorine atom and at least one atom of an element selected from the group consisting of Ti, Zr, Hf, Sn, Al, Ge or B. The complex fluorides and oxyfluorides (sometimes referred to by workers in the field as "fluorometallates") preferably are substances with molecules having the following general empirical formula (I):

HPTqFrOs (I)

wherein: each of p, q, r, and s represents a non-negative integer; T represents a chemical atomic symbol selected from the group consisting of Ti, Zr, Hf, Sn, Al, Ge, and B; r is at least 1; q is at least 1; and, unless T represents B, (r+s) is at least 6. One or more of the H atoms may be replaced by suitable cations such as ammonium, metal, alkaline earth metal or alkali metal cations (e.g., the complex fluoride may be in the form of a salt, provided such salt is water-soluble or water-dispersible).

[0035.]	Illustrative examples of suitable complex fluorides include, but are

not limited to, H2TIF6, H2ZrF6, H2HfF6, H2GeF6, H2SnF6, H3AIF6 ,and HBF4 and salts (fully as well as partially neutralized) and mixtures thereof. Examples of suitable complex fluoride salts include SrZrF6, MgZrF6, Na2ZrF6 and Li2ZrF6, SrTiF6, MgTiF6, Na2TiF6 and Li2TiF6.

[0036.]	The total concentration of complex fluoride and complex oxyfluoride

in the anodizing solution preferably is at least 0.005 M. Generally, there is no preferred upper concentration limit, except of course for any solubility constraints. It is desirable that the total concentration of complex fluoride and complex oxyfluoride in the anodizing solution be at least 0.005, 0.010, 0.020, 0.030, 0.040, 0.050, 0.060, 0.070, 0.080, 0.090, 0.10, 0.20, 0.30, 0.40, 0.50, 0.60 M, and if only for the sake of economy be not more than, in increasing order of preference 2.0, 1.5, 1.0, 0.80 M.

[0037 J	To improve the solubility of the complex fluoride or oxyfluoride,

especially at higher pH, it may be desirable to include an inorganic acid (or salt thereof) that contains fluorine but does not contain any of the elements Ti, Zr, Hf, Sn, Al, Ge or B in the electrolyte composition. Hydrofluoric acid or a salt of hydrofluoric acid such as ammonium bifluoride is preferably used as the inorganic acid. The inorganic acid is believed to prevent or hinder premature polymerization or condensation of the complex fluoride or oxyfluoride, which otherwise (particularly in the case of complex fluorides having an atomic ratio of fluorine to T of 6) may be susceptible to slow spontaneous decomposition to form a water-insoluble oxide. Certain commercial sources of

hexafluorotitanic acid and hexafiuorozirconic acid are supplied with an inorganic acid or salt thereof, but it may be desirable in certain embodiments of the invention to add still more inorganic acid or inorganic salt.

[0038.]	A chelating agent, especially a chelating agent containing two or

more carboxylic acid groups per molecule such as nitrilotriacetic acid, ethylene diamine tetraacetic acid, N-hydroxyethyl-ethylenediamine triacetic acid, or diethylene-triamine pentaacetic acid or salts thereof, may also be included in the anodizing solution. Other Group IV compounds may be used, such as, by way of non-limiting example, Ti and/or Zr oxalates and/or acetates, as well as other stabilizing ligands, such as acetylacetonate, known in the art that do not interfere with the anodic deposition of the anodizing solution and normal bath lifespan. In particular, it is necessary to avoid organic materials that either decompose or undesirably polymerize in the energized anodizing solution.

[0039.]	Rapid coating formation is generally observed at average voltages of

150 volts or less (preferably 100 or less), using pulsed DC. It is desirable that the average voltage be of sufficient magnitude to generate coatings of the invention at a rate of at least 1 micron thickness per minute, preferably at least 3-8 microns in 3 minutes. If only for the sake of economy, it is desirable that the average voltage be less than, in increasing order of preference, 150, 140, 130, 125, 120, 115, 110,100 , 90 volts. The time required to deposit a coating of a selected thickness is inversely proportional to the concentration of the anodizing bath and the amount of current Amps/square foot used. By way of non-limiting example, parts may be coated with an 8 micron thick metal oxide layer in as little as 10-15 seconds at concentrations cited in the Examples by increasing the Amps/square foot to 300 - 2000 amps/square foot. The determination of correct concentrations and current amounts for optimum part coating in a given period of time can be made by one of skill in the art based on the teachings herein with minimal experimentation.

[0040.]	Coatings of the invention are typically fine-grained and desirably are

at least 1 micron thick, preferred embodiments have coating thicknesses from 1-20

microns. Thinner or thicker coatings may be applied, although thinner coatings may not provide the desired coverage of the article. Without being bound by a single theory, it is believed that, particularly for insulating oxide films, as the coating thickness increases the film deposition rate is eventually reduced to a rate that approaches zero asymptotically. Add-on mass of coatings of the invention ranges from approximately 5-200 g/m2 or more and is a function of the coating thickness and the composition of the coating. It is desirable that the add-on mass of coatings be at least, in increasing order of preference, 5, 10, 11, 12, 14, 16, 18, 20, 25, 30, 35, 40, 45, 50 g/m2.

[0041.]	In a preferred embodiment of the invention, the anodizing solution

used comprises water, a water-soluble and/or water-dispersible phosphorus oxy acid or salt, for instance an acid or salt containing phosphate anion; and at least one of H2TiF6 and H2ZrF6. Preferably, the pH of the anodizing solution is neutral to acid (more preferably, 6.5 to 2).

[0042.]	It was surprisingly found that the combination of a phosphorus

containing acid.and/or salt and the complex fluoride in the anodizing solution produced a different type of anodically deposited coating. The oxide coatings deposited comprised predominantly oxides of anions present in the anodizing solution prior to any dissolution of the anode. That is, this process results in coatings that result predominantly from deposition of substances that are not drawn from the body of the anode, resulting in less change to the substrate of the article being anodized!

[0043.]	In this embodiment, it is desirable that the anodizing solution

comprise the at least one complex fluoride, e.g. H2TiF6 and/or H2ZrF6 in an amount of at least, in increasing order of preference 0,2, 0.4, 0.6, 0.8. 1.0,1.2, 1.3, 1.4,1.5, 2.0, 2.5, 3.0, 3.5 wt.% and not more than, in increasing order of preference 10, 9.5, 9.0, 8.5, 8.0, 7.5, 7.0, 6.5, 6.0, 5.5, 5.0, 4.5. 4.0 wt.%.  The at least one complex fluoride may be supplied from any suitable source such as, for example, various aqueous solutions known

in the art. For H2TiF6 commercially available solutions typically range in concentration from 50-60 wt%; while for H2ZrF6 such solutions range in concentration between 20-50%.

[0044.]	The phosphorus oxysalt may be supplied from any suitable source

such as, for example, ortho-phosphoric acid, pyro-phosphoric acid, tri-phosphoric acid, meta-phosphoric acid, polyphosphoric acid and other combined forms of phosphoric acid, as well as phosphorous acids and hypo-phosphorous acids, and may be present in the anodizing solution in partially or fully neutralized form (e.g., as a salt, wherein the counter ion(s) are alkali metal cations, ammonium or other such species that render the phosphorus oxysalt water-soluble). Organophosphates such as phosphonates and the like may also be used (for example, various phosphonates are available from Rhodia Inc. and Solutia Inc.) provided that the organic component does not interfere with the anodic deposition.

[0045J	Particularly preferred is the use of a phosphorus oxysalt in acid form.

The phosphorus concentration in the anodizing solution is at least 0.01 M. It is preferred that the concentration of phosphorus in the anodizing solution be at least, in increasing order of preference, 0.01M, 0.015, 0.02, 0.03, 0.04, 0.05, 0.07, 0.09, 0.10, 0.12, 0.14, 0.16. In embodiments where the pH of the anodizing solution is acidic (pH 
[0046.]	A preferred anodizing solution for use in forming a protective ceramic

coating according to this embodiment on an aluminum or titanium containing substrate may be prepared using the following components:

H2TiF6	0.05 to10 wt.%

H3P04	0.1 to 0.6 wt. %

Water	Balance to 100%

The pH is adjusted to the range of 2 to 6 using ammonia, amine or other base.

10047.]	With the aforedescribed anodizing solutions, the generation of a

sustained "plasma" (visible light emitting discharge) during anodization is generally attained using pulsed DC having an average voltage of no more than 150 volts. In the most preferred operation, the average pulse voltage is 100-200 volts. Non-pulsed direct current, so called "straight DC", or alternating current may also be used with average voltages of 300-600 volts.

[0048.]	The anodized coatings produced in accordance with the invention

typically range in color from blue-grey and light grey to charcoal grey depending upon the coating thickness and relative amounts of Ti and Zr in the coatings. The coatings exhibit high hiding power at coating thicknesses of 2-10 microns, and excellent corrosion resistance. Figure 1 shows a photograph of a portion of a test panel of a 400 series aluminum alloy that has been anodically coated according to a process of the invention resulting in an 8-micron thick layer of ceralmic predominantly comprising titanium dioxide. The coated test panel (4) was a light grey in color, but provided good hiding power. The coated test panel had a scribed vertical line (1) that was scratched into the coating down to bare metal prior to sajt fog testing. Despite being subjected to 1000 hours of salt fog testing according to ASTM B-117-03, there was no corrosion extending from the scribed line.

[0049.]	Figure 2 is a photograph of a portion of a commercially available

bare aluminum wheel. The aluminum wheel was cut into pieces and the test specimen was anodiGally coated according to a process of the invention resulting in a 10-micron thick layer of ceramic predominantly comprising titanium dioxide. Without being bound to a single theory, the darker grey coating is attributed to the greater thickness of the coating. The coating completely covered the surfaces of the aluminum wheel including the design edges. The coated aluminum wheel portion (3) showed a scribed vertical line (1) scratched into the coating down to bare metal prior to salt fog testing. Despite being subjected to

1000 hours of salt fog according to ASTM B-117-03, there was no corrosion extending from the scribed line and no corrosion at the design edges (2). References to "design edges" will be understood to include the cut edges as well as shoulders or indentations in the article which have or create external corners at the intersection of lines generated by the intersection of two planes. The excellent protection of the design edges (2) is an improvement over conversion coatings, including chrome containing conversion coatings, which show corrosion at the design edges after similar testing.

[0050.]	Figure 3 shows a photograph of two coated substrates: a titanium
