Repository: anandvc/allindianpatents

File: patents/259875-article-of-manufacture-and-process-for-anodically-coating-an-aluminium-substrate-with-ceramic-oxides-prior-to-organic-or-inorganic-coating.html (part 1 of 2)
Indian Patents. 259875:ARTICLE OF MANUFACTURE AND PROCESS FOR ANODICALLY COATING AN ALUMINIUM SUBSTRATE WITH CERAMIC OXIDES PRIOR TO ORGANIC OR INORGANIC COATING

Indian Patents

Recently Granted Patents

  Recently Published Patents

Title of Invention	ARTICLE OF MANUFACTURE AND PROCESS FOR ANODICALLY COATING AN ALUMINIUM SUBSTRATE WITH CERAMIC OXIDES PRIOR TO ORGANIC OR INORGANIC COATING

Abstract	An article of manufacture and a process for making the article by the anodization of aluminum and aluminum alloy workpieces to provide corrosion-, heat- and abrasion-resistant ceramic coatings comprising titanium and/or zirconium oxides, and the subsequent coating of the anodized workpiece with a second coating such as polytetrafluoroethylene ("PTFE") or silicone containing coatings. The invention is especially useful for forming longer life coatings on aluminum substrates by pre-coating the substrate with an anodized layer of titanium and/or zirconium oxide that provides excellent corrosion-, heat and abrasion-resistance in a hard yet flexible film.	

Full Text	 

ARTICLE OF MANUFACTURE AND PROCESS FOR ANOD1CALLY COATING AN ALUMINUM SUBSTRATE WITH CERAMIC OXIDES PRIOR TO ORGANIC OR

INORGANIC COATING

Field of the Invention

[0001.]	This invention relates to anodically applied electrodeposited coating

of aluminum and aluminum alloy workpieces to provide coatings comprising titanium and / or zirconium oxides, and the subsequent coating of the anodlzed workpiece with organic coatings, inorganic coatings and/or coatings that contain both organic and inorganic substances. Particular examples of subsequent coatings include paints, thermal spray applied coatings and coatings comprising polytetrafluoroethylene (hereinafter referred to as "PTFE") or silicone. The invention is especially useful for forming longer life thermal spray applied, PTFE or silicone non-stick coatings on aluminum substrates.

Background of the Invention

[0002.]	Aluminum and its alloys have found a variety of industrial

. applications. However, because of the reactivity of aluminum and its alloys, and their tendency toward corrosion and environmental degradation, it is necessary to provide the exposed surfaces of these metals with an adequate corrosion-resistant and protective coating. Further, such coatings should resist abrasion so that the coatings remain intact during useT where the metal article may be subjected to repeated contact with other

,  surfaces, particulate matter and the like. Where the appearance of articles fabricated is considered important, the protective coating applied thereto should additionally be uniform and decorative.

[0003.]	In order to provide an effective and permanent protective coating on

aluminum and its alloys, such metals have been anodized in a variety of electrolyte

solutions, such as sulfuric acid, oxalic acfd and chromic acid, which produce an alumina coating on the substrate. While anodtzation of aluminum and its alloys is capable of forming a more effective coating than painting or enameling, the resulting coated metals have still not been entirely satisfactory for their intended uses. The coatings frequently lack one or more of the desired degree of flexibility, hardness, smoothness, durability,  ' adherence, heat resistance, resistance to acid and alkali attack, corrosion resistance; and/or imperviousness required to meet the most demanding needs of industry.

[0004.]	Heat resistance is a very desirable feature of a protective coating for

aluminum and its alloys. In the cookware industry, for instance, aluminum is a material of choice due to its light weight and rapid heat conduction properties. However, bare aluminum is subject to corrosion and discoloration, particularly when exposed to ordinary food acids such as lemon juice and vinegar, as well as alkali, such as dishwasher soap. PTFE or silicone containing paints are a common heat resistant coating for aluminum, which provide resistance to corrosion and discoloration and provide a "non-stick" cooking surface. However, PTFE containing paints have the drawback of insufficient adherence to the substrate to resist peeling when subjected to abrasion. To improve adherence of PTFE coatings, manufacturers generally must provide three coats of paint on the aluminum substrate: a primer, a midlayer and finally a topcoat containing PTFE. This three-step process is costly and does not solve the problem of insufficient abrasion resistance and the problem of subsequent corrosion of the underlying aluminum when the protective paint, in particular the PTFE coating wears off. Likewise, the non-stick silicone coatings eventually wear away and the underlying aluminum is exposed to acid, alkali and corrosive attack.

[0005.]	To improve toughness and abrasion resistance, it is known in the

cookware industry to anodize aluminum to deposit a coating of aluminum oxide, using a strongly acidic bath (pH

or zirconium. Articles coated using this known process lose their PTFE coatings with repeated exposure to typical dishwasher cycles of hot water and alkaline cleaning agents.

[0006.]	So called, hard anodizing aluminum results in a harder coating of

aluminum oxide, deposited by anodic coating at pH 
[0007]	Thus, there is still considerable need to develop alternative

anodization processes for aluminum and its alloys which do not have any of the aforementioned shortcomings and yet still furnish adherent, corrosion-, heat- and abrasion-resistant protective coatings of high quality and pleasing appearance.

[0008.]	In another known attempt to provide a corrosion-, heat- and

abrasion- resistant coating to support adherence of PTFE to aluminum, an aluminum alloy was thermally sprayed with titanium dioxide to generate a film that is physically adhered to the underlying aluminum. This film had some adherence to the aluminum article, but showed voids in the coating that are undesirable. Thermal spraying technology involves heating and projecting particles onto a prepared surface. Most metals, oxides, cermets, hard metallic compounds, some organic plastics and certain glasses may be deposited by one or more of the known thermal spray processes. Feedstock may be in the form of powder, wire, flexible powder-carrying tubes or rods depending on the particular process. As the material passes through the spray gun, it is heated to a softened or molten state, accelerated and, in the case of wire or rod, atomized. A confined stream of hot particles generated in this manner is propelled to the substrate and as the particles strike the substrate surface they flatten and form thin platelets which conform and adhere to the irregularities of the previously prepared surface as well as to each other. Either the gun or the substrate may be translated and the sprayed material builds up. particle by particle into a lamellar structure which forms a coating. This particular coating technique has been in use for a number of years as a means of surface restoration and protection. In aerospace,

aluminum components are often coated with thermal spray coatings of zirconia and yttria to provide a thermal barrier A newer variation includes cold spray material deposition, which involves directing particles of a coating material toward the target surface at a velocity sufficiently high to cause the particles to deform and to adhere to the target surface. Various aspects of thermal spray coating are taught in U.S. Patent Nos. 4,370,538; 4,869,936; 5,302,414; 6,082,444; 6,861,101; 6,863,990; 6,869,703; 6,875,529; incorporated herein by reference.

[0009.]	It has now been discovered that surprising improvements in

performance of thermal spray coated products can be achieved by depositing an under layer according to the invention on an aluminum alloy substrate and then depositing the thermal spray coating on the oxide underlayer of the invention.

Summary of the invention

[0010.]	Applicant has developed a process whereby articles of aluminum or

aluminum alloy may be rapidly coated with anodically applied eiectrodeposited coating to form protective coatings that are resistant to corrosion and abrasion using anodizing solutions containing complex fluorides and/or complex oxyfluorides. The anodizing solution is aqueous and comprises one or more components selected from water-soluble and water-dispersible complex fluorides and oxyfluorides of elements selected from the group consisting of Ti, Zr, Hf, Sn, Al, Ge and B. The use of the term "solution" herein is not meant to imply that every component present is necessarily fully dissolved and/or dispersed. Some anodizing solutions of the invention comprise a precipitate or develop a small amount of sludge in the bath during use, which does not adversely affect performance,  in especially preferred embodiments of the invention, the anodizing solution comprises one or more components selected from the group consisting of the following: a) water-soluble and/or water-dispersible phosphorus oxysaits, wherein the phosphorus concentration in the anodizing solution is at least 0.01 M;

b)	water-soluble and/or water-dispersible complex fluorides of elements selected from the group consisting of Ti, Zr, Hf, Sn, Al, Ge and B;

c)	water-soluble and/or water-dispersible zirconium oxysalts;

d)	water-soluble and/or water-dispersible vanadium oxysalts;

e)	water-soluble and/or water-dispersible titanium oxysalts;

f)	water-soluble and/or water-dispersible alkali metal fluorides;

g)	water-soluble and/or water-dispersible niobium salts;

h) water-soluble and/or water-dispersible molybdenum salts; i)  water-soluble and/or water-dispersible manganese salts; j)  water-soluble and/or water-dispersible tungsten salts; and k)  water-soluble and/or water-dispersible alkali metal hydroxides.

[0011]	In one embodiment of the invention, niobium, molybdenum,

manganese, and/or tungsten salts are co-deposited in a ceramic oxide film of zirconium and/or titanium.

[0012.]	The method of the invention comprises providing a cathode in

contact with the anodizing solution, placing the article as an anode in the anodizing solution, and passing a current through the anodizing solution at a voltage and for a time effective to form the anodically applied electrodeposited protective coating on the surface of the article. Pulsed direct current or alternating current is generally preferred. Non-pulsed direct current may also be used. When using'pulsed current, the average voltage is preferably not more than 250 volts, more preferably, not more than 200 volts, or, most preferably, not more than 175 volts, depending on the composition of the anodizing solution selected. The peak voltage, when pulsed current is being used, is preferably not more than 600, most preferably 500 volts. In one embodiment, the peak voltage for pulsed current is not more than, in increasing order of preference 600, 575,550, 525, 500, 480, 450 volts and independently not less than 300, 310, 320, 330, 340, 350, 360, 370, 380, 390, 400 volts. When alternating current is being used, the voltage may range from about

200 to.about 600 volts. In another alternating current embodiment, the voltage is, in increasing order of preference 600, 575, 550, 525, 500 volts and independently not less than 300,310, 320, 330, 340, 350, 360, 370, 380,390,400 volts. In the presence of phosphorus containing components, non-pulsed direct current, also known as straight direct current, may be used at voltages from about 200 to about 600 volts. The non-pulsed direct current desirably has a voltage of, in increasing order of preference 600,575, 550, 525, 500 volts and independently not less than 300, 310, 320, 330, 340, 350, 360,370, 380, 390, 400 volts.

[0013.]	It is an object of the invention to provide a method of forming a

protective coating on a surface of a metal article comprising aluminum or aluminum alloy, the method comprising: providing an anodizing solution comprised of water and one or more additional components selected from the group consisting of water-soluble complex fluorides, water-soluble complex oxyfiuorides, water-dispersible complex fluorides, and water-dispersible complex oxyfiuorides of elements selected from the group consisting of Ti, Zr, Hf, Sn, Al, Ge and B and mixtures thereof; providing a cathode in contact with the anodizing solution; placing a metal article comprising aluminum or aluminum alloy as an anode in the electrodeposition anodizing solution; passing a current between the anode and cathode through the solution for a time effective to form a first protective coating on the surface of the metal article; removing the metal article having a first protective coating from the anodizing solution and drying the article; and applying one or more layers of coating material to the metal article having a first protective coating, preferably at least one of the layers comprising a thermal spray applied material such as metal, oxide, organic substances and mixtures thereof, PTFE or silicone, to form a second protective coating.

[0014.]	It is a further object of the invention to provide a method wherein the

first protective coating comprises titanium dioxide and/or zirconium oxide, it is a yet further . object of the invention to provide a method wherein the first protective coating is comprised of titanium dioxide and the current is direct current.

[0015,]	It is a further object of the invention to provide a method wherein the

anodizing solution is maintained at a temperature of from 0°C to 90°C. It is also a further object of the invention to provide a method wherein the current is pulsed direct current having an average voltage of not more than 200 volts. It is a further object of the invention to provide a method wherein the metal article is aluminum and the current is direct current or alternating current. It is a further object of the invention to provide a method wherein the current is pulsed direct current.

[0016.]	it is a further object of the invention to provide a method wherein the

protective coating is formed at a rate of at least 1 micron thickness per' minute.

[0017]	It is a further object of the invention to provide a method wherein the

second protective coating comprises a non-stick topcoat comprising PTFE or silicone and at least one additional coating layer, such as paint or thermal spray applied material, between the topcoat and the first protective coating.

[0018.]	It is a further object of the invention to provide a method wherein the

anodizing solution is prepared using a complex fluoride selected from the group consisting of H2TiF6, H2ZrF6, H2HfF6, H2SnF6, H2GeF6, H3AIF6, HBF4 and salts and mixtures thereof and optionally, comprises HF or a salt thereof.

[0019.]	It is a further object of the invention to provide a method wherein the

anodizing solution is additionally comprised of a phosphorus containing acid and/or salt, and/or a chelating agent. Preferably, the phosphorus containing acid and/or salt comprises one or more of a phosphoric acid, a phosphoric acid salt, a phosphorous acid and a phosphorous acid salt. It is a further object of the Invention to provide a method wherein pH of the anodizing solution is adjusted using ammonia, an amine, an alkali metal hydroxide or a mixture thereof,

[0020 J	It is an object of the invention to provide a method of forming a

protective coating on a surface of a metallic article comprised predominantly of aluminum, the method comprising: providing an anodizing solution comprised of water, a phosphorus

containing acid and/or salt, and one or more additional components selected from the . group consisting of water-soluble and water-dispersible complex fluorides and mixtures thereof, the fluorides comprising elements selected from the group consisting of Ti, Zr, and combinations thereof; providing a cathode in contact with the anodizing solution; placing a metallic article comprised predominantly of aluminum as an anode in the anodizing solution; passing a direct current or an alternating current between the anode and the cathode for a time effective to form a first protective coating on the surface of the metal article; removing the metal article having a first protective coating from the anodizing solution and drying the article; and applying one or more layers of coating material to the metal article having a first protective coating, at least one of the layers comprising a thermal spray applied coating, PTFE or silicone, to form a second protective coating,

[0021.]	It is a further object of the invention to provide a method wherein the

anodizing solution is prepared using a complex fluoride comprising an anion comprising at least 4 fluorine atoms and at least one atom selected from the group consisting of Ti, Zr, and combinations thereof.

[0022.]	It is a further object of the invention to provide a method wherein the

anodizing solution is prepared using a complex fluoride selected from the group consisting of H2TiF6, H2ZrF6, salts of H2TiF6, salts of H2ZrF6, and mixtures thereof.

[0023.]	It is a further object of the invention to provide a method wherein the

complex fluoride is introduced into the anodizing solution at a concentration of at least 0.05M.

[0024.]	It is a further object of the invention to provide a method wherein the

direct current has an average voltage of not more than 250 volts,

[0025.]	It is a further object of the invention to provide a method wherein the

anodizing solution is additionally comprised of a chelating agent.

[0026.]	It is a further object of the invention to provide a method wherein the

anodizing solution is comprised of at least one complex oxyfluoride prepared by combining

at least one complex fluoride of at least one element selected from the group consisting of Ti, Zr, and at least one compound which is an oxide, hydroxide, carbonate or alkoxide of at least one element selected from the group consisting of Ti, Zr, Hf, Snt B, Al and Ge.

[0027.]	It is a further object of the invention to provide a method wherein the

anodizing solution has a pH of from about 2 to about 6.

[0028.]	It is an object of the invention to provide a method of forming a

protective coating on an article having a metallic surface comprised of aluminum or aluminum alloy, the method comprising: providing an anodizing solution, the anodizing solution having been prepared by dissolving a water-soluble complex fluoride and/or bxyfluoride of an element selected from the group consisting of Ti, Zr, Hf, Sn, Ge, B and combinations thereof and an inorganic acid or salt thereof that contains phosphorus in water; providing a cathode in contact with the anodizing solution; placing an article comprising at least one metallic surface comprised of aluminum or aluminum alloy as an anode in the anodizing solution; passing a direct current or an alternating current between the anode and the cathode for a time effective to form a first protective coating on the at - least one metallic surface; removing the article comprising at least one metallic surface having a first protective coating from the anodizing solution and drying the article;.and applying one or more layers of coating material to the first protective coating, at least one of the layers comprising a thermal spray applied coating, PTFE or silicone, to form a second protective coating.

[0029 J	It is a further object of the invention to provide a method wherein pH

of the anodizing solution is adjusted using ammonia, an amine, an alkali metal hydroxide or a mixture thereof.

[0030.]	It is a further object of the invention to provide a method wherein the

current is pulsed direct current having an average voltage of not more than 150 volts (Higher average voltages may be used, however, they are generally less economical in power consumed).

[0031]	ft is a further object of the invention to provide a method wherein at

least one compound which is an oxide, hydroxide, carbonate or alkoxide of at least one element selected from the group consisting of Ti, Zr, Hf, Sn, B, Al and Ge is additionally used to prepare the anodizing solution.

[0032,]	it is an object of the invention to provide a method of forming a

protective coating on a surface of an article comprised of aluminum, the method comprising: providing an anodizing solution, the anodizing solution having been prepared by combining one or more water-soluble complex fluorides of titanium and/or zirconium or salts thereof, a phosphorus containing oxy acid and/or salt and optionally, an oxide, hydroxide, carbonate or alkoxide of zirconium; providing a cathode In contact with the anodizing solution; placing an article comprised of aluminum as an anode in the anodizing solution; and passing a direct current or an alternating current between the anode and the cathode for a time effective to form the protective coating on a surface of the article; removing the article having a first protective coating from the anodizing solution and drying the article; and applying one or more layers of coating material to the article having a first protective coating, at least one of the layers comprising a thermal spray applied coating, PTFE or silicone, to form a second protective coating.

[0033 j	It is a further object of the invention to provide a method wherein one

or more of H2TiF6, salts of H2TiF6, H2ZrF6, and salts of H2ZrF6 is used to prepare the anodizing solution. It is a further object of the invention to provide a method wherein zirconium basic carbonate is also used to prepare the anodizing solution, it is a further object of the invention to provide a method wherein the one or more water-soluble complex fluorides is a complex fluoride of titanium or zirconium and the current is direct current, pulsed or non-pulsed.

Detailed Description of the invention

[0034.]	Except in the claims and the operating examples, or where otherwise

expressly indicated, all numerical quantities in this description indicating amounts of material or conditions of reaction and/or use are to be understood as modified by the word "about" in describing the scope of the invention. Practice within the numerical limits stated is generally preferred, however. Also, throughout the description, unless expressly stated to the contrary: percent, "parts of, and ratio values are by weight or mass; the description of a group or class of materials as suitable or preferred for a given purpose in connection with the invention implies that mixtures of any two or more of the members of the group or class are equally suitable or preferred; description of constituents in chemical terms refers to the constituents at the time of addition to any combination specified in the description or of generation in situ within the composition by chemical reaction(s) between one or more newly added constituents and one or more constituents already present in the composition when the other .constituents are added; specification of constituents in ionic form - additionally implies the presence of sufficient counterions to produce electrical neutrality for the composition as a whole and for any substance added to the composition; any counterions thus implicitly specified preferably are selected from among other constituents explicitly specified in ionic form, to the extent possible; otherwise, such counterions may be freely selected, except for avoiding counterions that act adversely to an object of the invention; the term "thermal spray", "thermal spray applied coating" and grammatical variations include the process and coating made by the process of directing heated or unheated particles of a coating material toward a target surface at a velocity sufficiently high to cause the particles to adhere to the target surface and includes, by way of non-limiting example, cold spray, plasma spray, low pressure plasma spray (LPPS), air plasma spray (APS) and high velocity oxy-fuel (HVOF), powder flame spray, wire/rod flame spray, detonation/explosive flame spray and wire arc spray and similar processes known in the

industry; the term "paint" and its grammatical variations includes any more specialized types of protective exterior coatings that are also known as, for example, lacquer, electropaint, shellac, porcelain enamel, top coat, mid coat, base coat, color coat, and the like; the word "mole" means "gram mole", and the word itself and all of its grammatical variations may be used for any chemical species defined by all of the types and numbers of atoms present in it, irrespective of whether the species is ionic, neutral, unstable, hypothetical or in fact a stable neutral substance with well defined molecules; and the terms "solution", •soluble", "homogeneous", and the like are to be understood as including not only true equilibrium solutions or homogeneity but also dispersions.

[0035.]	There is no specific limitation on the aluminum or aluminum alloy

article to be subjected to anodization in accordance with the present invention. It is desirable that at least q portion of the article is fabricated from a metal that contains not less than 50% by weight, more preferably not less than 70% by weight aluminum. Preferably, the article is fabricated from a metal that contains not less than, in increasing order of preference, 30,40, 50, 60, 70, 80, 90, 100% by weight aluminum.

[0036.]	In carrying out the anodically applied electrodeposited coating of a

workpiece, an anodizing solution is employed which is preferably maintained at a temperature between about 0°C and about 90° C. It is desirable that the temperature be at least about, in increasing order of preference 5,10,15, 20, 25, 30, 40, 50°C and not more than 90, 88, 86, 84, 82, 80, 75, 70, 65°C.

[0037.]	The anodically applied electrodeposited coating process comprises

immersing at least a portion of the workpiece in the anodizing solution, which is preferably contained within a bath, tank or other such container. The article (workpiece) functions as the anode. A second metal article that is cathodic relative to the workpiece is also placed in the anodizing solution. Alternatively, the anodizing solution is placed in a container which is itself cathodic relative to the workpiece (anode). When using pulsed current, an average voltage potential not in excess of in increasing order of preference 250 volts, 200

volts, 175volts, 150volts, 125volts, 120 volts, 115 volts is then applied across the electrodes until a coating of the desired thickness is formed on the surface of the aluminum article in contact with the anodizing solution. When certain anodizing solution compositions are used, good results may be obtained even at average voltages not in excess of 100 volts. It has been observed that the formation of a corrosion- and abrasion-resistant protective coating Is often associated with anodization conditions which are effective to cause a visible light-emitting discharge (sometimes referred to herein as a "plasma", although the use of this term is not meant to imply that a true plasma exists) to be generated (either on a continuous or intermittent or periodic basis) on the surface of the aluminum article.

[0038.]	In one embodiment, direct current (DC) is used at 10-400

Amps/square foot and 200 to 600 volts. In another embodiment, the current is pulsed or pulsing current. Non-pulsed direct current is desirably used in the range of 200-600 volts; preferably the voltage is at least, in increasing order of preference 200, 250, 300, 350, 400 and at least for the sake of economy, not more than In Increasing order of preference 700, 650, 600, 550. Direct current is preferably used, although alternating current may also be utilized (under some conditions, however, the rate of coating formation may be lower using AC). The frequency of the current may range from 10 to 10,000 Hertz; higher frequencies may be used. In embodiments where AC power is used, 300 to 600 volts is the preferred voltage level.

[0039 J	In a preferred embodiment, the pulsed signal may have an "off time

between each consecutive voltage pulse preferably lasting between about 10% as long as the voltage pulse and about 1000% as long as the voltage pulse, During the "off' period, the voltage need not be dropped to zero (i.e., the voltage may be cycled between a relatively low baseline voltage and a relatively high ceiling voltage). The baseline voltage thus may be adjusted to a voltage that is from 0% to 99.9% of the peak applied ceiling voltage. Low baseline voltages (e.g., less than 30% of the peak ceiling voltage) tend to

favor the generation of a periodic or intermittent visible light-emitting discharge, while higher baseline voltages (e.g., more than 60% of the peak ceiling voltage) tend to result in continuous plasma anodization (relative to the human eye frame refresh rate of 0.1-0.2 seconds). The current can be pulsed with either electronic or mechanical switches activated by a frequency generator. The average amperage per square foot is at least in increasing order of preference 10, 20, 30, 40, 50, 60, 70, 80, 90,100,105,110,115, and not more than at least for economic considerations in increasing order of preference 300, 275, 250, 225, 200,180, 170,.160, 150,140,130,125. More complex waveforms may also be employed, such as, for example, a DC signal having an AC component. Alternating current may also be used, with voltages desirably between about 200 and about 600 volts. The higher the concentration of the electrolyte in the anodizing solution, the lower the voltage can be white still depositing satisfactory coatings.

[0040.]	A number of different types of anodizing solutions may be

successfully used in the process of this invention, as will be described in more detail hereinafter. However, it is believed that a wide variety of water-soluble or water-dispersible anionic species containing metal, metalloid, and/or non-metal elements are suitable for use as components of the anodizing solution. Suitable elements include, for example, phosphorus, titanium, zirconium, hafnium, tin, germanium, boron, vanadium, fluoride, zinc, niobium, molybdenum, manganese, tungsten and the like (including combinations of such elements). In a preferred embodiment of the invention, the components of the anodizing solution are titanium and /or zirconium.

[0041]	Without wishing to be bound by theory, it is thought that the

anodically applied electrodeposited coating of aluminum and aluminum alloy articles in the presence of complex fluoride or oxyfluoride species to be described subsequently In more detail leads to the formation of surface films comprised of metal/metalloid oxide ceramics (including partially hydrolyzed glasses containing O, OH and/or F ligands) or metal/non-metal compounds wherein the metal comprising the surface film includes metals from the

complex fluoride or oxyfluoride species and some metals from the article. From analysis of coatings of the Examples, it appears that the majority of metals In the coating come from the anodizing solution. The glow, plasma or sparking which often occurs during anodically applied electrodeposited coating in accordance with the present invention is believed to destabilize the anionic species, causing certain ligands or substituents on such species to . be hydrolyzed or displaced by O and/or OH or metal-organic bonds to be replaced by metal-0 or metal-OH bonds. Such hydrolysis and displacement reactions render the species less water-soluble or water-dispersible, thereby driving the formation of the surface coating.

[0042J	A pH adjuster maybe present in the anodizing solution; suitable pH

adjusters include, by way of nonlimiting example, ammonia, amine or other base. The amount of pH adjuster is limited to the amount required to achieve a pH of 2-11, preferably 2-8 and most preferably 3-6; and is dependent upon the type of electrolyte used in the anodizing bath. In a preferred embodiment, the amount of pH adjuster is less than 1 % w/v.

[0043.]	In certain embodiments of the invention, the anodizing solution is

essentially (more preferably, entirely) free of chromium, permanganate, borate, sulfate, free fluoride and/or free chloride.

{0044,]	The anodizing solution used preferably comprises water and at least

one complex fluoride or oxyfluoride of an element selected from the group consisting of Ti, Zr, Hf, Sn, Al, Ge and B (preferably, Ti and/or Zr). The complex fluoride or oxyfluoride should be water-soluble or water-dispersibie and preferably comprises an anion comprising at (east 1 fluorine atom and at least one atom of an element selected from the group consisting of Ti, Zr, Hf, Sn, Al, Ge or B. The complex fluorides and oxyfluorides (sometimes referred to by workers in the field as "fluorometallates") preferably are substances with molecules having the following general empirical formula (I):

HpTqFA (I)

wherein: each of p, q, r, and s represents a non-negative integer; T represents a chemical atomic symbol selected from the group consisting of Ti, Zr, Hf, Sn, Al, Ge, and B; r is at least 1; q is at least 1; and, unless T represents B, (r+s) is at least 6. One or more of the H atoms may be replaced by suitable cations such as ammonium, metal, alkaline earth metal or alkali metal cations (e.g., the complex fluoride may be in the form of a salt, provided such salt is water-soluble or water-dispersible).

[0045.]	Illustrative examples of suitable complex fluorides include, but are

not limited to, H2TiF6, H2ZrF6> H2HfF6, H2GeF6, H2SnF6, H3AIF6 ,and HBF4 and salts (fully as well as partially neutralized) and mixtures thereof. Examples of suitable complex fluoride salts include SrZrF6, MgZrF6t Na2ZrF6, U2ZrF6, SrTiF6, MgTiFB, Na2TiF6 and Li2TiF6.

[0046]	The total concentration of complex fluoride and complex oxyfluoride

in the anodizing solution preferably is at least about 0.005 M. Generally, there is no preferred upper concentration limit, except of course for any solubility constraints. It is desirable that the total concentration of complex fluoride and complex oxyfluoride in the anodizing solution be at least 0.005, 0.010, 0.020, 0.030,0.040, 0.050, 0.060, 0.070, 0.080, 0.090, 0.10, 0.20, 0.30, 0.40, 0.50, 0.60 M, and if only for the sake of economy be not more than, in increasjng order of preference 2.0,1.5,1.0, 0.80 M.

[0047.]	To improve the solubility of the complex fluoride or oxyfluoride,

especially at higher pH, it may be desirable to include an inorganic acid (or salt thereof) that contains fluorine but does not contain any of the elements Ti, Zr, Hf, Sn, Al, Ge or B in the electrolyte composition. Hydrofluoric acid or a salt of hydrofluoric acid such as ammonium bifluoride is preferably used as the inorganic acid. The inorganic acid is believed to prevent or hinder premature polymerization or condensation of the complex fluoride or oxyfluoride, which otherwise (particularly in the case of complex fluorides having an atomic ratio of fluorine to "T" of 6) may be susceptible to slow spontaneous decomposition to form a water-insoluble oxide. Certain commercial sources of

hexafluorotitanic acid and hexafluorozirconic acid are supplied with an inorganic acid or salt thereof, but it may be desirable in certain embodiments of the invention to add still more inorganic acid or inorganicsalt.

[0048.]	A chelating agent, especially a chelating agent containing two or

more carboxylic acid groups per molecule such as nitrilotriacetic acid, ethylene diamine tetraacetic acid, N-hydroxyethyl-ethylenediamine triacetic acid, or diethylene-triamine pentaacetic acid or salts thereof, may also be included in the anodizing solution. Other Group IV compounds may be used, such as, by way of non-limiting example, Ti and/or Zr oxalates and/or acetates, as well as other stabilizing ligands, such as acetylacetonate, known in the art that do not interfere with the anodic deposition of the anodizing solution and normal bath lifespan. In particular, it is necessary to avoid organic materials that either decompose or undesirably polymerize in the energized anodizing solution.

[0049,]	Suitable complex oxyfluorides may be prepared by combining at

least one complex fluoride with at least one compound which is an oxide, hydroxide, carbonate, carboxylate or alkoxide of at least one element selected from the group consisting of Ti, Zr, Hf, Sn, B, Al, or Ge. Examples of suitable compounds of this type that may be used to prepare the anodizing solutions of the present invention include, without limitation, zirconium basic carbonate, zirconium acetate and zirconium hydroxide. The preparation of complex oxyfluorides suitable for use in the present invention is described in U.S. Pat. No. 5,281,282, incorporated herein by reference in its entirety. The concentration of this compound used to make up the anodizing solution is preferably at least, in increasing preference in the order given, 0.0001, 0,001 or 0.005 moles/kg (calculated based on the moles of the element(s) Ti, Zr, Hf, Sn, B, Al and/or Ge present in the compound used). Independently, the ratio of the concentration of moles/kg of complex fluoride to the concentration in moles/kg of the oxide,, hydroxide, carbonate or alkoxide compound preferably is at least, with increasing preference in the order given, 0.05:1, 0.1:1, or 1:1.  In general, it will be preferred to maintain the pH of the anodizing solution in

this embodiment of the invention in the range of from about 2 to about 11, more preferably 2-8, and in one embodiment a pH of 2-6.6 is desirable. A base such as ammonia, amine or alkali metal hydroxide may be used, for example, to adjust the pH of the anodizing solution to the desired value.

[0050.]	Rapid coating formation is generally observed at average voltages of

150 volts or less (preferably 100 or less), using pulsed DC. It is desirable that the average voltage be of sufficient magnitude to generate coatings of the invention at a rate of at least about 1 micron thickness per minute, preferably at least 3-8 microns in 3 minutes. If only for the sake of economy, it is desirable that the average voltage be less than, in increasing order of preference, 150, 140,130,125,120, 115, 110,100 , 90 volts. The time required to deposit a coating of a selected thickness is inversely proportional to the concentration of the anodizing bath and the amount of current Amps/square foot used. By way of non-limiting example, parts may be coated with an 8 micron thick metal oxide layer in as little as 10-15 seconds at concentrations cited in the Examples by increasing the Amps/square foot to 300 - 2000 amps/square foot. The determination of correct concentrations and current amounts for optimum part coating in a given period of time can be made by one of skill in the art based on the teachings herein with minimal experimentation.

[0051.]	Coatings of the invention are typically fine-grained and desirably are

at least 1 micron thick, preferred embodiments have coating thicknesses from 1-20 microns, preferably 2-10 microns, most preferably 3-9 microns. Thinner or thicker coatings may be applied, although thinner coatings may not provide the desired coverage of the article. Without being bound by a single theory, it is believed that, particularly for insulating oxide films, as the coating thickness increases the film deposition rate is eventually reduced to a rate that approaches zero asymptotically. Add-on mass of coatings of the invention ranges from approximately 5-200 g/m2 or more and is a function of the coating thickness and the composition of the coating. It is desirable that the add-on mass of

coatings be at least, in increasing order of preference, 5,10,11,12,14,16,18, 20,25,30, 35, 40, 45, 50 g/m2.

[0052.]	An anodizing solution for use in forming a white protective coating on

an aluminum or aluminum alloy substrate may be prepared using the following components:

Zirconium Basic Carbonate  0.01 to 1 wt %
