Repository: anandvc/allindianpatents

File: patents/259896-high-strength-spring-steel-superior-in-brittle-fracture-resistance-and-method-for-manufacturing-the-same.html
Indian Patents. 259896:HIGH STRENGTH SPRING STEEL SUPERIOR IN BRITTLE FRACTURE RESISTANCE AND METHOD FOR MANUFACTURING THE SAME

Indian Patents

Recently Granted Patents

  Recently Published Patents

Title of Invention	HIGH STRENGTH SPRING STEEL SUPERIOR IN BRITTLE FRACTURE RESISTANCE AND METHOD FOR MANUFACTURING THE SAME

Abstract	A spring steel having a high strength of 1900 MPa or more and superior in the brittle fracture resistance, as well as a method for manufacturing the same, are provided. The high strength spring steel comprises, as basic components in mass %, C: 0.4-0.6%, Si: 1.4-3.0%, Mn: 0.1-1.0%, Cr: 0.2-2.5%, P: 0.025% or less, S: 0.025% or less, N: 0.006% or less, Al: 0.1% or less, and 0: 0.003% or less, the amount of solute C being 0.15% or less, the amount of Cr contained as a Cr-containing precipitate being 0.10% or less, and a TS value represented by the following equation being 24.8% or more, and in point of structure, the pre-austenite grain diameter being 10 ycm or smaller, wherein TS = 28.5*[C]+4.9*[Si]+0.5*[Mn]+2.5*[Cr]+1.7*[V]+3.7*[Mo] where [X] stands for mass % of element X.	

Full Text	 

[Document Name] Description [Title of the Invention]

HIGH STRENGTH SPRING STEEL SUPERIOR IN BRITTLE FRACTURE RESISTANCE AND METHOD FOR MANUFACTURING THE SAME

[Technical Field] [0001]

The present invention relates to a spring steel having a high strength of 1900 MPa or more and particularly having an improved brittle fracture resistance. [Background Art] [0002]

Recently, technical developments for attaining a high

fuel economy of automobiles have been conducted actively from

the standpoint of diminishing the environmental load. AS to

the valve spring and suspension spring which are automobile

parts, studies are being made about an increase of design

stress and the reduction of size.  In this connection, the

spring steel used is required to have a high strength.

Generally, however, when metallic materials are rendered high

in strength, their brittle fracture resistance typified by

fatigue and delayed fracture is deteriorated. Therefore, for

attaining a high strength, it is required to make it

compatible with the resistance to fracture.

[0003]

To meet such a requirement, for example in Japanese

1

Patent Laid-open (JP-A) No. 06-306542 there is proposed a spring steel improved in fatigue strength by controlling the composition of a non-metallic inclusion and in JP-A No. 10-121201 there is proposed a high strength spring steel improved in the resistance to delayed fracture by controlling the amount of P segregation in the pre-austenite grain boundary of steel having the structure of martensite.  Further, in JP-A No. 2003-306747 is proposed a spring steel improved in the

resistance to fatigue by controlling the residual y,  in JP-A No. 2003-213372 is proposed a spring steel improved in the resistance to fatigue by controlling the pre-austenite grain size.  In JP-A No. 2003-105485 is disclosed a high strength spring steel improved in the resistance to hydrogen-induced fatigue fracture by making the steel structure into a lamellar structure of martensite and ferrite. [Disclosure of the Invention]

Problem to be Solved by the Invention [0004]

The spring steel used as the material of critical safety parts whose breakage leads to a serious accident, such as valve spring and suspension spring, is required to have a satisfactory and stable brittle fracture resistance even when it is made high in strength. However, the conventional spring steel has not yet attained a satisfactory resistance to fracture when it is made high in strength to 1900 MPa or more in terms of tensile strength.

[0005]

The present invention has been accomplished in view of the above-mentioned circumstances and it is an object of the invention to provide a spring steel having a high strength of 1900 MPa or more and superior in the brittle fracture resistance. In many cases, the structure of martensite is applied as a metal structure of a high strength steel.  However, when the steel is strengthened using the martensite structure, the fracture resistance varies greatly depending on working conditions. Particularly, when hydrogen is concerned in the steel or the steel has a notch, a brittle fracture along a pre-austenite grain boundary is apt to occur, which may result in sudden deterioration of the fracture resistance.  In the present invention, components and structure of a spring steel are specified from the viewpoint that preventing the brittle fracture typified by the pre-austenite grain boundary fracture is important for ensuring a stable resistance to fracture independently of working conditions while utilizing the martensite structure to attain a high strength.  In this way the present invention has been completed. [0006]

The spring steel according to the present invention comprises the following chemical components in mass %, C: 0.4-0.6%, Si: 1.4-3.0%, Mn: 0.1-1.0%, Cr: 0.2-2.5%, P: 0.025% or less, S: 0.025% or less, N: 0.006% or less, Al: 0.1% or less, and 0: 0.0030% or less, with the remainder being Fe and

inevitable impurities, wherein the amount of solute C is 0.15% or less, the amount of Cr contained as a Cr-containing precipitate is 0.10% or less, a TS value (please note: TS does not mean tensile stress, the same hereinafter) represented by the following equation is 24.8% or more, and the pre-austenite grain diameter is .10 fxm or smaller: TS =

28.5*[C]+4.9*[Si]+0.5*[Mn]+2.5*[Cr]+1.7*[V]+3.7*[Mo] where [X]

stands for mass % of element X.

[0007]

The spring steel according to the present invention may further comprise, as chemical components, one or more elements selected from group A (Mg: 100 ppm or less, Ca: 100 ppm or less, REM: 1.5 ppm or less), group B (B: 100 ppm or less, Mo: 1.0% or less), group C (Ni: 1.0% or less, Cu: 1.0% or less), and group D (V: 0.3% or less, Ti: 0.1% or less, Nb: 0.1% or less, Zr: 0.1% or less). [0008]

The method for manufacturing the spring steel according to the present invention comprises the steps of subjecting a steel having the above chemical components to a plastic working of 0.10 or more in true strain, thereafter subjecting the steel to a quenching treatment involving heating the steel to a temperature Tl of 850° to 1100°C at an average heating rate at 200°C or higher of 20 K/s or more and then cooling the steel to a temperature of 200° or lower at an average cooling rate of 30 K/s or more, and subsequently subjecting the steel

to a tempering treatment, involving heating the steel to a temperature of T2°C or higher determined by the following equation at an average heating rate at 300° or higher of 20 K/s or more and then cooling the steel to a temperature of 300°C or lower at a residence time tl at 300°C or higher of 240 sec. or less: T2 = 8*[Si]+47*[Mn]+21*[Cr]+140* [V] + 169*[Mo]+385 where [X] stands for mass % of element X. [0009]

The spring steel according to the present invention has a tensile strength of 1900 MPa or more and nevertheless has a stable resistance to fracture independently of the working environment, so is suitable as the material of a critical safety part and can contribute greatly to the reduction of the environmental load by a high strength. Besides, the manufacturing method according to the present invention can easily manufacture the aforesaid high strength steel superior in the resistance to fracture and is thus superior in productivity.

[Brief Description of the Drawings] [0010]

[Fig. 1] Fig. 1 is a heat treatment diagram showing a process for manufacturing spring steel according to the present invention;

[Fig. 2] Fig. 2 is an explanatory diagram showing in what manner a four-point being test is to be performed, in which (A) is an entire diagram and (B) is an enlarged diagram of a

«

test piece;

[Fig. 3] Fig. 3 is a graph showing a relation between tensile strength and fracture life in examples; and

[Fig. 4] Fig. 4 is a graph showing a relation between tensile strength and percent brittle fracture in examples.

[Best Mode for Carrying Out the Invention] [0011]

A description will first be given about'chemical components of the spring steel according to the present invention and the reason why their contents are limited to the following ranges. All of the units in the following description are mass %.

C: 0.4-0.6%

Carbon (C) is an element which exerts an influence on the strength of a steel material. The larger the amount of C, the higher the strength obtained.  If the content of C is less than 0.4%, the high strength of 1900 MPa or more intended in the present invention will not be obtained. On the other hand, if the content of C exceeds 0.6%, the amount of retained austenite after quenching and tempering will increase and there will occur variations in characteristics.  In the case of a suspension spring, corrosion resistance will be deteriorated if the content of C is high.  In view of these points, in the present invention, a lower limit of the C content is set at 0.4% and an upper limit thereof 0.6%.

[0012]

Si: 1.4-3.0%

Silicon (Si) is an element effective for improving sag resistance required of springs. An Si content of 1.4% or more is needed for attaining a sag resistance necessary for the strength of the spring intended in the present invention. Preferably, the Si content is 1.7% or more, more preferably 1.9% or more. However, since Si accelerates decarbonization, an excessive Si content rather results in deterioration of fatigue resistance due to decarbonization of the steel surface. Accordingly, an upper limit of the Si content is set at 3.0%, preferably 2.8%, more preferably 2.5%. [0013]

Mn: 0.1-1.0%

Manganese (Mn) is a useful element which is utilized as a deoxidizing element and which forms harmless MnS together with S as a harmful element in the steel. This effect will not be exhibited to a satisfactory extent if the Mn content is less than 0.1%. However, an excessive Mn content permits easy formation of segregation sites in the course of solidifying in steel manufacture, with consequent variations in the material. Accordingly, a lower limit of the Mn content is set at 0.1%, preferably 0.15%, more preferably 0.2%, while an upper limit thereof is set at 1.0%, preferably 0.8%, more preferably 0.4%.

[0014]

Cr: 0.2-2.5%

Chromium (Cr) is effective for ensuring strength after tempering; besides, it improves corrosion resistance and is therefore an important element for a suspension spring which requires a high corrosion resistance. However, an excessive Cr content will result in formation of a hard Cr-rich carbide and deterioration of fracture resistance. Accordingly, in order to obtain the effect of corrosion resistance, a lower limit of the Cr content is set at 0.2%, preferably 0.4%, more preferably 0.7%, while in consideration of deterioration of fracture resistance, an upper limit thereof is set at 2.5%, preferably 2.3%, more preferably 2.0%. [0015]

P: 0.025% or less

Phosphorus (P) is a harmful element which deteriorates the fracture resistance of the steel and therefore it is important to decrease the content of P.  For this reason, an upper limit of the P content is set at 0.025%. Preferably, the P content is 0.015% or less, more preferably 0.01% or less. [0016]

S: 0.025% or less

Sulfur (S) is also a harmful element which deteriorates the fracture resistance of the steel and therefore it is important to decrease the content of S.  For this reason, an upper limit of the S content is set at 0.025%. Preferably, the S content is 0.015% or less, more preferably 0.010% or less. [0017]

'N: 0.006% or less

Nitrogen (N), if present as solute nitrogen, deteriorated the fracture resistance of the steel. However, in the case where the steel contains an element which forms a nitride with nitrogen, e.g., Al or Ti, nitrogen may act effectively in refining the structure.  In the present invention, for minimizing solute nitrogen, an upper limit of the N content is set at 0.006%.  Preferably, the N content is 0.005% or less, more preferably 0.004% or less. [0018]

Al: 0.1% or less

Aluminum (Al) is added mainly as a deoxidizing element. Aluminum forms A1N with N, fixing N and making it harmless.  In addition, aluminum contributes to refining the structure. However, aluminum accelerates decarbonization, so in the case of a spring steel containing a large amount of Si, it is not desirable to add a large amount of Al. Moreover, fatigue fracture starts from a coarse Al oxide. Accordingly, in the present invention, the Al content is set at 0.1% or less, preferably 0.07% or less, more preferably 0.05% or less. As to a lower limit thereof, no limitation is made, but for the reason of fixing N, it is preferable to satisfy the relationship of [Al] (mass%) > 2 x [N] (mass%). [0019]

0: 0.0030% or less

An increase in the amount of oxygen (0) contained in the

steel leads to formation of a coarse oxide, from which fracture starts.  Therefore, in the present invention, an upper limit of the 0 content is set at 0.0030%.  Preferably, the 0 content is 0.0020% or less, more preferably 0.0015% or less. [0020]

The spring steel according to the present invention comprises the above basic components and the balance Fe and inevitable impurities.  In this case, the content of solute C in the steel, the content of Cr (compound type Cr content) contained as a Cr-containing precipitate, and a TS value represented by an equation which will be referred to later, are defined as follows.

Solute C content:  0.15% or less

Martensite of carbon steel as quenched is in a state of a supersaturated solid solution of C. By tempering, C precipitates as a carbide and the amount of solid solution decreases.  If tempering is performed to a satisfactory extent, the composition approaches a thermodynamic equilibrium composition. However, as the amount of solute C decreases as a result of tempering, the strength of martensite becomes lower. A high strength can be obtained by performing the tempering treatment at a low temperature for a short period of time.  In this case, however, solute C cannot precipitate to a complete extent and is apt to remain in the steel in a soluted state even after tempering.  If alloying elements are added for ensuring a required strength after tempering, the

precipitation and growth of a carbide are suppressed, so that it becomes easier for solute C to remain. A high strength is obtained if solute C remains, but according to the finding made by the present inventors, brittle fracture becomes very easy to occur if solute C is present in excess of 0.15%. Therefore, in the present invention, the solute C content is controlled to 0.15% or less. Preferably, the solute C content is 0.12% or less, more preferably 0.07% or less. [0021]

Compound type Cr content:  0.10% or less Supersaturatedly soluted C precipitates mainly as cementite by tempering.  In the case where an alloying element is added, a special carbide other than cementite may be precipitated or the alloying element may be (solid-)soluted in cementite, whereby the required strength after tempering is ensured.  Particularly, with Cr added, the Cr (solid-)solutes in cementite and causes the hardness of cementite itself to increase. As the case may be, a hard Cr carbide is formed. This phenomenon is effective for ensuring the required strength. On the other hand, as to fracture resistance, since the carbide becomes hard and cementite and Cr carbide are relatively coarse precipitates, there occurs stress concentration in the precipitates and the fracture resistance is rather deteriorated.  For improving the fracture resistance it is necessary to suppress the formation of the Cr-containing precipitate in tempering. According to an experiment conducted

by the present inventors it has turned out that, by controlling the content of Cr (compound type Cr content) contained in the Cr-containing precipitate in the steel to 0.10% or less, the formation of the Cr-containing precipitate is suppressed and the fracture resistance is improved. Therefore, an upper limit of the compound type Cr content is set at 0.10%, preferably 0.08%, more preferably 0.06%. [0022]

TS value:  24.8% or more

TS = 28.5*[C]+4.9*[Si]+0.5*[Mn]+2.5*[Cr]+1.7*[V]+3.7*[Mo]

TS value is a parameter which defines the strength of the steel after tempering and is calculated by the above TS equation on the basis of the amounts of the elements C, Si, Mn, Cr, V and Mo used which exert a great influence on the strength after tempering.  If the TS value is smaller than 24.8%, it is difficult to stably ensure the strength of 1900 MPa or more which is required of the high strength spring steel. Therefore, a lower limit of TS value is set at 24.8%, preferably 26.3%, more preferably 27.8%. The magnifications

(coefficients) of the amounts of elements in the TS equation have been calculated on the basis of working example data which will be referred to later.

[0023]

The components of the high strength spring steel according to the present invention are as described above, but

there may be added one or more elements (characteristic

improving elements) selected from group A (Mg, Ca, REM) having an oxide softening action, group B (B, Mo) effective for improving hardenability, group C (Ni, Cu) effective for inhibiting the decarbonization of surface layer and improving corrosion resistance, and group D (V, Ti, Nb, Zr) forming carbonitrides and effective for refining the structure.

The amounts of the above characteristic improving elements to be added and the reason for specifying the amounts will be described in detail below. [0024]

Mg: 100 ppm or less

Magnesium (Mg) exhibits an oxide softening effect. Preferably, Mg is added 0.1 ppm or more. An excess amount of Mg causes a change in oxide properties and therefore an upper limit of the Mg content is set at 100 ppm, preferably 50 ppm, more preferably 40 ppm. [0025]

Ca: 100 ppm or less

Calcium (Ca) also exhibits an oxide softening effect and forms a sulfide easily, making sulfur (S) harmless.  For attaining this action effectively it is preferable that calcium be added in an amount of 0.1 ppm or more. However, an excess amount of Ca causes a change in oxide properties and therefore an upper limit of the Ca content is set at 100 ppm, preferably 50 ppm, more preferably 40 ppm. [0026]

REM: 1.5 ppm or less

A rare earth element (REM) also exhibits an oxide softening effect and is preferably added in an amount of 0.1 ppm or more. However, an excess amount thereof causes a change in oxide properties and therefore an upper limit of the REM content is set at 1.5 ppm, preferably 0.5 ppm. [0027]

B: 100 ppm or less

Boron (B) exhibits a hardenability improving action and is therefore effective for obtaining the structure of martensite from fine austenite.  Further, boron fixes N as BN and thereby makes it harmless.  For attaining this action effectively it is preferable to add B in an amount of 1 ppm or more. However, an excess amount of B forms borocarbides and therefore an upper limit of the B content is set at 50 ppm, preferably 15 ppm. [0028]

Mo: 1.0% or less

Molybdenum (Mo) also functions to improve hardenability and makes it easier to obtain the structure of martensite from fine austenite. Besides, Mo is an element effective for ensuring a high strength after tempering.  For allowing these actions to be exhibited effectively it is preferable to add Mo in an amount of 0.1% or more.  For attaining a satisfactory effect it is preferably to add Mo in an amount of 0.15% or more, more preferably 0.2% or more. However, if Mo is added in

an excess amount, the strength of rolled steel increases and it becomes difficult to perform peeling and wire drawing before quenching. Therefore, an upper limit of the Mo content is set at 1.0%, preferably 0.7%, more preferably 0.5%. [0029]

Ni: 1.0% or less

Nickel (Ni) is effective for inhibiting the decarbonization of surface layer and improving corrosion resistance. For attaining this action effectively it is preferable to add Ni in an amount of 0.2% or more, more preferably 0.25% or more. However, if Ni is added in an excess amount, the amount of retained austenite after quenching increases and there occur variations in characteristics. Therefore, an upper limit of the Ni content is set at 1.0%, and taking the cost of material into account, it is preferably 0.7%, more preferably 0.5%. [0030]

Cu: 1.0% or less

Copper (Cu), like Ni, is also effective for inhibiting the decarbonization of surface layer and improving corrosion resistance. Further, Cu forms a sulfide and thereby makes S harmless. Attaining these actions effectively it is preferable to add Cu in an amount of 0.1% or more.  For obtaining a satisfactory effect it is preferable to add Cu in an amount of 0.15% or more, more preferably 0.2% or more. When the amount of Cu exceeds 0.5%, it is preferable that Ni be also added in

an amount equal to or larger than the amount of Cu added. However, if Cu is added in an excess amount, cracking may occur in hot working. Therefore, an upper limit of the Cu content is set at 1.0%, and taking the cost of material into account, it is preferably 0.7%, more preferably 0.5%. [0031]

V: 0.3% or less

Vanadium (V) forms carbonitrides, thereby contributing to refining the structure and is also effective for ensuring a high strength after tempering.  For attaining this action effectively it is preferable to add V in an amount of 0.02% or more.  For attaining a satisfactory effect it is preferable to add V in an amount of 0.03% or more, more preferably 0.05% or more. However, if V is added to excess, the strength of rolled material increases, making it difficult to perform peeling and wire drawing before quenching. Therefore, an upper limit of the V content is set at 0.3%, preferably 0.25%, more preferably 0.2%. [0032]

Ti: 0.1% or less

Titanium (Ti) forms carbonitrides and thereby contributes to refining the structure.  It also forms nitrides and sulfides, thereby making N and S harmless.  For attaining these actions effectively it is preferable to add Ti in an amount of preferably 0.01% or more, more preferably 0.02% or more, still more preferably 0.03% or more, so as to satisfy the

relationship of [Ti]>3.5x[N]. However, if Ti is added to excess, there is a fear that a coarse TiN may be formed, causing deterioration of toughness and ductility. Therefore, an upper limit of the Ti content is set at 0.1%, preferably 0.08%, more preferably 0.06%. [0033]

Nb: 0.1% or less

Niobium (Nb) also forms carbonitrides and thereby contributes mainly to refining the structure.  For attaining this action effectively it is preferable to add Nb in an amount of 0.002% or more.  For attaining a satisfactory effect it is preferable to add Nb in an amount of 0.003% or more, more preferably 0.005% or more. However, an excessive amount of Nb causes formation of coarse carbonitrides, with consequent deterioration of toughness and ductility of the steel. Therefore, an upper limit of the Nb content is set at 0.1%, preferably 0.08%, more preferably 0.06%. [0034]

Zr: 0.1% or less

Zirconium (Zr) forms carbonitrides and thereby contributes to refining the structure.  For attaining this action effectively it is preferable add Zr in an amount of 0.003% or more, more preferably 0.005% or more.  However, an excess amount of Zr causes formation of coarse carbonitrides, with consequent deterioration of toughness and ductility of the steel.  Therefore, an upper limit of the Zr content is set

at 0.1%, preferably 0.08%, more preferably 0.06%. [0035]

Chemical components of the steel according to the present invention are as described above.  Further, in the structure of the steel, the pre-austenite grain diameter is set at 10 \xm  or less. As to characteristics of martensite steel, the finer the pre-austenite grain diameter, the better.  Particularly, refining the structure is every effective for improving the fracture resistance.  For improving the fracture resistance of the spring steel having a strength of 1900 MPa or more according to the present invention it is necessary that the pre-austenite grain diameter be controlled to 10 \\m  or less, preferably 8 [Am or less, more preferably 6 p or less.  The spring steel according to the present invention is constituted by the structure of tempered martensite, but may contain retained austenite partially in a range of 5% or less in terms of percent by volume. [0036]

The spring steel according to the present invention, which has the above components and structure, is 1900 MPa or more in tensile strength and nevertheless is superior in fracture resistance. As to the tensile strength, it can be adjusted preferably to 2000 MPa or more, more preferably 2100 MPa or more, by adjusting the components and structure within the scope of the present invention. Thus, the spring concerned can be made higher in strength.

[0037]

The following description is now provided about the high strength spring steel manufacturing method according to the present invention.

The manufacturing method according to the present invention comprises the steps of producing a steel having the above chemical components by a conventional method, subsequently as shown in Fig. 1, (1) a plastic working (PW) step of subjecting the steel to a plastic working of 0.10 or more in true strain, (2) after the subjection of the plastic working (PW) to the steel, a subsequent quenching step of heating the steel to a temperature Tl of 850° to 1100°C at an average heating rate (HR1) at 200°C or higher of 20 K/s or more, and (3) a subsequent tempering step of heating the steel to a lower limit tempering temperature T2 (°C) or higher determined by the following equation at an average heating rate (HR2) at 300°C or higher of 20 K/s or more and then cooling the steel to 300°C or lower at a residence time tl at 300°C or higher of 240 sec. or shorter: T2 =

8*[Si]+47*[Mn]+21*[Cr]+140*[V]+169*[Mo]+385, where [X] stands for mass % of element X. [0038]

Thus, in the above plastic working step the steel is subjected, before quenching, to a plastic working (PW) of 0.1 or more in true strain. This is for the following reason.  If the steel is subjected to a predetermined working before

quenching, uniforming of nucleation of austenite is accelerated during heating in quenching.  If the true strain is less than 0.10, the amount of the plastic working is insufficient and it is impossible to make nucleation uniform, thus making it impossible to obtain an austenite grain diameter of 10 (xm or less.  Therefore, the true strain to be imparted to the steel is set at 0.1 or more, preferably 0.15 or more, more preferably 0.20 or more. [0039]

In the above quenching step, the heating in quenching is performed at a temperature Tl of 850° to 1100°C at an average heating rate HR1 at 200°C or higher of 20K/s.  This is for the following reason. By increasing the heating rate it is intended to prevent a decrease of the introduced strain in the plastic working step before quenching and thereby make nucleation uniform.  In this case, if the average heating rate HR1 is lower than 20 K/s, there will occur recovery of the strain introduced in the plastic working step, making it impossible to attain a uniform nucleation of austenite. Therefore, the average heating rate HR1 is set at 20 K/s or more, preferably 40 K/s or more, more preferably 70 K/s or more. By setting the heating temperature Tl at 850° to 1100°C it is possible to prevent the dissolution of carbonitrides which inhibits the growth of crystal grains and hence possible to obtain fine austenite grains. The reason why cooling is performed to 200°C or lower at an average cooling rate CR1 of

30 K/s or more after heating is that it is intended to obtain the structure of martensite.  The austenite grains before cooling are fine, so if the average cooling rate is lower than 30 K/s, it is difficult to obtain a complete quenched structure.  Therefore, the average cooling rate CR1 is set at 30 K/s or more, preferably 50 K/s or more, more preferably 70 K/s or more. [0040]

In the tempering step the amount of solute C and that of compound type Cr are controlled.  For allowing solute C to precipitate as a carbide and thereby decreasing the amount of solute C, it is necessary to adopt tempering conditions taking the influence of an alloying component into account. By controlling the lower limit of the tempering temperature to the temperature calculated by the foregoing equation T2 or higher it is possible to decrease the amount of solute C to 0.15% or less.  The lower limit of the tempering temperature (heating temperature) is preferably T2+15°C, more preferably T2+30°C, still more preferably T2+45°C. The magnification (coefficient) of the amount of element in the T2 equation has been calculated on the basis of working example data to be described later. [0041]

The amount of compound type Cr is also controlled by tempering conditions.  (Solid-)soluting of Cr into cementite and precipitation of Cr carbides occur at relatively high

temperatures.  In the present invention, when heating is performed in the tempering step, the average heating rate HR2 at 300°C or higher is set at 20 K/s or more to suppress the amount of compound type Cr in the course of heating up to T2. Preferably, the average heating rate is set at 40 K/s or more, more preferably 70 K/s or more. After heating to a temperature of T2 or higher and retention for an appropriate time (usually in the range from 0 sec. or more to less than 240 sec), cooling is conducted. At this time, a retention time tl at 300° or higher is set at 240 sec. or less to suppress the increase in the amount of compound type Cr in the course from retention at the tempering temperature to cooling. By thus controlling the retention time in the temperature region of

300°C or higher wherein the amount of compound type Cr is very likely to increase, it is possible to control the amount of compound type Cr to 0.1% of less.  The time tl is set preferably at 90 sec. or less, more preferably 20 sec. or less.

The present invention will be described below more concretely by working examples, but the invention should not be interpreted limitedly by the following examples. [Examples] [0042]

Steels shown in Tables 1 and 2 below were melted in vacuum, followed by hot forging and hot rolling by conventional methods, to afford billets of 16 mm in diameter. The billets were then subjected to wire drawing, then

quenching and tempering under the conditions shown in Tables 3 to 6.  In the quenching and tempering treatments, a general-purpose electric furnace, a salt bath and a high-frequency heating furnace were used, thermocouples were attached to surfaces of the billets to measure the temperature and heat treatment conditions were controlled. The value of "REM" in Tables 1 and 2 means the total amount of La, Ce, Pr, and Nd.  The retention time at the tempering temperature was set in the range of 0 to 3000 sec. (0 sec. or more to less than 240 sec. as to those whose tl values satisfy the condition defined in the invention). [0043]

The steels after tempering thus manufactured were checked for structure by determining the pre-austenite grain diameter in the following manner. A steel sample for observation was cut so that a cross section thereof became an observation surface.  The sample was then buried into resin, followed by polishing, then the observation surface of etched using an etching solution containing picric acid as a main component, allowing pre-austenite grain boundaries to appear.  Observation was made at a magnification of 200X to 1000X using an optical microscope and the pre-austenite grain size was determined by the comparison method.  The determination of the grain size was performed at four visual fields or more and a mean value was obtained.  From the grain size thus obtained there was calculated an average grain diameter using a conversion

expression described in a literature (Umemoto, Grain Size Number and Grain Diameter," Fueram, 2 (1997), 29). As to steels wherein pre-austenite grain boundaries are difficult to appear before tempering, they were subjected to heat treatment at 500°C for 2 to 12 hours in order to facilitate development of grain boundaries and were then observed. [0044]

The amount of solute C in each steel after tempering was calculated from X-ray diffraction peaks in the following manner using the Rietveld Method. Evaluation samples were each cut so that a cross section or a central longitudinal section of each steel wire after temperature became an evaluation surface, then polished and subjected to X-ray diffraction.  For evaluating the amount of solute C, at least two samples were prepared for each steel, then the above measurement was performed and an average value was determined. [0045]

The amount of compound type Cr in each steel after tempering was determined in the following manner using the electrolytic extraction method.  From each steel after tempering there was fabricated a columnar sample having a diameter of 8 mm and a length of 20 mm by a wet cutting work and cutting of the steel surface. The sample was electrolyzed at 100 mA for 5 hours in an electrolytic solution (a 10% AA-based electrolytic solution) to dissolve the metal Fe in the base phase electrically and a compound in the steel was

recovered as a residue from the electrolyte. As a filter for recovering the residue there was used a membrane filter having a mesh diameter of 0.1 \VR,  a product of Advantec Toyo Kaisha Ltd.  The amount of Cr (wCr[g]) contained in the compound thus recovered was measured and, on the basis of a change in weight, AW [g] of each sample before and after the electric dissolving, the proportion in the steel, Wp(Cr), of the amount of Cr which forms the compound was calculated in accordance with the following equation: Wp(Cr) = wCr/AW x 100 (mass%). As to the evaluation of inclusion, at least three samples were fabricated for each steel, then the above measurement was performed and a mean value was determined. The results obtained are also shown in Tables 3 to 6. [0046]

Further, a tensile test and an anti-hydrogen embrittlement test were conducted using the steel samples. A round bar tensile test piece was fabricated from each steel after tempering and was subjected to machining. Using the thus-machined test piece and a universal testing machine, the tensile test was conducted at a crosshead speed of 10 mm/min and a tensile strength was measured and used as a strength evaluation index. [0047]

In the anti-hydrogen embrittlement test, a flat plate test piece (65 mm long by 10 mm wide by 1.5 mm thick) was fabricated from each steel after tempering and a cathode

charg'e four-point bending test was conducted using the test piece.  In the cathode charge four-point bending test, as shown in Fig. 2, a test piece S loaded with a bending stress (1400 MPa) is cathode-charged at a potential of -700 mV in an acid solution (0.5 mol/1 H2S04 +0.01 mol/l KSCN) and time required from the start of charging until fracture is measured.  This fracture life was used as an evaluation index of resistance to hydrogen embrittlement.  If the fracture life is 1000 sec. or more, resistance is ensured to hydrogen embrittlement in the actual environment and therefore the resistance to hydrogen embrittlement was evaluated on the basis of the fracture life of 1000 sec.  In Fig. 2, the numeral 11 denotes a platinum electrode and numeral 12 denotes a standard electrode (SC). [0048]

Further, for evaluating the brittle fracture resistance, each fractured sample in the cathode charge four-point test was checked for the form of fracture. After the end of the cathode charge four-point bending test, each such fractured sample was stored and the fractured surface was observed at a magnification of 500X to 2000X using a scanning electron microscope (SEM). On the fractured surface photograph obtained, the ratio of pre-austenite grain boundary fracture as a brittle fracture was measured as a percent brittle fracture and was used as an index of brittle fracture resistance.  The lower the ratio of pre-austenite grain boundary fracture, i.e., the lower the percent brittle

fracture, the more excellent the brittle fracture resistance. In evaluating the percent brittle fracture, from fractured surface observing photographs of at least five visual fields, the percent area on the photographs of pre-austenite grain boundary fracture portions was measured using the image analyzing software ImagePro ver.4).  The percent brittle fracture was evaluated on the basis of 85% because the percent brittle fracture is 85% in the case of the practical suspension spring steel SUP12 of the tensile strength 1750 MPa class.

The results of these tests are also shown in Tables 3 to 6.  Further, the relation between tensile strength and fracture life is summarized in the graph of Fig. 3 and the relation between tensile strength and the percent brittle fracture is summarized in the graph of Fig. 4. [0049]

From Tables 3 to 6 and Figs. 3 and 4 it is seen that the examples of the present invention (the circles in Figs. 3 and 4 and sample numbers free of the symbol * in the tables) which satisfies all of the conditions on components and manufacturing conditions defined in the present invention possess a high strength of 1900 MPa or more and nevertheless possess a high resistance to hydrogen embrittlement of 1000 sec. or more in terms of fracture life and that the percent brittle fracture is 85% or less and thus the brittle fracture is suppressed satisfactorily and stably.  On the other hand, it

is seen that comparative examples not satisfying the conditions defined in the present invention cannot possess a tensile strength of 1900 MPa or more, as well as such resistance to hydrogen embrittlement and brittle fracture resistance as satisfy the respective reference values, and that even if a high strength is attained, a problem exists in their application to a member for which a stable fracture resistance is required, e.g., application as the material of a suspension spring.

CLAIMS: [Claim 1]

A high strength spring steel superior in brittle fracture resistance, comprising the following chemical components in mass %:

C: 0.4-0.6%;

Si: 1.4-3.0%;

Mn: 0.1-1.0%;

Cr: 0.2-2.5%;

P: 0.025% or less;

S: 0.025% or less;

N: 0.006% or less;

Al: 0.1% or less;

0: 0.0030% or less;

with the remainder being Fe and inevitable impurities,

wherein the amount of solute C is 0.15% or less, the amount of Cr contained as a Cr-containing precipitate is 0.10% or less, a TS value represented by the following equation is 24.8% or more, and the pre-austenite grain diameter is 10 \jcrn.  or less, and

wherein TS = 28.5*[C]+4.9*[Si]+0.5*[Mn]+2.5*[Cr]+1.7*[V]+3.7*[Mo], where [X] stands for mass % of element X. [Claim 2]

A high strength spring steel according to claim 1, further comprising, as chemical components, one or more elements selected from the group consisting of:

Mg: 100 ppm or less;

Ca: 100 ppm or less; and

REM: 1.5 ppm or less. [Claim 3]

A high strength spring steel according to claim 1 or claim 2, further comprising, as chemical components, one or two elements selected from:

tB: 100 ppm or less; and

Mo: 1.0% or less. [Claim 4]

A high strength spring steel according to any of claims 1 to 3, further comprising, as chemical components, one or two elements selected from:

Ni: 1.0% or less; and

Cu: 1.0% or less. [Claim 5]

A high strength spring steel according to any of claims 1 to 4, further comprising, as chemical components, one or more elements selected from the group consisting of:

V: 0.3% or less;

Ti: 0.1% or less;

Nb: 0.1% or less; and

Zr: 0.1% or less. [Claim 6]

A method for manufacturing a high strength spring steel superior in the brittle fracture resistance, comprising the steps of:

subjecting a steel having the chemical components described in any of claims 1 to 5 to a plastic working of 0.10 or more in true.strain;

thereafter, subjecting the steel to a quenching treatment involving heating the steel to a temperature Tl of 850° to 1100°C at an average heating rate at 200°C or higher of 20 K/s or more and then cooling the steel to a temperature of 200°C or lower at an average cooling rate of 30 K/s or more; and"

subsequently subjecting the steel to a tempering treatment involving heating the steel to a temperature of T2°C or higher determined by the following equation at an average heating rate at 300°C or higher of 20 K/s or more and then cooling the steel to a temperature of 300°C or lower at a

Residence time tl at 300°C or higher of 240 sec. or less,

wherein T2 = 8*[Si]+47*[Mn]+21*[Cr]+140*[V]+169*[Mo]+385 where [X] stands for mass % of element X.

Documents:

				3861 CHENP 2008 Petition POR.pdf

				3861-CHENP-2008  ENGLISH TRANSLATION  25-02-2014.pdf

				3861-CHENP-2008  AMENDED CLAIMS  25-02-2014.pdf

				3861-CHENP-2008  AMENDED PAGES OF SPECIFICATION  25-02-2014.pdf

				3861-CHENP-2008  CORRESPONDENCE OTHERS  20-08-2013.pdf

				3861-CHENP-2008  CORRESPONDENCE OTHERS  21-03-2014.pdf

				3861-CHENP-2008  EXAMINATION REPORT REPLY RECEIVED 25-02-2014.pdf

				3861-CHENP-2008  FORM-1  21-03-2014.pdf

				3861-CHENP-2008  FORM-3  25-02-2014.pdf

				3861-CHENP-2008  OTHER PATENT DOCUMENT  25-02-2014.pdf

				3861-CHENP-2008  POWER OF ATTORNEY  25-02-2014.pdf

				3861-chenp-2008 abstract.pdf

				3861-chenp-2008 claims.pdf

				3861-chenp-2008 correspondence -others.pdf

				3861-chenp-2008 description (complete).pdf

				3861-chenp-2008 drawings.pdf

				3861-chenp-2008 form-1.pdf

				3861-chenp-2008 form-18.pdf

				3861-chenp-2008 form-3.pdf

				3861-chenp-2008 form-5.pdf

				3861-chenp-2008 pct.pdf

« Previous Patent

Next Patent »

Patent Number	259896	

Indian Patent Application Number	3861/CHENP/2008	

PG Journal Number	14/2014	

Publication Date	04-Apr-2014	

Grant Date	28-Mar-2014	

Date of Filing	23-Jul-2008	

Name of Patentee	KABUSHIKI KAISHA KOBE SEIKO SHO (KOBE STEEL, LTD.)	

Applicant Address	10-26, WAKINOHAMA-CHO 2-CHOME, CHUO-KU, KOBE-SHI, HYOGO 651-8585	

Inventors:

#	Inventor's Name	Inventor's Address	

1	KOCHI, TAKUYA,	C/O KOBE CORPORATION RESEARCH LABORATORIES IN KOBE STEEL, LTD., 5-5, TAKATSUKADAI 1-CHOME, NISHI-KU, KOBE-SHI, HYOGO 651-2271	

2	YAGUCHI, HIROSHI,	C/O KOBE CORPORATION RESEARCH LABORATORIES IN KOBE STEEL, LTD., 5-5, TAKATSUKADAI 1-CHOME, NISHI-KU, KOBE-SHI, HYOGO 651-2271	

3	URUSHIHARA, WATARU,	C/O KOBE CORPORATION RESEARCH LABORATORIES IN KOBE STEEL, LTD., 5-5, TAKATSUKADAI 1-CHOME, NISHI-KU, KOBE-SHI, HYOGO 651-2271	

PCT International Classification Number	C22C38/00	

PCT International Application Number	PCT/JP07/50969	

PCT International Filing date	2007-01-23	

PCT Conventions:

#	PCT Application Number	Date of Convention	Priority Country	

1	2006-013471	2006-01-23	Japan	

© All Indian Patents, 2013-2021.

  Patent data available in the public domain from Indian Patents Office, Department of Industrial Policy and Promotions, Ministry of Commerce and Industry, Government of India.
