Repository: anandvc/allindianpatents

File: patents/259934-method-of-improving-high-voltage-insulation-in-power-semiconductor-diode-using-polyimide-amide-coating-over-mica-foil-insulator.html
Indian Patents. 259934:METHOD OF IMPROVING HIGH-VOLTAGE INSULATION IN POWER SEMICONDUCTOR DIODE USING POLYIMIDE-AMIDE COATING OVER MICA-FOIL INSULATOR.

Indian Patents

Recently Granted Patents

  Recently Published Patents

Title of Invention	METHOD OF IMPROVING HIGH-VOLTAGE INSULATION IN POWER SEMICONDUCTOR DIODE USING POLYIMIDE-AMIDE COATING OVER MICA-FOIL INSULATOR.

Abstract	The present invention provides a method for improving the reverse blocking I-V characteristic of stud-type power semi conductor diode through appropriate selection of a polyimide-amide polymer coating on the surface of mica insulator that is otherwise susceptible to arcing at higher levels of voltage. The invention also describes the method of coating and the curing procedure. The thin-film coating helps to completely eliminate surface flashover on the dielectric surface thereby providing improved high-voltage insulation in the internal structure of the diode. The processing yield and the long -term product reliability of the diode are improved. The method has been adapted in industrial manufacturing process.	

Full Text	2 FIELD OF INVEVTION

The present invention describes a method of improving high-voltage insuiatbn within the structure of power semiconductor diode by way of adopting a suitable polymer coating over the surface of the dielectric insulator including its method of application.

BACKGROUND OF THE INVNENTION

It is essential that a power semiconductor diode is designed with adequate structural features that provide suitable electrical insulation between the two terminals viz. cathode and anode. A diode, which is an ON/OFP switch in simple terms of definition, is basically rated for its maximum average forward current (IFAV) and maximum peak reverse repetitive voltage (URRM) IFAV represents the allowable current-flow during ON-state when the switch is closed. URRM indicates the reverse voltage that is allowable across the switch in its OFF-state when it is opened. The design requirement for high voltage insulation arises from URRM rating. The insulating components that are used in the structure of the diode are, therefore, accordingly selected and designed with regard to the material and the dimensions. It is important that the design satisfies the other technical requirements such as the compressive strength and the operating temperature range.

Conventionally, ceramic (Al2O3) or mica is chosen as the material for use in power semiconductor diode structures, as these meet the dielectric strength, temperature and strength requirements. However, where the space is a major design constraint, mica is preferred over ceramic and thin mica foils of 200-300 microns thick are used one over the other so as to build up the necessary thickness.

3

Generally, natural finish (without any protective coatings on the surfaces) is adopted for ceramic as well as mica insulators. Therefore, it is quite common that surface-related insulation problems arise during product qualification tests at manufacturers' end or during the end-use operation at users end. Whereas manufacturing yield is lowered in the former situation, long-term product reliability is a concern in the latter case.

OBJECTS OF THE THE INVENTION

-	The object of the invention is to improve high-voltage insulation of power

semiconductor diode by polymer coating.

-	Another object of the invention is to improve the reverse blocking

characteristics of power semiconductor diode.

-	Further, the object of the invention is to eliminate any high voltage flash over

or arcing along the surface of the insulator.

-	Yet other object of the invention is to provide a method to overcome the

limitation of natural surface finish of an insulator.

BRIEF DESCRIPTION OF THE ACCOMPANYING DRAWINGS

Fig-1 shows overall outline diagram of the fully fabricated power semiconductor diode (250A, 2800V).

Fig-2 shows schematic diagram of internal structure of diode showing the semiconductor diode chip, mica insulator and other components. The portions of mica-surface that are subjected to high-voltage are marked as 'S1' and 'S2'

4

Fig-3 shows schematic diagram of apparatus-1 used for coating polyimide-amide polymer on mica foil insulator surface.

Fig-4 shows schematic diagram of apparatus-2 used for curing the coated polymer layer.

Table-1 represents comparative results of measurement of reverse blocking voltage (UR) of diode. Test current (lR)=10mA, Test temperatures=25°C, 160°C.

a)	Mica-foils with natural finish (No coating).

b)	Mica-foils coated with Durimide-32A polymer film.

DETAILED DESCRIPTION OF THE PREFERRED EMBODIMENT

Physical construction of a diode may be depicted as the 250 A/2800V stud type, pig tail diode fabricated out of a semi conductor chip (20mm diameter, 1.8 mm thickness) that comprises silicon wafer (p-n junction) bonded together with molybdenum disc.

FIG -1 shows the fully fabricated diode and its out line diagram and Fig - 2 illustrates the internal structure comprising, cathode (K), Anode (A), Disc Spring (1), the mica foil ring insulator (2), steel washer for anode (3), semi conductor diode chip (4), steel cup for cathode (5), copper conductor anode (6) Disc -springs (1) apply the force required to minimize the contact voltage drop and contact thermal resistance. Steel washers (3) are used for reinforcement of strength. Di-electric insulator (2) has been provided for high voltage insulation between two electrodes.

The insulator is made out of a stack of two mica-foil rings each of 200-300 micron thickness, 23 mm outer diameter (OD) and 8 mm inter-diameter (ID).

5

This internal structure is encapsulated within a hermetically sealed (nitrogen-filled) ceramic to metal housing and crimped with a flexible pig-tail lead.

The conventional diode under reference is subjected to undergo the following thermal and electrical tests.

a)	Reverse blocking voltage (UR) measured at IR = 10 mA, 25°C and

160°C. Acceptance criterion: UR > 2800V.

b)	ON-state voltage drop (UT) measured at IT =600A and 25°C.

Acceptance criterion: UT 
c)	Thermal resistance (RTH) between p-n junction to the diode-case.

Acceptance criterion: RTH 
d)	Long-duration high-temperature storage test with high-voltage reverse

bias (16-hours, 160°C, 2800V bias). Acceptance criterion: Max. allowable

change in reverse blocking Voltage (UR) 
The limitations of mica-foil insulators with natural surface finish have been observed in the process of the invention. Among the tests described the tests (a) and (d) are related to high-voltage. In the diode structure, the stack of mica-foil insulator rings is meant for high-voltage insulation in both vertical and horizontal directions. Vertically, it provides insulation across its thickness, as it is sandwiched between the disc-springs on the top (cathode) and the steel washer on the bottom (anode). Horizontally (in radial direction), it provides insulation through its annular length (OD-ID)/2, as the copper conductor (anode) is at the center and the steel cup (cathode) runs close to the OD. This arrangement is susceptible to arcing at higher levels of voltage in the case of horizontal insulation, when the mica-foil rings are used with natural finish. The arcing finds the path along the horizontal flat surfaces (marked as "S1" and "S2" in Fig-2) of

6

the mica-foil rings. [The annular lengths of SI and S2 are 2.3-mm and 3.5-mm respectively, which are adequately higher than the minimum air-gap distance (in Nitrogen) needed for supporting the insulation voltage without any arcing.] The phenomenon is known as surface fiashover and is attributable to the charging of local regions on the dielectric surface due to emission of primary and secondary electrons from the surface [1]. The fiashover characteristic is determined by the surface finish, the dielectric material, the magnitude of voltage, the distance of separation of polarities, etc, etc [2].

The diode pieces that exhibit arcing characteristics are classified as rejects that give rise to lowered manufacturing yield. Even in the case of qualified and accepted pieces that are passed on to customer, it is hard to predict the end-use product reliability.

The limitation of natural surface-finish of mica-foil rings led to the invention of the protective coating over the mica-surface. The following technical requirements were to be satisfied in selection of the coating of the material:

a)	the coating shall not add up on internal structural build-up beyond a

maximum of 50 microns.

b)	the coating shall have good adhesion and shall withstand the applied bad

300-400 Kg without any peel-off.

c)	the coating shall withstand continuous opening temperature in the range

20oC to 200°C.

d)	the coating shall have dielectric strength better than mica.

e)	The coating material shall essentially be a liquid with viscosity suitable for

easy dispensing and the curing temperature shall be much higher than

the maximum operating temperature of 200°C.

7

Based, on the technical requirements listed above polyimide-amide polymer solution by name durimide-32A, selected as coating agent having the following properties.

a)	Final coating thickness of thin-film = 2-11 microns

b)	Tensile strength (at break) of coated film =184 MPa [Mica: 175MPa]

c)	Thermal decomposition temperature =494°C

d)	Dielectric strength of coated film =324 V/um[Mica: 120-200 V/um]

e)	Kinematics viscosity at 25°C = 530-850 cS

f)	Cure temperature and duration = 350 °C for 2 hours.

An apparatus [Apparatus-1 shown in Fig-3] for uniform and thin coating devised comprising,

a)	Holding fixture: this fixture is made up of aluminum. It has a flat

circular platform to rest the (2) mica-foil ring. It also has a small

projection (11) matching the 10 of the mica-foil ring.

b)	Motor: The motor is for driving and rotating the fixture (8).

c)	Variable sped control: This is an electronic circuitry that controls the

motor speed and helps to adjust the speed of rotation of the fixture

(9).

d)	Dispenser: This is used to dispense a few drops of coating solution

on mica surface (10).

In curing the coated film:

A conveyor belt furnace [Apparatus-2 shown in Fig-4] was employed for curing the film at 350°C for duration of 2-hours. The speed of the belt is adjusted to achieve the 2 -hours duration.

8 The process of application and curing is illustrated as under.

a)	The mica-foil ring is placed on the holding fixture of Apparatus-1, the

arrangement holds the foil firmly without scope for flying away during

rotation.

b)	A few drops of polymer solution are dispensed over the mica foil ring. The

quantity of drops shall be so chosen as to spread and cover up the entire top

surface of the mica.

c)	Activate the motor and rotate the fixture at a selected speed that provides a

final coating thickness of ~ 10 microns.

d)	Take out the coated mica-foil ring and place it on a clean stainless-steel tray.

e)	Repeat the steps (a) to (d) for as many samples as required (12).

f)	Set the conveyor belt furnace (13) [Apparatus-2] ready for the curing

temperature of 350°C

g)	Load the trays with the mica-foil rings (12) on the conveyor belt (14) and

switch-ON the belt movement. The belt speed shall be selected to provide 2-

hours of curing.

h) Unload the trays after the curing process.

i) Repeat steps (a) to (h) for similar coating on the reverse side of the foils.

As a part of the invention comparative study of coated and uncoated mica-foil of diodes were conducted through following verifications of the data.

Uncoated mica-foil rings were subjected to high-voltage of required magnitude (up to 3200V peak of half-wave rectified pulses.) A copper shaft that is guided by the ID of the mica ring is used as one polarity and a circular ring of copper matching to OD of the mica ring is used as other polarity. Flashover arcs were observed on many samples of uncoated foils at various voltage values beyond

9

2200V. These arcs were observed to have multiple landings on mica surface during the traverse between the two polarities.

Similar experiment repeated with coated mica-foil rings showed no evidence of any visible flashover arcs.

Verification of this invention has been performed on a stud- type, pig-tailed power semiconductor diode of rating 250A/ 2800V. The sample values of reverse blocking voltage (UR) measured at a fixed leakage current (IR) value of 10 mA and test temperatures of 25°C and 160°C are as shown in Table-1 for both the cases (a) without Durimide-32A coating and (b) with Durimide-32A coating.

It is evident from the data on the diodes fabricated without coating that the surface-arcing does not allow the characteristics to reach the UR value measured directly on the chip prior to encapsulation. This is because the arcing establishes a parallel current path and the total leakage current exceeds the measuring current of 10mA by several folds.

The data on diodes with coated mica-foils shows that arcing is completely arrested by the coating.

With mica-foil coating there was no significant change observed in the results of the other tests mentioned earlier. This observation establishes that the coating has not adversely affected the other characteristics of the diode.

Analyses of cut-opened samples of diodes show the mica-foil rings in intact condition without any peeling-off of coated thin-film layer.

10

As part of the manufacturing procedure, all the diode components including the semiconductor chips and mica-foil rings are subjected to heating cycle at 200°C in rough vacuum (0.3 mbar) for a soak-period of 12 hours. It is only after this heating procedure that the chips are assembled with the assembly components and encapsulated within the ceramic-to-metal housing. No degradation of any kind was observed on the coated mica-foils after this heating procedure. The completely fabricated diodes are further tested up to temperature of 160°C.

11

WE CLAIM

1	A method to improve high voltage insulation of power semiconductor

diode by applying a polyimide-amide polymer solution coating on mica-

foil ring surface of diode comprising

a)	polyimide-amide polymer solution (Durimide - 32A) as coating

agent.

b)	Aluminum holding fixture having a flat circular platform to rest the

mica-foil ring with a small projection matching the internal

diameter of the mica-foil ring.

c)	A driving motor to rotate the fixture

d)	A variable speed controller of the driving motor.

e)	A dispenser to dispense a few drops of coating solution on mica

surface.

f)	conveyor belt furnace for curing at 350°C

Characterized by the thickness of the coating not exceeding 50 microns, adhesions of the said coating providing withstand load of 300-400 kg without any peel off, the coating to withstand continuous operating temperature in the range of 20°C to 200°C

2	The method as claimed in claim (1) wherein the holding fixture holding

the mica-foil firmly not allowing the foil to fly away during rotation

3	The method as claimed in claims (1) and (2) wherein the dispensing

process of polymer solution characterized by the quantity of drops

chosen to spread and cover up the entire top surface of the mica foil

12

4	the method as claimed in claims 1,2 and 3 wherein the rotation of the

driving motor at selected speed to provide a coating thickness of 10

microns.

5	The method as claimed in claims 1,2,3,and 4 wherein the curing process

of the coated mica foil through conveyor belt furnace at 350°C for 2 hrs.

6	The method of polyimide-amide coating on mica-foil ring of a diode

improving high voltage insulation and preventing any flash over or

gracing over the surface of the diode, as substantially described in claims

1 to 5.

Dated this 28th day of September 2007

The present invention provides a method for improving the reverse blocking I-V characteristic of stud-type power semi conductor diode through appropriate selection of a polyimide-amide polymer coating on the surface of mica insulator that is otherwise susceptible to arcing at higher levels of voltage. The invention also describes the method of coating and the curing procedure. The thin-film coating helps to completely eliminate surface flashover on the dielectric surface thereby providing improved high-voltage insulation in the internal structure of the diode. The processing yield and the long -term product reliability of the diode are improved. The method has been adapted in industrial manufacturing process.	

Documents:

				01347-kol-2007-abstract.pdf

				01347-kol-2007-claims.pdf

				01347-kol-2007-correspondence others.pdf

				01347-kol-2007-description complete.pdf

				01347-kol-2007-drawings.pdf

				01347-kol-2007-form 1.pdf

				01347-kol-2007-form 2.pdf

				01347-kol-2007-form 3.pdf

				01347-kol-2007-gpa.pdf

				1347-KOL-2007-(19-12-2012)-ABSTRACT.pdf

				1347-KOL-2007-(19-12-2012)-CLAIMS.pdf

				1347-KOL-2007-(19-12-2012)-CORRESPONDENCE.pdf

				1347-KOL-2007-(19-12-2012)-DESCRIPTION (COMPLETE).pdf

				1347-KOL-2007-(19-12-2012)-DRAWINGS.pdf

				1347-KOL-2007-(19-12-2012)-FORM 1.pdf

				1347-KOL-2007-(19-12-2012)-FORM 2.pdf

				1347-KOL-2007-(19-12-2012)-FORM-13.pdf

				1347-KOL-2007-(19-12-2012)-OTHERS.pdf

				1347-KOL-2007-(19-12-2012)-PA.pdf

				1347-KOL-2007-CORRESPONDENCE 1.1.pdf

				1347-kol-2007-form 18.pdf

				abstract-01347-kol--2007.jpg

« Previous Patent

Next Patent »

Patent Number	259934	

Indian Patent Application Number	1347/KOL/2007	

PG Journal Number	14/2014	

Publication Date	04-Apr-2014	

Grant Date	29-Mar-2014	

Date of Filing	28-Sep-2007	

Name of Patentee	BHARAT HEAVY ELECTRICALS LIMITED	

Applicant Address	REGIONAL OPERATIONS DIVISION (ROD), PLOT NO : 9/1, DJBLOCK 3RD FLOOR, KARUNAMOYEE, SALT LAKE CITY, KOLKATA-700091, HAVING ITS REGISTERED OFFICE AT BHEL HOUSE, SIRI FORT, NEW DELHI- 110049	

Inventors:

#	Inventor's Name	Inventor's Address	

1	KUMARAVYASA, P.K	BHARAT HEAVY ELECTRICALS LIMITED, ELECTRONICS DIVISION, SEMICONDUCTORS AND PHOTOVOLTAICS DEPT, MYSORE ROAD, BANGALORE-560 026	

2	ANANDARAO, N	BHARAT HEAVY ELECTRICALS LIMITED, ELECTRONICS DIVISION, SEMICONDUCTORS AND PHOTOVOLTAICS DEPT, MYSORE ROAD, BANGALORE-560 026	

3	VIKRAM KUMAR YADAV	BHARAT HEAVY ELECTRICALS LIMITED, ELECTRONICS DIVISION, SEMICONDUCTORS AND PHOTOVOLTAICS DEPT, MYSORE ROAD, BANGALORE-560 026	

4	GOVARDHAN SINGH, N.G	BHARAT HEAVY ELECTRICALS LIMITED, ELECTRONICS DIVISION, SEMICONDUCTORS AND PHOTOVOLTAICS DEPT, MYSORE ROAD, BANGALORE-560 026	

5	HARIHARA KRISHNAN, N	BHARAT HEAVY ELECTRICALS LIMITED, ELECTRONICS DIVISION, SEMICONDUCTORS AND PHOTOVOLTAICS DEPT, MYSORE ROAD, BANGALORE-560 026	

PCT International Classification Number	H01L21/20	

PCT International Application Number	N/A	

PCT International Filing date		

PCT Conventions:

#	PCT Application Number	Date of Convention	Priority Country	

1			NA	

© All Indian Patents, 2013-2021.

  Patent data available in the public domain from Indian Patents Office, Department of Industrial Policy and Promotions, Ministry of Commerce and Industry, Government of India.

File: patents/259956-amorphous-silicon-solar-cell.html
Indian Patents. 259956:"AMORPHOUS SILICON SOLAR CELL"

Indian Patents

Recently Granted Patents

  Recently Published Patents

Title of Invention	"AMORPHOUS SILICON SOLAR CELL"

Abstract	An amorphous silicon solar cell includes a substrate, a transparent electrode formed on this substrate, a power-generating film formed on this transparent electrode, and a back-side electrode formed on this power-generating film.&nbsp;The power-generating film is formed by sequentially stacking p-type/i-type/ n-type hydrogenated amorphous silicon layers.&nbsp;The defect density of the i-type hydrogenated amorphous silicon layer is less than 1015 defects/cc.	

Full Text	The present invention relates to an amorphous silicon solar cell used in a solar cell power generation system.

The arrangement shown in FIG. 3 (Patent No. 2530408) is known as a conventional solar cell.

A transparent electrode 2, a power-generating film 3, and a metal electrode 4 are formed in this order on a glass substrate (or transparent film) 1.  The power-generating film 3 is constructed of a p-type a-SixCi_x:H layer (p. layer) 5, an i-type a-SiH layer (i layer) b, and an n-type a-Si:H layer (n layer) 7.  The p layer 5 as a window layer is made of amorphous silicon carbide to increase its optical forbidden band width.  Also, to control the valence electron of the p_ layer 5, diborane (B2H6) is added as a doping gas to the source gas in the formation of the p. layer 5.  In the solar cell with this construction, light enters from the glass substrate 1,  passes through the transparent electrode 2 and the p layer 5,  and reaches the i layer 6 where the optical energy is converted into electrical energy.

Since the i layer 6 is a light-absorbing/ power-generating layer in the solar cell shown in FIG. 3, the film properties of this i layer 6 have a

direct influence on the characteristics of the solar cell.  Also, the output current of the solar cell is determined by the light absorption characteristic and film thickness of the solar cell material.  That is, if the absorption coefficient is small, the film thickness must be increased; if the absorption coefficient is large, the film thickness can be small.  In the amorphous silicon solar cell, the absorption coefficient to light of 500 to 700 nm having the greatest influence on the output current increases as the number of defects in the amorphous silicon film forming the i layer 6 decreases, i.e., as the number of unbonded hands of Si decreases.  For example, when a film having a defect density of 3 x 1015 defects/cc is applied to the i layer of a single type amorphous silicon solar cell, the film thickness of the i layer 6 must be 400 nm or more to increase the initial efficiency as shown in FIG. 4.  However, if the film thickness of the ± layer 6 is thus increased, a long time is required to form this i layer 6, lowering the productivity.

Additionally, if the film thickness of the i layer 6 is increased to raise the initial efficiency, the stabilization efficiency declines because the rate of optical degradation increases.  On the other hand, if the film thickness of the i layer 6 is decreased, the degradation rate decreases.  However, as shown in

FIG. 5, the stabilization efficiency does not increase because the initial efficiency is small.

BRIEF SUMMARY OF THE INVENTION

It is an object of the present invention to provide an amorphous silicon solar cell in which the defect density of an i-type hydrogenated amorphous silicon layer forming a power-generating layer is less than 1015 defects/cc and which thereby can raise the initial efficiency without lowering the productivity and achieve high stabilization efficiency compared to conventional solar cells.

It is another object of the present invention to provide an amorphous silicon solar cell in which the thickness of an i-type hydrogenated amorphous silicon layer is 300 nm or less and which thereby can improve the productivity compared to conventional solar cells.

According to the present invention, there is provided an amorphous silicon solar cell comprising a transparent substrate, a transparent electrode formed on the transparent substrate, a power-generating film formed on the transparent electrode, and a back-side electrode formed on the power-generating film, characterized in that the power-generating film is formed by sequentially stacking p-type/i-type/n-type hydrogenated amorphous silicon layers, and a defect density in the i-type hydrogenated amorphous silicon layer is less than 1015 defects/cc.

Also, according to the present invention, there is provided an amorphous silicon solar cell comprising a substrate, a transparent electrode formed on the substrate, a power-generating film formed on the transparent electrode, and a back-side electrode formed on the power-generating film, characterized in that the power-generating film is formed by sequentially stacking n-type/i-type/p-type hydrogenated amorphous silicon layers, and a defect density in the i-type hydrogenated amorphous silicon layer is less than 1015 defects/cc.

According to the present invention, an amorphous silicon solar ceil comprising a transparent substrate, a transparent electrode formed on said transparent substrate, a power-generating film formed on said transparent electrode, and a backside electrode formed on said power-generating film,

characterized in that said power-generating film is formed by sequentially stacking  -type/i-type/n-type hydrogenated amorphous silicon layers, and a defect density in said I-type hydrogenated amorphous silicon layer is less than 1015 defects/cc.

Additional objects and advantages of the invention will be set forth in the description which follows, and in part will be obvious from the description, or may be learned by practice of the invention. The objects and advantages of the invention may be realized and obtained by means of the instrumentalities and combinations particularly pointed out hereinafter.

BRIEF DESCRIPTION OF THE SEVERAL VIEWS OF THE DRAWING The accompanying drawings, which are incorporated in and constitute a part of the specification, illustrate presently preferred embodiments of the invention, and together with the general description given above and the detailed description of the preferred embodiments given below, serve to explain the principles of the invention.

FIG. 1 is a sectional view showing an amorphous

silicon solar cell according to Example 1 of the present invention;

FIG. 2 is a sectional view showing an amorphous silicon solar cell according to Example 2 of the present invention;

FIG. 3 is a sectional view showing a conventional amorphous silicon solar cell;

FIG. 4 is a graph showing the relationship between the i layer film thickness and the initial efficiency in solar cells according to prior art and the present invention;

FIG. 5 is a graph showing the relationship between the i layer film thickness and the stabilization efficiency in the solar cells according to the prior art and the present invention;

FIG. 6 is a graph showing the relationship between the light irradiation time and the i layer defect density in the solar cells according to the prior art and the present invention;

FIG. 7 is a graph showing the relationship between the i layer film thickness and the short-circuit current in the solar cells according to the prior art and the present invention; and

FIG. 8 is a view for explaining the main components of a plasma CVD apparatus according to the present invention.

DETAILED DESCRIPTION OF THE INVENTION An amorphous silicon solar cell according to the first invention of the application concerned comprises a transparent substrate, a transparent electrode formed on the transparent substrate, a power-generating film formed on the transparent electrode, and a back-side electrode formed on the power-generating film, characterized in that the power-generating film is formed by sequentially stacking p-type/i-type/n-type hydrogenated amorphous silicon layers, and a defect density in the i-type hydrogenated amorphous silicon layer is less than 1015 defects/cc.

Also, an amorphous silicon solar cell according to the second invention of the application concerned comprises a substrate, a transparent electrode formed on the substrate, a power-generating film formed on the transparent electrode, and a back-side electrode formed on the power-generating film, characterized in that the power-generating film is formed by sequentially stacking n-type/i-type/p-type hydrogenated amorphous silicon layers, and a defect density in the i-type hydrogenated amorphous silicon layer is less than 1015 defects/cc.

In the present invention, the defect density in the i-type hydrogenated amorphous silicon layer (i layer) is prescribed to be less than l015 defects/cc because if the defect density has a larger value, the

stabilization defect density after light irradiation increases, so no high stabilization efficiency can be obtained when this layer is applied to the cell. "Stabilization" means 20 to 100 hr.

In the present invention, the i layer thickness is preferably 300 nm or less because when the thickness is 300 nm or less, the optical degradation rate decreases, and this increases the efficiency (FIGS. 4 and 5). This optical degradation rate is defined by (initial efficiency - stabilization efficiency)  initial efficiency.  Comparing FIG. 4 with FIG. 5 shows that the optical degradation rate declines as the i layer film thickness decreases.  FIG. 4 also indicates that a film having large defect density (1015 defects/cc or more) produces a large reduction in the initial efficiency when the i layer film thickness decreases. However, this reduction is small in the film of the present invention.  As a result, the aforementioned condition is derived.

FIG. 8 is a sectional view showing the major parts of a plasma CVD apparatus according to the present invention.  In FIG. 8, reference numeral 31 denotes a plasma chamber.  A substrate holder 33 supporting a substrate 32 is placed in this chamber 31.  The substrate holder 33 contains a substrate heater 34 for heating the substrate 32 and a thermocouple 35 for controlling the temperature of the substrate heater 34.

This substrate heater 34 controls the temperature of the substrate 32.  A water-cooling mechanism (not shown) for cooling the substrate heater 34 is built into the substrate heater 34.  A mesh like second heater 36 is positioned above the substrate holder 33 in the chamber 31.  An RF electrode 37 is placed on the side of the second heater 36 away from the side opposite to the substrate holder 33 with the heater 34 sandwiched between them.  This RF electrode 37 has a gas supply pipe 38.  A gas supply hole 39 for supplying a gas into the plasma chamber 31 is formed in the surface of the RF electrode 32 that faces the second heater 36.  In FIG. 8, reference numeral 40 denotes a plasma.

The plasma CVD apparatus with this construction is generally used by using a monosilane (SiH4) gas as a gas at a flow rate of 20 to 100 seem, a pressure of 50 to 200 mTorr, an RF power of 5 to 60W, and a substrate temperature of 160 to 200°C.

DESCRIPTION OF THE PREFERRED EMBODIMENT EXAMPLES

Amorphous silicon solar cells according to examples of the present invention will be described below with reference to the accompanying drawings. (Example 1)

FIG. 1 will be described below.

A tin oxide transparent electrode 12 is formed on a glass substrate 11 as a transparent substrate.  A

power-generating film 16 constructed of a p layer 13, an i layer 14, and an n layer 15 is formed on the, transparent electrode 12.  Each of these p, i, and n layers 13, 14, and 15 is a hydrogenated amorphous silicon (a-Si:H) layer.  The thickness of the i layer 13 is 300 nm or less, e.g., 290 nm, and its defect density is less than 1015 defects/cc.  An Al back-side electrode 17 is formed on the power-generating film 16.

The amorphous silicon solar cell with this construction is manufactured as follows by using the abovementioned apparatus shown in FIG. 8.

First, a glass substrate 11 on which a transparent electrode 12 was formed was ultrasonically cleaned with a neutral detergent and ultra pure water in this order to remove contamination adhered to the surfaces. Subsequently, a power-generating film 16 constructed of a p_ layer 13, an i layer 14, and an n layer 15 was formed on this transparent electrode 12 by plasma CVD. Before the formation of each layer, the apparatus was evacuated by a turbo molecular pump until the internal pressure of the apparatus decreased to 5 x 107 Torr or less, and the substrate temperature was raised to and maintained at a predetermined temperature (150°C to 180°C) .  The p layer was formed by using SiH4, CH4, and H2 as source gases and B2H6 as a doping gas.  The i layer was formed by using SiH4 as a source gas.  The n layer was formed by using SiH4 and H2 as source gases

and PH3 as a doping gas.  The film thicknesses of these p, i, and n layers were 9.5 nm, 290 nm, and 30 nm_, respectively.  The back-side electrode 17 was formed on this power-generating film 16 by vacuum vapor deposition, thereby manufacturing an amorphous silicon solar cell.

The amorphous silicon solar cell manufactured as above has the following effects.

The i layer 14 forming the power-generating film 17 is a hydrogenated amorphous silicon layer having a defect density of less than l015 defects/cc.  Therefore, as shown in FIG. 6, the stabilization defect density after light irradiation is smaller than that of a conventional film.  Hence, a high stabilization coefficient can be obtained when this layer is applied to the cell.  Also, this low-defect-density film has a large absorption coefficient to long-wavelength light (500 to 700 nm).  Accordingly, even when the thickness of the i layer 14 is decreased (290 nm in the present invention, while the conventional film thickness is about 400 to 500 nm), a reduction of the output current is small, so high efficiency can be obtained (FIGS. 3 and 6).

Additionally, when the thickness of the i layer 14 is decreased, the field intensity in this i layer increases.  As a consequence, it is possible to further suppress optical degradation and obtain high

stabilization efficiency as shown in FIG. 5.  The productivity can also be increased.  In effect, when the thickness of the i layer 14 was 300 nm, which was about 3/4 the conventional film thickness (400 to 500 nm) , the productivity improved by about 20%. (Example 2)

FIG. 2 will be described below.

An Ag transparent electrode 22 is formed on a stainless substrate 21.  A power-generating film 26 constructed of an n layer 23, an i layer 24, and a p. layer 25 is formed on this transparent electrode 22. Each of these n, i, and p_ layers 23, 24, and 25 is a hydrogenated amorphous silicon (a-Si:H) layer.  The thickness of the i layer 2T Ts 3C)0 nm or less, e.g., 290 nm, and its defect density is less than 1015 defects/cc.  An ITO transparent back-side electrode 27 is formed on the power-generating film 26.

As in Example 1, Example 2 can achieve high stabilization efficiency and increase the productivity.

According to the present invention as has been described in detail above, it is possible to provide an amorphous silicon solar cell in which the defect density of an i-type hydrogenated amorphous silicon layer forming a power-generating layer is less than 1015 defects/cc and which thereby can raise the initial efficiency without lowering the productivity and achieve high stabilization efficiency compared to

conventional solar cells.

The present invention can also provide an amorphous silicon solar cell in which the thickness of an i-type hydrogenated amorphous silicon layer is 300 nm or less and which thereby can improve the productivity compared to conventional solar cells.

Additional advantages and modifications will readily occur to those skilled in the art.  Therefore, the invention in its broader aspects is not limited to the specific details and representative embodiments shown and described herein.  Accordingly, various modifications may be made without departing from the spirit or scope of the general inventive concept as defined by the appended claims and their equivalents.

WeClaim:

1.	Aa amorphous sflicon solar cell comprising a transparent substrate, a

transperant electrode fanned on said transparent substrate, a power-generating

Hm tumid on said transperant electrode, and a back-side electrode formed on

said power generating 

characterized in that said power-generating film is formed by sequentially sticking p-type/i-type/n-type hydrogenated amorphous silicon layers, and a defect density in said i-type hydrogenated amorphous silicon layer is less man 1015 defects/cc, said thickness of said i-type hydrogenated amorphous silicon layer preferably being not more man 300 nm.

2.	An amorphous sflicon solar cell comprising a substrate, a transparent electrode

fanned on said substrate, a power-generating film formed on said transparent

electrode, and a back-side electrode formed on said power generating film,

- characterized in that said power-generating film is formed by sequentially stacking n-type/i-type/p-type hydrogenated amorphous silicon layers, and a defect density is said i-type hydrogenated amorphous silicon layer is less than 1015 defects/cc, said a thickness of said i-type hydrogenated amorphous silicon layer preferably not more than 300 nm.

3.	An amorphous sflicon solar cell, substantially as hereinbefore described with

reference to FIGS. 1 and 2 and 4 to 8 of the accompanying drawings.

Documents:

				1223-del-1999-abstract.pdf

				1223-del-1999-claims.pdf

				1223-del-1999-complete specification (granted).pdf

				1223-del-1999-correspondence-others.pdf

				1223-del-1999-correspondence-po.pdf

				1223-del-1999-description (complete).pdf

				1223-del-1999-drawings.pdf

				1223-del-1999-form-1.pdf

				1223-del-1999-form-19.pdf

				1223-del-1999-form-2.pdf

				1223-del-1999-form-3.pdf

				1223-del-1999-form-5.pdf

				1223-del-1999-pa.pdf

				1223-del-1999-petition-138.pdf

« Previous Patent

Next Patent »

Patent Number	259956	

Indian Patent Application Number	1223/DEL/1999	

PG Journal Number	14/2014	

Publication Date	04-Apr-2014	

Grant Date	30-Mar-2014	

Date of Filing	14-Sep-1999	

Name of Patentee	MITSUBISHI HEAVY INDUSTRIES LIMITED	

Applicant Address	5-1 MARUNOUCHI-2-CHOME, CHIYODA-KU, TOKYO, JAPAN.	

Inventors:

#	Inventor's Name	Inventor's Address	

1	SYOUJI MORITA	C/O ADVANCED TECHNOLOGY RESEARCH CENTER MITSUBISHI HEAVY INDUSTRIES LIMITED, 8-1 SAHIURA 1-CHOME, KANAZAWA-K, YOKOHAMA, KANAGAWA-KEN, JAPAN.	

2	TATSUFUMI AOI	C/O NAGASAKI SHIPYARD & MACHINERY WORKS, MITSUBISHI HEAVY INDUSTRIES LIMITED, 1-1 AKUNOURA-MACHI, NAGASAKI, NAGASAKI-KEN, JAPAN.	

3	TATSUJI HORIOKA	C/O MITSUBISHI HEAVY INDUSTRIES LIMITED, 5-1 MARUNOUCHI 2-CHOME, CHIYODA-KU, TOKYO, JAPAN.	

4	YOSHIAKI TAKEUCHI	C/O NAGASAKI RESEARCH & DEVELOPMENT MITSUBISHI HEAVY INDUSTRIES LIMITED, 717-1 FUKAHORI-MACHI 5-CHOME, NAGASAKI, NAGASAKI-KEN, JAPAN.	

5	MASAYOSHI MURATA	C/O NAGASAKI RESEARCH & DEVELOPMENT MITSUBISHI HEAVY INDUSTRIES LIMITED, 717-1 FUKAHORI-MACHI 5-CHOME, NAGASAKI, NAGASAKI-KEN, JAPAN.	

6	AKEMI TAKANO	C/O NAGASAKI RESEARCH & DEVELOPMENT MITSUBISHI HEAVY INDUSTRIES LIMITED, 717-1 FUKAHORI-MACHI 5-CHOME, NAGASAKI, NAGASAKI-KEN, JAPAN.	

7	TATSUYUKI NISHIMIYA	C/O NAGASAKI RESEARCH & DEVELOPMENT MITSUBISHI HEAVY INDUSTRIES LIMITED, 717-1 FUKAHORI-MACHI 5-CHOME, NAGASAKI, NAGASAKI-KEN, JAPAN.	

PCT International Classification Number	H01L 31/04	

PCT International Application Number	N/A	

PCT International Filing date		

PCT Conventions:

#	PCT Application Number	Date of Convention	Priority Country	

1	11-235509	1999-08-23	Japan	

2	11-009377	1999-01-18	Japan	

© All Indian Patents, 2013-2021.

  Patent data available in the public domain from Indian Patents Office, Department of Industrial Policy and Promotions, Ministry of Commerce and Industry, Government of India.
