Repository: anandvc/allindianpatents

File: patents/259972-an-improved-all-solid-state-electrochromic-multi-layer-system-and-a-method-for-controlling-such-a-system.html
Indian Patents. 259972:AN IMPROVED ALL-SOLID-STATE ELECTROCHROMIC MULTI-LAYER SYSTEM AND A METHOD FOR CONTROLLING SUCH A SYSTEM

Indian Patents

Recently Granted Patents

  Recently Published Patents

Title of Invention	AN IMPROVED ALL-SOLID-STATE ELECTROCHROMIC MULTI-LAYER SYSTEM AND A METHOD FOR CONTROLLING SUCH A SYSTEM

Abstract	In transparent glazing with a field of view that can be darkened over a portion of its surface by electrically controlling at least one functional element incorporated into a multilayer composite, the light transmission of which glazing can be varied reversibly, in which portion the functional element, in particular in the form of a solid-state electrochromic multilayer system, comprises at least one electrochromic functional layer enclosed between two surface electrodes, the surface electrodes (2E, 4) of the functional element (2) and their leads (12, 14, 16, 18, 19, 20) are, in accordance with the invention, matched to one another and spaced spatially with respect to one another in such a way that the darkening starts at one edge of the functional element and, with a remaining voltage applied between the surface electrodes (2E, 4), propagates continuously over the surface of the element until it is completely and uniformly colored. A method is also described for controlling such a functional element, which advantageously can be used as an electrically controllable sunshield for windshields of vehicles and the like.	

Full Text	Transparent glazing with a field of view that can be

partially darkened and method for controlling a surface

element that can be decolored electrochromically within

the transparent glazing

The invention relates to transparent glazing with a field of view that can be partially darkened over a portion of its surface by electrically controlling at least one functional element incorporated into a multilayer composite, the light transmission of which glazing can be varied reversibly, in which portion the functional element, in particular in the form of a solid-state electrochromic multilayer system, comprises at least one electrochromic functional layer enclosed between two surface electrodes, and to a method for controlling a surface element that can be decolored electrochromically in such transparent glazing.

Documents WO 93/04885 Al and US 4 832 468 describe vehicle windshields, the upper edge band of which is equipped with electrochromic elements whose transparency can be varied adjustably. Consequently, the usual mechanical sunshields are superfluous or at least supplemented. The edge band may be provided over its width with separately controllable elements in such a way that it does not always have to be darkened over its entire area.

Document WO 03/007065 Al describes an application of a solid-state electrochromic multilayer system, especially for the abovementioned objective. Document US 6 277 523 Bl describes the chemical and physical principles of such solid-state electrochromic multilayer systems.

Document US 5 523 877 describes in great detail various possible ways of varying the transmission of transparent laminated glazing by means of electrochromic multilayer elements. The document also

2 -

indicates that the electrochromic element may act in

sunroofs, sunshields or "shading bands" in vehicles.

However, in each case it is necessary to accept that

the respective element can it is necessary to accept that

 respective element can always be electrochromically

darkened over its entire area.

 Finally, document DE 100 46 103 Al describes

transparent glazing with a fitting that allows

reversible darkening , by electrochromic means, of only certain sectors, the location of which in the surface

of the glazing is determined by sensor-induced control However, that document does not give any technxcal detail about the production of such glazing. In particular, it is not clear how the electrochromic layers or elements have to be deposited on the glazing.

The problem at the basis of the invention is how to provide other transparent glazing in which only a portion of the field of view is fitted with an electrochromic element, and to provide a method that allows this electrochromic element to be controlled.

According to the invention, this problem is solved by the fact that the surface electrodes of the functional element and their leads are matched to one another and spaced spatially with respect to one another in such a way that its darkening starts at one edge of the functional element and, with a remaining voltage applied between the surface electrodes, propagates continuously over the area of the element until it is completely and uniformly colored as regards the glazing and by the fact that the surface electrodes are Produced with different surface resistance elements from which the propagation of a potential in the

surface of these surface electrodes proceeds at dxfferent rates for any one voltage level, and in that an effective electrical potential is introduced into one of the surface electrodes relative to the other surface electrode, forcing the electrochromic change of

— 3 —

color on one side of the electrochromic surface element so as to control one direction of propagation of the change of color of the electrochromic surface element.

The claims dependent respectively on the independent claims present advantageous embodiments of the invention.

Through the design, the arrangement and the local electrical control of the electrodes of the solid-state electrochromic multilayer system (hereafter called the EC system), it is possible, according to the invention, for the change of color of said system (the change being entirely reversible) to have a scrolling effect, that is to say the change of color of the system or, depending on the case, of the EC element starts on one of its edges and then propagates relatively quickly (depending on the applied electrical voltage) as far as the opposite edge. With an experimental specimen, the time needed for a complete change of color over a 15 cm width of the EC element is less than 30 seconds.

One particularly preferred application of this effect is to combine it with vehicle windshields in the configuration explained in the introduction. Here, it is possible to propagate the darkening in a scrolling fashion starting from the top edge of the windshield down to the opposite edge of the EC system located in the field of view of the glazing.

Of course, such applications may be envisaged not only in road vehicles but also for windows in airplanes, space shuttles, etc., ships and in special vehicles, and obviously also, in general but not solely, for front windows or windshields, but also for side windows or rear windows. Furthermore, other applications, in particular in the building sector, are conceivable.

According to one advantageous embodiment of the

- 4 -

invention, the lightening propagates in the opposite direction from the darkening, namely from the bottom up, so that again a scrolling effect appears. Apart from the esthetic aspect of such an embodiment, this dynamic way in which the change of color operations take place could be more acceptable for the occupants of the vehicle than a sudden darkening over the entire area, which has to be accepted when the known EC elements are used.

Given that the color change operation propagates continuously over the area of the entire element, as long as the supply voltage is applied, it also turns out to be superior over the known subdivision of the EC elements into several individual bands that are separately controlled. This aspect apart, the arrangement of other electrodes in the region of the surface, which is covered by the electrochromic layer, and the corresponding subdivision of this layer also allow, with this technology, a subdivision into several separately controlled fields to be obtained, it then being possible for each of these fields to perform, if required, the aforementioned scrolling effect.

With one particular preference, the present invention may be used with solid-state EC multilayer systems that operate on the basis of a reversible dispersion of cations in an electrochromic functional layer. The differences in transmission and in color are the external signs of different oxidation states of the electrochromic material (which contains, for example, tungsten oxide).

The actuation of the coloration and decoloration, respectively, of the EC element may be controlled by hand via appropriate switching means. As a variant, or in combination with a manual control for the switching operations, is also possible for control to be via sensors. In this case, one or more sensors (for example

- 5 -

photodiodes or similar photosensitive converters) may be provided on the windowpane, which is itself fitted with the EC element, or, locally, separate from the latter. One example of one possible optimized control has been described in the document DE 199 25 335 Al.

In any case, an electronic or similar control device may be provided for receiving said manual setting or control signals, and/or said sensors, and to deliver the corresponding, appropriate supply voltages to the electrodes of the EC element, that is to say at least one voltage for coloring it and another voltage for decoloring it, these two voltages being delivered to the single lead of the common surface electrode (or the "top" surface electrode in view of the illustrative example) and to one or other of the two leads, respectively, for the other surface electrode (or "bottom" surface electrode).

Further details and advantages of the subject matter of the invention will emerge from the drawings of an illustrative example and from their detailed description that follows.

In these simplified representations, which have no particular scale,

figure 1 is a view of a vehicle windshield, in which the arrangement of an EC element and its electrodes is shown schematically; and

figure 2 shows a cross section through the glazing of figure 1 in the region of the EC element, along the line II-II.

As shown in figure 1, in a windshield 1 formed by laminated glazing with a substantially trapezoidal outline, an EC element 2, also of trapezoidal outline, is placed in the region of the short parallel side of the trapezoid on that face of the glazing which is placed on the inside of the composite. In the mounted

- 6 -

position of the windshield, it extends along the top edge of the glazing with a height of about 15 to 20 cm. Unlike the conventional sunshields, the EC element 2 entirely covers this band, even though its edges are defined short distances away from the top sides of the glazing 1.

An opaque edge region is formed as peripheral frame 3 on one face of the glazing, located on the inside of the composite, which region, as is well known, serves to mask from view, on the one hand, the bonding of the windshield 1 into the body of the vehicle and, on the other hand, the external electrical leads for the EC element. As may be seen in figure 2, the frame 3 and the EC element 2 are placed on different faces or lie in different planes of the glazing on the inside of the latter.

In vertical projection on the surface of the glazing, the frame 3 covers the lateral edges and the top edge of the EC element 2. However, the bottom edge of this EC element lies in the field of view of the glazing 1, surrounded by the frame 3. Unlike the simplified representation in the drawing, the transition between the opaque frame and the field of view is softened by a grid pattern of dots or the like, the edges of the EC element 2 preferably being in the fully opaque region.

In the surface region of the EC element, the light transmission is, in the unactivated state, slightly lower (approximately 60%) than in the field of view of the windshield (where it has to be at least 75% according to one European standard). This is indicated by the slight gray shading of this surface. The bottom edge of the EC element 2 is located such that the main field of view of the windshield 1, defined by the respective authorization provisions, is unaffected.

It goes without saying that it is possible, should it

- 7 -

be necessary, to provide recesses in the surface or on the edge of the EC element, for example when it is necessary to place, behind the electrochromic region to be colored, sensors, a camera or the like, again infrared-based, the transmission paths of which have to pass through the glazing 1 and could be affected by the EC element and/or by the layers of the latter. Such recesses may advantageously be placed beneath an internal rear view mirror support bonded to the internal face of the glazing, which support may also contain the aforementioned sensors and similar devices.

In the present illustrative example, the entire surface of the glazing is covered with an electrically conductive, transparent coating 4 that serves as surface electrode close to the substrate for the EC element 2. In order for the EC element 2 to operate, it would be sufficient, however, in principle to provide the coating 4 only on the surface covered with the EC element, but with the coating extending slightly over the side of the edge.

However, complete coating is simpler to achieve, because it is then possible to dispense with partial masking of the substrate. Moreover, complete coating of the surface has the advantage that it could also, by being provided with appropriate leads (in a manner known per se), be used for heating the laminated glazing.

Although it is possible to deposit the coating before the glazing is cut, in the present case it is deposited, just as the EC element 2 itself, on the finished glazing, which optionally may be curved. The coating may include an indium tin oxide (ITO) layer, however other conductive multilayer systems, possibly composed of more than one transparent layer, which had been described several times in the prior art, may be used as surface electrode. The coating may furthermore

possess thermal insulation properties (by reflecting

infrared radiation).

Preferably, these coatings are deposited in a manner known per se by magnetically enhanced sputtering (sputtering/PVD process) directly on the surface of the glazing. However, it is also possible for them to be deposited by CVD processes.

Deposited directly on the electrode layer 4 is an electrochromic multilayer system (possibly comprising several layers) according to the prior art mentioned in the introduction, which forms the EC element 2. Another transparent surface electrode is again deposited, on top of the electrochromic layer, in order to form a back electrode remote from the substrate. The multilayer structure of the EC element will be explained in further detail later in relation to figure 2. Its layers may in all cases be deposited economically by sputtering in industrial-scale installations.

In order for the EC element to be electrically controlled in the defined manner within the meaning of the present invention, several electrical leads are required. The coating 4 and the EC element 2 are divided by a first separating line 5 and a second separating line 7 into a central field and two relatively narrow side bands 6 and 8. These bands extend parallel to the two short (oblique) sides of the trapezoid of the glazing and are located in the surface covered by the frame 3.

Provided on the right-hand side, along the right edge of the glazing 1, is another separating line 9, which separates another narrow band 10 of the coating 4 from the side band 8. Finally, there is, again at the right-hand edge of the glazing 1, a short horizontal separating line 11 that separates the bands 10 and 8 of

- 9 -the coating.

All the separating lines mentioned here represent complete electrical separation of the divided fields, or alternatively divided regions of the surface. Preferably, they are traced only after complete construction of the EC element (these preferably being traced by laser beam machining). However, they may also be traced firstly in the coating 4 and subsequently in the element EC 2. There can be no current flow across these separating lines within the subdivided coatings in order to avoid short circuits.

Provided in the top edge region of the frame 3, between the separating lines 5 and 7, parallel to the top side of the glazing 1, is an elongate connection band 12 connected in an electrically conducting manner to the coating 4. It includes an external lead 13 shown in a simplified manner in the form of a cable. The entire field of the coating 4 located between the separating lines 5 and 7 may be electrically supplied via the lead, in the form of a surface electrode for the EC element 2.

The EC element 2 furthermore includes an electrode remote from the substrate, with the same surface dimensions as the EC element itself (therefore corresponding to the gray area in figure 1), said electrode being discussed in further detail in relation to figure 2. This electrode may have no direct electrically conducting connection to the coating 4. However, given that the EC element 2 does not extend right up to the bottom side of the glazing 1, it is judicious to place the electrical contacts intended for contacting the electrode remote from the substrate laterally with respect to the lead for the coating 4. This therefore avoids crossover and isolation problems that could arise with an arrangement of the external leads for the electrode remote from the substrate also

- 10 -

along the top edge of the glazing 1. Finally, it is not possible, for technical reasons, to place the connection band 12 beneath the EC element 2.

Another connection band 14 with an external lead 15 is therefore placed on the left side band 6, while still being electrically isolated from the main field of the coating 4 and from the connection band 12 by the separating line 5. Correspondingly, a third connection band 16 with an external lead 17 is placed on the right side band 8. These aforementioned leads have a low ohmic resistance compared with the coating 4.

When in the mounted state in a vehicle body, the edges of the windshield are covered with an internal coating, in such a way that said regions are, even from the inside, masked from view.

The two connection bands 14 and 16 are electrically connected to each other by means of very thin metal wires 18. These metal wires 18 are located, unlike the connection bands, over a large proportion of their length, in the field of view of the windshield. They pass through the surface covered with the EC element 2 and are connected in an electrically conducting manner to the electrode remote from the substrate of the EC element.

The wires thus form "tap-off" connections for electrically connecting the electrode remote from the substrate to the connection bands 14 and 16. It should be explicitly emphasized that two connection bands of the same polarity do not necessarily have to be provided on either side of the EC element 2, rather it is also possible, in principle, to place the wires from a single connection band, for example with free ends or forming a loop, insofar as a uniform color change of the EC element 2 with the desired scrolling effect is guaranteed.

- 11 -

Such arrangements of the wires are of course known in laminated electrically heated windows using arrays of heating wires. The individual wires are so thin that they are virtually imperceptible to the naked eye, and they are furthermore masked from view by the slight coloration of the EC element 2. The wires are usually made of tungsten and can support a high mechanical load so that they have the necessary robustness for being laid by a machine, despite the minimal diameter of the wires .

Finally, another electrical lead 19 is provided in the region of the right external side band 10, which lead 19 is firstly parallel to the right-hand side of the glazing and is taken beneath the separating line 11 in the field of view of the glazing, in the form of another thin wire 20 parallel to the bottom side of the EC element, this wire being connected, as a direct electrical conducting link, to the coating 4. The lead 19 and the wire 20 are electrically isolated from the connection band 16 by the separating lines 9 and 11. However, they are connected in an electrically conducting manner to the connection band 12 via the coating 4 and are thus, in principle, at the same electrical potential as the latter. Although the lead 19 has again been shown here as a line, it may however also be made in the form of a connection band in the region of the opaque frame if the available width is sufficient.

For the sake of clarity, the mutual distances between the bottom edge of the EC element, the separating line 11 and the horizontal portion of the lead 19 have been exaggerated. In mass-produced glazing, the horizontal portion 20 of the lead 19 will be brought as close as possible to the (bottom side of the EC element 2.

At this point, , it should be emphasized that, if the

- 12 -

requirement is for the surface supply of the operating voltages and currents for the EC element into the two surface electrodes to be as uniform as possible, more than two wires 18 and more than one wire 20 may be provided.

If, as mentioned here, the coating 4 completely covers the entire surface of the glazing, the wire lead 19/20 or instead of this also a wider connection band similar to the connection band 12 - may in principle also be placed at the bottom side of the glazing 1, again in the surface covered by the frame 3 outside the field of view of the glazing 1, as indicated by the dot-dash lines 20' in figure 1. However, the response behavior of the EC element 2 during lightening may thus be delayed more strongly, relative to the application of the switching voltages, than in the case of the embodiment indicated in solid lines because, because of the not insignificant surface resistance of the coating 4, even when the potential is applied to the coating, the supply, voltage can increase only slowly through the EC layer. The figure shows that, near the top right corner of the laminated glazing 1, three electrical leads 13, 17 and 19 are grouped very closely together, whereas the electrical lead 15 is placed in the top left corner. Of course, it is possible for the leads of the same polarity, 13 and 15, to be connected directly together by providing, preferably, in the surface region or the lateral band covered with the opaque frame 3, parallel to the connection band 12, a line for direct connection between them. However, this line must be electrically isolated from that surface region of the coating 4 which is located between the side bands 6 and 8. For example, a flat cable could be provided for this purpose, which cable includes (at least) an electrically conducting track on a nonconducting (plastic) support. All in all, it is necessary to bring together, at one place, all the external leads for the EC element (and possibly for other electrical

- 13 -

functional elements of the glazing 1) and to bring them into contact with the electrical circuit of the vehicle or with an electronic control unit, where necessary using a multiple connector or a multiple soldered lead.

The internal structure of the composite windshield 1 will now be explained with reference to figure 2, which shows the windshield seen in cross section along the line of section II-II of figure 1. Identical components have been given the same numerical references as in figure 1. This figure shows two individual rigid panes 1 (made of glass or plastic) and a layer of electrically insulating and visually transparent adhesive 21, which bonds them together adhesively in the usual manner. This layer is divided horizontally by a dot-dash line so as to indicate that it is in fact substantially thicker than the EC element 2 or than the individual layers of the latter. The material of the adhesive layer must be chosen according to its compatibility with the production of the layers of the EC element 2.

Corresponding references are found in the literature mentioned in the introduction. Because of their strong hygroscopic properties, the usual adhesive films, made of PVB, are less considered here. At present, thermoplastic polyurethane adhesive films are preferred, although other materials may also be envisaged. The functional layer of the EC element 2 has to have a defined water content, which cannot be removed from it by the material of the film.

Mounted as a vehicle windshield, the top pane in figure 2 is placed on the outside and the bottom pane is turned toward the passenger compartment inside the vehicle. This figure shows, on the right-hand edge, the position of the frame 3 on the surface of the top pane located on the inside of the composite (in the jargon of glazing experts, on the face 2 of the laminated

- 14 -

glazing). On the internal face of the bottom pane facing it (face 3), the coating 4 is deposited directly as bottom electrode of the EC element 2. To reduce the aforementioned risk of dehydration of the EC element even further, the layer of adhesive 21 of the laminated glazing may be sealed by an external peripheral seal 22 (for example with a butyl sealant).

On the left edge of the section there is a functional layer 2F on the coating 4, and above this functional layer is another surface electrode 2E for the EC element 2. Said functional layer and said surface electrode extend toward the right beyond the separating line 7 but they terminate, however, before the separating line 9, these being indicated by bold vertical lines. The functional layer 2F is shown here in a simplified manner in the form of a single layer. In fact, it is composed of several individual layers, but it is unnecessary to describe these in detail here because they may be considered as being known.

It may be seen that the separating line 7 passes through all the layers of the EC element 2, namely the surface electrode 2E, the functional layer 2F and the coating 4, and it electrically separates them from the lateral band 8. However, it would also be possible to interrupt the coating 4 and the layers of the EC element 2 with a lateral offset. A short circuit via these separating lines would then not be acceptable either, because the functional layer 2F of the EC element exhibits anisotropic conductivity, that is to say it has a much higher resistance over its surface than normal to the surface (i.e. directly between the surface electrodes 4 and 2E).

Only the wire 18 goes beyond this separating line and

thus represents the conducting electrical connection between the surface electrode 2E and the connection band 16 (if several wires 18 are provided, as in

WO 2005/076061	PCT/FR2005/050065

15

toutes les couches de 1'element EC 2, a savoir 1'electrode de surface 2E, la couche fonctionnelle 2F et le revetement 4, et separe electriquement celles-ci de la bande laterale 8. II serait cependant egalement possible d'interrompre le revetement 4 et les couches de 1'element EC 2 avec un decalage lateral. Un court-circuit par ces lignes de separation ne serait alors pas non plus acceptable, parce que la couche fonctionnelle 2F de 1'element EC presente une conductibilite anisotrope, c'est-a-dire qu'elle presente une resistance beaucoup plus elevee dans le sens de sa surface que dans le sens de la normale (directement entre les electrodes de surface 4 et 2E).

Seul le fil 18 franchit cette ligne de separation et represente ainsi la liaison electrique conductrice entre I1electrode de surface 2E et la bande de raccordement 16 (s'il est prevu plusieurs fils 18 selon la Fig. 1, chacun d'eux doit naturellement etre prolonge au-dela de la ligne de separation). Une liaison directe de la bande laterale 8 respectivement de la bande de raccordement 16 avec la region centrale de la surface - entouree par le cadre 3 - du revetement 4 est evitee par la ligne de separation 7. On pourrait certes imaginer de prevoir la ligne de separation 7 (et la ligne de separation 5 qui lui correspond sur l'autre cote) exactement a cote de l'extremite late.rale de I1 element EC, ceci est cependant plus couteux que la realisation repr6sentee ici et n'apporte aucun avantage technique/electrique.

Le fil 18 franchit egalement la difference de hauteur, inevitable dans la configuration reelle d'un tel vitrage, entre les bandes de raccordement 16 respectivement 14 (relativement plus epaisses) et 1'element EC 2 plus mince.

Pour la preparation des raccords electriques, le film adhesif 21 est equipe avant 1'assemblage des couches individuelles du vitrage feuillete. Sur sa

- 16 -

into electrical contact after the layer of adhesive 21 and the second individual pane of the composite have been put into position, by the action of heat and pressure (for example in an autoclave) . In this case, the connection band 12 and the wire 20 are again in sufficiently intimate contact with the coating 4, and the wires 18 in contact with the electrode 2E.

Should it be necessary to prevent the coating 4 from corroding starting from the edge of the glazing, the coating 4 will be terminated well before the external side of the glazing. If it had been temporarily deposited over the entire surface, as already mentioned above, it then can again be removed along the »sides of the glazing using suitable methods known per se. In the case of an ITO coating, such cleaning of the edges is not absolutely necessary. However, in this case external sealing with the seal 22 is also necessary. Likewise, the separating lines 5 and 7 already provide a degree of protection against penetration of the corrosion.

The way in which the EC element and its leads are used

will now be explained below. In general, to operate the

EC element it is necessary to provide an electronic

control unit (not shown), for example of the ; type

described in document DE 199 25 335 Al, which* may

provide, at various outputs, well-defined positive and

negative voltage levels. If necessary, this control

unit is also connected to sensors «hich can

automatically darken the EC element, for -ample when

there is a risk of the driver being dazzled when the

sun is low on the horizon.

used as positive	ohmic

- 17 -

coating 4. During application of the voltage, said voltage can increase only relatively slowly 'over the surface of the coating 4 (which has, for example, a resistance of about 6-7 ohms per unit area).

In the case of the example, the surface electrode 2E has also been intentionally deposited with a surface resistance of about 60-70 ohms per unit area, which is therefore much higher than the surface resistance of the coating 4. This may be influenced and controlled, during deposition of the coating by sputtering, by suitably adjusting the working parameters and through the composition of the material of this electrode layer.

The functional layer 2F of anisotropic conductivity has a very low electrical resistance perpendicular to the surface electrodes 2E and 4.

Indicated below are the relationships between the resistances: R2F 
This voltage (indicated on the left-hand edge by the arrow and by U between the coating 4 and the surface electrode 2E) causes the EC functional layer 2F to darken by charge exchange.

Particularly advantageously, the voltage is chosen in such a way that, combined with the ' careful determination of the resistances of the layers of the surface electrodes, the functional layer starts to darken at its slightly narrower top edge so that a scrolling effect, which propagates in a few seconds as far as the bottom edge of the EC element, is observed.

WO 2005/076061	PCT/FR2005/050065

18

surface 2E et 4.

On peut indiquer comme suit les rapports des resistances: R2F « R4 
Cette tension (designee sur le bord gauche par la fleche et U entre le revetement 4 et 1' electrode de surface 2E) provoque par I1echange de charges un assombrissement de la couche fonctionnelle EC 2F.

D'une facon particulierement avantageuse, la tension est choisie de telle maniere que - en collaboration avec la determination soigneuse des resistances des couches des electrodes de surface -la couche fonctionnelle commence a s'assombrir a. son bord superieur legerement plus etroit, de telle facon que l'on observe un effet deroulant qui se propage en quelques secondes jusqu'au bord inferieur de 1'element EC.

La difference importante de conductibilite des deux electrodes de surface 2E et 4 est consideree comme le declencheur de 1'effet deroulant souhaite conforme a 1*invention. Pour une meme valeur de tension, une tension d'alimentation suffisante appliquee se propagera plus rapidement dans la surface du revetement 4 que dans la surface de I1electrode de surface 2E.

Intellectuellement, on peut se representer la progression d'un front de tension et d'un courant eleve de changement de charge (transportant et dispersant les cations) circulant brievement dans la couche fonctionnelle, en partant de l'endroit d1application de la tension motrice jusqu'a la fin de 1'electrode de surface.

Dans l'etat statique final, on atteint cependant une coloration homogene de 1'element EC

- 19 -

However, it is possible, by means of the additional electrode formed by the lead 19/20 (which could also, as mentioned earlier, be located on the bottom' edge of the glazing 1), to cause the lightening to scroll up from the bottom edge of the EC element 2, therefore in the opposite direction to the darkening, having the effect of a roll being wound up.

For this purpose it is necessary, after the voltage on the connection band 12 has been cut off, to 'apply a reverse voltage relative to the darkening voLtage U between the wire portion 20 (and the coating 4) land the surface electrode 2E, which does not necessarily have to have the same, value as the darkening voltage.

The scrolling effect then again appears owing to the difference in surface resistances of the electrode layer 4 and the upper electrode layer 2E. Their, higher resistance determines at which speed the current, for again extracting or removing the cations from the functional layer, flows, the resistance of the functional layer 2F being, as mentioned, negligible and even lower during discharging than during dispersion of the cations.

Likewise, the portion 20 of the third lead has an iOhmic resistance that is really small compared with the surface electrodes 4 and 2E, so that it is possible to observe here the same behavior as that during supply by the connection band 12.

T

Of course, it would also be possible to reverse the "direction of movement" of the scrolling effect, .that is to say make the darkening start in the field of view of the window glazing (if the darkening voltage were to be applied via the lead 19/20), or to make the darkening start simultaneously from two opposed sides of the EC element via simultaneous supply from the

- 20 -	:

leads 12 and 19/20.

If it is desired to produce several separately controlled fields with this EC element, these.must be 5 separated from one another by horizontal separating lines and must each be provided with their own, "cap-off" electrodes.

.- 21 -CLAIMS

1.	Transparent glazing with a field of view that can

be darkened over a portion of its surface by

5 electrically controlling at least one functional element incorporated into a multilayer composite, the light transmission of which glazing can be varied reversibly, in which portion the functional element, in particular in the form of a solid-state electrochromic

10 multilayer system, comprises at least one electrochromic functional layer enclosed between two surface electrodes, characterized in that the surface electrodes (2E, 4) of the functional element (2) and their leads (12, 14, 16, 18, 19, 20) are matched to one

15 another and spaced spatially with respect to one another in such a way that its darkening starts at -one edge of the functional element and, with a remaining voltage applied between the surface electrodes (-2E, 4), propagates continuously over the surface of the element

20 until it is completely and uniformly colored.

2.	The transparent glazing as claimed in claim 1,

characterized in that at least one of the surface

electrodes (4, 2E) is connected to at least one

25 connection conductor (12, 20; 14, 16) having a low ohmic resistance, which conductor is parallel to and is placed close to a lateral edge of the functional element (2).

30 3. The transparent glazing as claimed in claim 1 or 2, characterized in that at least one of the surface electrodes (4) is equipped with two connection conductors (12, 20) of low ohmic resistance, whrch are placed on either side of the functional element (2) and

35 can be subjected to electrical potentials independently of each other via suitable external leads (13, 19).

4 . The transparent glazing as claimed in any one of the preceding claims, characterized in thai;" the

- 22 -

functional element (2) extends along one side^-.of the

glazing and, from this side, into the field offvlew of

the glazing (1), the darkening of which field iof view

starts in the region of the said side.	"'

5

5.	The transparent glazing as claimed in claims 3 and

4, characterized in that one of the connection

conductors (12) is placed near the side of the ;glazing

(1) and the other (20) is placed on the other side of

10 the functional element (2), in the region lying between the boundary located in the field of view and the opposite side of the glazing.

6.	The transparent glazing as claimed in claim 5,

15 characterized in that a connection conductor (20),

which is in the field of view of the glazing (1), is in the form of at least one thin metal wire.

7.	The transparent glazing as claimed in any one of

20 the preceding claims, characterized in that( the

functional element (2) extends from a first side l-'of the

I" "i glazing (1) and then between two mutually opposite

sides of the glazing and being angularly connected to this side, in which glazing one of its surface 25 electrodes (2E) is brought into electrical contact toward the outside from at least one surface extending along these opposed sides.

8.	The transparent glazing as claimed in claim 7,

30 characterized in that the surface electrode (2E) remote

from the substrate is electrically connected -to at least one lead (14, 16) lying at the edge o'f the glazing by means of at least one thin metal wire (18) extending over that surface of the functional element 35 (2) which lies in the field of view of the glazing.

9.	The transparent glazing as claimed in any one of

the preceding claims, characterized in that the surface

electrode close to the substrate is in the form: of a

- 23 -

substantially complete coating (4) of the glazing (1), in that the functional element (2) is formed only over a portion of this coating (4), in such a way that lateral bands not covered by the functional element (2) 5 are formed on at least two sides of the glazing forming an angle between them, in that these lateral bands (6, 8) of the surface electrode are electrically isolated from one another and in that a connection band (12, 14, 16) , one of which is electrically connected to the

10 surface electrode (4) close to the substrate and the other of which is electrically connected to the surface electrode (2E) remote from the substrate of the functional element (2), is provided on each of the lateral bands.

15

10.	The transparent glazing as claimed in any one of

the preceding claims, characterized in that the two

surface electrodes (4, 2E) are produced with different

surface resistances.

20

11.	The transparent glazing as claimed in claim 10,

characterized in that the surface electrode (4) close

to the substrate has a lower surface resistance than

the surface electrode (2E) remote from the substrate.

25

12.	The transparent glazing as claimed in claim 10 or

11, characterized in that the surface resistance of the

surface electrode (4) close to the substrate lies

within the range from 0.01 to 100 ohms per unit area,

30 preferably from 2 to 10- ohms per unit area and more preferably about 6-7 ohms per unit area, and in that the surface resistance of the surface electrode (2E) remote from the substrate is about 10 times these values .

35

13.	The transparent glazing as claimed in any one of

the preceding claims, characterized in that an opague

edge frame (3) extends over at least a portion of its

perimeter along the edge of the latter and in that

- 24 -

electrical leads (12, 14, 16, 20) for the surface electrodes are placed on the surface of this edge frame (3) .

5 14. The use of transparent glazing (1) as claimed in any one of the preceding claims as a windshield for a vehicle, in which the all-solid-state electrochromic multilayer system (2) is placed, as an electrically controllable sunshield, in a region of the top edge in 10 the mounted state.

15.	A method for controlling a functional element (2)

in the form of an all-solid-state electrochromic

surface element in a transparent glazing unit, which

15 all-solid-state surface element includes a functional layer (2F) that can be reversibly decolored electrochromically, this being inserted between two surface electrodes (4, 2E) , characterized in that the surface electrodes (4, 2E) are produced with different

20 surface resistances from which the increase in the supply voltage in the surface of these surface electrodes proceeds at different rates for any one voltage level, and in that an effective electrical potential is introduced into one of the surface

25 electrodes (4) relative to the other surface electrode (2E), forcing the electrochromic change of color on one side of the electrochromic surface element (2) so as to control one direction of propagation of the change of color of the electrochromic surface element (2).

30

16.	The method as claimed in claim 15, characterized

in that at least one supply lead (12, 20) for

electrical potentials causing the electrochromic color

change is provided on at least one of the surface

35 electrodes (4) on either side of the all-solid-state electrochromic surface element.

17.	The method as claimed in claim 15 or 16,

characterized in that a first effective potential is

- 25 -

applied via a first supply lead (12) for the surface electrode (4) relative to the other surface electrode (2E) in order to induce a coloration in a predetermined direction of propagation of the color change, and in that a second effective potential, of reverse polarity, is applied via a second supply lead (20) for the surface electrode (4) relative to the other surface electrode (2E) in order to produce decoloration in a predetermined direction of propagation of the color change.

18. The method as claimed in any one of the preceding method claims, in an application for controlling an electrochromic functional element incorporated as a sunshield in the windshield of a vehicle.

Documents:

				02115-kolnp-2006-abstract-1.1.pdf

				02115-kolnp-2006-abstract.pdf

				02115-kolnp-2006-assignment.pdf

				02115-kolnp-2006-claims-1.1.pdf

				02115-kolnp-2006-claims.pdf

				02115-kolnp-2006-correspondence others-1.1.pdf

				02115-kolnp-2006-correspondence others.pdf

				02115-kolnp-2006-correspondence-1.2.pdf

				02115-kolnp-2006-description(complete).pdf

				02115-kolnp-2006-drawings-1.1.pdf

				02115-kolnp-2006-drawings.pdf

				02115-kolnp-2006-form-1.pdf

				02115-kolnp-2006-form-2.pdf

				02115-kolnp-2006-form-3.pdf

				02115-kolnp-2006-form-5.pdf

				02115-kolnp-2006-international publication.pdf

				02115-kolnp-2006-international search authority report-1.1.pdf

				02115-kolnp-2006-international search authority report-1.2.pdf

				02115-kolnp-2006-international search authority report.pdf

				02115-kolnp-2006-pct form.pdf

				02115-kolnp-2006-priority document-1.1.pdf

				02115-kolnp-2006-priority document.pdf

				2115-KOLNP-2006-(20-03-2012)-ABSTRACT.pdf

				2115-KOLNP-2006-(20-03-2012)-CLAIMS.pdf

				2115-KOLNP-2006-(20-03-2012)-DESCRIPTION (COMPLETE).pdf

				2115-KOLNP-2006-(20-03-2012)-DRAWINGS.pdf

				2115-KOLNP-2006-(20-03-2012)-EXAMINATION REPORT REPLY RECIEVED.PDF

				2115-KOLNP-2006-(20-03-2012)-FORM-1.pdf

				2115-KOLNP-2006-(20-03-2012)-FORM-2.pdf

				2115-KOLNP-2006-(20-03-2012)-FORM-3.pdf

				2115-KOLNP-2006-(20-03-2012)-FORM-5.pdf

				2115-KOLNP-2006-(20-03-2012)-OTHERS.pdf

				2115-KOLNP-2006-(20-03-2012)-PCT SEARCH REPORT.pdf

				2115-KOLNP-2006-(20-03-2012)-PETITION UNDER RULE 137.pdf

				2115-KOLNP-2006-(28-05-2012)-ABSTRACT.pdf

				2115-KOLNP-2006-(28-05-2012)-AMANDED CLAIMS.pdf

				2115-KOLNP-2006-(28-05-2012)-AMANDED PAGES OF SPECIFICATION.pdf

				2115-KOLNP-2006-(28-05-2012)-CORRESPONDENCE.pdf

				2115-KOLNP-2006-(28-05-2012)-DESCRIPTION (COMPLETE).pdf

				2115-KOLNP-2006-(28-05-2012)-FORM-1.pdf

				2115-KOLNP-2006-(28-05-2012)-FORM-13.pdf

				2115-KOLNP-2006-(28-05-2012)-FORM-2.pdf

				2115-KOLNP-2006-(28-05-2012)-FORM-3.pdf

				2115-KOLNP-2006-(28-05-2012)-OTHERS.pdf

				2115-KOLNP-2006-(31-01-2013)-CORRESPONDENCE.pdf

				2115-KOLNP-2006-(31-01-2013)-PETITION UNDER RULE 137.pdf

				2115-KOLNP-2006-CORRESPONDENCE 1.3.pdf

				2115-KOLNP-2006-PA.pdf

				abstract-02115-kolnp-2006.jpg

« Previous Patent

Next Patent »

Patent Number	259972	

Indian Patent Application Number	2115/KOLNP/2006	

PG Journal Number	14/2014	

Publication Date	04-Apr-2014	

Grant Date	30-Mar-2014	

Date of Filing	27-Jul-2006	

Name of Patentee	SAINT-GOBAIN GLASS FRANCE	

Applicant Address	18 AVENUE D'ALSACE F-92400 COURBEVOIE FRANCE	

Inventors:

#	Inventor's Name	Inventor's Address	

1	FANTON,XAVIER	38 BLD CHARLES FLOQUET 93600 AULNAY SOUS BOIS FRANCE	

2	DUBRENAT,SAMUEL	174 BOULEVARD BERTHIER 75017 PARIS FRANCE	

3	SCHUETT,JUERGEN	THOMASHOFSTR. 17 52070 AACHEN ALLEMAGNE GERMANY	

4	CLAUDE,LAURENT	56 RUE DE PARIS APPARTMENT N' 7 77140 NEMOURS FRANCE	

PCT International Classification Number	B60J 3/04,G02F 1/155	

PCT International Application Number	PCT/FR05/050065	

PCT International Filing date	2005-02-03	

PCT Conventions:

#	PCT Application Number	Date of Convention	Priority Country	

1	102004005611.0	2004-02-05	France	

© All Indian Patents, 2013-2021.

  Patent data available in the public domain from Indian Patents Office, Department of Industrial Policy and Promotions, Ministry of Commerce and Industry, Government of India.
