Repository: anandvc/allindianpatents

File: patents/260069-a-process-for-the-preparation-of-lanthanum-based-plastic-material-for-use-in-optical-lenses-and-coatings.html
Indian Patents. 260069:A PROCESS FOR THE PREPARATION OF LANTHANUM BASED PLASTIC MATERIAL FOR USE IN OPTICAL LENSES AND COATINGS

Indian Patents

Recently Granted Patents

  Recently Published Patents

Title of Invention	A PROCESS FOR THE PREPARATION OF LANTHANUM BASED PLASTIC MATERIAL FOR USE IN OPTICAL LENSES AND COATINGS

Abstract	A process for the preparation of lanthanum containing polyacrylates for optical applications. The process consists in dispersing lanthanum oxide in acrylic acid to form a monomer mixture. An aromatic carboxylic acid is added to the monomer mixture and then a cross linking agent is added thereto. Such a monomer mixture is subjected to the step of polymerization by gamma radiation	

Full Text	FIELD OF  INVENTION:

This invention relates to a process for the preparation of polymeric materials for use in ophthalmic applications such as polarized lenses, light waveguides, optical fibres and as varnish composition for coating films.

PRIOR ART;

Plastic lenses have become popular in recent years for use in optical elements such as lenses. Resins which are widely used for the production of plastic lenses are diethylene glycol basally carbonate (1.50) and polyacrylates (1.45) Lenses prepared from them have a low refractive index than glass lenses (nd = 1.52). In order to obtain equivalent properties to glass lenses, it is necessary to increase the center thickness, peripheral thickness, and the curvature of the lens as a result of which the lens becomes very thick. Still other disadvantages are poor hardness and low impact strength.

OBJECT OF THE INVENTION

An object of this invention is to propose a process for the preparation of polymeric materials for use in optical lenses and coatings.

Another  object of this  invention  is to  propose a  process for  the

preparation  of  polymeric  materials for use in optical  lenses  and

coatings which has a higher refractive index in comparison to that of

the known art.

A still another object of this invention  is to  propose a process for  the

preparation  of  polymeric  materials for use in optical  lenses  and

coatings which has a comparatively higher hardness.

Yet  another  object of this  invention  is to  propose a  process for  the

preparation  of  polymeric  materials for use in optical  lenses  and

coatings which has  a higher  impact  strength  in  comparison  to the

known art.

A further  object  of this  invention  is to  propose a  process for  the

preparation  of  polymeric  materials for use in optical  lenses  and

coatings which is efficient.

Further object and  advantages  of this invention will be more apparent

from the ensuing description.

DESCRIPTION OF INVENTION;

According to this invention there is provided a process for the preparation of plastic material for use in optical lenses and coatings comprising in the steps of :

a)	dispersing  lanthanum oxide  in  acrylic to form a  monomer

mixture;

b)	adding  an  aromatic  carboxylic  acid  selected  from phenyl

acetic acid or cinnamic acid to such a monomer mixture;

c)	adding  a  cross  linking  such as  styrene to the mixture  of

step c, and

d)	and  subjecting  the mixture of  step ( c ) to the step of

polymerization by gamma radiation.

In accordance with this invention the process comprises in dispersing 14 to 17% by weight of lanthanum oxide in acrylic acid. It has been found that if more than 17% by weight of lanthanum oxide is added to acrylic acid, then the mixture is no longer homogenous as some of the metal salt precipitates out. The mixture is stirred at a temperature of 25 to 30°C to obtain a

homogenous mixture. The mixture thus prepared is the monomer mixture.

The monomer mixture has a refractive index of 1.461 upon addition of 17% by weight of metal salt with respect to acrylic acid and 1.493 upon addition of 14% by weight of addition of metal salt with respect to acrylic acid in comparison to a refractive index of 1.420 of acrylic acid.

To such a mixture, an aromatic carboxylic acid is added to increase the refractive index. The aromatic carboxylic acid is selected from phenyl acetic acid or cinnamic acid. It has been found that cinnamic acid, a yellow colored substance imparts yellow colour to the material. Thus, in the instance where colour is not desired, such as spectacle lenses, phenyl acetic acid is used for the lense and for applications such as coatings, cinnamic acid is used. It has been found that the presence of metal ions is responsible for a substantial improvement in the impact strength of the polymer, even though the presence of such metal ions increases the refractive index of acrylic acid only marginally.

As described hereinabove, the metal salt is first added and stirred to form a homogenous mixture. However, if the aromatic carboxylic acid is first added followed by addition of metal ions, then the dispersability decreases.

The aromatic carboxylic acid is also added under stirring conditions and at ambient temperature, Phenyl acetic acid is added in an amount of 19 to 21% by weight of acrylic acid and cinnamic acid in an amount of 9 to 11% by weight of acrylic acid. If more than 21% by weight of phenyl acetic acid to acrylic acid or 11% by weight of cinnamic acid to acrylic acid is added to the mixture, there is no increase in the refractive index. However, if less than 19% by weight of phenyl acetic acid or 9% by weight of cinnamic acid is added to the mixture, then there is a reduction in the refractive index.

A cross linking agent such a styrene is finally added to the mixture and in an amount of 0.3 to 0.4 moles. Styrene also assists in improving the cross linking of the monomer units.

Such a mixture is subjected to the step of polymerization by gamma radiation in the presence of cobalt 60 as the radiation source. In the instance, where lenses are required, the mixture is subjected to the step of cast polymerization in glass moulds. The dose employed to achieve complete polymerization is 0.8 to 1.2 megarads.

Further objects and advantages of this invention will be more apparent from the ensuing examples, which are not intended to impart any restriction on the scope of the invention.

Example 1

5 gms of mixture containing 13% lanthanum oxide dispersed in acrylic acid and phenyl acetic acid was added to 3.12 gms of styrene. The mixture was poured into a mould made from two glass blanks and a gasket and subjected to gamma radiation in the

presence  of  cobalt 60 at  a  dose  of  0.8 megarads.  The cast lens had the following properties :

Refractive index	1.565

Transmittance	>90%

Shore D-hardness	85

Abbey no	35

Impact strength	Passes FDA standards

Example 2

4.20 gms of  styrene  was added  to  5 gins  of  mixture  containing

lanthanium oxide  dispersed  in acrylic  acid and  phenyl  acetic acid.

Such a mixture  was injected  into glass mould and  subjected  to

gamma  radiation in the presence of  cobalt  60 at a  dose of  1.2

magards. The following properties were obtained:

Refractive index	1.535

Transmittance	>90%

Shore D-hardness	85

Abbey no	35

Impact strength	Passes FDA standards

Example 3

Example 2 was repeated except that cinnamic acid was used instead of phenyl acetic acid. The gamma radiation was carried out at a dose of 0.8 megarods. The polymerized material was yellow coloured which can be used as a coating.

It is to be noted that the present invention is susceptible to modifications, adaptations and changes by those skilled in the art. Such variant embodiments employing the concepts and features of this invention are intended to be within the scope of the present invention, which is further set forth under the following claims:-

WE CLAIM;

1.	A  process for  the preparation  of  plastic  material for use in

optical lenses and coatings comprising in the steps of :

a)	dispersing lanthnum oxide in acrylic to form a monomermixture;

b)	adding an aromatic carboxylic acid selected  from phenyl acetic

acid or cinnamic acid to such a mixture;

c)	adding  a  cross  linking  such as  styrene to the mixture  of step

c, and

d)	and  subjecting  the mixture  of  step  ( c  )  to  the step of

polymerization by gamma radiation.

2.	A process as claimed  in  claim 1 wherein  14 to  17% by weight  of

lauthanum oxide is added to acrylic acid.

3.	A process as claimed  in  claim 1 wherein  said  lauthanum oxide is

added  to acrylic  acid under  stirring  conditions acid  and at

ambient temperature.

4.	A process as claimed  in  claim 1 wherein  18 to  21% by weight of

acetic  acid or  9 to  11% by weight of cinnamic  acid is added  to the

mixture of acrylic acid and metal salt.

5. A process as claimed  in  claim 4 wherein  said phenyl acetic acid or

cinnamic acid is added to said mixture and stirred.

6.A process as claimed  in claim 1 wherein the dose  of radiation is  0.8

to  1.2 megarads.

7. A process for the preparation of plastic  material  for use in  optical.

Lenses and coatings substantially as herein described.

Documents:

				1341-del-2006-Abstract-(26-02-2014).pdf

				1341-del-2006-abstract.pdf

				1341-del-2006-Claims-(26-02-2014).pdf

				1341-del-2006-claims.pdf

				1341-del-2006-Correspondence Others-(26-02-2014).pdf

				1341-del-2006-Correspondence-Others-(24-02-2009).pdf

				1341-del-2006-correspondence-others.pdf

				1341-del-2006-correspondence-po.pdf

				1341-del-2006-description (complete).pdf

				1341-del-2006-Form-1-(02-08-2006).pdf

				1341-del-2006-form-1.pdf

				1341-del-2006-Form-18-(24-02-2009).pdf

				1341-del-2006-form-2.pdf

				1341-del-2006-GPA-(26-02-2014).pdf

« Previous Patent

Next Patent »

Patent Number	260069	

Indian Patent Application Number	1341/DEL/2006	

PG Journal Number	14/2014	

Publication Date	04-Apr-2014	

Grant Date	31-Mar-2014	

Date of Filing	05-Jun-2006	

Name of Patentee	SHRIRAM INSTITUTE FOR INDUSTRIAL RESEARCH	

Applicant Address	19, UNIVERSITY ROAD, DELHI-110 007 INDIA.	

Inventors:

#	Inventor's Name	Inventor's Address	

1	MRS. MUKTI TYAGI	19 , UNIVERSITY ROAD, DELHI - 110 007, INDIA.	

2	DR.AMITA MALIK	19 UNIVERSITY ROAD , DELHI -110 007 , INDIA.	

3	DR. GEETHA SESHADARI	19 UNIVERSITY ROAD DELHI- 110 007, INDIA.	

4	DR.RAKESH KUMAR KHANDAL	19, UNIVERSITY ROAD, DELHI-110 007, INDIA.	

PCT International Classification Number	C08F 0/00	

PCT International Application Number	N/A	

PCT International Filing date		

PCT Conventions:

#	PCT Application Number	Date of Convention	Priority Country	

1			NA	

© All Indian Patents, 2013-2021.

  Patent data available in the public domain from Indian Patents Office, Department of Industrial Policy and Promotions, Ministry of Commerce and Industry, Government of India.

File: patents/260077-polyester-polymer-and-copolymer-compositions-containing-titanium-nitride-particles-and-process-for-producing-the-same.html (part 1 of 3)
Indian Patents. 260077:POLYESTER POLYMER AND COPOLYMER COMPOSITIONS CONTAINING TITANIUM NITRIDE PARTICLES AND PROCESS FOR PRODUCING THE SAME

Indian Patents

Recently Granted Patents

  Recently Published Patents

Title of Invention	POLYESTER POLYMER AND COPOLYMER COMPOSITIONS CONTAINING TITANIUM NITRIDE PARTICLES AND PROCESS FOR PRODUCING THE SAME

Abstract	Polyester compositions are disclosed that include polyester polymers or copolymers having incorporated therein titanium nitride particles that provide one or more of the following advantages: improving the reheat properties of the compositions, improving the color of the compositions through reduced yellowness, and improving the UV-blocking properties of the compositions. Processes for making such compositions are also disclosed. The titanium nitride particles may be incorporated in the polyester by melt compounding, or may be added at any stage of the polymerization, such as during the melt-phase of the polymerization. A range of particle sizes may be used, as well as a range of particle size distributions. The polyester compositions are suitable for use in packaging made from processes in which a reheat step is desirable, or decreased yellowness is desired, or increased resistance to the effects of ultraviolet light is desired, or any combination of the foregoing.	

Full Text	Polyester Polymer and Copolymer Compositions Containing Titanium Nitride Particles

FIELD OF THE INVENTION

The invention relates to polyester compositions that are useful in packaging, such as in the manufacture of beverage containers by reheat blow molding, or other hot forming processes in which polyester is reheated. The compositions of the invention may exhibit improved reheat and improved ability to block ultraviolet light, while exhibiting a pleasing visual appearance, through good clarity and color, with reduced yellowness.

BACKGROUND OF THE INVENTION

Many plastic packages, such as those made from poly(ethylene terephthalate) (PET) and used in beverage containers, are formed by reheat blow-molding, or other operations that require heat softening of the polymer.

In reheat blow-molding, bottle preforms, which are test-tube shaped injection moldings, are heated above the glass transition temperature of the polymer, and then positioned in a bottle mold to receive pressurized air through their open end. This technology is well known in the art, as shown, for example in U.S. Pat. No. 3,733,309, incorporated herein by reference. In a typical blow-molding operation, radiation energy from quartz infrared heaters is generally used to reheat the preforms.

In the preparation of packaging containers using operations that require heat softening of the polymer, the reheat time, or the time required for the

preform to reach the proper temperature for stretch blow molding (also called the heat-up time), affects both the productivity and the energy required. As processing equipment has improved, it has become possible to produce more units per unit time. Thus it is desirable to provide polyester compositions which provide improved reheat properties, by reheating faster (increased reheat rate), or with less reheat energy (increased reheat efficiency), or both, compared to conventional polyester compositions.

The aforementioned reheat properties vary with the absorption characteristics of the polymer itself. Heat lamps used for reheating polymer preforms are typically infrared heaters, such as quartz infrared lamps, having a broad light emission spectrum, with wavelengths ranging from about 500 nm to greater than 1,500 nm. However, polyesters, especially PET, absorb electromagnetic radiation poorly in the region from 500 nm to 1,500 nm. Thus, in order to maximize energy absorption from the lamps and increase the preform's reheat rate, materials that will increase infrared energy absorption are sometimes added to PET. Unfortunately, these materials tend to have a negative effect on the visual appearance of PET containers, for example increasing the haze level and/or causing the article to have a dark appearance. Further, since compounds with absorbance in the visible light wavelength range (400 nm to 780 nm) appear colored to the human eye, materials that absorb and/or scatter visible light will impart color to the polymer.

A variety of black and gray body absorbing compounds have been used as reheat agents to improve the reheat characteristics of polyester preforms under reheat lamps. These conventional reheat additives include carbon black, graphite, antimony metal, black iron oxide, red iron oxide, inert iron compounds, spinel pigments, and infrared-absorbing dyes. The amount of

absorbing compound that can be added to a polymer is limited by its impact on the visual properties of the polymer, such as brightness, which may be expressed as an L* value, and color, which is measured and expressed as an a* value, a b* value, and haze, as further described below.

To retain an acceptable level of brightness and color in the preform and resulting blown articles, the quantity of reheat additive may be decreased, which in turn decreases reheat rates. Thus, the type and amount of reheat additive added to a polyester resin may be adjusted to strike the desired balance between increasing the reheat rate and retaining acceptable brightness and color levels.

Due to aesthetic reasons, a blue tinge is normally desired in polyester beverage containers, especially containers for water applications. Polymer articles with a blue tinge tend to be more appealing to the human eye, and are thus generally preferred in these applications. Basic color theory indicates that yellow and blue are complementary colors. It follows that the removal of one of these colors from the visible white light will lead to an article appearing to be the other color. For example, when yellow light is removed from the visible light, the article will appear to be blue-dominated.

Yellowness, which may be measured as b* values in the CIE color system, may thus be a particularly undesirable color in consumer packaging, and bluing agents such as cobalt and organic toners have been used to increase the blue tint of consumer packaging, thus shifting the b* value from yellow to blue (or from higher to lower b* values), creating a more appealing package. It would be ideal to simultaneously increase the reheat rate and decrease the rate at which color and brightness degrade, such as by increased yellowness, as the concentration of the reheat additive in a thermoplastic composition is increased. Because appearance is important

in such packaging, and because bottles having a bluish tint have been very successful in the marketplace, and especially in the marketing of bottled water, it would be an additional advantage to provide a reheat additive that imparts a bluish tinge to the polymers in which it is used, thus acting as a bluing agent.

A further disadvantage of some conventional reheat additives known in the art is their instability during the PET manufacturing process. For example, antimony metal is known to re-oxidize to antimony oxide (which is ineffective at increasing reheat rate) if there are oxygen leaks in the melt-phase or solid-stating manufacturing processes. This results in variability in the heat-up rates of preforms in the reheat blow molding process and thus requires constant adjustments of the infrared lamp settings. It would clearly be an advantage to provide a reheat additive that may be relatively resistant to these re-oxidation effects.

While polyesters used for packaging, such as PET and its copolymers, have been adapted for use as containers for a wide range of consumer products, their inability to block ultraviolet (UV) light of certain wavelengths has made them less well-suited for use in the packaging of products subject to photo-degradation, such as fruit juices, soft drinks, wines, food products, cosmetics, shampoos, and products containing UV-sensitive dyes. Ultraviolet light is not visible to the naked eye, having a wavelength from about 100 nm to about 400 nm, and is subdivided into UV-C having a wavelength from about 100 nm to about 280 nm, UV-B having a wavelength from about 280 nm to about 315 nm, and UV-A having a wavelength from about 315 nm to about 400 nm. Although polyesters such as PET block much of the ultraviolet light from about 100 nm up to about 315 nm, they are less effective at blocking UV-A light from about 315 nm to about 400 nm. U.S. Pat. No. 4,617,374, related to the use of polymerizable UV-

blocking agents (the disclosure of which is incorporated herein by reference in its entirety), describes some of the known effects of ultraviolet light on packaged products, and offers the ability to block a portion of the ultraviolet light to which the container is exposed by the use of such blocking agents. Clearly, an additive which may provide a polyester composition having improved reheat, or improved bluing, or improved UV-blocking, or any combination of these advantages, would make the resulting polyester article suitable in the packaging of a wide range of consumer products.

There remains a need in the art for polyester compositions containing additives providing one or more of: improved reheat without the problems associated with known reheat additives, such as re-oxidation and inconsistent reheat; improved brightness, clarity, and color, through reduced yellowness; and improved resistance of the contents to the effects of UV light.

SUMMARY OF THE INVENTION

The invention relates to polyester compositions that comprise polyester polymers or copolymers, and especially thermoplastic polyester polymers or copolymers, having incorporated therein titanium nitride particles that provide one or more of: improved reheat, reduced yellowness, and increased resistance of the contents to the effects of ultraviolet light. The titanium nitride particles may be incorporated in the polyester by melt compounding, or may be added at any stage of the polymerization, such as during the melt-phase of the polymerization. A range of particle sizes may be used, as well as a range of particle size distributions. The polyester compositions may comprise a single type of polyester polymer, or may be blends of polyesters having one or more other polymers blended therein, and especially one or more polyamides or other polymers that provide

advantages not possible with the use of a single polymer, such as improved oxygen-scavenging effect, or improved acetaldehyde scavenging effect, or the like.

The polyester compositions according to the invention are suitable for use in packaging, such as those in which a reheat step may be desirable, and are provided with titanium nitride particles in an amount sufficient to improve the reheat efficiency, or reduce the yellowness, or increase the resistance of the contents to the effects of ultraviolet light, or any combination of the foregoing benefits. These compositions may be provided as a melt, in solid form, as preforms such as for blow molding, as sheets suitable forthermoforming, as concentrates, and as bottles, the compositions comprising a polyester polymer, with titanium nitride particles dispersed in the polyester. Suitable polyesters include polyalkylene terephthalates and polyalkylene naphthalates.

The invention relates also to processes for the manufacture of polyester compositions in which titanium nitride particles may be added to any stage of a polyester polymerization process, such as during the melt phase for the manufacture of polyester polymers. The titanium nitride particles may also be added to the polyester polymer which is in the form of solid-stated pellets, or to an injection molding machine for the manufacture of preforms from the polyester polymers.

BRIEF DESCRIPTION OF THE DRAWINGS

Fig. 1 depicts the correlation between the concentration of 20nm titanium nitride particles and the twenty-ounce bottle preform reheat improvement temperatures (RIT) of bottles containing the particles.

Fig. 2 depicts the correlation between the concentration of 20nm titanium nitride particles and the twenty-ounce bottle preform L* values of bottles containing the particles.

Fig. 3 depicts the correlation between the concentration of 20nm titanium nitride particles and the twenty-ounce bottle preform a* values of bottles containing the particles.

Fig. 4 depicts the correlation between the concentration of 20nm titanium nitride particles and the twenty-ounce bottle preform b* values of bottles containing the particles.

Fig. 5 depicts the UV-VIS transmission spectra of a base polymer sample and polymer samples containing 20nm titanium nitride particles.

DETAILED DESCRIPTION OF THE INVENTION

The present invention may be understood more readily by reference to the following detailed description of the invention, including the appended figures, and to the examples provided. It is to be understood that this invention is not limited to the specific processes and conditions described, because specific processes and process conditions for processing plastic articles may vary. It is also to be understood that the terminology used is for the purpose of describing particular embodiments only and is not intended to be limiting. It is further understood that although the various embodiments may achieve one or more advantages, the claimed invention is not restricted to those advantages, nor need all the advantages be obtained in every instance.

As used in the specification and the claims, the singular forms "a," "an," and "the" include plural referents unless the context clearly dictates otherwise.

For example, reference to processing a thermoplastic "preform," "container"

or "bottle" is intended to include the processing of a plurality of thermoplastic preforms, articles, containers, or bottles.

By "comprising" or "containing" we mean that at least the named compound, element, particle, etc. must be present in the composition or article, but does not exclude the presence of other compounds, materials, particles, etc., even if the other such compounds, material, particles, etc. have the same function as what is named.

As used herein, a "d50 particle size" is the median diameter, where 50% of the volume is composed of particles larger than the stated d50 value, and 50% of the volume is composed of particles smaller than the stated d5o value. As used herein, the median particle size is the same as the d5o particle size.

According to the invention, titanium nitride particles may be used to obtain one or more of the following advantages: to improve the reheat properties of the polyester compositions in which they are distributed; as a bluing agent to increase the blue tint of the polyester compositions in which they are distributed; or to improve the UV-blocking properties of the polyester compositions in which they are distributed. Of course, the polyester compositions of the invention may have additional advantages beyond those just given, and the invention is intended to encompass such additional advantages as well.

When we say that the polyester compositions of the invention may have improved reheat properties, we mean that the compositions may reheat faster (increased reheat rate), or with less reheat energy (increased reheat efficiency), or both, compared to conventional polyester compositions that do not include the titanium nitride particles of the invention, when exposed,

for example, to similar infrared heating, or radiation. A convenient measure is the reheat improvement temperature (RIT) of the compositions, as further defined herein.

When we say that the polyester compositions of the invention may have reduced yellowness, or that the titanium nitride particles may act as a bluing agent, we mean that the resulting compositions may appear to be less yellow, or more blue, or both, or that the b* value, as measured using the tristimulus CIE L*a*b* scale, as further described herein, is lower than it would be in the absence of the titanium nitride particles of the invention. For example, the b* value may be lowered by at least 1 unit, or at least 2 units, or at least 3 units.

When we say that the polyester compositions of the invention may have UV-blocking effect, we mean that the compositions may provide increased resistance of the contents to the effects of ultraviolet light. This phenomenon can be determined by visual inspection of contents such as dyes that degrade over time in the presence of UV light. Alternatively, the UV-blocking effect of the polyester compositions of the invention can be measured by UV-VIS measurements, such as by using a HP8453 Ultraviolet-Visible Diode Array Spectrometer, performed from a wavelength ranging from 200nm to 460nm. An effective comparison measure using this equipment would be a reduction in the percent of UV transmission rate at 370nm, the polyester compositions of the invention typically obtaining a reduction of at least 5%, or at least 10%, or at least 20% when compared with polyester compositions without the titanium nitride particles of the invention.  For example, if the unmodified polymer exhibits a transmission rate of about 80%, and the modified polymer exhibits a transmission rate of about 60%, the reduction would be a reduction of 25%. Any other suitable measure of the ability of the polyester compositions to block a portion of the

UV light incident upon the compositions may likewise be used. A suitable sample thickness, for purposes of approximating the thickness of a bottle side-wall, might be, for example, about 0.012 inches thick, or from about 0.008 to about 0.020 inches thick.

While the polyester compositions of the invention in the broadest sense may provide any or all of the foregoing advantages within a wide range of polymer types and amounts, and titanium nitride particle concentration, particle size, purity, and various other properties described herein, in some cases particular ranges of materials and types may be especially suited to particular uses, and these embodiments will be further described in the appropriate portions of the specification.

Titanium nitride is commonly considered to be a compound of titanium and nitrogen in which there is approximately a one-to-one correspondence between titanium atoms and nitrogen atoms. However, it is known in the art of metallurgy that titanium nitride, having a cubic NaCI-type structure, is stable over a wide range of anion or cation deficiencies, for example in relative amounts from about TiN0.42 to about TiNi.o, or even, for example, to about TiNi.i6,(for example, if titanium nitride is prepared at low temperatures by reacting NH3 with TiCI4, see pg. 87, Transition Metal Carbides and Nitrides, by Louis E. Toth, 1971, Academic Press (London), incorporated herein by reference) all of which compounds are intended to fall within the scope of the invention. Indeed, so long as the particles according to the invention comprise significant amounts of titanium nitride, for example in an amount sufficient to provide measurable reheat in the absence of any other material, the remainder of the particles may well be elemental titanium, or titanium with small amounts of nitrogen dissolved, such that the average amount of nitrogen in the particles may be even lower than that stated in the formulas.

Titanium nitride particles useful according to the claimed invention may comprise significant amounts of titanium carbide and/or titanium oxide, so long as the titanium nitride particles are comprised of significant amounts of the titanium nitride, or so long as the total amount of titanium nitride and titanium carbide is at least 50 wt.%, for example. Thus, the titanium nitride may have relative amounts of titanium, carbon, and nitrogen within a wide range, such as a relative stoichiometry up to about TiCo.sNo.s, or to about TiCo.sNo.a, or to about TiCo.rNo.s or even greater, with the carbon replacing nitrogen, and with the relative amounts of titanium to nitrogen (or nitrogen and carbon) as already described. Of course, the amount of titanium carbide phase which is present in the particles is not at all critical, so long as the desired effect is achieved. We expect that a source of titanium nitride having significant amounts of titanium carbide present would be entirely suited for practice according to the invention, especially for use as a reheat additive, since we have found titanium nitride containing significant amounts of titanium carbide to be entirely suitable as a reheat additive.

Titanium nitride compounds useful according to the claimed invention include those further described in Kirk-Othmer Encyclopedia of Chemical Technology, Vol 24, 4th ed., (1997) pp. 225 - 349, and especially pp. 231-232, the relevant portions of which are incorporated herein by reference.

Titanium nitride particles useful according to the claimed invention may be distinguished from other titanium compounds, such as those used as condensation catalysts, for example titanium alkoxides or simple chelates. That is, if titanium compounds are used as condensation catalysts to form the polymer in the compositions of the claimed invention, such polymers will additionally contain titanium nitride particles, as described herein. Titanium nitride particles useful according to the invention may also be distinguished

from elemental titanium and titanium alloys, as further described in Kirk-Othmer Encyclopedia of Chemical Technology, Vol. 24, 4th ed., (1997) pp. 186 - 224, incorporated herein by reference, although the invention does not exclude the presence of elemental titanium or titanium alloys in the titanium nitride particles, so long as the particles are comprised of significant amounts of titanium nitride, as already described.

Titanium nitride particles useful according to the invention for the improvement of one or more of reheat, color, or UV-blocking in polyester compositions include those having a range of particle sizes and particle size distributions, although we have found certain particle sizes and relatively narrow particle size distributions to be especially suitable in certain applications. For example, in some embodiments, such as those in which the polyester comprises PET, titanium nitride particles having a median particle size of about 0.02 micrometers (urn), and a relatively narrow particle size distribution, are advantageous as both bluing agents and reheat additives.

The titanium nitride particles according to the claimed invention may include one or more other metals or impurities, so long as the particles are comprised of significant amounts of titanium nitride, for example in an amount of at least 50 wt.%. Metals or non-metals that may be present in minor amounts up to a total of 50 wt.% or more include aluminum, tin, zirconium, manganese, germanium, iron, chromium, tungsten, molybdenum, vanadium, palladium, ruthenium, niobium, tantalum, cobalt, nickel, copper, gold, silver, silicon, and hydrogen, as well as carbon and oxygen, as already described.

Not wishing to be bound by any theory, we believe that the effectiveness of titanium nitride particles as a reheat additive and a UV-blocking additive

may be a function of the absorptive properties of the titanium nitride, so that titanium nitrides containing amounts of other materials are suitable for use according to the invention so long as the particles are comprised of significant amounts of titanium nitride. Thus, the titanium nitride particles may comprise at least 50 wt.% titanium nitride, or at least 75 wt.% titanium nitride, or at least 90 wt.% titanium nitride, or at least 95 wt.% titanium nitride.

Again, not wishing to be bound by any theory, we think it likely that the effect of the titanium nitride particles of the invention as a bluing agent is due to the ability of such particles, especially with sizes in the range from about 1 nm to about 60 nm, to efficiently remove the light with about 600nm wavelength (or yellow light) from the incident light. This removal of yellow light by the polyester compositions would cause the polyester article to appear to be blue. We note that larger, micron-scale particles provide much less of a bluing effect than do the submicron or nanometer-scale particles just described.

The titanium nitride particles may thus include elemental titanium, or may include other materials, such as other metals, so long as such other materials do not substantially affect the ability of the titanium nitride particles to increase the reheat properties of the polymer compositions, for example, or to increase the bluing effect, or the UV-blocking effect, as the case may be.

The titanium nitride particles may be coated with a fine layer of titanium oxide, and are useful according to the invention so long as the oxide coating does not substantially affect the ability of the titanium nitride particles to effect one of the intended advantages already described, such as to increase the reheat efficiency of the polymer compositions.

The particles may likewise be titanium nitride hollow spheres or titanium nitride-coated spheres, in which the core may be comprised of titanium nitride, of mixtures of titanium nitride with other materials, or of other materials in the substantial absence of titanium nitride. Again, not wishing to be bound by any theory, we think it likely that the effectiveness of titanium nitride as a reheat additive is a function of the absorptive properties of the titanium nitride, so that titanium nitride-coated particles are suitable for use according to the invention, so long as the coating thickness of titanium nitride is sufficient to provide adequate reheat properties. Thus, in various embodiments, the thickness of the coating may be from about 0.005 urn to about 10 urn, or from 0.01 urn to 5 urn, or from 0.01 urn to 0.5 urn. Alternatively, the coating thickness may range even smaller, such as from about 0.5 nm to about 100 nm, or from 0.5 nm to 50 nm, or from 0.5 nmto about 10 nm. Such titanium nitride coatings may also comprise small amounts of other materials, as already described.

The amount of titanium nitride particles present in the polyester compositions according to the invention may vary within a wide range, for example from about 0.5 ppm to about 1,000 ppm, or from 1 ppm to 500 ppm, or from 1 ppm to 200 ppm, or from 1 ppm to 100 ppm, or from 1 ppm to 50 ppm. The amount used may, of course, depend upon the desired effect(s), and the amounts may therefore vary, as further described elsewhere herein, depending upon whether the particles are provided as a reheat additive, as a bluing agent, or as a UV-blocking agent, or for any combination of these benefits.

For example, in some instances, loadings from about 1 ppm to about 10 ppm may be entirely adequate for improved reheat. Similarly, when a bluing effect is desired, amounts from about 5ppm to about 50ppm might be

especially suitable. When significant UV-blocking protection is desired, such as in juice containers, the titanium nitride loading may be from about 1 ppm up to about 100ppm, or even greater, when used as the primary or sole UV-blocking agent. Thermoplastic concentrates according to the invention may, of course, have amounts much greater than these, as further described elsewhere herein.

When used for UV-blocking effect, the titanium nitride particles of the invention may be used alone, or in combination with one or more known UV absorbers. When used in combination with known UV absorbers, the need for conventional UV absorbers might thereby be reduced. Also, because known UV absorbers tend to yellow the polymers in which they are used, the bluing effect of the titanium nitride particles would be an added benefit when used in combination with such UV absorbers, resulting in less need of additional bluing agents. And further, even in those cases in which the primary motivation is not to improve reheat, the resulting compositions might nonetheless exhibit improved reheat, making them suitable for uses that might otherwise require the presence of a separate reheat agent.

It should be noted that titanium nitride particles can be produced by numerous techniques, such as reacting the metal or oxide of titanium with nitrogen, or by plasma arc vapor synthesis, in which TiCI4 is reacted with NH3.  Further details are described in the Powder Metallurgy entry in Kirk-Othmer Encyclopedia of Chemical Technology, Vol 16,4th ed., (1995) pp. 353 - 392; details can also be found in Transition Metal Carbides and Nitrides by I.E. Toth, Academic Press 1971, pp1-28, each of which is incorporated herein by reference. The titanium nitride particles according to the invention may thus be produced by any known means, wfthout limitation.

Shapes of titanium nitride powder which can be used in this invention include, but are not limited to, the following: acicular powder, angular powder, dendritic powder, equi-axed powder, flake powder, fragmented powder, granular powder, irregular powder, nodular powder, platelet powder, porous powder, rounded powder, and spherical powder. The particles may be of a filamentary structure, where the individual particles may be loose aggregates of smaller particles attached to form a bead or chain-like structure. The overall size of the particles may be variable, due to a variation in chain length and degree of branching.

The size of the titanium nitride particles may thus vary within a broad range depending on the method of production, and the numerical values for the particle sizes may vary according to the shape of the particles and the method of measurement. Particle sizes useful according to the invention may vary within a large range, especially when provided for reheat improvement or UV-blocking effect, such as from about 0.001 urn to about 100 urn, or from 0.01 urn to 45 um, or from 0.01 um to 10 urn, or from 0.01 urn to 5 urn. When the polyester composition comprises PET, we expect that particle sizes from 0.01 um to 5 urn, or from 0.001 um to 0.1 um, would be especially suitable.

In certain embodiments, such as those in which a bluing effect is desired, the particles may range even smaller, such as from about 1 nm to about 1,000 nm, or from 1 nm to 500 nm, or from 1 nm to 300 nm, or from 1 nm to 200 nm, or from 1 nm to 50 nm. In these embodiments, the particles may thus be at least 1 nm in diameter, or at least 5 nm, up to about 200 nm, or up to about 300 nm, or up to about 500 nm. The size may thus vary within a wide range, depending upon the intended effect, such that particles from about 1 nm to about 100 nm, or from 1 nm to 60 nm, or from 1 nm to 50 nm,

would be especially suited to improve one or more of the reheat properties, the color properties, or the UV-blocking properties, of the compositions.

In other embodiments, such as those in which UV-blocking effect is a significant or primary motivation for providing the titanium nitride particles, the size of the particles may vary from about 1 nm to about 100 nm, or from 1 nm to 50 nm, and will typically be present in a concentration from about 5 ppm to about 200 ppm, or from 5 ppm to 50 ppm.

In further embodiments, such as those in which a reheat additive effect is a significant or primary motivation for providing the titanium nitride particles, the size of the particles may vary from about 1 nm to about 500 nm, or from 1 nm to 300 nm, and will typically be present in a concentration from about 1 ppm to about 100 ppm, or from 5 ppm to 30 ppm.

In yet other embodiments, such as those in which a bluing effect is a significant or primary motivation for providing the titanium nitride particles, the size of the particles may vary from about 1 nm to about 100 nm, or from 5 nm to 50 nm, and will typically be present in a concentration from about 5 ppm to about 100 ppm, or from 5 ppm to 50 ppm.

The titanium nitride particles, which have a mean particle size suitable for the invention, may have irregular shapes and form chain-like structures, although roughly spherical particles may be preferred. The particle size and particle size distribution may be measured by methods such as those described in the Size Measurement of Particles entry of Kirk-Othmer Encyclopedia of Chemical Technology, Vol. 22, 4th ed., (1997) pp. 256 -278, incorporated herein by reference. For example, particle size and particle size distributions may be determined using a Fisher Subsieve Sizer or a Microtrac Particle-Size Analyzer manufactured by Leeds and Northrop

Company, or by microscopic techniques, such as scanning electron microscopy or transmission electron microscopy.

A range of particle size distributions may be useful according to the invention. The particle size distribution, as used herein, may be expressed by "span (S)," where S is calculated by the following equation:

where dgo represents a particle size in which 90% of the volume is composed of particles having a diameter smaller than the stated dgo; and dto represents a particle size in which 10% of the volume is composed of particles having a diameter smaller than the stated d-io; and dso represents a particle size in which 50% of the volume is composed of particles having a diameter larger than the stated dso value, and 50% of the volume is composed of particles having a diameter smaller than the stated dso value.

Thus, particle size distributions in which the span (S) is from 0 to 10, or from 0 to 5, or from 0.01 to 2, for example, may be used according to the invention. Alternatively, the particle size distribution (S) may range even broader, such as from 0 to 15, or from 0 to 25, or from 0 to 50.

In order to obtain a good dispersion of titanium nitride particles in the polyester compositions, a concentrate, containing for example about 300 ppm to about 1000 ppm titanium nitride particles, or from 300 ppm to 1 wt%, or up to 10 wt%, or even higher, may be prepared using a polyester such as a commercial grade of PET. The concentrate may then be let

down into a polyester at the desired concentration, ranging, for example, from 1 ppm to 500 ppm, or as already described.

Due to the properties of titanium nitride, the polyester compositions of this invention which contain titanium nitride particles as the reheat additive would not be expected to suffer from the problem of re-oxidation in the presence of an oxygen leak during solid-stating, as is the case with the antimony metal particles mentioned earlier. Thus, we expect that the reheat rate will tend to be less variable with titanium nitride particles, and fewer adjustments will need to be made to the reheat lamp settings during the reheat blow molding process.

The amount of titanium nitride particles used in the polyester will depend upon the particular application, the desired reduction in reheat time, and the toleration level in any reduction of a* or b* away from zero along with the movement of L* brightness values away from 100. Thus, in various embodiments, the quantity of titanium nitride particles may be at least 0.5 ppm, or at least 1 ppm, or at least 5 ppm. In some applications, the quantity of titanium nitride particles may be at least 10 ppm, in some cases at least 20 ppm, and even at least 25 ppm. The maximum amount of titanium nitride particles may be limited by one or more of the desired reheat rate, or maintenance in L*, a*, b* and other appearance properties, which may vary among applications or customer requirements. In some embodiments, the amount may be up to 500 ppm or more, or up to about 300 ppm, or up to about 250 ppm. In those applications where color, haze, and brightness are not important features to the application, however, the amount of titanium nitride particles used may be up to 1,000 ppm, or up to 5,000 ppm, or even up to 10,000 ppm. The amount can even exceed 10,000 ppm, especially when formulating a concentrate with titanium nitride ou  particles, as discussed elsewhere herein.

The method by which the titanium nitride particles are incorporated into the polyester composition is illustrated by but not limited to the following. The titanium nitride particles can be added to the polymer reactant system, during or after polymerization, to the polymer melt, or to the molding powder or pellets or molten polyester in the injection-molding machine from which the bottle preforms are made. They may be added at locations including, but not limited to, proximate the inlet to an esterification reactor, proximate the outlet of an esterification reactor, at a point between the inlet and the outlet of an esterification reactor, anywhere along a recirculation loop, proximate the inlet to a prepolymer reactor, proximate the outlet to a prepolymer reactor, at a point between the inlet and the outlet of a prepolymer reactor, proximate the inlet to a polycondensation reactor, or at a point between the inlet and the outlet of a polycondensation reactor, or at a point between the outlet of a polycondensation reactor and a die for forming pellets, sheets, fibers, bottle preforms, or the like.

The titanium nitride particles may be added to a polyester polymer, such as PET, and fed to an injection molding machine by any method, including feeding the titanium nitride particles to the molten polymer in the injection molding machine, or by combining the titanium nitride particles with a feed of PET to the injection molding machine, either by melt blending or by dry blending pellets. The titanium nitride particles may be supplied neat, or in a concentrate form in a polymer such as PET, or as a dispersion in a liquid or solid carrier. Examples of suitable carriers include but are not limited to polyethylene glycol, mineral oil, hydrogenated castor oil, and glycerol monostearate.

Alternatively, the titanium nitride particles may be added to an esterification reactor, such as with and through the ethylene glycol feed optionally

combined with phosphoric acid, to a prepolymer reactor, to a polycondensation reactor, or to solid pellets in a reactor for solid stating, or at any point in-between any of these stages. In each of these cases, the titanium nitride particles may be combined with PET or its precursors neat, as a concentrate containing PET, or diluted with a carrier. The carrier may be reactive to PET or may be non-reactive. The titanium nitride particles, whether neat or in a concentrate or in a carrier, and the bulk polyester, may be dried prior to mixing together. These titanium nitride particles may be dried in an atmosphere of dried air or other inert gas, such as nitrogen, and if desired, under sub-atmospheric pressure.

The impact of a reheat additive on the color of the polymer can be judged using a tristimulus color scale, such as the CIE L*a*b* scale. The L* value ranges from 0 to 100 and measures dark to light. The a* value measures red to green with positive values being red and negative values green. The b* value measures yellow to blue with yellow having positive values and blue negative values.

Color measurement theory and practice are discussed in greater detail in Principles of Color Technology, pp.25-66 by Fred W. Billmeyer, Jr., John Wiley & Sons, New York (1981), incorporated herein by reference.

L* values for the polyester compositions as measured on twenty-ounce bottle preforms discussed herein should generally be greater than 45, or at least 60, or at least 65, or at least 70. Specifying a particular L* brightness does not imply that a preform having a particular sidewall cross-sectional thickness is actually used, but only that in the event the L* is measured, the polyester composition actually used is, for purposes of testing and evaluating the L* of the composition, injection molded to make a preform having a thickness of 0.154 inches.
