Repository: anandvc/allindianpatents

File: patents/260096-surface-polymerisation-process-and-polymer-product-using-raft-agent.html (part 1 of 7)
Indian Patents. 260096:SURFACE POLYMERISATION PROCESS AND POLYMER PRODUCT USING RAFT AGENT

Indian Patents

Recently Granted Patents

  Recently Published Patents

Title of Invention	SURFACE POLYMERISATION PROCESS AND POLYMER PRODUCT USING RAFT AGENT

Abstract	A method of polymerising monomer to form polymer at the surface of participate material, said method comprising: providing a dispersion of said particulate material in a continuous liquid phase, said dispersion comprising a RAFT agent as a stabiliser for said particulate material, and said continuous liquid phase comprising one or more ethylenically unsaturated monomers; and polymerising said one or more ethylenically unsaturated monomers under the control of said RAFT agent to thereby form polymer at the surface of said particulate material.	

Full Text	POLYMERISATION PROCESS AND POLYMER PRODUCT

Field of the Invention

The present invention relates to a method of polymerising monomer to form polymer at the surface of particulatc material, to polymer encapsulated particulate material and to products comprising the polymer encapsulated particulate material. The polymer encapsulated particulate material is particularly suited for use in coating formulations, and it will therefore be convenient to describe the invention with an emphasis toward this application. However, it is to be understood that the polymer encapsulated particulate material may be used in various applications.

Background of the Invention

Deposition of polymer at the surface of particulate materials can afford polymer/particulate material composites that may be used in various applications. For example, polymer may be deposited to coat and encapsulate the particulate material. In this case, the polymer coating could be used to protect the particulate material from an external environment, to effect the controlled release of the particulate material to an external environment, and/or to alter the surface characteristics that the particulate material presents to an external environment, As a case in point, polymer encapsulated pesticide, herbicide or pharmaceutical particulate materials may be used to provide controlled release products, Alternatively, polymer encapsulated pigment particulate material might be used to enhance certain characteristics of paint formulations.

For the efficiency and reliability of products comprising such polymer/particulate material composites, it is generally desirable that polymer is deposited at the surface of the particulate material in a relatively controlled, even and reproducible manner. Where the particulate material is encapsulated in and dispersed throughout a bulk polymeric matrix, it will also be generally desirable that the particulate material is uniformly dispersed throughout that matrix.

To date, a common approach to encapsulate particulate materials with polymer has involved dispersing the particulate material into a liquid medium comprising a preformed

polymer. The liquid medium may be formed by dissolving the polymer in a solvent, or by simply melting the polymer. Alternatively, the participate material might be dispersed in monomer which is then polymerised to form the polymer. However, the ability to successfully apply such methodologies is often highly polymer and/or participate material dependent. Furthermore, dispersing agents (i.e. agents with surface activity such as surfactants) often need to be used to facilitate the dispersion of the particulate material in the coating medium. The use of conventional dispersing agents in this manner can be detrimental to the final products in which the polymer/particulate material composites are employed. In particular, conventional dispersing agents are prone to migrate and localise and thereby undesirably alter the wetting characteristics of the product.

A further problem associated with conventional techniques for depositing polymer to coat and encapsulate particulate materials is that they typically afford little if no control over being able to reproducibly coat the particulate material with a relatively uniform layer of polymer at a variety of thicknesses.

As an alternative to coating particles with preformed polymer, attempts have been made to use conventional free radical polymerisation processes to form polymer at the surface of particulate material. However, such attempts have been generally unsuccessful. In particular, processes employing conventional free radical polymerisation techniques to polymerise monomer at the surface of particulate materials are generally not very controllable and have a tendency to produce pimples of, or uneven, polymer at the surface of the particles rather than a uniform polymer coating.

Numerous other methods for depositing polymer at the surface of particulate materials have been reported. However, such methods have generally offered little in the way of improved control over the polymer deposition and/or are commercially non-viable.

Accordingly, there remains a need for a commercially viable method for depositing polymer in a controllable manner at the surface of particulate materials. Such a method will preferably be robust, efficient and capable of being applied to a broad range of polymers and particle types and si/.es.

Summary of the Invention

The present invention provides a method of polymerising monomer to form polymer at the surface of particulate material, said method comprising:

providing a dispersion of said particulate material in a continuous liquid phase, said dispersion comprising a RAFT agent as a stabiliser for said particulate material, and said continuous liquid phase comprising one or more ethylenically unsaturated monomers; and

polymerising said one or more ethylenically unsaturated monomers under the control of said RAFT agent to thereby form polymer at the surface of said particulate material.

In essence, the method of the invention provides a unique interfacial polymerisation technique that enables polymer to be formed at the surface of particulate materials in a substantially controllable and reproducible manner. The method enables a diverse array of polymers to be formed at the surface of an equally diverse array of particulate materials. Provided that the particulate material can be dispersed in the continuous liquid phase, the particles can be of any shape or size.

Through the control afforded by the method, polymer may be formed at the surface of the particulate material in a substantially even fashion and can be provided at tailored thicknesses. Such control advantageously enables the particulate material to be encapsulated by a desired thickness of polymer to provide for a dispersion of polymer encapsulated particulate material in a liquid. Alternatively, where such polymerisation is allowed to continue and sufficient polymer mass is formed, polymer which encapsulates the particulate material may coalesce to provide for a polymer mass having the particulate material dispersed substantially uniformly therethrough. In this case, it may be that the continuous liquid phase consists essentially of the monomer to be polymerised.

In one aspect the present invention provides polymer encapsulated particulate material that is 100 microns or less in size, said particulate material being encapsulated in a substantially uniform and continuous coating of a polymer which has at least in part been formed under the control of a RAFT agent.

The present invention also provides polymer encapsulated particulate material that is 100 microns or less in size, wherein the encapsulating polymer has at least in part been

formed under the control of a RAFT agent, and wherein the particulate material is substantially uniformly dispersed throughout the encapsulating polymer.

Further aspects of the invention appear below in the detailed description of the invention. Brief Description of the Drawings

Preferred embodiments of the invention will now be illustrated by way of Example only with reference to the accompanying drawings in which:

Figure 1 illustrates polymer encapsulated TiO?. pigment prepared in accordance with the invention;

Figures 2 and 3 illustrate polymer encapsulated phthalocyanine blue pigment prepared in accordance with the invention.

Detailed Description of the Invention

In accordance with certain aspects of the invention, the RAFT agent functions as a stabiliser for the dispersed particulate material. By functioning as "a stabiliser", the RAFT agent serves to prevent, or at least minimise, coalescence or aggregation of the dispersed particulate material. As a stabiliser, the RAFT agent may prevent, or at least minimise, coalescence or aggregation of the particulate material through well known pathways such as steric and/or electrostatic repulsion. To provide the ability to function as a stabiliser, the RAFT agent comprises a moiety that can provide for the requisite steric and/or electrostatic repulsion.

A feature of certain aspects of the invention is that the one or more ethylenically unsaturated monomers are polymerised under the control of the RAFT agent. By being polymerised "under the control" of the RAFT agent is meant that the monomers are polymerised via a Reversible Addition-Fragmentation chain Transfer (RAFT) mechanism to form polymer.

RAFT polymerisation of ethylenically unsaturated monomers is described in WO 98/01478, and in effect is a radical polymerisation technique that enables polymers to

be prepared having a well defined molecular architecture and low polydispersity.  The technique employs a RAFT agent of the general formula (1);

(Figure Removed)

which has been proposed to react with a propagating radical (Pn") in accordance with Scheme 1.

(Figure Removed)

Scheme 1. Proposed mechanism of RAFT polymerisation

The effectiveness of the RAFT agent (1) is believed to depend on a complex array of rate constants. In particular, the formation of polymer according to scheme 1 is believed to be reliant upon equilibria that require high rate constants for the addition of propagating radicals to agent (1) and the fragmentation of intermediate radicals (2) and (3), relative to the rate constant for propagation.

The rate constants associated with RAFT polymerisation are believed to be influenced by a complex interplay between stability, steric and polarity effects in the substrate, the radicals and the products formed. The polymerisation of specific monomers and combinations of monomers will introduce different factors and structural preferences for the agent (1). The interplay of factors for a particular system have been largely rationalised on the basis of the

results obtained. A clear definition of all .factors that influence polymerisation for any particular system is yet to be fully understood

As used herein, the phrase "RAFT polymer" is intended to denote a polymer that is formed through one or more ethylenically unsaturated monomers being polymerised under the control of a RAFT agent.

In accordance with the method of the invention, monomers are polymerised to form polymer at the surface of the particulate material. By polymer being formed "at the surface" is meant that polymer forms on or immediately adjacent (i.e. in the direction of the continuous liquid phase) the outermost surface of the particulate material. In other words, polymer forms at the interface between the particulate material and the continuous liquid phase such that it can coat the particulate material. Polymer will generally be formed so as to fully coat or encapsulate the particulate material.

As used herein, the phrase "particulate material" is intended to embrace any material that is capable of being dispersed throughout the continuous liquid phase, be it a solid, semi-solid or liquid. By the particulate material being "dispersed" throughout the continuous phase, it in effect forms a discontinuous phase within the continuous liquid phase. Provided that it can be dispersed throughout the continuous liquid phase, the particulate material may take any shape or size. However, it is recognised that particulate materials having a high aspect ratio, for example those having a flat lamellar or needle shape, may prove more difficult to uniformly coat with polymer than particulate material having a low aspect ratio.

The dispersed particulate material may be in the form of primary particles, or in the form of an aggregation of primary particles. The method of the invention has advantageously been found to be particularly effective at forming polymer at the surface of primary particles.

Given that polymer is formed at the surface of the particulate material, it will be appreciated that the particulate material per se should be substantially free of monomer that may be polymerised under the control of the RAFT agent. If the particulate material were to contain monomer, for example as in a liquid particle comprising monomer, polymer is likely to form internally or within the particulate material.

Those skilled in the art will appreciate that as the size of particulate materials decrease, the degree of difficulty in being able to deposit polymer in a controllable manner at the surface of the materials increases. The unique interfacial polymerisation afforded by the method of the invention advantageously enables polymer to be formed in a controlled manner with relative ease at the surface of both small and large particles alike, be they primary particles or aggregates thereof.

Accordingly, the particulate material may be of any type, shape or size provided that it can be dispersed throughout the continuous liquid phase. Preferably, the largest dimension of the particulate material is no greater than 10 microns, more preferably no greater than 2 microns. The method of the invention has been found to be particularly effective at forming polymer at the surface of sub-micron particles, for example less than 0.5 microns, even less than 0.25 microns.

Suitable substances from which the particulate material may be formed include, but are not limited to, pigments in general, inorganic material such as titanium dioxide, zinc oxide, calcium carbonate, iron oxide, silicon dioxide, barium sulfate, carbon black, organic pigments such as phthalocyanine blue, phthalocyanine green, quinacridone and dibromananthrone, magnetic materials such as y-iron oxide, waxes, bioactive agents such as pesticides, herbicides, fungicides and Pharmaceuticals, water, and combinations thereof.

Preferably, the particulate material is a solid (i.e. in solid form at the temperature which the method of the invention is performed).

It is generally preferred that the particulate material that is to be encapsulated by polymer is substantially inert to the reaction conditions under which the RAFT polymerisation process is conducted.

In further describing the nature of, and the interaction between, the continuous liquid phase and the dispersed particulate material it can be convenient to refer to their relative solubility and/or polarity, For example, in order to provide a continuous liquid phase and a dispersed liquid particulate material, the liquids will typically have sufficiently different polarities to render them substantially immiscible. In other words, one liquid will be sufficiently hydrophilic and the other sufficiently hydrophobia so that they form a

polyphasic system. In contrast, to provide a continuous liquid phase and a dispersed solid particulate material the solid need only be insoluble in the liquid phase, with the polarity that the solid particulate material presents to the liquid phase, and vice versa, generally being irrelevant to forming the dispersion.

From the forgoing, those skilled in the art will appreciate that the terms "hydrophilic" and "hydrophobic" used herein are not intended to define absolute qualities of a particular substance but rather to be an indicator of a favourable or unfavourable interactions (i.e. attractive or repulsive interactions). In other words, the terms "hydrophilic" and "hydrophobic" are used herein as primary indicators to define characteristics such as like attracting like and unlike repelling unlike.

As a convenient point of reference only, a person skilled in the art might consider a "hydrophilic" liquid to have a solubility in water of at least 5 g/L at 25°C, and a "hydrophobic" liquid to have a solubility in water of less than 5 g/L at 25°C. In terms of a solid, the terms "hydrophilic" and "hydrophobic" might be considered by a person skilled in the art to be a reference to a solid which could be wetted by (i.e. does not repel) a hydrophilic and hydrophobic liquid, respectively.

In practical terms, the continuous liquid phase in effect functions as a reaction medium in which the one or more ethylenically unsaturated monomers are polymerised to form polymer at the surface of the particulate material. The monomer may be present in the continuous liquid phase as a separate liquid phase, it may be fully soluble in the continuous liquid phase, or the continuous liquid phase may itself consist essentially of the monomer.

Where the continuous liquid phase does not consist essentially of the one or more ethylenically unsaturated monomers, the method of the invention may be conveniently used to prepare a dispersion of polymer encapsulated particles in a liquid. For example, where the continuous liquid phase comprises water arid the particulate material is titanium dioxide, the method of the invention may be used to prepare an aqueous dispersion of polymer encapsulated titanium dioxide particles.

The moiety of the RAFT agent that functions to stabilise the particulate material in the continuous liquid phase can also advantageously function to stabilise a liquid dispersed

polymer encapsulated particulate material formed by the method of the invention. Accordingly, no additional dispersant to disperse the polymer encapsulated particulate material in the liquid is required.

By being "encapsulated" is meant that the polymer substantially surrounds the entire particulate material. The polymer may, however, exhibit a degree of porosity (i.e. have some holes or voids in it).

In a preferred embodiment the invention provides a method of preparing a dispersion of polymer encapsulated particulate material in a liquid, said method comprising:

providing a dispersion of particulate material in a continuous liquid phase, said dispersion comprising a RAFT agent as a stabiliser for said particulate material, and said continuous liquid phase comprising one or more ethylenically unsaturated monomers; and

polymerising said one or more ethylenically unsaturated monomers under the control of said RAFT agent to form polymer at the surface of said particulate material, thereby providing said dispersion of polymer encapsulated particulate material in a liquid.

Preferably, the continuous liquid phase is water and the method produces an aqueous dispersion of polymer encapsulated particulate material.

In accordance with this preferred embodiment, the particulate material encapsulated by the polymer may be a primary particle or an aggregate thereof. The polymer coating which encapsulates the particles will generally be substantially uniform around the entire particle. Provided the polymer encapsulated particulate material can remain dispersed, encapsulated particles of any size can be prepared using this methodology. The methodology can also be used to prepare the aforementioned polymer encapsulated particulate material that is 100 microns or less in size, wherein the particulate material is encapsulated in a substantially uniform and continuous coating of a polymer. Preferably, such novel polymer encapsulated particulate material is 70 microns or less, more preferably 40 microns or less, most preferably 5 microns or less in size. The size of the polymer encapsulated particulate material may also be in the sub-micron range, for example from 0.01 to 1 micron. For the avoidance of any doubt, reference to the "size" of the polymer

encapsulated paniculate materials in this case is that of the largest dimension provided by the combination of the polymer coating and the paniculate material.

By the paniculate material being encapsulated in a "substantially uniform and continuous coating" is meant that the coating does not present in an irregular manner around the paniculate material and that the coating is substantially free of holes or voids. To achieve these properties, the thickness of the polymer surrounding the particulate material will generally be relatively constant. However, it may be that the thickness of the encapsulating polymer can vary gradually around the perimeter of the paniculate material. For example, the particulate material may not be located at the precise centre of a spherical polymer coating. An assessment of the uniformity and continuity of the coating can generally be made visually, for example by Transmission Electron Microscopy (TEM).

The thickness of the polymer coating which encapsulates the particulate material is preferably at least 2 nanometers, more preferably at least 5 nanometers, most preferably at least 10 nanometers, still more preferably at least 20 nanometers. There is no particular limit as to the thickness of polymer that can encapsulate the particulate material, with the ultimate thickness generally being dictated by the intended application for the encapsulated particles.

Where the continuous liquid phase consists essentially of the one or more ethylenically unsaturated monomers, polymerisation of the monomers can result in the continuous liquid phase ultimately forming a polymeric matrix around all of the dispersed particles to thereby form a polymer mass having the particles dispersed therethrough. By the particles being initially dispersed in essentially monomer, and the monomer being polymerised at the surface of the dispersed particulate material, the method of the invention can in this case advantageously provide a polymer having the particulate material substantially uniformly dispersed therethrough.

In another preferred embodiment the invention provides a method of preparing a polymer having particulate material dispersed therethrough, said method comprising:

providing a dispersion of said particulate material in a continuous liquid phase, said dispersion comprising a RAFT agent as a stabiliser for said particulate material, and said

continuous liquid phase consisting essentially of one or more ethylenically unsaturated monomers; and

polymerising said one or more ethylenically unsaturated monomers under the control of said RAFT agent to form polymer at the surface of said particulate material, thereby providing polymer having the particulate material dispersed therethrough.

By the expression "consisting essentially of one or more ethylenically unsaturated monomers is meant that that the continuous liquid phase may include additional ingredients, but only if the additional ingredients do not materially alter the basic and novel characteristics of the method. By way of example only, a continuous liquid phase consisting essentially of one or more ethylenically unsaturated monomers might be one which is based on at least 90 weight percent monomer, preferably at least 95 weight percent monomer.

Where the continuous liquid phase consists essentially of the one or more ethylenically unsaturated monomers, it may be desirable to terminate polymerisation of the monomer prior to it all being converted into polymer. In this case, such a method could provide a dispersion of polymer encapsulated particulate material in the remaining non-polymerised one or more ethylenically unsaturated monomers.

As a variation on the method of the invention where the continuous liquid phase consists essentially of the one or more ethylenically unsaturated monomers, it may be desirable to disperse this continuous liquid phase, which itself has the particulate material dispersed therethrough, in a further or second continuous liquid phase to provide what might best be described as a double emulsion. For example, the particulate material might be dispersed in a continuous liquid phase which consists essentially of hydrophobic monomer, this continuous liquid phase could then be dispersed in water. Thus in this context, the first mentioned continuous liquid phase (i.e. that which consists essentially of monomer) may be considered continuous relative to particulate material dispersed therethrough, and the second mentioned continuous liquid phase may be considered continuous relative to the first continuous liquid phase dispersed therethrough. By performing the method in this manner, the monomer may be polymerised to form a dispersion of polymer particles which advantageously comprise the particulate material substantially uniformly dispersed

therethrough. The size of such polymer particles may be conveniently controlled through variation of the droplet size of the dispersed continuous liquid phase comprising the dispersed particulate material using techniques well known in the art.

Preferably, the second continuous phase is an aqueous phase.

In the "double emulsion" method mentioned above, the RAFT agent functions as a stabiliser for the particulate material to prevent, or at least minimise, coalescence or aggregation of the dispersed particulate material in the continuous liquid phase which consists essentially of monomer. The resulting polymer encapsulated particulate material can therefore be advantageously substantially free of additional dispersant for the particulate material. It will be appreciated by those skilled in the art that a surface active stabiliser will also typically be required to prevent, or at least minimise, coalescence or aggregation of the dispersed aforementioned first continuous liquid phase in the second continuous liquid phase. In this case, it is preferred that the first continuous liquid phase is stabilised in the second continuous liquid phase by a colloid stabiliser. Suitable colloid stabilisers include, but are not limited to, cellulosic colloids such as hydroxy ethyl cellulose or polyvinyl alcohol.

In accordance with the "double emulsion" method described above, the particulate material dispersed throughout the resultant polymer particle may be a primary particle or an aggregate thereof. Advantageously, the particulate material will be substantially uniformly dispersed throughout the polymer particle. Provided the polymer encapsulated particulate material can remain dispersed, encapsulated particles of any size can be prepared using this methodology. The methodology can also be used to prepare the aforementioned polymer encapsulated particulate material that is 100 microns or less in size, wherein the particulate material is dispersed substantially uniformly throughout the polymer. Preferably, such novel polymer encapsulated particulate material is 70 microns or less, more preferably 40 microns or less, most preferably 5 microns or less in size. The size of the polymer encapsulated material may also be in the sub-micron range, for example from 0.01 to 1 micron, preferably from 0.5 to 1 micron. For the avoidance of any doubt, reference to the size of the polymer encapsulated particulate material in this case is that of the largest

dimension provided by the combination the polymer and the particulate material dispersed therethrough.

By the RAFT agent facilitating dispersal of the particulate material throughout the continuous monomer phase and therefore the resulting encapsulating polymer, the polymer encapsulated particulate material can be formed substantially free of additional dispersant.

By the particulate material being dispersed "substantially uniformly" throughout the polymer is meant that the particulate material is not localised or agglomerated within the encapsulating polymer. For example, the particulate material should not be concentrated at the centre or perimeter of the encapsulating polymer An assessment of the dispersed state of the particulate material can generally be made visually, for example by Transmission Electron Microscopy (TEM).

By being "substantially free of additional dispersant" is meant that other than the RAFT agent the polymer encapsulated particulate material comprises less than 30 wt. %, preferably less than 10 wt. %, more preferably less than 5 wt. %, most preferably no other dispersant that is used to disperse the particulate material in the continuous liquid phase, relative to the total amount of dispersant present (i.e. inclusive of the RAFT agent which acts as a stabiliser).

Although the particulate material dispersed throughout the continuous liquid phase is stabilised by the RAFT agent, the particulate material may also be stabilised by other stabilisers such as conventional surfactants or any other surface active agent. Those skilled in the art will appreciate the range of surfactants suitable for this purpose. Nevertheless, to avoid certain disadvantages of using conventional surfactants it is preferred that the particulate material is stabilised only by the RAFT agent. In particular, conventional surfactants are not generally capable of being anchored to the resulting polymer/particle composite and are therefore prone to migrate from their stabilisation site. Products formed using polymer/particle composites that comprise conventional surfactant may therefore be adversely effected as a result of the surfactant migrating and localising in pockets. For example, the water repellericy of the product may be compromised.

RAFT agent used in accordance with the invention not only functions as a stabiliser but also plays an active role in forming polymer at the surface of the particulate material. By virtue of this polymerisation role, the RAFT agent is inherently covalently bound to the polymer that is formed and is therefore prevented from migrating. Where a conventional surfactant is used in the method of the invention, the stabilising function of the RAFT agent effectively reduces the amount of conventional surfactant required and thereby provides a means to at least minimise the negative effects of using such surfactant.

As used herein, the expressions "polymer/particulate material composite" and "polymer/particle composite" are intended to denote a product formed through the deposition of polymer at the surface of particulate material.

To function as a stabiliser, the RAFT agent used in accordance with the invention will generally be physically associated in some way with the outermost surface of the particulate material. Preferably, the physical association between the RAFT agent and the particulate material will be by way of the RAFT agent being adsorbed onto the outermost surface of the particulate material. By having an ability to be adsorbed onto the outermost surface of the particulate material, it will be appreciated that the RAFT agent will exhibit surface activity, or in other words it will be surface active. An adsorbed RAFT agent can exhibit a degree of lability and is therefore less prone to become enveloped by polymer formed at the surface of the particle. In other words, an adsorbed RAFT agent can have the ability to move freely away from the surface of the particulate material with the polymer that is being formed.

A surface active RAFT agent used in accordance with the invention will have a structure that enables it to (a) be preferentially adsorbed onto the outermost surface of the particulate material rather than be solvated by and in the continuous liquid phase, (b) function as a stabiliser for the particulate material, and (c) control polymerisation of the one or more ethylenically unsaturated monomers. Further details on the structural characteristics of such surface active RAFT agents are discussed below.

RAFT agents suitable for use in the present invention include those of general formula (4):

(Figure Removed)

where each X is independently a polymerised residue of an ethylenically unsaturated monomer, n is an integer ranging from 0 to 100, preferably from 0 to 60, most preferably from 0 to 30, R1 is an organic group optionally substituted with one or more hydrophilic groups and Z is any group that can promote sufficient reactivity of the thiocarbonyl group towards radical addition while not slowing the rate of fragmentation to the extent that there is unacceptable retardation of polymerisation. Preferred R1 groups include Ci-Cg alkyl, Ci-Cg alkoxy aryl or heteroaryl, each of which is substituted with one or more hydrophilic groups selected from -CO2H, -CO2RN, -SO3H, -OSO3H, -SORN, -SO2RN, -OP(OH)2> -P(OH),, -PO(OH)2j -Oil, -ORN, -(OCH2--CI-lR)w-OH, -CONH2> CONHR', CONR'R", -NR'R", ••NtR'R"R"1, where R is selected from CrC6 alkyl, w is 1 to 10, R', R" and R'" are independently selected from alkyl and aryl which are optionally substituted with one or more hydrophilic substituents selected from -CO2H, -SO.jH, -OSChH, -OH, -(COCH2CI1R)W-OH, -CONH2, -SOR and SO2R, and salts thereof, R and w are as defined above. Particularly preferred R groups include, but are not limited to, -CH(CH3)CO2H, -CH(CO2H)CH2CO2H, -C(CH3)2CO2H. Preferred Z groups include, optionally substituted alkoxy, optionally substituted aryloxy, optionally substituted alkyl, optionally substituted aryl, optionally substituted heterocyclyl, optionally substituted arylalkyl, optionally substituted alkylthio, optionally substituted arylalkylthio, dialkoxy- or diaryloxy-phosphinyl [-P(O)OR22J, dialkyl- or diaryl- phosphinyl [-P(=O)R22], optionally substituted acylamino, optionally substituted acylimino, optionally substituted arnino, R'-(X)n-S- and a polymer chain formed by any mechanism, for example polyalkylene oxide polymers such as water soluble polyethylene glycol or polypropylene glycol, and alkyl end capped derivatives thereof, where R1, X and n are as defined above and R2 is selected from the group consisting of optionally substituted Q-Cig alkyl, optionally substituted C2~Cis alkenyl, optionally substituted aryl, optionally substituted heterocyclyl, optionally substituted aralkyl, optionally substituted alkaryl. Particularly preferred Z

groups include, but are not limited to, -CltyCfiHs), Ci-C20 alkyl, where e is 2 to 4, and -SR3, where R3 is selected from Ci to C2o alkyl.

Preferred optional subst'ituents for R2 and Z groups include epoxy, hydroxy, alkoxy, acyl, acyloxy, carboxy (and salts), sulfonic acid (and salts), alkoxy- or aryloxy- carbonyl, isocyanato, cyano, silyl, halo, and dialkylamino.

In selecting both R1 and Z groups for RAFT agents of formula (4), those agents resulting from any combination of particularly preferred R1 and Z groups are also particularly preferred. Where the hydrophilic group is -N+R'R"R'" there will be an associated counter an ion.

Other suitable RAFT agents include those of formula (4) in which R1 is an organic group optionally substituted with one or more hydrophobic groups. In this case, Z is preferably an organic group optionally substituted with one or more hydrophilic groups.

As used herein, the terms "aryl" and "heteroaryl" refer to any substituent which includes or consists of one or more aromatic or heteroaromatic ring respectively, and which is attached via a ring atom. The rings may be mono or polycyclic ring systems, although mono or bicyclic 5 or 6 menibered rings are preferred. Examples of suitable rings include but are not limited to benzene, biphenyl, terphenyl, quaterphenyl, naphthalene, tetrahydronaphthalene, 1-benzylnaphthalene, anthracene, dihydroanthracene, benzanthracene, dibenzanthracene, phenanthracene, perylene, pyridine, 4-phenylpyridine, 3-phenyIpyridine, thiophene, benzothiophene, naphthothiopherie, thianthrene, furan, benzofuran, pyrene, isobenzofuran, chromene, xanthene, phenoxathiin, pyrrole, imidazole, pyrazole, pyrazine, pyrimidirie, pyridazine, indole, indolizine, isoindole, purine, quinoline, isoquinoline, phthalazine, quinoxaline, quinazoline, pteridine, carbazole, carboline, phenanthridine, acridine, phenanthroline, phenazine, isothiazole, isooxazole, phenoxazine and the like, each of which may be optionally substituted

In this specification "optionally substituted" means that a group may or may not be further substituted with one or more groups selected from, but not limited to, alkyl, alkenyl, alkynyl, aryl, halo, haloalkyl, haloalkenyl, haloalkynyl, haloaryl, hydroxy, alkoxy, alkenyloxy, aryloxy, benzyloxy, haloalkoxy, haloalkenyloxy, acetylcno, carboxirnidyl,

haloaryloxy, isocyano, cyano, forrnyl, carboxyl, nitro, nitroalkyl, nitroalkenyl, nitroalkynyl, nitroaryl, alkylamino, dialkylamino, alkenylarnino, alkynylamino, arylamino, diarylamino, benzylamino, imino, alkylimine, alkenylimine, alkynylimino, arylimino, benzylimino, diberizylamino, acyl, alkenylacyl, alkynylacyl, arylacyl, acylarnino, diacylarnino, acyloxy, alkylsulphonyloxy, arylsulphenyloxy, heterocyclyl, heterocycloxy, hcterocyclamino. haloheterocyclyl, alkylsulphonyl, arylsulphonyl, alkylsolphinyl, arylsulphinyl, carboalkoxy, alkylthio, benzylthio, acylthio, sulphonamido, sulfanyl, sulfo and phosphorus-containing groups, alkoxysilyl, silyl, alkylsilyl, alkylalkoxysilyl, phenoxysilyl, alkylphenoxysilyl, alkoxyphenoxy silyl, arylphenoxysilyl, allophanyl, guanidino, hydantoyl, ureido, and ureylene.

Unless stated otherwise, the terms "halogen" and "halo" used herein refer to I, Br, Cl and F.

In this specification the term "alkyl", used either alone or in compound words such as "alkenyloxyalkyl", "alkylthio", "alkylamino" and "dialkylamino" denotes straight chain, branched or cyclic alkyl, preferably Cj .20 alkyl or cycloalkyl. Examples of straight chain

and branched alkyl include methyl, ethyl, propyl, isopropyl, butyl, isobutyl, sec-butyl, tert-butyl, arnyl, isoamyl, seoamyl, 1,2-dimethylpropyl, 1,1-dimethyl-propyl, hexyl, 4-methylpenlyl, 1-methylpentyl, 2-methylpcntyl, 3-methylpentyl, 1,1-dimethylbutyl, 2,2-dimethylbutyl, 3,3-dimethylbutyl, 1,2-dirnethylbutyl, 1,3-dimethylbutyl, 1,2,2,-trimethylpropyl, 1,1,2-trimethylpropyl, heptyl, 5-methoxyhexyl, 1-methylhcxyl, 2,2-dimethylpentyl, 3,3-dimethylpentyl, 4,4-dirnethylpentyl, 1,2-dirnethylpentyl, 1,3-dimethylpentyl, 1,4-dimethyl-penlyl, 1,2,3,-trimethylbutyl, 1,1,2-trimethylbutyl, 1,1,3-trimethylbutyl, octyl, 6-mcthylheptyl, 1-methylheptyl, 1,1,3,3-tetrarnethylbutyl, nonyl, 1-, 2-, 3-, 4-, 5-, 6- or 7--methyl-octyl, 1-, 2-, 3-, 4- or 5-ethylheptyl, 1-, 2- or 3-propylhexyl, decyl, 1-, 2-, 3-, 4-, 5-, 6-, 7- and 8-methylnonyl, 1-, 2-, 3-, 4-, 5- or 6-ethyloctyl, 1-, 2-,3-or 4-propylheptyl, undecyl, 1-, 2-, 3 -, 4-, 5-, 6-, 7-, 8- or 9-rnethyldecyl, 1-, 2-, 3-, 4-, 5--, 6-or 7-ethylnonyl, 1-, 2-, 3-, 4- or 5-propyloctyl, 1-, 2- or 3-butylheptyl, 1-pentylhexyl, dodecyl, 1-, 2-, 3-, 4-, 5-, 6--, 7-, 8-, 9- or 10-methylundecyl, 1-, 2-, 3-, 4-, 5-, 6--, 7- or 8-ethyldecyl, 1-, 2-, 3-, 4-, 5- or 6-propylnonyl, 1-, 2-, 3- or 4-butyloctyl, 1-2-pentylheptyl and the like. Examples of cyclic alkyl include'mono- or polycyclic alkyl groups such as

cyclopropyl, cyclobutyl, cyclopentyl, cyclohexyl, eycloheptyl, cyclooctyl, cyclononyl, cyclodecyl and the like.

As used herein, the term "salt" denotes a species in ionised form, and includes both acid addition and base addition salts. In the context of the present invention, suitable salts are those that do not interfere with the RAFT chemistry.

As used herein, the term "counter anion" denotes a species capable of providing a negative charge to balance the charge of the corresponding cation. Examples of counter anions include, Cf, F, Br', F, NO3~, CN" and PO3".

As used herein, the term "alkoxy" denotes straight chain or branched alkoxy, preferably Cj_20 alkoxy. Examples of alkoxy include methoxy, ethoxy, n-propoxy, isopropoxy and

the different butoxy isomers.
