Repository: anandvc/allindianpatents

File: patents/260112-composition-comprising-ethylene-copolymers-and-polyolefins.html (part 1 of 2)
Indian Patents. 260112:"COMPOSITION COMPRISING ETHYLENE COPOLYMERS AND POLYOLEFINS"

Indian Patents

Recently Granted Patents

  Recently Published Patents

Title of Invention	"COMPOSITION COMPRISING ETHYLENE COPOLYMERS AND POLYOLEFINS"

Abstract	Disclosed is the use of compositions of ethylene copolymers, polyolefins (for example, polyethylene and polypropylene), tackifiers and optional fillers that provide strong hermetic adhesion to impact-modified acrylonitrile-methylacrylate copoly-mers. These compositions are useful as an adhesive layer in multilayer structures prepared by coextrusion, extrusion coating and extrusion lamination. Also disclosed are packages, such as thermoformed blister packs, rigid containers and pouches that comprise these multilayer structures.	

Full Text	OMPOSlTWCOMPRISING ETHYLENE COPOLYMERS AND

POLYOLEFINS

The invention relates to a composition comprising an ethylene copolymers, polyolefin, and a tackifier; to a multilayer structure produced therefrom; and to a package comprising the multilayer structure. The composition can be used for adhesion to impact-modified acrylonitrile-methylacrylate copolymers to other substrates.

BACKGROUND OF THE INVENTION

The packaging industry uses a variety of films and containers produced from various thermoplastic resins and compositions for packaging food and non-food products. These packages provide protection (e.g., protection from mechanical damage, barriers to air or moisture, etc.) of the product contained within until the consumer is ready to use the product. It is also desirable for the package to be designed to allow the consumer easy access to the product at the appropriate time.

Packages consist of rigid containers made from metal such as aluminum, paper, fiberboard or plastic (for example, polypropylene, crystallized polyethylene terephthalate (CPET) and high-impact polystyrene (HIPS)) with a lidding film sealed to the container. These packages include cups, bottles, blister packs and the like. It is desirable that the seal between the container and the lidding film provide a strong hermetic seal to protect the product and that the seal is easily and cleanly peeled by the consumer.

Materials used in packaging include impact-modified acrylonitrile-methylacrylate copolymers, in which acrylonitrile-methylacrylate copolymers are grafted onto a nitrite rubber. These materials can be used to form rigid containers or flexible films. It is generally difficult to find compositions that provide good adhesion to these impact-modified acrylonitrile-methylacrylate copolymers because of their inherent properties.

There is a need for an improved adhesive material to provide hermetic bonding to acrylonitrile-methylacrylate copolymers and impact-modified and rubber-modified compositions thereof. Such compositions

incluBe""th"bse"in"'wh"TcR acrylonitrile-methylacrylate copolymers are grafted onto a nitrite rubber. Acrylonitrile-methylacrylate copolymers such as Barex®from BP Petrochemicals, Inc. (Naperville, IL, USA) provide moisture and oxygen barrier properties, chemical resistance, ultraviolet resistance, and flavor and aroma containment, allowing greater shelf life of the product packaged. There is no polymer known to be effectively used presently for lamination of impact-modified acrylonitrile-methylacrylate copolymers to polyvinyl chloride (PVC) or polyethylene terephthalate (PET) in extrusion processes.

Existing adhesive systems that bond to impact-modified acrylonitrile-methylacrylate copolymers include solvent-borne systems based on, among others, ethylene/vinyl acetate (EVA) copolymers, styrene butadiene or amorphous polyester. The (water-based) adhesives are applied by roller or gravure systems to carrier webs (e.g. 1 mil-thick PVC) and require drying at elevated temperature to remove the solvents and maintain low amounts of residual solvents. The adhesive coatings produced in this manner are generally thin and limited to ingredients that are soluble in solvent systems. A cure time of up to a week may be required before use with wet laminating processes.

There is also a need for an adhesive composition that is not limited by adhesive layer thickness or combination of components to gain the desired adhesive strength, free of solvent, and/or environmentally friendly. No-solvent adhesive systems may be simpler and offer more flexibility, thereby improving economics in manufacturing of the finished packaging web.

It is also desirable to directly extrude an adhesive composition onto an impact-modified acrylonitrile-methylacrylate copolymer web in an extrusion coating process and to have good bonding without any surface treatment to the substrate although adhesion may be enhanced with surface treatment, such as corona treatment.

It is further desirable to have an adhesive composition that has good heat resistance provided allowing the composition to be extruded at higher temperatures or for processing with polymers at high temperatures.

TeeTable neat seals can De designed to have three different failure modes when peeling seal to seal or seal to differentiated substrate. Failure can be interfacial, delamination or cohesive when peeling one from the other under stress at various angles of peel and speeds. Interfacial seals are designed to fail at the heat seal interface of the selected sealing surface (i.e. the sealant layer peels cleanly away from the substrate layer). In most cases seal strength is determined by temperature, pressure and dwell time. Seals that do not peel cleanly can contaminate the contents of the package with fragments of the seal or lidding. Interfacial peelable seals are desirable to prevent such contamination. Delamination heat seals are designed to fail at an internal interface of a multilayer film structure. This designed failure interface is in a chosen layer somewhere behind the actual heat seal layer in the film structure. Thickness and adhesion to the chosen internal layer interface may determine strength of the seal during peeling. In this case the entire sealant layer transfers to the substrate as the film structure is being peeled away. Cohesive seal failure by design fails within the actual sealant layer itself. When peeling the seal under stress and speed, the seal layer itself splits within and transfers a portion of the sealant material to the sealant substrate. Internal strength of the sealant material can be the determining factor for actual strength of the heat seal.

SUMMARY OF THE INVENTION

The invention provides a composition comprising or produced from (a) about 10 to about 80 wt % of at least one ethylene copolymer; (b) about 5 to about 60 wt % of at least one polyolefin; (c) about 0.5 to about 35 wt % of at least one tackifying resin; and (d) 0 to about 35 wt % of filler.

The composition can be used for adhesion of an impact-modified acrylonitrile-methylacrylate copolymer to substrate including foil, paper, polyesters, polyamides, polyolefins, polyethylene vinyl alcohol, polyethylene vinyl acetate, ethylene/(meth)acrylic acid copolymers and ionomers thereof, polyvinyl chloride, polyvinylidene chloride, anhydride-modified polyolefin.

"Tills iriventf6n""alSO'"lprovides a multilayer structure comprising at least one layer comprising the composition disclosed above, at least one layer comprising at least one impact-modified acrylonitrile-methylacrylate copolymer, and at least one optional layer comprising foil, paper, polyesters, polyamides, polyolefin, polyethylene vinyl alcohol, polyethylene vinyl acetate, ethyiene/(meth)acrylic acid copolymer, ionomer of the acid copolymer, polyvinyl chloride, polyvinylidene chloride, anhydride-modified polyolefin, and combinations of two or more thereof. The multilayer structure includes a thermoformable web.

This invention also provides a package comprising the composition or the multilayer. The package can be in the form of a thermoformed blister pack or a container and can comprise the multilayer structure and at least one extra layer including or produced from foil, paperboard, high-density polyethylene (HOPE), polypropylene (PP), high-impact polystyrene (HIPS), amorphous polyethylene terephthalate (APET), crystalline polyethylene terephthalate (CPET), PVC, polyacrylonitrile homopolymer, polyacrylonitrile copolymer, polyacetal, polyacetal copolymer, or combinations of two or more thereof. A container can contain the extra layer and a peelable lid, which comprises or is produced from at least one layer comprising or produced from the composition disclosed above. DETAILED DESCRIPTION OF THE INVENTION

"Copolymer" means a polymer containing two or more different monomers. "Dipolymer" and "Terpolymer" mean polymers containing only two and three different monomers, respectively. "Copolymer of various monomers" means a copolymer whose units are derived from the various monomers.

"(Meth)acrylic acid" means methacrylic acid and/or acrylic acid. Likewise, the term "(meth)acrylate" means methacrylate and/or acrylate.

Thermoplastic compositions are polymeric materials that can flow when heated under pressure. Melt index (Ml) is the mass rate of flow of a polymer through a specified capillary under controlled conditions of temperature and pressure. Melt indices reported herein are determined according to ASTM 1238 at 190°C using a 2.16 kg weight, with values of

Ml reporfecTih gfams/fO "minutes. The thermoplastic compositions described herein are suitable for preparation of films and multilayer structures by extrusion processing.

"Foil" refers to a thin, flexible film or sheet of metal such as aluminum. It also refers to multilayer structures in which at least one layer of metal is adhered to additional layers of other materials.

The composition can also comprise or consist essentially of or be produced from (a) about 15 to about 80 weight % of at least one ethylene/alkyl (meth)acrylate copolymer, about 5 to about 45 weight % of at least one polyolefin, and about 1 to about 35 weight % of at least one tackifying resin; or alternatively (b) about 15 to about 70 weight % of at least one ethylene/alkyl (meth)acrylate copolymer, about 15 to about 45 weight % of at least one polyolefin, and about 10 to about 20 weight % of at least one tackifying resin; or alternatively (c) about 40 to about 70 weight % of at least one ethylene/alkyl (meth)acrylate copolymer, about 15 to about 45 weight % of at least one polyolefin, and about 10 to about 20 weight % of at least one tackifying resin; or alternatively (d) about 10 to about 80 weight % of at least one ethylene/alkyl (meth)acrylate copolymer, about 5 to about 60 weight % of at least one polyolefin, about 0.5 to about 35 weight % of at least one tackifying resin, and about 0.5 to about 35 weight %, alternatively 30 weight %, of filler; or alternatively (e) about 40 to about 60 weight % of at least one ethylene/alkyl (meth)acrylate copolymer, about 20 to about 40 weight % of at least one polyolefin, about 10 to about 20 weight % of at least one tackifying resin, and about 5 to about 20 weight % of filler.

Ethvlene/alkyl (meth)acrvlate copolymers

An ethylene copolymer comprises repeat units derived from ethylene, (meth)acrylic acid or (meth)acrylate or alkyl (meth)acrylate, and one or more optional comonomers such as CO, acid anhydride, maleic acid, monoester of the acid anhydride, an epoxy-containing (meth)acrylate, or combinations of two or more thereof. Ethylene/alkyl (meth)acrylate copolymers are examples, which are used interchangeably with "ethylene/(meth)acrylate copolymers" and denote a thermoplastic

ethyfefie c6pblymer;""Tfie""alkyl group can contain from 1 to 8 carbon atoms. Examples of alkyl (meth)acrylates include methyl acrylate, ethyl acrylate, butyl acrylate, methyl acrylate, ethyl acrylate, butyl acrylate, or combinations of two or more thereof. "Ethylene/methyl acrylate (EMA)" means a copolymer of ethylene (E) and methyl acrylate (MA). "Ethylene/ethyl acrylate (EEA)" means a copolymer of ethylene and ethyl acrylate (EA). "Ethylene/butyl acrylate (EBA)" means a copolymer of ethylene and butylacrylate (BA).

The amount of the alkyl acrylate comonomer incorporated into the ethylene/(meth)acrylate copolymer can vary from about 0.1 up to as high as 40 wt% of the total copolymer or even higher. The choice of the alkyl group can be one or more CrCs or Ci-C4 alkyls. The alkyl (meth)acrylate comonomer has a concentration range of from about 5 to about 30 wt%, alternatively from 9 to 27 wt%, of the total ethylene/(meth)acrylate copolymer. For example, methyl acrylate can be present in a concentration range of from 5 to 30 wt%, alternatively from 9 to 25 wt%, or 9 to 24 wt%, of the ethylene/(meth)acrylate dipolymer.

A mixture of two or more ethylene/alkyl (meth)acrylate copolymers can be used.  For example, useful properties may be obtained when two ethylene/alkyl acrylate copolymers are used in blends including those where the ethylene/alkyl acrylate component comprises two different ethylene/methyl acrylate copolymers. One may replace a single EMA grade in a blend with an equal amount of a properly selected mixture of two EMA grades, where the mixture has the same wt% methyl acrylate content and melt index as the single EMA grade replaced. By combining two different properly selected EMA copolymer grades, modification of the properties of the composition may be achieved as compared with compositions containing only a single EMA resin grade.

The ethylene/alkyl (meth)acrylate copolymers may also optionally include at least one additional comonomer selected from the group consisting of (meth)acrylic acid, maleic anhydride, glycidyl methacrylate and carbon monoxide to form terpolymers such as ethylene/isobutyl acrylate/methacrylic acid, ethylene/methyl acrylate/maleic anhydride,

ethyfeneTbuiyl IcryilfeTgly'cidyl methacrylate (EBAGMA) and ethylene/butyl acrylate/carbon monoxide (EBACO).

Ethylene/(meth)acrylate copolymers can be prepared by processes well known in the polymer art using either autoclave or tubular reactors. The copoiymerization can be run as a continuous process in an autoclave. For example, ethylene, an alkyl (meth)acrylate such as methyl acrylate, and optionally a solvent such as methanol (see US Patent 5,028,674) are fed continuously into a stirred autoclave of the type disclosed in US Patent 2,897,183, together with an initiator. The rate of addition may depend on polymerization temperature, pressure, and concentration of the methyl acrylate monomer in the reaction mixture needed to achieve the target composition of the copolymer. In some cases, it may be desirable to use a telogen such as propane, to control the molecular weight. The reaction mixture may be continuously removed from the autoclave. After the reaction mixture leaves the reaction vessel, the copolymer may be separated from the unreacted monomers and solvent (if solvent was used) by conventional means, e.g., vaporizing the nonpolymerized materials and solvent under reduced pressure and at an elevated temperature. Autoclave acrylate copolymers are available from Voridian under the name EMAC™, from ExxonMobil under the name Optema™, and from Atofina under the name of Lotryl™.

Tubular reactor-produced ethylene/(meth)acrylate copolymer can be distinguished from the more conventional autoclave produced ethylene/(meth)acrylate as generally known in the art. Thus the term or phrase "tubular reactor produced" ethylene/(meth)acrylate copolymer denotes an ethylene copolymer produced at high pressure and elevated temperature in a tubular reactor or the like, wherein the inherent consequences of dissimilar reaction kinetics for the respective ethylene and alkyl (meth)acrylate (e.g. methyl acrylate) comonomers is alleviated or partially compensated by the intentional introduction of the monomers along the reaction flow path within the tubular reactor. Such a tubular reactor copoiymerization technique can produce a copolymer having a greater relative degree of heterogeneity along the polymer backbone (a more blocky distribution of comonomers), tend to reduce the presence of

long"cTiaTn"braficfflhgVaYTd produce a copolymer characterized by a higher melting point than one produced at the same comonomer ratio in a high pressure stirred autoclave reactor.

Tubular reactor produced ethylene/(meth)acry!ate copolymers of this nature are commercially available from E. I. du Pont de Nemours and Company, Wilmington, Delaware (DuPont).

The manufacturing of the tubular reactor ethylene/(meth)acrylate copolymers is well known to one skilled in the art such as disclosed in US Patents 3,350,372; 3,756,996; and 5,532,066. For additionaldiscussion regarding the differences between tubular reactor produced and autoclave produced ethylene/alkyl acrylate copolymers, see Richard T. Chou, Mimi Y. Keating and Lester J. Hughes, "High Flexibility EMA made from High Pressure Tubular Process", Annual Technical Conference - Society of Plastics Engineers (2002), 60th(Vol. 2), 1832-1836.

Ethylene/alkyl acrylate copolymers are available from DuPont. The ethylene/(meth)acrylate copolymers can vary in molecular weight. The specific selection of the melt index (Ml) grade of polymer component(s) to be used may be influenced by the process used to create the multilayer structure. For example, ethylene/(meth)acrylate copolymers having Mi's from about 0.1 to about 100 g/10 min, about 0.5 to about 50 and most preferably from about 0.50 to about 30 g/10 min.

Preferred are compositions wherein said ethylene/(meth)acrylate copolymer of component is prepared in a tubular reactor. Polvolefins

Polyolefins can be selected from homopolymers and copolymers of olefins wherein the olefin monomers have from two to eight carbon atoms. Preferred are polyolefins selected from the group consisting of polyethylene homopolymers, polypropylene homopolymers, copolymers comprising ethylene, and copolymers comprising propylene. Polyethylenes (PE) useful for the compositions described herein can be prepared by a variety of methods, for example but not limitation, the well-known Ziegler-Natta catalyst polymerization (see for example U.S. Patent Number 4,076,698 and U.S. Patent Number 3,645,992), metallocene catalyst polymerization (see for example U.S. Patent Number 5,198,401

and"U:SrPaterit'NarfiE)er5,405,922), Versipol® catalyst polymerization and by free radical polymerization. The polymerization can be conducted as solution phase processes, gas phase processes, and the like. Polyethylene polymers useful herein can include linear polyethylenes such as HOPE, linear low density polyethylene (LLDPE), very low or ultralow density polyethylenes (VLDPE or ULDPE) and branched polyethylenes such as low density polyethylene (LDPE). The densities of polyethylenes suitable for use in the present invention range from about 0.865 g/cc to about 0.970 g/cc. Linear polyethylenes for use herein can incorporate alpha-olefin comonomers such as butene, hexene or octene to decrease their density within the density range so described. The term "polyethylene" when used herein is .used generically to refer to any or all of the polymers comprising ethylene described above.

A polyethylene of note is a copolymer of ethylene and 1-butene. Such a copolymer with 12.6 weight % 1-butene, having a melt index of 3.5 is available as Exact® 3035 from ExxonMobil.

Another polyethylene of note is a copolymer of ethylene and 1-octene. Such a copolymer with 12 wt% octene, having a melt index of 3.5 is available as Engage® 8450 from DuPont Dow Elastomers.

PP polymers include homopolymers, random copolymers, block copolymers and terpolymers of propylene including copolymers of propylene with other olefins such as ethylene, 1-butene, 2-butene and the various pentene isomers, etc., and of propylene with ethylene and one other olefin. Random copolymers, also known as statistical copolymers, are polymers in which the propylene and the comonomer(s) are randomly distributed throughout the polymeric chain in ratios corresponding to the feed ratio of the propylene to the comonomer(s). Block copolymers are made up of chain segments consisting of propylene homopolymer and of chain segments consisting of, for example, random copolymer of propylene and ethylene. PP generically refers to any or all of the polymers comprising propylene.

Homopolymers and random copolymers can be manufactured by any known process such as in the presence of catalyst systems known as

Zfegler-Natta; D'ase'croTrorganometallic compounds and on solids containing titanium trichloride.

Block copolymers can be manufactured similarly, except that propylene is generally first polymerized by itself in a first stage and propylene and additional comonomers such as ethylene are then polymerized, in a second stage, in the presence of the polymer obtained during the first. Each of these stages can be carried out, for example, in suspension in a hydrocarbon diluent, in suspension in liquid propylene, or else in gaseous phase, continuously or noncontinuously, in the same reactor or in separate reactors.

Additional information relating to block copolymers and to their manufacture may be found in "Block Copolymers" edited by D. C. Allport and W. H. Janes, Applied Science Publishers Ltd (1973).

The polyolefins can also be modified by the incorporation of low levels (e.g., less than about 3 weight %) of one or more polar monomers including, but not limitation, vinyl acetate, alkyl acrylates, carbon monoxide, glycidyl methacrylate, (meth)acrylic acid and maleic anhydride. The incorporation of these polar comonomers can be accomplished by copolymerization or by grafting.

Blends of two or more polyolefins can be used, e.g., LLDPE can be blended with either LDPE or HOPE to provide polyethylene blends suitable for use in this invention. Another suitable polyolefin blend is a blend of polypropylene and poly(l-butene) (PB). Tackifvinq Resins

Compositions of this invention contain tackifying resin (tackifier). Tackifier may be any tackifier known in the art such as those listed in U.S. Patent 3,484,405. Such tackifiers include a variety of natural and synthetic resins and rosin materials. The resins can be liquid, semi-solid to solid, complex amorphous materials generally in the form of mixtures of organic compounds having no definite melting point and no tendency to crystallize. Such resins are insoluble in water and can be of vegetable or animal origin, or can be synthetic resins. The resins can provide substantial and improved tackiness to the composition. Suitable tackifiers include, but are not limited to, the resins discussed below.

TCclas's of relitircfn be the coumarone-indene resins, such as the para-coumarone-indene resins. The coumarone-indene resins can have a molecular weight that ranges from about 500 to about 5,000. Examples of resins of this type that are available commercially include those materials marketed as "Picco"-25 and "Picco"-100.

Another class of resins can be the terpene resins, including also styrenated terpenes. These terpene resins can have a molecular weight range from about 600 to about 6,000. Typical commercially available resins of this type are marketed as "Piccolyte" S-100, as "Staybelite Ester" #10, which is a glycerol ester of hydrogenated rosin, and as "Wingtack" 95, which is a polyterpene resin.

A third class of resins can be the butadiene-styrene resins having a molecular weight ranging from about 500 to about 5,000. A typical commercial product of this type is marketed as "Buton" 100, a liquid butadiene-styrene copolymer resin having a molecular weight of about 2,500.

A fourth class of resins can be the polybutadiene resins having a molecular weight ranging from about 500 to about 5,000. A commercially available product of this type is that marketed as "Buton" 150, a liquid polybutadiene resin having a molecular weight of about 2,000 to about 2,500.

A fifth class of resins can be the so-called hydrocarbon resins produced by catalytic polymerization of selected fractions obtained in the refining of petroleum, and having a molecular weight range of about 500 to about 5,000. Examples of such resin are those marketed as "Piccopale"-100, and as "Amoco" and "Velsicol" resins. Similarly, polybutenes obtained from the polymerization of isobutylene may be included as a tackifier.

The tackifier may also include rosin materials, low molecular weight styrene hard resins such as the material marketed as "Piccolastic" A-75, disproportionated pentaerythritol esters, and copolymers of aromatic and aliphatic monomer systems of the type marketed as "Velsicol" WX-1232. The rosin that may be employed in the present invention may be gum, wood or tall oil rosin but preferably is tall oil rosin. Also the rosin material

may"be nioclifiecf •fOslrTsac'h asdimerized rosin, hydrogenated rosin, disproportionated rosin, or esters of rosin. Esters can be prepared by esterifying the rosin with polyhydric alcohols containing from 2 to 6 alcohol groups.

The tackifying resin of note is one or more coumarone-indene resins, terpene resins, butadiene-styrene resins, hydrocarbon resins, and rosin materials.

A terpene resin-based tackifier of note is derived from poly-limonene, a monomer recovered from the citrus industry, available as Piccolyte® C115 from (Pinova).

Another tackifier resin of note is Regalite R1125 available from Eastman.

A more comprehensive listing of tackifiers, which can be employed in this invention, is provided in the TAPPI CA Report #55, February 1975, pages 13-20, a publication of the Technical Association of the Pulp and Paper Industry, Atlanta, GA, which lists well over 200 tackifier resins that are commercially available.

The tackifier can also be a blend of two or more individual tackifiers.

The tackifier component may be either added directly to other components of the invention or pre-melt compounded into a masterbatch formulation. Such technology is disclosed in US Patent 6,255,395 and Japanese patent JP 2002 173,653. For example, poly-limonene may be blended with an ethylene/octane copolymer to prepare a tackifier masterbatch that can be added to the remaining components of the composition in a subsequent blending operation. Fillers

Addition of fillers can function as a way to increase the temperature resistance and affect peel seal characteristics of the composition.

Peelable heat seals commonly can be designed to have three different failure modes when peeling seal to seal or seal to differentiated substrate. Failure can be interfacial, delamination or cohesive when peeling one from the other under stress at various angles of peel and speeds. Interfacial seals are designed to fail at the heat seal interface of the selected sealing surface (i.e. the sealant layer peels cleanly away from

UBstrafe' ldygr)!"8gaf strength can be determined by temperature, pressure and dwell time. Seals that do not peel cleanly can contaminate the contents of the package with fragments of the seal or lidding. Interfacial peelabie seals are desirable to prevent such contamination. Delamination heat seals are designed to fail at an internal interface of a multilayer film structure. This designed failure interface is in a chosen layer somewhere behind the actual heat seal layer in the film structure. Thickness and adhesion to the chosen internal layer interface may determine strength of the seal during peeling. In this case the entire sealant layer transfers to the substrate as the film structure is being peeled away. Cohesive seal failure by design falls within the actual sealant layer itself. When peeling the seal under stress and speed, the seal layer itself splits within and transfers a portion of the sealant material to the sealant substrate. Internal strength of the sealant material is the determining factor for actual strength of the heat seal.

A filler can include particles of inorganic compounds, such as minerals and salts. Filler that can be included in the composition of the present invention on a weight basis can be a function of the density of the filler. Particle size and shape of the filler may have an effect on properties of blends. Fine particle size fillers generally have a tendency to result in higher blend viscosities and they are also more expensive. No. 9 Whiting (about 95% through 325 mesh) represents a viable midpoint in coarseness, availability, and cost. More preferred fillers are calcium carbonate and talc (essentially Mg3Si4Oio(OH)3), and most preferred is talc. For example, filler can be present in the composition from 0 weight % to about 35 weight %, or to about 30 weight %.

Fillers may be pre-blended with an ethylene/alkyl acrylate or polyolefin in a masterbatch prior to blending into a composition of this invention. For example, talc may be blended with ethylene/methyl acrylate (20 weight % MA) copolymer to prepare a filler masterbatch that can be added to the remaining components of the composition in a subsequent blending operation.

Fillers may also be polymeric such as, for example, polystyrenic resins including homopolymers of styrene or alpha methylstyrene or

Bc'bp"olym"e"rs"'6f Styrerrerwith unsaturated monomers such as, but not limited to, ethylene, butene, butadiene, or isoprene. Specific examples include, but are not limited to ethylene/styrene random or block copolymers, ethylene/butadiene random or block copolymers, and hydrogenated and partially hydrogenated butadiene/styrene copolymers. Polystyrenics can be further modified for enhanced impact properties and usually referred to as High Impact Polystyrene or HIPS. Blends and mixtures of polystyrenics may be used. Specific examples include but are not limited to, HIPS from Nova Chemicals or ethylene/styrene copolymers sold by Dow Chemical.

Other additives can be present in the composition such as one or more antioxidants and thermal stabilizers, ultraviolet (UV) light stabilizers, colorants, pigments and dyes, fillers, delustrants, anti-slip agents, plasticizers, anti-block agents, compatibilizers, components for modifying surface characteristics such as Coefficient of Friction (COF), anti static and anti fog agents, other processing aids and the like. These additives may be present in the compositions used in this invention in quantities that are generally from 0.01 to 20 wt%, or from 0.1 to 15 wt%, of the composition (the percentages of such additives are not included in the total weight percentages of the composition in the Summary of the Invention). Many such additives may be present from 0.01 to 5 wt%.

The compositions can further comprise from about 0.01 to about 20 weight % of at least one additive selected from antioxidants, thermal stabilizers, ultraviolet light stabilizers, colorants, pigments, dyes, delustrants, anti-slip agents, plasticizers, anti-block agents, compatibilizers, components for modifying surface characteristics, anti static agents, antifog agents and other processing aids.

Antioxidants that may be present from 0.01 to 1 weight % are available under the trade name Irganoxfrom Ciba Geigy Inc., Tarrytown, New York. For example, phenolic antioxidants such as Irganox E201 or Irganox 1010 or its derivatives may be added to the composition. Additives for modifying surface characteristics such as coefficient of friction, for anti-blocking or for chill roll release that may be present in amounts from 0.01 to 5 weight %. For example, such an additive is a dispersion of silicon dioxide (2 weight %) in an ethylene/ methacrylic acid

copolymer'"used'"as cafrler concentrate for blending into a resin (avaiiaoie from DuPont as Conpol® 20B).

The optional incorporation of such conventional ingredients into the compositions can be carried out by any known process. This incorporation can be carried out, for example, by dry blending, by extruding a mixture of the various constituents, by the conventional masterbatch technique, or the like.

The adhesive composition may be produced by any means known to one skilled in the art such as mixing predetermined amounts of the ethylene/(meth)acrylate copolymer, the polyolefin, optionally the tackifier, and the optional filler by a mixer such as a Henschel mixer, a V blender, a ribbon blender or a tumbler blender; or after mixing, melt-kneading the mixture by a single screw extruder, a twin screw extruder, a kneader, a Banbury mixer, etc. and then pelletizing, melt extruding, granulating or pulverizing the mixture. The tackifier and/or filler, if desired, can be preblended with a portion of ethylene/(meth)acrylate copolymer or the polyolefin and then blended with the remaining components.

Upon proper melt blending or heat mixing, the composition can be extruded through a die via coextrusion. The thickness of the extruded sealant is preferably about 1 to 400 microns, more preferably 5 to 100 microns, yet more preferably 10 to 30 microns.

Alternatively, the compositions can be extruded into a film having a thickness of about 1 to 100 urn, 5 to 100 urn, or 10 to 75 urn and subsequently bonded, sealed or laminated to paper, foil, or film as part of a multilayer structure.

The adhesive resin composition can be used to bond various substrates or polymers to each other. For example, the articles are bonded or adhered by heat sealing, extrusion coating, extrusion laminating or coextrusion.

The final adhesive composition can be used directly, for example in a melt coextrusion, or be extruded in rope or pellet form or reduced to a chip or powder form for use in an appropriate applicator. It can be cast or extruded into a film or web form for subsequent use. In such shaped

"forms~'it'can'be"placed"bBtween the substances to be bonded and then activated by heat and pressure. The adhesives can be applied by any of the hot melt applicators commonly used by one skilled in the art.

The composition can be applied in any thickness one finds expedient, such as a layer thickness of from 0.0002 mils to 10 mils (0.5 x 1Q-6 cm to 0.0254 cm).

The invention further provides a seal or laminate that can be used for application to containers, packages, films and the like such as by heat sealing, which has a good heat sealing property and can be easily peeled.

Films and coatings can be made from the compositions as described herein and laminated or coated onto other films or structures. Alternatively, the composition can be simultaneously coextruded with other materials. To summarize, the adhesive resin compositions of the present invention have outstanding utility due to their unique chemical and physical properties as bonding agents and adhesives to provide so-called peel and seal adhesives and can be used in forms such as adhesive sheets, tapes, or laminated products.

The compositions described herein are useful in providing adhesion for bonding impact-modified acrylonitrile-methylacrylate copolymer-containing substrates to a second substrate including foil, paperboard, HOPE, PP, PVDC, HIPS, polyethylene terephthalate (PET) (APET or CPET), polystyrene (PS), PVC, polyacrylonitrile homopolymers and copolymers, polyacetal copolymer, polyacetal copolymer, or combinations of two or more thereof. The compositions disclosed herein provide wide levels of adhesive strength range and a broader, higher-temperature operating window over existing adhesive systems.

The invention provides a multilayer structure comprising at least one layer comprising the ethylene/alkyl (meth)acrylate-polyolefm-tackifier composition described above and at least one layer comprising impact-modified acrylonitrile-methylacrylate copolymers.

This invention also provides a multilayer structure comprising at least one layer comprising the ethylene/alkyl (meth)acrylate-polyolefin-tackifier composition described above, at least one layer comprising an

Impact-mb'clifiei3''acryf6riftrile-rnethylacrylate copolymer and at least one additional layer comprising a material selected from the group consisting of foil, paper, polyesters, polyamides, polyolefins, polyethylene vinyl alcohol, polyethylene vinyl acetate, ethylene/(meth)acrylic acid copolymers and ionomers thereof, polyvinyl chloride, polyvinylidene chloride and anhydride-modified polyolefins.

Structures comprising at least one layer comprising the ethylene/alkyl (meth)acrylate-polyolefin-tackifier composition described above and at least one layer comprising impact-modified acrylonitrile-methylacrylate copolymers can be prepared by extrusion coating or coextrusion.

In extrusion coating, a molten curtain of the ethylene/alkyl (meth)acrylate-polyolefin-tackifier composition is laid down on an impact-modified acrylonitrile-methylacrylate copolymer film substrate moving at high speeds (typically from about 100 to 1000 or about 300 to 800 feet per minute). The melt curtain is formed by extruding the adhesive composition through a flat die. The temperature of the composition as it leaves the die can be between about 290 and 340°C or about 270 and 330°C. The molten composition can be cooled as the film substrate comes into contact with a cold roll.

A multilayer structure can be prepared by coextrusion as follows: granulates of the various layer components are melted in extruders. The molten polymers are passed through a die or set of dies to form layers of molten polymers that are processed as a laminar flow. The molten polymers are cooled to form a layered structure. Molten extruded polymers can be converted into a film using a suitable converting technique such as blown film extrusion, cast film extrusion and cast sheet extrusion.

An example of a multilayer film prepared by either of these processes is a two-layer film consisting of a layer of impact-modified acrylonitrile-methylacrylate copolymer from about 0.7 to about 1.0 mil thick and a layer of a composition used in this invention from about 0.2 to about 1.0 mil thick. 1 mil = 0.00254 cm.

"Multilayer s'frOctUres of this invention can also be prepared by extrusion lamination. Typical processing conditions involved include, but are not limited to, laying down a molten curtain of the ethylene/alkyl (meth)acrylate-polyolefin-tackifier composition between the impact-modified acrylonitrile-methylacrylate copolymer film and a second substrate moving at high speeds (typically from about 100 to 1000 or about 300 to 800 feet per minute) as the films come into contact with a cold roll. The temperature of the ethylene/alkyl (meth)acrylate-polyolefm-tackifier composition as it leaves the die is preferably between about 290 and 340°C or about 270 and 330°C. The air gap between the die exit and cold roll is typically about 3 to about 15 inches or about 5 to about 10 inches. The time in the air gap (TIAG), defined as the air gap divided by the line speed, can be between about 50 and 100 ms. See V. Antonov and A. Soutar, 1991 TAPPI PLC Conference Proceedings, p 553. The laminate can be cooled on a cold roll and hauled off at a line speed of between about 100 and 1000 feet/minute or about 300 and 800 feet/minute.

Films and/or substrates can be pre-treated or treatment can be applied in line to modify their surface characteristics and impact bonding strength. Treatments can include, but are not limited to, corona treatment, flame treatment under oxidizing or reducing conditions, using e.g. polyethylene imines (sold by MICA) or urethane (sold by Rohm & Haas).

The second substrate can be in the form of film or sheet and cab produced by any methods known to one skilled in the art such as those disclosed above including the various additives.
