Repository: anandvc/allindianpatents

File: patents/260147-an-alkaline-composition-and-a-method-for-cleaning-semiconductor-wafer-substrates.html (part 1 of 2)
Indian Patents. 260147:AN ALKALINE COMPOSITION AND A METHOD FOR CLEANING SEMICONDUCTOR WAFER SUBSTRATES

Indian Patents

Recently Granted Patents

  Recently Published Patents

Title of Invention	AN ALKALINE COMPOSITION AND A METHOD FOR CLEANING SEMICONDUCTOR WAFER SUBSTRATES

Abstract	The invention provides alkaline compositions useful in the microelectronics industry for stripping or cleaning semiconductor wafer substrates by removing photoresist residues and other unwanted contaminants. The compositions contain (a) one or more bases and (b) one or more metal corrosion inhibiting metal halides of the formula: WzMXy where M is a metal selected from the group Si, Ge, Sn, Pt, P, B, Au, Ir, Os, Cr, Ti, Zr, Rh, Ru, and Sb; X is a halide selected from F, CI, Br and I; W is selected from H, to an alkali or alkaline earth metal, and a metal ion-free hydroxide base moiety; y is a numeral of from 4 to 6 depending on the metal halide; and z is a numeral of 1, 2 or 3.	

Full Text	 

ALKALINE, POST PLASMA ETCH/ASH RESIDUE REMOVERS

AND PHOTORESIST STRIPPING COMPOSITIONS CONTAINING METAL-HALIDE CORROSION INHIBITORS

Field of the invention

[0001]	This invention relates to compositions useful in the microelectronics

industry for cleaning semiconductor wafer substrates. Particularly, this invention relates to alkaline stripping or cleaning compositions containing metal-halide corrosion inhibitors that are used for cleaning wafers having metal lines and vias by removing post plasma etch and ash residue and metallic and organic contamination with reduced metal corrosion and without any significant damaging of the integrated circuits. The compositions are also suitable for stripping photoresist from the wafer substrates. The invention also relates to the use of the compositions for removing post plasma etch and ash residue and metallic and organic contamination with reduced metal corrosion and without any significant damaging of the integrated circuits and to stripping photoresist from the wafer substrates.

Description of the Prior Art

[0002]	An integral part of microelectronic fabrication is the use of photoresists

to transfer an image from a mask or reticle to the desired circuit layer. After the desired image transfer has been achieved, an etching process is used to form the desired structures. The most common structures formed in this way are metal lines and vias.

[0003]	The metal lines are used to form electrical connections between

various parts of the integrated circuit that lie in the same fabrication layer. The vias are holes that are etched through dielectric layers and later filled with a conductive metal.  These are used to make electrical connections between different vertical

layers of the integrated circuit. A halogen containing gas is generally used in the processes used for forming metal lines and vias.

[0004]	After the etching process  has been completed,  the bulk of the

photoresist may be removed by either a chemical stripper solution or by an oxygen plasma ashing process. The problem is that these etching processes produce highly insoluble metal-containing residues that may not be removed by common chemical stripper solutions. Also, during an ashing process the metal-containing residues are oxidized and made even more difficult to remove, particularly in the case of aluminum-based integrated circuits. See, "Managing Etch and Implant Residue," Semiconductor International, August 1997, pages 56-63.

[0005]	An example of such an etching process is the patterning of metal lines

on an integrated circuit. In this process, a photoresist coating is applied over a metal film then imaged through a mask or reticle to selectively expose a pattern in the photoresist coating. The coating is developed to remove either exposed or unexposed photoresist, depending on the tone of the photoresist used, and produce a photoresist pattern on the metal. The remaining photoresist is usually hard-baked at high temperature to remove solvents and optionally to cross-link the polymer matrix. The actual metal etching step is then performed. This etching step removes metal not covered by photoresist through the action of a gaseous plasma. Removal of such metal transfers the pattern from the photoresist layer to the metal layer. The remaining photoresist is then removed ("stripped") with an organic stripper solution or with an oxygen plasma ashing procedure. The ashing procedure is often followed by a rinsing step that uses a liquid organic stripper solution. However, the stripper solutions currently available, usually alkaline stripper solutions, leave insoluble metal oxides and other metal-containing residues on the integrated circuit.

[0006]	Another example of such an etching process is the patterning of vias

(interconnect holes) on an integrated circuit. In this process, a photoresist coating is

applied over a dielectric film then imaged through a mask or reticle to selectively expose a pattern in the photoresist coating. The coating is developed to remove either exposed or unexposed photoresist, depending on the tone of the photoresist used, and produce a photoresist pattern on the metal. The remaining photoresist is usually hard-baked at high temperature to remove solvents and optionally to crosslink the polymer matrix. The actual dielectric etching step is then performed. This etching step removes dielectric not covered by photoresist through the action of a gaseous plasma. Removal of such dielectric transfers the pattern from the photoresist layer to the dielectric layer. The remaining photoresist is then removed ("stripped") with an organic stripper solution or with an oxygen plasma ashing procedure. Typically, the dielectric is etched to a point where the underlying metal layer is exposed. A titanium or titanium nitride anti-reflective or diffusion barrier layer is typically present at the metal/dielectric boundary. This boundary layer is usually etched through to expose the underlying metal. It has been found that the action of etching through the titanium or titanium nitride layer causes titanium to be incorporated into the etching residues formed inside of the via. Oxygen plasma ashing oxidizes these via residues making them more difficult to remove.

[0007]	The use of alkaline strippers on microcircuit containing metal films has

not always produced quality circuits, particularly when used with metal films containing aluminum or various combinations or alloys of active metals such as aluminum or titanium with more electropositive metals such as copper or tungsten. Various types of metal corrosion, such as corrosion whiskers, pitting, notching of metal lines, have been observed due, at least in part, to reaction of the metals with alkaline strippers. Further it has been shown, by Lee et a/., Proc. Interface '89, pp. 137-149, that very little corrosive action takes place until the water rinsing step that is required to remove the organic stripper from the wafer. The corrosion is evidently a result of contacting the metals with the strongly alkaline aqueous solution that is present during rinsing. Aluminum metal is known to corrode rapidly under such conditions, Ambat et a/., Corrosion Science, Vol. 33 (5), p. 684.1992.

[0008]	Prior  methods  used  to  avoid  this  corrosion  problem  employed

intermediate rinses with non-alkaline organic solvents such as isopropyl alcohol. However, such methods are expensive and have unwanted safety, chemical hygiene, and environmental consequences.

[0009]	The prior art discloses several organic strippers used to remove bulk

photoresist after the etching process. U.S. Patent Nos. 4,765,844, 5,102,777 and 5,308,745 disclose photoresist strippers comprising various combinations of organic solvents. These strippers, however, are not very effective on wafers that have been "ashed" with oxygen plasmas as described above. Some photoresist strippers attempt to address this problem by adding additional water and an organic corrosion inhibitor such as catechol. Such compositions are disclosed in U.S. Patent Nos. 5,482,566, 5,279,771, 5,381,807, 5,334,332, 5,709,756, 5,707,947, and 5,419,779 and in WO 9800244. In some cases, the hydrazine derivative, hydroxylamine, is added as well. The use of catechol or hydroxylamine in stripping compositions gives rise to various environmental, safety, and health concerns.

[0010]	The use of an aqueous solution containing a quaternary ammonium

hydroxide and a quaternary ammonium salt of silicic acid or alkyl silicate has been used as photoresist developers for positive tone photoresists in disclosures such as JP 1120552 (published May 12, 1989) and US Patent No. 4,628,023. Positive tone photoresist developers are used to remove patterned bulk photoresist after exposure to a solublizing radiation source. Developers are used prior to etching for pattern transfer to the exposed metal or dielectric substrate where metallic residues are generated. The object of the use of a quaternary ammonium salt of silicic acid in this disclosure is to prevent corrosion of metal substrates while removing the soluble bulk organic photoresist and not the removal of metal-rich post etch residues present on metal substrates without causing corrosion.

[0011]	in US Patent Nos. 6,599,370; 6,585,825; 6,465,403; 6,020,292; and

5,817,610 and EP 829,768 the use of a quaternary ammonium silicate, quaternary ammonium hydroxide and water is disclosed for use in removing plasma etch residues. In US Patent No. 5,759,973 and EP 828,197 the use of a quaternary ammonium silicate, an amine compound, water and optionally an organic polar solvent is disclosed for use as a stripping and cleaning composition. In WO 9960448, many silicate containing compositions are described that effectively remove metal-containing ash residues without causing corrosion.

[0012]	The use of a quaternary ammonium hydroxide in photoresist strippers

is disclosed in US Patent Nos. 4,776,892, 5,563,119, and 4,744,834, and in JP 09319098 A2; EP 578507 A2; WO 9117484 A1. The use of chelating and complexing agents to sequester metals in various cleaners has also been reported in WO 9705228, US 5,466,389, US 5,498,293, EP 812011, US 5,561,105, JP 06216098, JP 0641773, JP 06250400 and GB 1,573,206.

[0013]	The use of an alkyl ammonium hydroxide solution containing a

surfactant capable of forming a monolayer absorbed onto the sidewall of a patterned metal layer is disclosed in US Patent No. 6,057,240 for use as a post etch residue remover used in the fabrication process of a microelectonic device.

[0014]	Photoresist developers containing tetramethylammonium hydroxide

have also been disclosed as being useful for removing post via etch polymers in US Patent Nos. 5,412,868 and US 5,597,983 and EP 540261 B1.

[0015]	US Patent No. 5,466,389 discloses an aqueous alkaline containing

cleaning solution for microelectronics substrates that contains a quaternary ammonium hydroxide and optional metal chelating agents and is useful for a pH range of about 8 to 10.

[0016]	US Patent No. 5,498,293 discloses a process for using an aqueous

alkaline cleaning solution that contains a quaternary ammonium hydroxide and optional metal chelating agents useful for cleaning silicon wafers. The disclosure of this cleaning process is for treatments to substrates before the presence of integrated metal circuits and is used to generate a wafer surface that is essentially silicon dioxide free and would be employed before the use of photoresist for integrated circuit fabrication. The present invention, in contrast, focuses on the cleaning of wafers with integrated circuits present which have been photoresist coated, etched, and oxygen plasma ashed.

[0017]	There is a further need for compositions that are able to more

effectively clean plasma etch and/or ash residue from semiconductor wafers without causing significant corrosion of the exposed metal and damage to the dielectric features found on these semiconductor wafers,

SUMMARY OF THE INVENTION

[0018]	It  is,  therefore,  a  feature  of the  present  invention  to  provide

compositions useful in the microelectronics industry for cleaning semiconductor wafer substrates. It is another feature of the present invention to provide compositions that remove metallic and organic contamination from semiconductor wafer substrates without damaging the integrated circuits. It is another feature of the present invention to provide compositions that are able to remove photoresist from the wafer substrates. It is a further feature of the present invention to provide a method for cleaning semiconductor wafer substrates that removes metallic and organic contamination from such substrates without damaging the integrated circuits and avoiding the expense and adverse consequences caused by intermediate rinses.  These and other features are achieved using new alkaline compositions,

generally aqueous, alkaline compositions, for stripping or cleaning semiconductor wafer substrates, which alkaline composition contains one or more metal halide corrosion inhibitors. The compositions are placed in contact with a semiconductor wafer substrate for a time and at a temperature sufficient to clean unwanted contaminants and/or residues from the substrate surface with reduced or eliminated metal corrosion and damage to dielectrics.

[0019]	The alkaline compositions contain one or more bases, preferably metal

ion-free bases, generally dissolved in water in sufficient amounts to produce an alkaline pH, and preferably a pH of about 9 or greater, more preferably of from pH about 9 to about 13, and a metal corrosion inhibiting effective amount, generally about 0.5% to about 10% by weight, of at least one metal-halide corrosion inhibiting compound comprising at least one metal halide corrosion inhibiting compound selected from metal halide compounds of the formula:

WzMXy

where M is a metal selected from the group Si, Ge, Sn, Pt, P, B, Au, Ir, Os, Cr, Ti, Zr, Rh, Ru and Sb, preferably Si, Ge, Zr and Sb; X is halide selected from F, Cl, Br and I, preferably F; W is selected from H, an alkali or alkaline earth metal or a metal-ion-free hydroxide base moiety, especially an ammonium or tetraalkyl(CrC4) ammonium group; y is a numeral of from 4 to 6 depending on the metal halide; and z is a numeral of 1, 2 or 3. Any suitable base may be used in the compositions of this invention. Preferably, the base is selected from hydroxides and organic amines, most preferably quaternary ammonium hydroxides, ammonium hydroxides and diamines. The compositions may, and preferably do, contain one or more other optional components, including but not limited to components such as for example, water, organic solvents and co-solvents, metal chelating or complexing agents, fluoride compounds, silicates, additional metal corrosion inhibitors, surfactants, titanium residue removal enhancing agentsT bath stabilizing agents, and the like.

[0020]	The method for cleaning semiconductor wafer substrates of the

present invention requires that the compositions of the present invention be placed

in contact with a semiconductor wafer substrate for a time and at a temperature sufficient to clean unwanted contaminants and/or residues from the substrate surface. The method includes both bath and spray applications. Typically, the substrate is exposed to the composition for the appropriate time and at the appropriate temperature, rinsed using high purity de-ionized water, and dried.

[0021]	The compositions clean wafer substrates by removing metallic and

organic contamination. Importantly, the cleaning process does not damage integrated circuits on the wafer substrates and avoids the expense and adverse consequences associated with intermediate rinses required in prior methods.

DETAILED DESCRIPTION OF THE INVENTION

[0022]	The present invention provides new alkaline compositions for stripping

or cleaning semiconductor wafer substrates that contain one or more bases, preferably a metal ion-free base dissolved in water, and one or more metal corrosion inhibiting metal halide compounds of the formula

WzMXy

where M is a metal selected from the group Si, Ge, Sn, Pt, P, B, Au, Ir, Os, Cr, Ti, Zr, Rh, Ru and Sb, preferably Si, Ge, Zr and Sb; X is a halide selected from F, Cl, Br and I, preferably F; W is selected from H, an alkali or alkaline earth metal or a metal-ion-free hydroxide base moiety, especially an ammonium or tetraalkyl(Ci-C4) ammonium group; y is a numeral of from 4 to 6 depending on the metal halide; and z is a numeral of 1, 2 or 3. The compositions may, and preferably do, contain other optional components, including but not limited to components such as for example, water, organic solvents and co-solvents, metal chelating or complexing agents, fluoride compounds, silicates, additional metal corrosion inhibitors, surfactants, titanium residue removal enhancing agents, bath stabilizing agents, and the like.

[0023]	Any suitable base may be used in the compositions of the present

invention, generally in an amount of from about 0.1% to about 30%, preferably from about 0.15 to about 10%, and most preferably about 0.1% to about 5%, by weight based on the weight of the composition. The bases are preferably quaternary ammonium hydroxides, such as tetraalkyl ammonium hydroxides (including hydroxy-and alkoxy-containing alkyl groups generally of from 1 to 4 carbon atoms in the alkyl or alkoxy group) and diamines. The most preferable of these alkaline materials are tetramethyl ammonium hydroxide and trimethyl-2-hydroxyethyl ammonium hydroxide (choline). Examples of other usable quaternary ammonium hydroxides include: trimethyl-3-hydroxypropyl ammonium hydroxide, trimethyl-3-hydroxybutyi ammonium hydroxide, trimethyl-4-hydroxybutyl ammonium hydroxide, triethyl-2-hydroxyethyl ammonium hydroxide, tripropyl-2-hydroxyethyl ammonium hydroxide, tributyl-2-hydroxyethyl ammonium hydroxide, dimethylethyl-2-hydroxyethyl ammonium hydroxide, dimethyldi(2-hydroxyethy!) ammonium hydroxide, monomethyltriethanol ammonium hydroxide, tetraethyl ammonium hydroxide, tetrapropyl ammonium hydroxide, tetrabutyl ammonium hydroxide, tetraethanol ammonium hydroxide, monomethyltriethyl ammonium hydroxide, monomethyltripropyl ammonium hydroxide, monomethyltributyl ammonium hydroxide, monoethyltrimethyl ammonium hydroxide, monoethyltributy! ammonium hydroxide, dimethyldiethyl ammonium hydroxide, dimethyldibutyl ammonium hydroxide, and the like and mixtures thereof

[0024]	Other  bases  that will function  in  the  present  invention  include

ammonium hydroxide, organic amines particularly alkanolamines such as 2-aminoethanol, 1-amino-2-propanol, 1-amino~3-propanol, 2-(2-aminoethoxy)ethanol, 2-(2-aminoethyIamino)ethanol, 2-(2-aminoethylamino)ethylamine and the like, and other strong organic bases such as guanidine, 1,2-ethanediamine, 1,3-propanediamine, 1,4-butanediamine, 1,5-pentanediamine, 1,6-hexanediamine, 1,7-heptanediamine, 1,8-octanediamine, 1,9-nonanediamine, 1,10-decanediamine, 1,12-dodecanediamine, 1,3-pentanediamine, 4-aminomethyl-1,8-octanediamine, aminoethylpiperazine, 4-(3-aminopropyl)morpholine, 1,2-diaminocyclohexane, tris(2-aminoethyl)amine,  2-methyl-1,5-pentanediamine  and  hydroxylamine.  Alkaline

solutions containing metal ions such as sodium or potassium may also be operative, but are not preferred because of the possible residual metal contamination that could occur. Mixtures of these additional alkaline components, particularly ammonium hydroxide, with the aforementioned tetraalkyl ammonium hydroxides are also useful.

[0025]	The compositions of this invention contain one or more metal corrosion

inhibiting metal halide compounds of the formula

WZMXy

where M is a metal selected from the group Si, Ge, Sn, Pt, P, B, Au, tr, Os, Cr, Ti, Zr, Rh, Ru and Sb, preferably Si, Ge, Zr and Sb; X is a halide selected from F, Cl, Br and I, preferably F; W is selected from H, an alkali or alkaline earth metal or a metal-ion-free hydroxide base moiety, especially an ammonium or tetraalkyl(d-C4) ammonium group; y is a numeral of from 4 to 6 depending on the metal halide; and z is a numeral of 1, 2 or 3. The metal halide corrosion inhibiting compounds can be, but is not limited to, compounds such as the following: H2SiF6, H2GeF6, (NH4)2GeF6, HSbF6, HPF6) LiSnF6, H2PtCI6, H2TiF6, (NH4)2OsBr6, (NH4)2PtBr6) (NH4)3lrCI6, (NH4)2lrC!6, (NH4)2OsCI6l (NH4)2PdCI6, (NH4)3RhCI6, (NH4)2RuCI6l (NH4)2SnCI6, (NH4)PF6, (NH4)2SiF6, (NH4)2TiF6, H2lrBr6, H2OsBr6, H2PtBr6, H2lrBr6, H2lrCI6, H2PtCI6t HAuBr4, HAuCI4l (CH3)4NPF8, HBF4, NH4BF4, H2ZrF6, H2OsCI6, (NH4)2ZrF6, ((CH3)4N)2SiF6, ((CH3)4N)2ZrF6, ((CH3)4N)2GeF6, (CH3)4NSbF6, H3CrF6, (NH4)3CrF6, H2CrF6, (NH4)2CrF6, and (CH3)4NBF4. The preferred metal halide corrosion inhibitor is H2SiF6. The metal halide corrosion inhibiting compound will generally be present in the composition in an amount of from about 0.5% to about 10%, preferably from about 0.5% to about 6%, and more preferably from about 0.5% to about 5%, by weight of the total composition.

[0026]	The composition is preferably an aqueous solution containing the

base, the metal halide corrosion inhibitor compound, and water, preferably high purity de-ionized water, and the optional components, if any.  The water may be

present in the composition in an amount of from about 0% to about 99%, preferably from about 1% to about 99%, and wore preferably from about 25% to about 98%, by weight of the composition.

[0027]	The compositions of the present invention may also contain one or

more suitable water-soluble organic solvents or co-solvents. The solvents and co-solvents may be present in the composition in an amount of from 0 to about 90%, preferably from about 0.1% to about 80%, and more preferably from about 1% to about 30%, by weight based on the total composition. Among the various organic solvents and co-solvents suitable are alcohols, polyhydroxy alcohols, glycols, glycoi ethers, alkyl-pyrrolidinones such as N-methylpyrrolidinone (NMP), 1-hydroxyalkyl-2-pyrrolidinones such as 1-(2-hydroxyethyl)-2-pyrrolidinone (HEP), dimethylformamide (DMF), dimethylacetamide (DMAc), sulfolane, dimethyl-2-piperidone (DMPD) or dimethylsulfoxide (DMSO). These solvents may be added to reduce aluminum and/or aluminum-copper alloy and/or copper corrosion rates if further aluminum and/or aluminum-copper alloy and/or copper corrosion inhibition is desired. Preferred water-soluble organic solvents are polyhydroxy alcohols such as glycerol and/or 1-hydroxyalkyl-2-pyrrolidinones such as 1-(2-hydroxyethyl)-2-pyrrolidinone (HEP).

[0028]	The compositions may also contain a water-soluble metal ion-free

silicate. The silicate may be employed in the composition in an amount of from about 0 to about 5%, preferably from about 0.01% to 5%, by weight of the composition, and a metal chelating or complexing agent in a concentration by weight of about 0.01 % to about 10%, generally from about 0.01 % to about 2%, by weight of the composition.

[0029]	Any suitable metal ion-free silicate may be used in the compositions of

the present invention. The silicates are preferably quaternary ammonium silicates, such as tetraalkyl ammonium silicate (including hydroxy- and alkoxy-containing alkyl groups generally of from 1 to 4 carbon atoms in the alkyl or alkoxy group). The most

preferable metal ion-free silicate component is tetramethyl ammonium silicate. Other suitable metal ion-free silicate sources for this invention may be generated in-situ by dissolving any one or more of the following materials in the highly alkaline cleaner. Suitable metal ion-free materials useful for generating silicates in the cleaner are solid silicon wafers, silicic add, colloidal silica, fumed silica or any other suitable form of silicon or silica. Metal silicates such as sodium metasilicate may be used but are not recommended due to the detrimental effects of metallic contamination on integrated circuits.

[0030]	The compositions of the present invention may also be formulated

with suitable metal chelating or complexing agents to increase the capacity of the

formulation to retain metals in solution and to enhance the dissolution of metallic

residues on the wafer substrate. Typical examples of chelating agents useful for this

purpose are the following organic acids and their isomers and salts:

(ethylenedinitrilo)tetraacetic acid (EDTA), butylenediaminetetraacetic acid, (1,2-

cyclohexylenedinitrilo)tetraacetic acid (CyDTA), diethylenetriaminepentaacetic acid,

ethylenediaminetetrapropionic acid, (hydroxyethyl)ethylenediaminetriacetic acid

(HEDTA), NrN,N),N?-ethylenediaminetetra(methylenephosphonic) acid (EDTMP),

triethylenetetraminehexaacetic acid (TTHA), 1,3-diamino-2-hydroxypropane-

N,N,N\N'-tetraacetic acid (DHPTA), methyliminodiacetic acid,

propylenediaminetetraacetic	acid,	1,5,9-triazacycIododecane-N,N\NM-

tris(methyienephosphonic acid) (DOTRP), 1,4,7,1O-tetraazacycIododecane-NTN',N",Nm-tetrakis(methylenephosphonic acid) (DOTP), nitrilotris(methylene) triphosphonic acid, diethylenetriaminepenta(methylenephosphonic acid) (DETAP), aminotri(methylenephosphonic acid), 1-hydroxyethylene-1,1-diphosphonic acid, bis(hexamethylene)triamine phosphonic acid, 1,4,7-triazacyclononane-N,N',N"-tris(methylenephosphonic acid (NOTP), 2-phosphonobutane-1,2,4-tricarboxylic acid, nitrolotriacetic acid (NTA), citric acid, tartaric acid, gluconic acid, saccharic acid, glyceric acid, oxalic acid, phthalic acid, maleic acid, mandelic acid, malonic acid, lactic acid, salicylic acid, 5-sulfosalicylic acid, catechol, gallic acid, propyl gallate, pyrogallol, 8-hydroxyquinoline, and cysteine.  Examples of complexing agents are

phosphoric acid, nitric acid, sulfuric acid, hydrochloric acid and hydrofluoric acid. A phosphonic acid or CyDTA chelating agent is preferably employed when the composition contains an oxidizing bath stabilizing agent, such as hydrogen peroxide. Chelating agents such as EDTA are not nearly as oxidation resistant as CyDTA and phosphonic acid chelating agents.

[0031]	Preferred chelating agents are aminocarboxylic acids such as EDTA or

CyDTA and phosphonic acids. Many aminocarboxylic acids and phosphonic acid chelating agents have at least one pKa in the 10-13 range. Chelating agents of this class have a high affinity for the aluminum-containing residues typically found on metal lines and vias after plasma "ashing". In addition, the pKa's for this class of chelating agents typically include one pKa of approximately 12 that improves the performance of the compositions of the invention.

[0032]	The compositions of the present invention may also contain any

suitable water-soluble amphoteric, non-ionic, cationic or anionic surfactant. The addition of a surfactant will reduce the surface tension of the formulation and improve the wetting of the surface to be cleaned and therefore improve the cleaning action of the composition. The surfactant may also be added to reduce aluminum corrosion rates if further aluminum corrosion inhibition is desired. The surfactant will generally be present in the composition in an amount of from about 0 to about 5%, preferably from about 0.1 to 3%, by weight of the composition.

[0033]	Amphoteric surfactants useful  in the compositions of the present

invention include betaines and sulfobetaines such as alkyl betaines, amidoalkyl betaines, alkyl sulfobetaines and amidoalkyl sulfobetaines; aminocarboxylic acid derivatives such as amphoglycinates, amphopropionates, amphodiglycinates, and amphodipropionates; iminodiacids such as alkoxyalkyl iminodiacids or alkoxyalkyl iminodiacids; amine oxides such as alkyl amine oxides and alkylamido alkylamine

oxides; fluoroalkyi sulfonates and fluorinated alkyl amphoterics; and mixtures thereof.

[0034]	Preferably, the amphoteric surfactants are cocoamidopropyl betaine,

cocoamidopropyl dimethyl betaine, cocoamidopropyl hydroxy sultaine, capryloamphodipropionate, cocoamidodipropionate, cocoamphopropionate, cocoamphohydroxyethyl propionate, isodecyloxypropyiimino dipropionic acid, laurylimino dipropionate, cocoamidopropylamine oxide and cocoamine oxide and fluorinated alkyl amphoterics.

[0035]	Non-ionic  surfactants  useful  in  the  compositions  of the  present

invention include acetylenic diols, ethoxylated acetylenic diols, fluorinated alkyl alkoxylates, fluorinated alkylesters, fluorinated polyoxyethylene alkanols, aliphatic acid esters of polyhydric alcohols, polyoxyethylene monoalkyl ethers, polyoxyethylene diols, siloxane type surfactants, and alkylene glycol monoalkyl ethers. Preferably, the non-ionic surfactants are acetylenic diols or ethoxylated acetylenic diols.

[0036]	Anionic surfactants useful in the compositions of the present invention

include carboxyiates, N-acylsarcosinates, sulfonates, sulfates, and mono and diesters of orthophosphoric acid such as decyl phosphate. Preferably, the anionic surfactants are metal-free surfactants.

[0037]	Cationic surfactants useful in the compositions of the present invention

include amine ethoxylates, dialkyldimethyiammonium salts, dialkylmorpholinum salts, alkylbenzyldimethylammonium salts, alkyltrimethylammonium salts, and alkylpyridinium salts. Preferably, the cationic surfactants are halogen-free surfactants.

[0038]	Examples of preferred surfactants include dimethyl hexynol (Surfynol-

61), ethoxylated tetramethyl decynediol (Surfynol-465), polytetrafluoroethylene cetoxypropylbetaine (Zonyl FSK), Zonyl FSH and the like. These surfactants will generally be present in an amount of from 0 to about 5 wt%, preferably 0.1 to about 3 wt%, of the composition.

[0039]	Any suitable bath stabilizing agent comprising of at least one pKa in

the range of 10 to 13 may be used in the compositions of the present invention. The

bath stabilizing agents are preferably compounds with at least one pKa in the range

of 11 to 12.5. The most preferable of these compounds are acetone oxime,

hydrogen peroxide, salicylic acid, 5-sulfosaIicylic acid, phosphoric acid, 2-

hydroxypyridine, 4-hydroxypyridine, resorcinol, 2-methylresorcinol, saiicylaldoxime,

2-methyM ,5-pentanediamine, 1,2-ethanediamine, 1,3-propanediamine, 1,4-

butanediamine, 1,5-pentanediamine, 1,6-hexanediamine, 1,7-heptanediamine, 1,8-

octanediamine, 1,9-nonanediamine, 1,10-decanediamine, 1,11 -undecanediamine,

1,12-dodecanediamine, 1,3-diaminopentane and orcinol. Other examples of bath

stabilizing agents with a pKa in the preferred range of 11 to 12.5 are: hydrogen

germanate, adenosine, cytosine, arginine, benzil-a-dioxime, benzimidazole,

benzoylhydrazine, benzoyipyruvic acid, berberine, biguanide, 2-butyl-1-methyl-2-

pyrroline, calmagite, chrome azurol S, chrome dark blue, cumene hydroperoxide,

1,2-cyclohexylenedinitriloacetic acid, cytidine, diethylbiguanide, diguanide, 2,4-

dihydroxy-1-phenylazobenzene,	2,6-dihydroxypurine,	dimethylbiguanide,

ethylbiguanide, ethylenebiguanide, ethyl methyl ketoxime, 1-ethyl-2-methyl-2-pyrroline, 4-formyI-3-methoxypyridine, guanine, guanosine, 2-hydroxybenzaldehyde oxime, N-(hydroxyethyl)biguanide, 2-hydroxyquinoline, hypoxanthene, inosine, 5-iodohistamine, 2,2'-methylenebis(4-chlorophenol), 2-methyl-8-hydroxyquinoline, 4-methyl-8-hydroxyquinoline, 1-methylxanthine, phenylalanylarginine, silicic acid, sparteine, thorin, toluhydroquinone, tyrosylarginine, xanthosine, acetamidine, trifluoroethanoi, trichloroethanol, pyridine-4-aldehyde, hypoxanthine, uric acid, pyrrolidine, diethylamine, piperidine, 3-amino-3-methylpentane, diisopropylamine, saccharin,  2,2,4-trimethylpiperidine,  dibutylamine,  L-3,4-dihydroxyphenylalanine,

2,2,6,6-tetramethylpiperidine, 5-hydroxytryptamine, butylcyclohexylamine, 2-

phenylbenzimidazole,	2-methyl-2-butanethiol,	2-methyl-2-propanethiol,

dihexylamine, methoxypyridine, 1,4-dihydroxy-2,3,5,6-tetramethylbenzene,

glutarimide, malanonitrile, benzamidine, 4-hydroxyquinoline, 4,4,9,9-tetramethyl-5,8-

diazododecane-2,11 -diamine, 1,6-hexanediamine, 1,7-heptanediamine, 1,8-

octanediamine, 1,9-nonanediamine 1,10-decanediamine, 1,12-dodecanediamine,

hydrogen	hyponitrite,	hydroxylamine-N.N-disulfonic	acid,	(1,2-

cyclohexylenedinitrilo)tetraacetic	acid	(CyDTA)	and

diethylenetriaminepenta(methyienephosphonic acid) (DETPA).

[0040]	Additional examples of bath stabilizing agents with at least one pKa in

the 10-11 range are: lysine, tyrosine, 3-amino-N,N-bis(2-aminoethyl)propylamine, tris(2-aminoethyl)amine, 3-(cyclohexylamino)-l-propanesulfonic acid, methylamine, dimethylamine, ethylamine, cysteamine, 1,2-ethanediamine, a-alanine, p-alanine, azetidine, methylglycine, cysteine, propylamine, 1,3-propanediamine, 4-aminobutanoic acid, 2-methyIalanine, homocysteine, 2,4-diaminobutanoic acid, butylamine, 1,4-butanediamine, 2,3-butanediamine, 1,2-dimethylaminoethane, proline, N-methylpyrrolidine, 5-aminopentanoic acid, N-propylglycine, ornithine, 1-amino~2,2-dimethylpropane, diethylmethylamine, 3-methyl-1-butanamine, 2-methyl-2-butanamine, 3-pentanamine, pentylamine, 1,5-pentanediamine, 2-pyridinecarboxaldehyde oxime, hydroquinone, pipecolic acid, cyclohexylamine, 1,2-dimethylpyrrolidine, 1-methylpiperidine, 6-aminohexanoic acid, hexylamine, triethylamine, cresol, 2-dimethylaminopurine, 1,2-dimethylpiperidine, 1-ethylpiperidine, 2-heptanamine, heptylamine, tyramine, dopamine, N-methyl-2-heptanamine, octylamine, 1-butylpiperidine, nonylamine, tryptamine, d-ephedrine, bornylamine, neobornylamine, decylamine, undecylamine, dodecylamine, tridecylamine, tetradecylamine, L-thyroxine, pentadecylamine, hexadecylamine, octadecylamine, 4-aminobutyric acid, 2-amino-2-methylpropionic acid, 3-aminopropionic acid, ethylenediaminetetraacetic acid (EDTA), N,N'-dimethylethyleneamine-N^'-diacetic acid, methylaminodiacetic acid, 2-methyl-2-propylamine, nitrilotriacetic acid, 1,2,4-triazole, chloral, ethtyl acetoacetate, phenol, p-phenylethylboric  acid,  nitromethane,  thiogiycoliic  acid,  ethyl  mercaptan,

cyanamide, docosylamine, tert-butylamine, trimethylamine, 2-mercaptoethylamine, 5-aminovaleric acid, 4-aminophenol, hydrogen hypoiodite, aminopropylmorpholine, ethanethiol, carbonic acid, tetramethylammonium carbonate, ammonium bicarbonate, ammonium carbonate, choline bicarbonate, carbon dioxide + water, threonine, hydrogen thiophosphate, sarcosine, 4-methoxyphenol, 4-ethoxyphenol, 4-propoxyphenol, 4-butoxyphenol and 4-pentoxyphenol.

[0041]	Additional examples of bath stabilizing agents with at least one pKa in

the 12.5-13 range are: 5-hydroxymethyicytosine, oxaloacetic acid, cumene hydroperoxide, diguanidine, hydrogen sulfide and hydrogen peroxophosphate.

[0042]	Additional suitable bath stabilizing agents having at least one pKa

value of from 10 to 13 can be found listed in "Lange's Handbook of Chemistry", 15th Edition, Section 8, pages 8-24 to 8-79, by J. Dean, "The Determination of lonization Constants, A Laboratory Manual" by A. Albert and E. Serjeant, 2nd edition, Chapters 6 to 9, pages 72-107, and the "CRC Handbook of Chemistry and Physics", 78th Edition, pages 7-1 to 7-3, 7-6 and 8-43 to 8-55, by D. Lide. Additional compounds with at least one pKa in the 10-13 range can also be found in the computer software programs "NIST Standard Reference Database 46: NIST Critically Selected Stability Constants of metal Complexes Database" available from NIST and the program "ACD/pKa DB" that is available from Advanced Chemistry Development, Inc. of Toronto, Canada. ACD/pKa DB also allows predictions of pKa's from structures. The compounds having at least one pKa in the range of 10-13 useful as bath stabilization agents for this invention are those that when incorporated into a composition for stripping or cleaning integrated circuit substrates provide compositions that evidence less pH drop on aging of the composition compared to an identical composition without the bath stabilization agent. Mixtures of suitable bath stabilizing agents may be used.

[0043]	The bath stabilizing agent may generally be employed in a the

composition in an amount of from about 0% to about 50%, preferably from about 0.1% to about 35%, by weight of the composition.

[0044]	The compositions of this invention may also contain other metal

corrosion inhibitors, such as for example, benzotriazole, substituted benzotriazoles such as 5-methylbenzotriazole, pyrocatechol, 3,4-dihydroxybenzoic acid, 4-terf-butylcatechol, aromatic esters such as alkyi 3,4-dihydroxybenzoates, alkyl-2,4-dihydroxybenzoates, alkyl 3,5-dihydroxybenzoates, alkyl 2,6-dhfydroxybenzoates and alkyl 2,5-dihydroxybenzoates, alkyl gallates such as methylgallate, ethylgallate, propylgaliate and butylgallate, pyrogallol, and gallic acid, may be employed in an amount of from 0 to about 5 wt%, preferably from about 0.1 to 2 wt%.

[0045]	The  cleaning  compositions  may  also  optionally  contain  fluoride

compounds in cleaning composition, such as for example, tetramethylammonium fluoride, tetrabutylammonium fluoride, and ammonium fluoride. Other suitable fluorides include, for example fluoroborates, tetrabutylammonium fluoroborates, aluminum hexafluorides, antimony fluoride and the like. The fluoride components will be present in an amount of from 0 to 10 %, preferably from about 0.1% to 5 %, by weight of the composition.

[0046]	The compositions of this invention may also optionally contain one or

more titanium residue removal enhancers, such as for example, tetraalkylammonium fluoride, ammonium fluoride, HF, peroxide such as hydrogen peroxide (H2O2), ozone, and hydroxylamine. The titanium residue removal enhancers may be employed in the compositions in an amount of from about 0 to about 30%, preferably from about 0.1% to about 20%, and most preferably about 1% to about 18%, by weight of the composition.

[0047]	The cleaning compositions of this invention also optionally contain an

oxidizing agent to provide further protection against metal, especially aluminum, corrosion. Any suitable oxidizing agent, including, but not limited to, hydrogen peroxide, persulfates, perphosphates, hyposulfites, hypochlorites and the like may be employed in the cleaning compositions of this invention. The preferred oxidizing agents are hydrogen peroxide and hypochlorite. The amount of oxidizing agent employed will generally be in an amount of from 0% up to about 9%, preferably from about 0.25% to about 8%, more preferably from about 0.5% to 3%, and most preferably from about 0.6% to about 1.6%, by weight of the composition.

[0048]	The method of the present invention cleans semiconductor wafer

substrates by exposing the contaminated substrate to the compositions of the present invention for a time and at a temperature sufficient to clean unwanted contaminants from the substrate surface. Optionally, the substrate is rinsed to remove the composition and the contaminants and dried to remove any excess solvents or rinsing agents. The substrate can then be used for its intended purpose.

[0049]	Preferably, the method uses a bath or spray application to expose the

substrate to the composition. Bath or spray cleaning times are generally 1 minute to 30 minutes, preferably 5 minutes to 20 minutes. Bath or spray cleaning temperatures are generally 10°C to 85°C, preferably 20°C to 65°C.

[0050]	If required, the rinse times are generally 10 seconds to 5 minutes at

room temperature, preferably 30 seconds to 2 minutes at room temperature. Preferably de-ionized water is used to rinse the substrates.

[0051]	If required, drying the substrate can be accomplished using any

combination of air-evaporation, heat, spinning, or pressurized gas. The preferred drying technique is spinning under a filtered inert gas flow, such as nitrogen, for a period of time until the wafer substrate i* rfrv.

[0052]	The method of the present invention is very effective for cleaning
