Repository: anandvc/allindianpatents

File: patents/260201-process-for-making-pressure-sensitive-adhesive-hydrogels.html (part 1 of 2)
Indian Patents. 260201:PROCESS FOR MAKING PRESSURE SENSITIVE ADHESIVE HYDROGELS

Indian Patents

Recently Granted Patents

  Recently Published Patents

Title of Invention	PROCESS FOR MAKING PRESSURE SENSITIVE ADHESIVE HYDROGELS

Abstract	A process is provided for preparing a pressure sensitive adhesive hydrogel, comprising: (A) providing an oligomeric precursor, the oligomeric precursor comprising a polyether moiety endcapped with ethylenic unsaturation, the oligomeric precursor being associated with methacrylic acid; (B) providing an ethylenically unsaturated crosslinking agent selected from the group consisting of disfunctiona ethylenically unsaturated monomer, trifunctional ethylenically unsaturated monomer and combinations of the foregoing; (C) free radically curing the oligomeric crosslinking agent in water at a pH between about 3.5 and about 9 to provide the pressure sensitive adhesive hydrogel.	

Full Text	 

PROCESS FOR MAKING PRESSURE SENSITIVE ADHESIVE HYDROGELS

This invention relates to a process for the manufacture of pressure sensitive adhesive hydrogel materials and to methods for the manufacture of medical articles with such pressure sensitive adhesive hydrogels.

Background

Water swelling pressure sensitive adhesives based on polyethylene oxide (PEO) are known and are generally useful in any of a variety of articles including medical articles. The use of such materials in medical articles includes wound dressings, wound packings, contact lenses, intraocular lenses, adhesives for biological tissues, adhesion preventing materials, adsorbents for blood purification, base materials for releasing pharmacologic agents, biomedical electrodes, and the like. Materials use in dentistry may also incorporate such pressure sensitive adhesives for dental moldings or impressions, dental adhesives, restoratives, coatings, composites, sealants and the like. As used herein, "medical" applications are intended to encompass dental applications, including dental adhesives, restoratives, coatings, composites, sealants, etc. Because water swelling polymer gels have compositions and mechanical properties similar to those of biological tissues, such gels may be applied in a wide variety of fields in the future.

A common method for imparting a desired balance (tack) between cohesiveness and adhesion in pressure sensitive adhesive materials has been by the use of high-energy radiation (e.g., ultraviolet) to assist in randomly crosslinking the PEO to a predetermined cross-link density. An alternate method involves the free radical cure of a PEO-based precursor end capped with ethylenic unsaturation. This alternate method utilizes a procedure for building the molecular weight of the precursor to a desired level from low molecular weight polyethylene glycol diamines and diisocyanates through multiple condensation reactions and end capping with ethylenically unsaturated moieties. While

effective, this alternate method requires precise control of the chain extension reactions which can be labor-intensive and time-consuming.

In the preparation of the foregoing precursors, PEO material of a desired molecular weight is first endcapped with reactive ethylenic unsaturation. Suitable end groups might include any of a variety of materials. Methacrylate end groups may be desired where the final adhesive material is to be used in medical applications. Methacrylates are generally easy to make and have a low potential to cause skin irritation.

It is desirable to provide adhesive materials, such as pressure sensitive adhesive hydrogels, from oiigomeric precursors end capped with ethylenic unsaturation. It is also desirable to provide the foregoing adhesive materials in a more efficient and cost effective manner than has previously been provided in the art. It is desirable to provide the foregoing oiigomeric precursor as a polyether moiety endcapped with ethylenic unsaturation and to further provide the foregoing adhesive hydrogels for use in medical applications, if desired.

Summary

The present invention provides a process for preparing a pressure sensitive adhesive hydrogel, comprising:

(A)	providing an oiigomeric precursor, the oiigomeric precursor comprising a polyether moiety endcapped with ethylenic unsaturation, the oiigomeric precursor being associated with methacrylic acid;

(B)	providing an ethylenically unsaturated crosslinking agent selected from the group consisting of difunctional ethylenically unsaturated monomer, trifunctional ethylenically unsaturated monomer and combinations of the foregoing;

(C)	free radically curing the oiigomeric precursor and the ethylenically unsaturated crosslinking agent in water at a pH between about 3.5 and about 9 to provide the pressure sensitive adhesive hydrogel.

"Gel" or "hydrogel" means a gel material comprising a colloid, dispersion, suspension or the like in which the particles (e.g., polymer particles) are in the external or dispersion phase and water is the dispersed phase. Gels or hydrogels may exist in varying states of hydration and are typically capable of swelling, without dissolving, when contacted with water or water-based fluids (e.g., body fluids including blood, plasma, and intracellular fluid or fluids similar to body fluids such as physiological saline).

The phrase "associated with methacrylic acid" refers to the presence of methacrylic acid. In the context of the described embodiments, the methacrylic acid is typically associated with the oligomeric precursor as a by product of the reaction to provide the precursor as a polyether moiety endcapped with ethylenic unsaturation. In some embodiments, for example, polyethylene glycol is reacted with methacrylic anhydride. While methacrylic anhydride reacts to provide ethylenically unsaturated end groups on the polyether, any unreacted anhydride can be hydrolyzed to provide a residual concentration of methacrylic acid which remains associated with the oligomeric precursor. However, the foregoing phrase also encompasses methacrylic acid that has been added to the oligomeric precursor, for example.

Those skilled in the art will further understand the details of the present invention upon a review of the remainder of the disclosure including the description of the non-limiting embodiments of the invention following a brief description of the drawing.

Brief Description Of The Drawings

In describing the embodiments of the invention, reference is made to the various drawings wherein like reference numerals indicate structures and wherein:

Figure 1 is a top plan view of a biomedical electrode containing hydrophilic pressure sensitive adhesive of the present invention;

Figure 2 is an exploded sectional view of the biomedical electrode of Figure 1;

Figure 3 is a sectional view of a medical mammalian skin covering containing hydrophilic, pressure sensitive adhesive of the present invention;

Figure 4 is a sectional view of a pharmaceutical delivery device containing hydrophilic, pressure sensitive adhesive of the present invention; and

Figure 5 is an exploded view of a biomedical electrode using the hydrophilic, pressure sensitive adhesive of the present invention.

Detailed Description

The present invention provides a process for making pressure sensitive adhesive hydrogels derived from an aqueous solution of an oligomeric precursor comprising the reaction product of polyether moiety and an ethylenically unsaturated moiety. Methacrylic anhydride is used in the inventive process to provide ethylenic unsaturation on an oligomeric precursor. Any unreacted anhydride typically results in the production of methacrylic acid as a by product that can be associated with the oligomeric precursor at levels of up to a few thousand ppm. Methacrylic acid can be a significant irritant if included in an adhesive formulation for use with medical articles and the like. Moreover, the presence of methacrylic acid can hinder the free radical polymerization of the adhesive hydrogel. Removal of the acid from the reaction product has, in the past, required the use of an ultrahigh (e.g., 10 microns Hg) vacuum, thus adding significant expense to the process but still leaving at least some of the methacrylic acid associated with the oligomeric precursor. The inventive process recognizes the potentially deleterious effect of methacrylic acid on the polymerization of the oligomeric precursor to provide a pressure sensitive adhesive hydrogel. The invention provides a process that includes a curing step for curing the oligomeric precursor in the presence of methacrylic acid in water by controlling the pH of the solution during cure. The invention also provides processes for the manufacture of medical articles. The process of the invention facilitates the curing of oligomeric precursor with a crosslinker in the presence of water and residual methacrylic acid by free radical polymerization. In some embodiments, the free radical polymerization is accomplished using ultraviolet light to initiate the polymerization reaction. The hydrogel obtained by the inventive process is useful as a pressure sensitive biomedical adhesive which can be formulated to transmit / receive electrical signals when used as a component of a biomedical electrode. The adhesive hydrogel may also be used as a drug delivery device to deliver pharmaceuticals or other active ingredients to or through mammalian skin. The adhesive hydrogel may also be useful as a component in a skin covering for protecting mammalian skin or mammalian skin openings with

antimicrobial agents. The invention provides a process for the manufacture of a hydrophilic, pressure sensitive adhesive hydrogel made from a water-soluble polyether derived network plasticized with an essentially non-volatile plasticizer present in an amount sufficient to form a cohesive, pressure sensitive adhesive hydrogel. The process of the invention exhibits a surprising dependence on pH during polymerization (or cure).

The hydrogel material of the present invention can be used in medical articles. In some embodiments, the gel material is absorbent, and may be advantageously transparent where inspection of an underlying material or medical condition may be desired. For medical articles such as wound dressings, transparency may permit the visual inspection of the wound without the need to first remove the wound dressing. In some embodiments, the gel material will be both absorbent and transparent.

Medical articles, particularly wound dressings, made according to the process of the invention are typically capable of removing excess exudate from the wound, maintaining a moist wound environment; allowing gas exchange so that oxygen, water vapor, and carbon dioxide can pass through the article; are thermally insulating to maintain the wound at body temperature; may be impermeable to liquids and microorganisms to minimize contamination and infection; and may be non-adherent to the wound so that no damage is done to the granulating tissue.

A hydrogel made according to the process of the present invention may be absorbent in that it is capable of absorbing fluids such as moderate to heavy amounts of various fluids (e.g., body fluids) while retaining the structural integrity and typically the transparency of the hydrogel. The hydrogel made according to the invention is "absorbent" in that it typically can absorb at least its own weight of an isotonic saline solution (0.9 wt-% sodium chloride in deionized water) after 24 hours at room temperature. That is, the material has an absorbency of at least 100 wt-%. More preferably, the gel material can absorb at least two times its weight (200 wt-% absorbency), even more preferably at least four times its weight (400 wt-% absorbency), and most preferably at least five times its weight (500 wt-% absorbency) of an isotonic saline solution after 24 hours at room

temperature. Typically, gel material of the present invention can absorb up to eight times its weight of an isotonic saline solution.

In some embodiments, hydrogel materials made according to the process of the invention are relatively flexible. Flexibility allows for a medical article incorporating the hydrogel material to be easily applied to a bendable portion of a body, such as a joint, etc. Nonflexible materials may also be made according to the invention and may be used as wound packing materials, for example.

The hydrogel material made according to the process of the present invention is typically biocompatible in that the hydrogel has the ability to contact body tissues and/or body fluids without significant adverse reactions.

As mentioned, the hydrogel materials made according to the present invention possess pressure sensitive adhesive properties, and the pressure sensitive adhesive hydrogels made according to the invention typically comprise crosslinked polymers resulting from polymerization of oligomeric precursor and crosslinking agent wherein the oligomeric precursor is a polyether endcapped with ethylenic unsaturation. In some embodiments, the oligomeric precursor is a polyether methacryiate which, when reacted with a suitable crosslinking agent, provides a pressure sensitive adhesive hydrogel polymer exhibiting a glass transition temperature of less than -15°C.

In some embodiments, the pressure sensitive adhesive hydrogels made according to the present invention are bacteriostatic and possess low odor. Bacteriostatic and / or low odor properties can be inherent. In some embodiments, bacteriostatic agents and odor removing agents can be added to enhance these properties in the hydrogel material. Such materials are described in greater detail below.

The hydrogel material made according to the present invention comprises a polymer of a multifunctional poly(alky!ene oxide) free-radically polymerizable oligomer (e.g., an oligomeric precursor). In some embodiments, the multifunctional poly(alky!ene oxide) oligomer has a weight average molecular weight of at least about 6000. Oligomers with molecular weights lower than this may be undesirably brittle. In some embodiments, the multifunctional oligomer can have a weight average molecular weight of at least about 8000, and often at least about 12,000. Materials made according to the invention can have significantly higher molecular weights as well. In general, the multifunctional oligomer will have a molecular weight that provides an oligomer in a flowable and processable state at room temperature (e.g., in a liquid state). However, high molecular weight multifunctional oligomers that are not flowable at room temperature can be used if they can be processed using diluents or other additives and/or higher temperatures (e.g., extrusion temperatures). The multifunctionality of the oligomer leads to crosslinking upon polymerization. Typically, the higher the molecular weight of the multifunctional po!y(alkylene oxide) oligomer, the greater the resulting distance between crosslinks in the final gel material (i.e., the lower the crosslink density). In some embodiments, a lower crosslink density will also provide desirable mechanical properties with a desirable balance of compliance (i.e., elasticity) and tensile strength as well as cohesive strength in the swollen form.

In some embodiments, pressure sensitive adhesive hydrogels made according to the process of the present invention are first prepared by exposing to a source of free radicals a difunctional polyether moiety endcapped with ethylenic unsaturation. Suitable polyether moieties may be derived from poly(ethy!ene glycol), for example, while ethylenic unsaturation may be provided with end groups comprising methacrylate to provide, at least in part, an oligomeric precursor comprising polyethylene glycol dimethacrylate. Other suitable polyether moieties include poly[ethylene glycol co-propylene glycol] random copolymer, for example. In embodiments where polyethylene glycol dimethacrylate is the multifunctional oligomer in the process of the invention, the oligomeric precursor may be prepared according to the process described, for example, in U.S. patent application 2003/0203011, the entire disclosure of which is incorporated herein by reference thereto. Briefly, a suitable oligomeric precursor may be obtained via the reaction of polyethylene

glycol and methacrylic anhydride in the presence of antioxidant such as 2, 6-ditert-butyI-4-methylphenol ("BHT") and in the absence of water or other solvent. The reaction results in a water soluble oligomeric precursor which also comprises residual methacrylic acid as a by product. At least a portion of the acid may optionally be removed from the oligomeric precursor reaction product by vacuum stripping. The water soluble multifunctional oligomer or oligomeric precursor and methacrylic acid by-product is next dissolved in water or a water based solvent to provide an oligomeric precursor solution to which additional reactants and other components may be added. Residual methacrylic acid levels in the oligomeric precursor solution may range from a few ppm to greater than about 100 ppm and up to several hundred or several thousand ppm.

A crosslinking agent can be added to the polymer precursor solution to provide a reactive solution. The crosslinking agent facilitates crosslinking during chain propagation of the polymer upon exposure to the proper conditions for cure. The crosslinking agent is water soluble and, in some embodiments, is a difunctional crosslinking agent. In some embodiments, the crosslinking agent is a Afunctional crosslinking agent. Mixtures of difunctional and trifunctional crosslinking agents can be used. Suitable difunctional crosslinking agents can include one or more of the following: polyethylene glycol di(meth)acrylate, methylene bis (meth)acrylamide, ethoxylated bisphenol A di(meth)acrylate, and alkanediol di(meth)acrylate. Suitable trifunctional crosslinking agents can include one or more of the following: ethoxylated trimethylolpropane tri(meth)acrylate, trimethylol propane tri(meth)acrylate, ethoxylated glyceryl tri(meth)acrylate, and propoxylated glyceryltri(meth)acrylate. Those skilled in the art will recognize that other crosslinking agents may be used successfully in the process of the invention.

In some embodiments, the crosslinking agent used in the process of the invention may first be dissolved in water to provide a solution of the unreacted crosslinking agent. Thereafter, the solution of crosslinking agent may be combined with the solution of oligomeric precursor to provide a reactive solution comprising the multifunctional oligomer, crosslinking agent and additional components as described herein. In some embodiments of the invention, the crosslinking agent may be dissolved in water by adding it directly to

the oligomeric precursor solution without first forming a solution of the crosslinking agent to thereby provide a reactive solution. The process of the invention is not intended to be limited by the manner in which the crosslinking agent and the oiigomeric precursor are mixed together to provide an aqueous reactive solution.

The amount of oiigomeric precursor in the reactive solution will typically range from about 4 to 60 weight percent of the reactive solution. In some embodiments, the amount of oiigomeric precursor in the reactive solution will range from about 15 to 25 weight percent of the reactive solution. The crosslinking agent is typically present at a concentration ranging from about 0.5% to about 20%.

A non-volatile polar plasticizer is typically present in the reactive solution in an amount ranging from about 96 to 20 weight percent prior to polymerization. In some embodiments, a non-volatile polar plasticizer is present in the reactive solution in an amount ranging from about 50 to 40 weight percent prior to polymerization, The plasticizer serves to minimize the crystallization of the polyether moiety of the polymeric network at ambient and mammalian body temperatures, increase the compliance of the polymeric network to give pressure sensitive adhesive properties and conformability to mammalian bodies and other curved surfaces, and modify the tack or thumb appeal of the pressure sensitive adhesive. The plasticizer can also serve as a solvent to dissolve other additives including initiators, electrolytes, and pharmacologically active components. The plasticizer is essentially non-volatile because using water alone as the plasticizer for the multifunctional oligomer will often yield materials with poor to moderate tack which are prone to rapid loss of moisture. In some embodiments, non-volatile, polar plasticizers comprise hydroxy-containing plasticizers miscible with both water and the oiigomeric precursor, such plasticizers including those selected from alcohols, mixtures of alcohols, and mixtures of water and alcohols such that the mixture of alcohol, water, and oiigomeric precursor is liquid in the uncured state and displays pressure sensitive tack once polymerized. Typically, the alcohol should have low volatility and should not greatly interfere with the subsequent polymerization of the oiigomeric precursor.

Nonlimiting examples of suitable aicotiois include glycerin, propylene glycol, dipropylene glycol, sorbitol, 1,3-butanediol, 1,4-butanediol, and trimethylol propane, for example. In some embodiments, suitable alcohols include ethylene glycol and derivatives given by Formula I:

MO(CH2 CH2 0)m H	I

wherein

M is hydrogen or Cj through Cg alkyl; and

m is an integer ranging from about 1 to about 25.

Suitable materials for use as polar plasticizers include, for example, polyethylene glycol having a molecular weight (weight average) of 300, such as is commercially available under the trade designation "Carbowax PEG 300" from Dow Chemicals, Midland Michigan. In some embodiments, the non-volatile, polar plasticizer is a mixture of 300 or 400 molecular weight (weight average) polyethylene glycol.

In applications where the final hydrogel is to be used as a conductive adhesive in a biomedical electrode, for example, the reactive solution also will comprise an ionically-conductive electrolyte. Nonlimiting examples of electrolyte include ionic salts dissolved in the adhesive to provide ionic conductivity and can include magnesium acetate, magnesium sulfate, sodium acetate, sodium chloride, lithium chloride, lithium perchlorate, sodium citrate, potassium chloride and combinations of the foregoing to enhance ionic conductivity of the pressure sensitive adhesive hydrogel. Alternatively, a redox couple such as a mixture of ferric and ferrous salts such as sulfates and gluconates can be added. The amounts of these ionic salts present in hydrogels made according to the present invention are relatively small, from about 0.5 to 10 percent by weight of the hydrogel, and preferably about 2 to 5 weight percent. When a redox couple is used, the biomedical electrode can recover from an overload potential. U.S. Patent No. 4,846,185 (Carim) discloses a redox couple totaling not more than about 20 percent by weight of the adhesive.

In situ, solventless, polymerization or curing of the oligomeric precursor in the presence of the plasticizer is accomplished by exposing it to a source of free radicals. As one skilled

in the art will recognize, free radicals may be generated by thermal, redox, or photochemical means or by exposure of the material to a source of actinic radiation. Curing of the reactive solution comprises chain propagation of the multifunctional oligomer along with or followed by reaction of the polymer chain with crosslinking agent to provide a crosslinked hydrogel.

In some embodiments, curing is accomplished by exposure of the reactive solution to conditions suitable for the generation of free radicals to initiate chain propagation of the desired polymer. When visible or ultraviolet light is used to initiate curing, suitable light sources to effect this cure include medium pressure mercury lamps and low intensity "black light" fluorescent bulbs. Suitable equipment for ultraviolet curing includes equipment such as is described in the examples herein. In the absence of an initiator in the reactive solution, exposure to actinic radiation such as electron beam irradiation or a cobalt 60 gamma source will also generate free radicals. The multifunctionality of the oligomeric precursor leads to crosslinking upon polymerization of ethylenically unsaturated moieties. Typically, the higher the molecular weight of the oligomeric precursor, the greater the distance between crosslinks (i.e., the lower the crosslink density) in the cured polymer. Such lower crosslink density typically provides hydrogels with more desirable mechanical properties. That is, the adhesive hydrogels made according to the present invention possess a balance of compliance (i.e., elasticity) and tensile strength as well as cohesive strength in the swollen form.

For free radical polymerization, a suitable initiator material is typically added to the aqueous reactive solution to initiate the polymerization reaction to form a crosslinked hydrogel according to the present invention. Typically, the initiator used in the process of the invention is one which generates a free radical upon exposure to radiation such as ultraviolet radiation. Suitable initiators include any the following: benzoin ethers, benzophenone (e.g., 4-(2-hydroxyethoxy) benzophenone and derivatives thereof), acyl phosphine oxides, acetophenone derivatives, camphorquinone, photoinitiators available under the trade designations IRGACURE and DAROCUR (Ciba Speciality Chemical Corp., Tarrytown, N.Y.) such as 1-hydroxy cyclohexyl phenyl ketone (IRGACURE 184), 2,2-dimethoxy-l,2-diphenylethan-l-one (IRGACURE 651), bis(2,4,6-

trimethy!benzoyI)phenylphosphineoxide(IRGACURE 819), l-[4-(2-hydroxyethoxy)phenyl]-2-hydroxy-2-methyI-l-propane-1-one (IRGACURE 2959), 2-benzyl-2-dimethyIamino-l-(4-morpholinophenyi)butanone (IRGACURE 369), 2-methyI-l-[4-(methy!thio)phenyl]-2-morpholinopropan-l-one (IRGACURE 907), and 2-hydroxy-2-methyI-l-phenyl propan-1-one (DAROCUR 1173) as well as any photoinitiator with a reactive nucleophilic group. Combinations of two or more of the foregoing intiators may also be used. The initiator is generally present at a concentration of from about 0.05% to about 5% by weight of the reactive solution.

In embodiments utilizing thermal initiation, suitable thermal initiators may include azo compounds, peroxides, and persulfates and when the latter two groups are used in combination with a reducing agent such ascorbic acid or a bisulfite compound and optionally, a catalytic amount of a transition metal salt such as iron or copper, redox generation of radicals may occur even at sub-ambient temperatures.

Various other materials and additives may also be incorporated into the reactive solution for altering properties of the resulting pressure sensitive adhesive hydrogel. Nonlimiting examples include low levels of copolymerizable vinyl monomers and non-functionalized compatible polymers. Low levels of copolymerizable vinyl monomers, particularly those miscible in the oligomeric precursor/plasticizer mixture, can serve to accelerate the rate of polymerization. Preferred copolymerizable monomers include acrylic acid and methacrylic acid and their ammonium and alkali metal salts, N-vinyl pyrrolidone, acrylamide, 2-acrylamido-2-methyl propane sulfonic acid and its ammonium and alkali metal salts, hydroxylethyl acrylate, hydroxyethyl methacrylate, 2-ethoxyethyl acrylate, 2-ethoxyethyl methacryiate, and 2-(2-ethoxyethoxy)ethyl acrylate. When utilized, the amount of copolymerizable vinyl monomer preferably comprises from about 2 to about 15 weight percent of the total weight of resulting pressure sensitive adhesive hydrogel.

Addition of non-functional ized compatible polymers can enhance the viscosity of the oligomeric precursor prior to polymerization to impart better coatability for, for example, pattern coating of the resulting hydrophilic pressure sensitive adhesive hydrogel. Suitable polymers include those that are hydrophilic and compatible in the reactive solution

including moderate and high molecular weight po!y(ethylene oxide), po!y(acrylic acid), poIy(N-vinyI pyrrolidone), polyvinyl alcohol), and poly(acrylamide). Optionally, the hydrogel material made according to the present invention can include hydrocolloids, typically in the form of particles, although they are not necessarily preferred since they can diminish the transparency of the gel material. Examples of hydrocolloids include, but are not limited to, natural gums, such as plant exudates (gum arabic, ghatti, karaya, and tragacanth), plant seed gums (guar, locust bean and acacia), seaweed extracts (agar, algin, alginate salts and carrageenin), cereal gums (starches and modified starches), fermentation or microbial gums (dextran and xanthan gum), modified celluloses (hydroxymethylcellulose, microcrystalline cellulose and carboxymethylcellulose), pectin, gelatin, casein and synthetic gums (polyvinylpyrrolidone, low methoxyl pectin, propylenegiycol alginates, carboxymethyl locust bean gum and carboxymethyl guar gum) and like water-swe liable or hydratable hydrocolloids. The term hydrocolloid is used regardless of the state of hydration. The hydrogel material made according to the present invention can include an amount of the hydrocolloid such that the material is transparent (preferably, the total light transmittance is greater than 84% per ASTM Dl 003-00). Typically, the amount of hydrocolloid, when present, is less than about 5 wt-%, based on the total weight of the hydrogel material.

A suitable peroxide scavenger may be added to the reactive solution to scavenge peroxides formed from the oxidation of polyethylene glycol. Suitable scavengers include thiodipropionic acid and its fatty acid esters, for example.

It has surprisingly been found that controlling the pH of the reactive solution during polymerization facilitates the creation of a suitable pressure sensitive adhesive hydrogel even in the presence of the aforementioned methacrylic acid by-product. In contrast, a failure to maintain the pH of the reactive solution in the presence of methacrylic acid will typically result in a failure of the polymerization reaction. While the art has generally recommended that methacrylate solutions be stored at an acidic pH less than 5 to prevent the hydrolysis of ester linkages, it has been discovered that the curing of the oligomeric precursor and crosslinking agent in the presence of methacrylic acid impurity is facilitated by maintaining the pH of the reactant solution within certain ranges. Adjustments to the

pH of the reactive solution may be accomplished using a suitable acid, base or buffer. Prior to initiating polymerization or curing, the pH of the reactive solution may be adjusted, if necessary. The present invention comprises maintaining the reactive solution is within a desired pH range during polymerization. Typically, the pH of the reactive solution is maintained at a pH above or equal to about 3.5 and below or equal to about 9. In some embodiments, the pH of the reactive solution is maintained above or equal to about 5 and below or equal to about 9. In other embodiments, the pH of the reactive solution is maintained above or equal to about 6 and below or equal to about 8.

The pressure sensitive adhesive hydrogels made according to the present invention are useful in a variety of applications including use as high moisture vapor transmissive wound or burn dressings, as adhesives used in transdermal drug delivery, as repulpable adhesive hydrogels in, for example, splicing applications in the paper industry, and as conductive adhesive gels in biomedical electrode applications. In this last application, a high degree of pressure sensitive adhesive tack for the hydrogel may not be required when, for instance, a non-conductive, hypoallergenic pressure sensitive adhesive borders the conductive adhesive in the electrode construction.

Pressure sensitive adhesive hydrogels prepared according to the present invention possess sufficient cohesive strength to achieve generally more cohesion than adhesiveness in use, allowing for clean removal from skin. However, the adhesive hydrogels may require additional internal integrity or support in some applications such as in hydrophilic contact lenses or membranes required to withstand large pressure differentials. When used as adhesive sheets, it may be desirable to cure them with an embedded support to allow for ease in handling and dimensional stability.

Pressure sensitive adhesives hydrogels made according to the present invention can also be used in the delivery of pharmaceuticals to or through mammalian skin, such as in the form of topical or transdermal drug delivery systems. The pharmaceutical or other active ingredient can be compounded with the hydrogel adhesive after polymerization.

The pressure sensitive adhesive hydrogels made according to the present invention can also be used in therapeutic mammalian skin coverings, such as dressings, wound closure materials, tapes, and the like. For mammalian skin coverings, biologically active materials can be added to the reactive solution prior to polymerization without deleteriously affecting the biologically active material. Non-limiting examples of such other biologically active materials include broad spectrum antimicrobial agents for the reduction of bacteria levels to minimize infection risk or to treat the effects of infections at the skin or skin openings of a mammalian patient. Broad spectrum antimicrobial agents are disclosed in U.S. Patent No. 4,310,509, the entire disclosure of which is incorporated herein by reference thereto. Nonlimiting examples of other antimicrobial agents include parachlorometaxylenol; triclosan; chlorhexidine and its salts such as chlorhexidine acetate and chlorhexidine gluconate; iodine; iodophors; poly-N-vinyl pyrrolidone-iodophors; silver oxide, silver and its salts, antibiotics (e.g., neomycin, bacitracin, and polymyxin B). Antimicrobial agents can be included in the adhesive hydrogel at concentrations ranging from about 0.01 percent to about 10 percent by weight of the total adhesive hydrogel.

Other biocompatible and/or therapeutic materials can be added to provide suitable pressure sensitive adhesive hydrogels such as compounds to buffer the pH of the final hydrogel adhesive to provide a product having a non-irritating pH suitable for use with sensitive mammalian skin tissue or to otherwise maximize antimicrobial activity. Also, penetration enhancing agents or excipients can be added to the hydrogel adhesive when the pharmaceutical or other active agent for topical or transdermal delivery so requires.

Biomedical electrodes employing pressure sensitive adhesive hydrogel made according to the process of the present invention having electrolyte contained therein are useful for diagnostic and therapeutic purposes. In its most basic form, a biomedical electrode comprises a conductive medium contacting mammalian skin and a means for electrical communication interacting between the conductive medium and electrical diagnostic, therapeutic, or electrosurgical equipment.

The pressure sensitive adhesive hydrogels made according to the process of the present invention may be included in the various articles mentioned herein by incorporating the

hydrogel into the article in a suitable manner. In some embodiments, for example, the polymerized hydrogel may be laminated onto a suitable backing, release liner or other surface and thereafter, if needed, the laminated hydrogel may be cut (e.g., die cut) to an appropriate dimension. In some embodiments, the reactive solution (prior to polymerization) may be placed within the article, or a portion thereof, and thereafter be polymerized in situ so that the polymerization step in the creation of the hydrogel is also a step in the manufacture of the article. Other methods for the incorporation of pressure sensitive adhesive hydrogels into articles such as those described herein will be appreciated by those skilled in the art. Consequently, embodiments of the present invention include the step of incorporating the pressure sensitive adhesive hydrogel into an article. The aforementioned step may comprise adding the pressure sensitive adhesive hydrogel to the article or to a portion of the article by, for example, laminating and optionally die cutting the hydrogel thereafter. The aforementioned step may comprise adding the reactive solution to the article or to a portion of the article and thereafter polymerizing the reactive solution in situ to generate the hydrogel. Additionally, the aforementioned step may comprise performing the entire process of manufacturing the pressure sensitive adhesive hydrogel on or within the article or a portion thereof, including polymerizing the reactive solution in situ, to provide an article that comprises the thus manufactured hydrogel.

Referring now to the various Figures, FIGS. 1 and 2 show a biomedical electrode 10 which can be either a disposable diagnostic electrocardiogram (ECG) electrode or a transcutaneous electrical nerve stimulation (TENS) electrode. Electrode 10 is on a release liner 12 and further includes a field 14 of a biocompatible and conductive pressure sensitive adhesive hydrogel. Following polymerization, as describe herein, the pressure sensitive adhesive hydrogel is laminated onto the release liner 12 and then cut, (e.g., die cut) as needed. The field 14 of pressure sensitive adhesive hydrogel is suitable for contacting mammalian skin of a patient upon removal of protective release liner 12. The electrode 10 includes means for electrical communication 16 comprising a conductor member having a conductive interface portion 18 contacting field 14 of pressure sensitive adhesive hydrogel and a tab portion 20 extending beyond the field 14 for mechanical and electrical contact with electrical instrumentation (not shown). Means 16 for electrical

communication includes a conductive layer 26 coated on at least the side 22 contacting field 14 of pressure sensitive adhesive hydrogel.

In some embodiments, ECG conductor member 16 will comprise a strip of material such as polyester film having a thickness of about 0.05-0.2 millimeters and have a coating 26 on side 22 of silver/silver chloride of about 2.5-12 micrometers, and typically about 5 micrometers thick thereon. Suitable polyester film includes that which is commercially available under the trade designation "Mellinex" 505-300, 329, or 339 film from ICI Americas of Hopewell, Va. coated with a silver/silver chloride ink commercially available under the trade designation "R-300" ink from Ercon, Inc. of Waltham, Ma. In some embodiments, a TENS conductor member 16 can be made of a nonwoven web, 20. Suitable materials for the web 20 include polyester/cellulose fibers such as those commercially available under the trade designation "Manniweb" web from Lydall, Inc. of Troy, N.Y. with a carbon ink layer 26 commercially available under the trade designation "SS24363" ink from Acheson Colloids Company of Port Huron, Mich, on side 22 thereof.

Non-limiting examples of biomedical electrodes which can use hydrophilic, pressure sensitive adhesive hydrogels made according to the present invention as conductive adhesive fields include electrodes as are disclosed in U.S. Patent Nos. 4,527,087; 4,539,996; 4,554,924; 4,848,353 (all Engel); 4,846,185 (Carim); 4,771,713 (Roberts); 4,715,382 (Strand); 5,012,810 (Strand et al.); 5,133,356 (Bryan et al.) and 5,215,087 (Anderson et al.), the entire disclosures of which are incorporated herein by reference thereto.
