Repository: anandvc/allindianpatents

File: patents/260232-microwave-sensitive-thermoplastic-composition.html (part 1 of 2)
Indian Patents. 260232:"MICROWAVE SENSITIVE THERMOPLASTIC COMPOSITION"

Indian Patents

Recently Granted Patents

  Recently Published Patents

Title of Invention	"MICROWAVE SENSITIVE THERMOPLASTIC COMPOSITION"

Abstract	ABSTRACT ADDITIVES FOR THE USE OF MICROWAVE ENERGY TO SELECTIVELY HEAT THERMOPLASTIC POLYMER SYSTEMS A microwave-sensitive thermoplastic composition that includes a microwave-receptive additive; and a thermoplastic polymer; wherein the microwave-receptive additive is selected from the group consisting of sepiolite clay, molecular sieves formed from ammonium ion salts or hydrogen ion salts, aluminophosphates, silicoaluminophasphates, silicotitanates, organo-modified clays, molecular sieves or zeolites having a caged organic microwave receptive material, and combinations thereof	

Full Text	 

ADDITIVES FOR THE USE OF MICROWAVE ENERGY TO SELECTIVELY HEAT THERMOPLASTIC POLYMER SYSTEMS

CROSS-REFERENCE TO RELATED APPLICATION

[0001]	This application claims priority to U.S. Provisional Application Serial Nos.

60/809,520, 60/809,526, and 60/809,568, each filed on May 31, 2006 and each incorporated herein by reference.

BACKGROUND OF DISCLOSURE Field of the Disclosure

[0002]	Embodiments disclosed herein relate generally to the use of microwave

energy to selectively heat thermoplastic polymer systems. The polymer systems may either be inherently responsive to microwave energy or modified by incorporating appropriate microwave responsive additives in the polymer or as components on the backbone of the polymer.

Background

[0003[	Thermoplastic polymer pellets typically must be melted, re-shaped and

cooled in a primary conversion process, such as extrusion or injection molding, in order to make parts of commercial value. In some instances, a secondary fabrication process, such as thermoforming, which involves further heating, reshaping, and cooling is required to achieve parts of commercial value. In both primary and secondary processes, heat energy is applied to the thermoplastic and is subsequently removed after reshaping has occurred.

[0004]	Conventional heating mechanisms for thermoplastic polymer systems in

many instances rely on contact or radiant heat sources. Radiant energy, commonly referred to as infrared, has a wavelength in the range of 1 to 10 microns and will penetrate absorbing materials to a depth of approximately 1 to 2 microns before half of the available energy has been dissipated as heat. The process of heat transfer continues through a process of conduction (in the case of a solid material) or a combination of conduction, convection and mechanical mixing in the case of a molten material. Contact heating similarly relies on conducfion (or a combination of conduction, convection, and mixing) from the hot contact surface to heat the "bulk" of the material.

[0005]	^ The rate of heat transfer (RHT) associated with a conductive heat transfer

process can generally be described by the relationship: RHT = f(A, Ct, Delta T), where A is the area available for heat transfer, Ct is the thermal diffusivity of the material, and Delta T is the available temperature driving force, which will decrease with time as the temperature of the material being heated increases. The thermal diffusivity, Ct, of unmodified thermoplastics is inherently low, thereby impeding the heat transfer in a conventional radiant or contact heating system. Furthermore, the heat conduction process may result in an undesirable temperature gradient with the surface of the part being heated (such as a sheet material) being substantially hotter than the center of the part being heated, and being highly dependent on the thickness distribution of the part being heated.

[0006]	By way of contrast, microwaves have a wavelength of approximately 12.2

cm, large in comparison to the wavelength of infrared. Microwaves can penetrate to a much greater depth, typically several centimeters, into absorbing materials, as compared to infrared or radiant energy, before the available energy is dissipated as heat. In microwave-absorbing materials, the microwave energy is used to heat the material "volumetrically" as a consequence of the penetration of the microwaves through the material. However, if a material is not a good microwave absorber, it is essentially "transparent" to microwave energy.

(0007[	Some potential problems associated with microwave heating include uneven

heating and thermal runaway. Uneven heating, often due to the uneven distribution of microwave energy through the part, may be overcome to a certain extent, such as in a conventional domestic microwave oven, by utilizing a rotating platform to support the item being heated. Thermal runaway may be attributed to the combination of uneven heating outlined above and the changing dielectric loss factor as a function of temperature.

[0008]	Microwave energy has been used, for example, to dry planar structures such

as wet fabrics. Water is microwave sensitive and will evaporate if exposed to sufficient microwave energy for a sufficient period of time. However, the fabrics are typically transparent to microwaves, thereby resulting in the microwaves focusing on the water, which is essentially the only microwave-sensitive component in the material. Microwave energy has also been used to heat other materials, such as in the following references.

[0009]'	U.S. Patent No. 5,519,196 discloses a polymer coating containing iron oxide,

calcium carbonate, water, aluminum silicate, ethylene glycol, and mineral spirits, which is used as the inner layer in a food container. The coating layer can be heated by microwave energy, thereby causing the food in the container to brown or sear.

[0010]	U.S. Patent No. 5,070,223 discloses microwave sensitive materials and their

use as a heat reservoir in toys. The microwave sensitive materials disclosed included ferrite and feirite alloys, carbon, polyesters, aluminum, and metal salts. U.S. Patent No. 5,338,611 discloses a strip of polymer containing carbon black used to bond thermoplastic substrates.

[0011]	WO 2004048463A1 discloses polymeric compositions which can be rapidly

heated under the influence of electromagnetic radiation, and related applications and processing methods.

[0012]	A key limitation to the use of microwaves for heating polymeric materials is

the low microwave receptivity of many useful polymers. The low microwave receptivity of the polymers thus requires either high powers or long irradiation times for heating such polymeric systems. In polymers designed specifically for microwave absorption, there is often a trade-off between their microwave properties and mechanical or thermal properties, i.e., the mechanical and thermal properties are often less than desirable.

[0013]	Accordingly, there exists a need for processes and polymeric materials which

facilitate the rapid, volumetric heating of the polymer using microwave energy. Additionally, there exists a need for processes and polymeric materials that have the ability to heat or melt only a portion of the polymeric material, sufficient to render the bulk material capable of flow, facilitating the shaping or further processing of the polymer.

SUMMARY OF DISCLOSURE

[0014[	In one aspect, embodiments disclosed herein relate to a microwave-sensitive

thermoplastic composition that includes a microwave-receptive additive, and a thermoplastic polymer, wherein the microwave-receptive additive is selected from the group consisting of sepiolite clay, molecular sieves formed from ammonium ion salts or hydrogen ion salts, aluminophosphates, silicoaluminophasphates, silicotitanates, organo-modified clays, molecular sieves or zeolites having a caged organic microwave receptive material, and combinations thereof

[0015]	■ Other aspects and advantages will be apparent from the following description

and the appended claims.

BRIEF DESCRIPTION OF DRAWINGS

[00161	F^G-  1  illustrates  a microwave heating device useful  in embodiments

described herein.

[0017]	FIG. 2 illustrates one embodiment of a multilayered sheet incorporating a

microwave sensitive layer.

[0018]	FIG. 3 is a graphical comparison of an infrared heating/cooling curve with a

microwave heating/cooling curve, illustrating cooling cycle time reductions and the

potential decreased energy resulting from the concept of a "heat sink" in the polymer

system resulting from the use of pulsed microwave heating or other means of

providing relatively hotter and cooler regions in the part.

[0019]	FIGS. 4 and 5 present modeling results for the thermal response of a three

layer sheet system in a microwave heating system.

[0020]	FIGS. 6 and 7 present modeling results for the thermal response of a three

layered sheet system in a conventional radiant heating system.

[0021[	FIG. 8 presents modeling results for the thermal response of a three layered

sheet system, where the power requirements are calculated based upon the thickness

of the sheet and the desired heating time.

[0022]	FIG. 9 illustrates one embodiment of a thermoforming process incorporating

the selective microwave heating of a multilayered sheet.

[0023]	FIGS. 10 and 11 present microwave heating properties of various additives

and polymer systems useful in embodiments described herein.

[0024]	FIG. 12 presents a time-temperature plot of the microwave heating of various

zeolites useful in embodiments described herein.

[0025[	FIG. 13 presents a time-temperature plot of the microwave heating of zeolite

NaY, with and without adsorbed ethylene glycol, useful in embodiments described

herein.

[0026]	FIG. 14 presents a time-temperature plot of the microwave heating of an

additive containing water useful in embodiments described herein.

[0027]	FIG. 15 presents a time-temperature plot of the microwave heating of various

microwave-sensitive additives useful in embodiments described herein.

[0028]	FIG. 16 presents a time-temperature plot of the microwave heating of various

microwave-sensitive additives useful in embodiments described herein.

[0029]	FIG. 17 presents a time-temperature plot of the microwave heating of various

microwave-sensitive additives useful in embodiments described herein.

[0030]	FIG. 18 presents a time-temperature plot of the microwave heating of various

microwave-sensitive additives useful in embodiments described herein.

[0031]	FIG.  19 presents Izod impact data for PP and ABS with and without

microwave sensitive additives.

[0032]	FIG. 19A presents Falling Dart data for coextruded PP with and without

microwave sensitive additives.

]0033]	FIG. 20 presents the time-temperature response for the microwave heating of

a polypropylene sheet useful in embodiments described herein.

[0034]	FIG. 21 presents the measured heating rate as a function of microwave power

for several polymers containing Zeolite A, a microwave receptive additive.

[0035]	FIG. 22 presents the temperature profile measured for a sample of sheet

being heated in a microwave heating apparatus, illustrating the uniform heating that

can be achieved with selective microwave heating.

[0036]	FIG.  23  presents  a temperature profile measured for an A/B/A sheet

sandwich sample being heated in a microwave heating apparatus, illustrating the

uniform heating that can be achieved with selective microwave heating.

[0037]	FIG. 24 presents the heating characteristics measured for two PP samples of

a three layered sheet comprising a core layer of microwave sensitive material.

[0038]	FIG. 25 presents a temperature snapshot of the heating profile for one of the

two PP samples in FIG. 24, where the snapshot was taken two minutes into the

heating process.

[0039]	FIG. 26 presents a temperature snapshot of a heating profile for a PP sample

heated using a microwave heating / thermoforming apparatus similar to that

illustrated in FIG. 1.

DETAILED DESCRIPTION

[0040]	In  one  aspect,  embodiments  described  herein  relate  to  polymers

incorporating microwave receptive components, either on the backbone of the

polymer or as polymeric or non-polymeric additives in the polymer, which may

allow the polymer to be heated rapidly and controllably through the application of

microwave energy. In other aspects, embodiments described herein relate to methods for processing polymers incorporating microwave receptive components.

[0041]	Compared to alternative methods of heating, such as radiant, convective, or

contact heating, the use of microwave energy may result in very rapid, volumetric heating. The use of microwave energy may overcome two fundamental limitations of the conventional heating systems: the dependence on the thermal conductivity of the polymer to transport heat energy form the surface of the part; and the maximum allowable temperature of the polymer surface which in turn determines the maximum available temperature driving force.

[0042]	A polymer may inherently be receptive to microwaves based upon its

chemical composition. Alternatively, a microwave sensitive polymer composition may be formed by combining a microwave receptive additive with a base polymer which is non-receptive to microwaves. Suitable base polymers, microwave receptive polymers, and microwave receptive additives useful in embodiments of the present invention are described below. The resulting microwave receptive or microwave sensitive polymers may be heated using microwave energy, in lieu of or in combination with radiant, convective, or contact heating. The heated polymer may then be mixed, transferred, shaped, stamped, injected, formed, molded, extruded or otherwise further processed, such as in a primary conversion process or a secondary fabrication process to forni useful articles.

[0043]	Embodiments  disclosed  herein  relate  to  the  efficient  conversion  of

themioplastic materials using electromagnetic energy, by selectively heating a portion of the volume of the thermoplastic material, that portion being sufficient to render the material processable in a subsequent forming technique. As used herein, processable means the provision of sufficient melt-state or softening of at least a portion of the thermoplastic in order for the bulk plastic to be mixed, transferred, shaped, stamped, injected, extruded, etc., to form a product. The heating of the thermoplastic substrate may be achieved by the exposure of the thermoplastic to electromagnetic energy, such as microwaves, which have the ability to penetrate through the entire volume of the substrate and to be preferentially absorbed in microwave sensitive regions.

[0044]	By applying microwave radiation, heat may be generated locally at a

predetermined region of the volume, bulk, or part of the polymer specimen.  Thus,

the amount of energy applied may be carefully controlled and concentrated, as other regions may consist of non-absorbing materials which are transparent to the radiation used. For example, untreated polypropylene and polyethylene are transparent to microwave radiation. By focusing on materials that are receptive to microwaves, the energy used may be reduced, the cycle times shortened and the mechanical and other properties of the final material may be adapted and optimized for various requirements and applications.

[0045]	Sites within the microwave sensitive material may be either favorable or

non-favorable for absorption of the electromagnetic energy. Sites that are favorably absorptive will readily and rapidly heat under the influence of electromagnetic energy. In other words, only a specified portion of the volume of the substrate will be strongly affected by the electromagnetic energy, relative to other regions of the material.

[0046]	In this manner, the electromagnetic energy interacts with only certain regions

of the substrate, which will increase in temperature when electromagnetic energy is present. The heating of neighboring regions within the bulk material will subsequently occur due to thermal conduction and other such mechanisms. As the bulk material is heated volumetrically, the material may be converted into a processable state more rapidly as compared to conventional heating techniques. Moreover, because that material may contain less heat energy than would normally be present had the entire bulk material been heated via surface conduction (infrared heating), there may be considerable savings in energy. For example, infrared heating results in significant energy losses to the atmosphere, and requires that the surface temperature of the part is significantly higher than the desired bulk temperature in order to effect an acceptable rate of heat transfer from the part surface to the part core and raise the core temperature to that required for processing. In contrast, microwave selective heating, which causes the temperature of the microwave sensitive polymer to heat rapidly and volumetrically to processing temperature, may result in a significantly lower polymer surface temperature, especially in such cases that comprise microwave transparent surface layers. Microwave heating may also have less tendency for energy to be lost from the system, transferring energy primarily to where it is needed, i.e. the microwave sensitive polymer.  Microwave heafing may also result in considerable savings in

cycle time for a conversion process. The heating time may be reduced, not only because the microwave heating mechanism occurs rapidly throughout the bulk (in contrast to thermal conduction), but the total energy content of the part is less. The cooling cycle may also be reduced as the unheated regions of material effectively act as heat sinks to draw heat out of the neighboring heated regions, significantly enhancing the overall cooling rate of the bulk material.

[0047]	The microwave sensitive polymers described herein may be used during the

primary conversion or secondary fabrication processes. For example, in some embodiments, the microwave sensitive polymer may be used during the fabrication of polymeric articles including films, foams, profiles, compounded pellets, fibers, woven and non-woven fabrics, molded parts, composites, laminates, or other articles made from one or more polymeric materials. In other embodiments, the microwave sensitive polymer may be used in conversion processes such as sheet extrusion, co-extrusion, foam extrusion, injection molding, foam molding, blow molding, injection stretch blow molding, and thermoforming, among others.

[0048]	Microwave Receptive Additive

[0049]	A number of materials may be heated by the absorption of microwaves. This

may be achieved by a dipolar heating mechanism and involves the stimulated movement of permanent dipoles and/or charges, as they attempt to oscillate in sympathy with the oscillating electromagnetic wave moving through the material. The material is thus heated by agitation of molecules and the subsequent viscous transfer of heat to neighboring atoms and molecules. Other materials may heat through Ohmic (resistance) heating as the electric field of the electromagnetic wave stimulates current flow within the material. Yet other microwave heating mechanisms include Maxwell-Wagner and magnetic heating mechanisms. The degree to which any material will heat in the presence of a microwave field is defined by its dielectric loss factor (also referred to as loss tangent or complex dielectric permittivity), which is in effect a measure of the strength of interaction between the material and the electromagnetic wave. Crucially, this heating is a bulk effect, that is, the material effecfively heats "volumetrically" and a desired temperature distribution may therefore be achieved in a part through appropriate part design.  For example,  in a coextruded  sheet designed for thermoforming, a

microwave sensitive core layer enables the sheet to be heated from the inside out resulting in a cooler, more desirable sheet surface temperature. .

f0050]	Microwave absorbing agents may also be used as an additive in a material to

render the material beatable by electromagnetic radiation (usually microwave or radar). Other agents added to polymeric materials, to change or improve certain properties, may also impart improved heatability to the polymer. Such additives can be added to polymers to facilitate microwave heating of the polymers.

[0051]	The microwave receptor, or the additive which may be blended with a base

thermoplastic polymer to form a microwave sensitive polymer, may include conductive or magnetic materials such as metals, metal salts, metal oxides, zeolites, carbon, hydrated minerals, hydrated salts of metal compounds, polymeric receptive materials, clays, organo-modified clays, silicates, ceramics, sulfides, titanates, carbides, and sulfur, among others. Microwave receptive additives may include:

a)	elements, such as C, Co, Ni, Fe, Zn, Al, Cu, Ag, Au, Cr, Mo, and W;

b)	heavy metal salts, such as CuXn, ZnXs, or SnX2, where X is a halogen, and n is an integer from 1 to 6;

c)	salt hydrates, such as NiCb-eHaO, Al2(S04)3*l 8 H2O;

d)	complex hydrates, such as ettringite;

e)	other simple hydrates, such as Epsom salts;

f)	metal oxides, such as CuO, CU2O, NiO, Fe304, Fe203, FeO C02O3;

g)	complex oxides, such as BaTiOs;

h) metal sulfides, such as Ag2S, CuS, M0S2, PbS, ZnS, FeS iron pyrite (FeS2), and other pyrites;

i)  metal carbides and nitrides, such as W2C, SiC, B4C, and TiN;

j) semiconductors such as Si, Ge, Se, GaP, GaAs, InP, InAs, CdS, CdSe, and ZnSe;

k) ion conductors, such as solid acids, beta alumina, polymer acids, and ion exchangers;

1) water-containing materials, such as hydrated forms of zeolites, silicas, aluminas, aluminophosphates, aluminosilicates, magnesia, titania, clays, micas, gels, vermiculites, attapulgites, sepiolites, other inorganic gels, organic hydrogels such as superabsorbant polymers (SAP), Methocel, and

hydroxyethylcellulose	(HEC),	carboxymethylcellulose,	and

microencapsulated water; m) molecular, oligomeric, or polymeric material with permanent dipoles, such as molecules, oligomers, or polymeric materials having functionalities which may include mono- or poly- substitution with hydroxyls, amines, amides, carbonyls, esters, carbonates, carbamates, ureas, thioureas, nitriles, nitros, nitrates, nitrosyls, hydroxylamines, ammoniums, sulfonamides, sulfliydryls, sulfides, sulfones, sulfoxides, phosphates, phosphonates, phosphonamides, halides, oxyhalides, and may also include sugars, amino acids, lactams, ethylene carbon monoxide (ECO) copolymers, polyamides, polyesters, polyacrylates, acrylate copolymers, acrylate-modified polymers, starches, keratin, gelatin, other bioproducts, formamide, n-methyl formamide, n-methylacetamide, and combinations thereof; n)  caged dipoles, such as the dipoles listed in (m) above absorbed in zeolites or

clays or on silica gel or other inorganic or organic sorbants, or encapsulated; o)  organic  conductors,  other  than  metals  and  semiconductors,  such  as

polyaniline, polypyrrole, polyacetylene, and other organic conductors;

p)  magnetics, such as hard or soft ferrites, Sr or Ba titanates, CoZn, NiZn, or

MnZn.

[0052]	In some embodiments, the microwave receptive additive may include, for

example, copper, aluminum, zinc oxide, germanium oxide, iron oxide or ferrites,

alloys of manganese, aluminum and copper, manganese oxide, oxides of cobalt or

aluminum, SiC, Na2Ti03, AI2O3, Mn02, TIO2, and Mg2Ti04. In other embodiments,

microwave receptive carbon may include, for example, graphite, carbon black,

graphene, and carbon nanotubes. In particular embodiments, the microwave

receptive additive may include aluminum silicates, iron ferrites such as Fe304,

zeolites such as Zeolite A, carbon, or combinations thereof

[0053]	In  addition  to  the above microwave receptive  additives,  it  has  been

discovered that certain other crystalline additives may be effective as microwave receptors, and may include ionic conductors such as inorganic solid acids or salts, polymer acids or salts, or inorganic or polymeric ion-exchangers. In one particular embodiment, an ion-exchanging additive is the synthetic Zeolite 4A.

[0054]	Other compounds that may be effective as microwave receptors include

water containing materials where the additive contains an amount of water which enhances the receptivity. This hydrated additive may be based on inorganic, molecular, or polymeric substances. For example, a hydrated inorganic additive may be a hydrated Zeolite 13X, where the zeolite is capable of absorbing up to 30% of its weight as water.

[0055]	Other compounds that may be effective as microwave receptors include

inorganic or polymeric substances which contain a molecular or polymer microwave receptor. The receptor species may lay within the inorganic or polymeric substance, may be present as a coating on particles of the inorganic or polymeric substance, or may be a guest within pores of the inorganic or polymeric substance. For example, ethylene glycol may be adsorbed in the 3-dimensional cages of zeolite NaY.

[0056]	Sepiolite clay may also be used as a microwave receptive additive.  Sepiolite

is a natural clay mineral that contains strongly held water. The strongly held water may allow for microwave receptivity of the clay, and may also provide for heating with essentially no bubble formation or minimal bubble formation due to the presence of the water during heating.

[0057]	Molecular sieves or zeolites formed from an ammonium ion salt or a

hydrogen ion salt may also be used as a microwave receptive additive. For example, an ammonium form of molecular sieve Y may be used.

[0058]	Zeolite-like synthetic materials may also be used as a microwave receptive

additive. For example, synthetic materials such as aluminophosphates, silicoaluminophosphates, and silicotitanates, and other admixtures of light metals having structures and hydration behavior similar to that of zeolitic materials, may be used.

[0059]	In other embodiments, molecular sieves described above, including zeolites

formed from alkali metal salts, alkaline earth metal salts, ammonium ion salts, and hydrogen ion salts, may include an adsorbed organic material in the zeolite cages. For example, ethylene glycol and other microwave receptive organic materials may be adsorbed in the zeolite or molecular sieve, providing enhanced microwave receptivity to the molecular sieve.

[0060]	Still other compounds that may be effective as microwave receptors include

materials which may impart receptivity and selective heating to the desired portion of the part. These may include organic conductors such as polyaniline.

|0061]	In addition to the above additives, microwave receptive polymeric materials

may be used as the major component of a microwave sensitive layer, or may be a minor component blended with other low- or non- microwave receptive polymers to form a microwave sensitive layer. Polymeric receptive materials may include ethylenevinylalcohol polymers, polyketones, polyurethanes, polyamides, polyvinylchloride, polyacrylates, ethylene carbon monoxide copolymers, polyaniline, and others, for example. Microwave receptive polymers may be formed where certain groups are incorporated into the polymer structure, such as CO, OH, NH, methacrylates, carbon dioxide, acrylic acids, vinyl acetate, alcohols, and vinyl or polyvinyl alcohols, for example. Such microwave receptive moieties may be incorporated into the backbone of the polymer chain or may be appended to the polymer chain.

[0062]	As described above,  microwave-receptive additives may contain tightly

bound water, such as zeolites and clays. These materials may also include adsorbed water which may be released from the additive upon heating. In some embodiments, microwave-receptive additives may be dried before combination with the polymer. In some embodiments, microwave-receptive additives may be combined with a polymer and the water removed, such as through use of a vented extrusion system. In other embodiments, parts or sheets of polymer containing microwave-receptive additives with bound water may be dried prior to processing of the sheet in a microwave apparatus. In this manner, undesired bubble formation due to excess water may be minimized or avoided.

[0063]	In some embodiments, the microwave receptive additive may be in the form

of powders, flakes, spheres, pellets, granules, liquids, or gels. The preferred form of the microwave receptive additive may depend on the stage at which the additive is blended, such as during the polymerization process, during purification or pelletizing of the polymer, or during a compounding process. In other embodiments, the additive may be compounded immediately prior to or during a primary conversion or secondary fabrication process, such as during extrusion, injection molding, or other processes using polymers. In some embodiments, the blending of

a microwave receptive additive may impart improved microwave receptivity without significant effect on the properties of the polymer matrix.

[0064]	Any of the above additives may be used separately or in combination to

provide the desired effect of selective heating. For example, a synergistic effect may be realized where various zeolites are combined, giving much higher receptivity than one form of zeolite alone, and where only a solid (i.e. hydrated zeolite) is added to the formulation. The additive, such as in this example, may remain as a solid powder, which may be compounded into the polymer without difficulty. The size of the microwave receptive additive used may depend upon the size of the polymer matrix in which the additive is to be dispersed; thicker matrices may accommodate larger particles. In some embodiments, the average particle size of the microwave receptive additive may range from 0.1 nm to 50 microns; from 0.1 nm to 1 micron in some embodiments; from 0.1 microns to 25 microns in other embodiments; from 1 to 15 microns in other embodiments; and from 5 microns to 10 microns in yet other embodiments. Particles sizes used may include monodisperse particles (having a narrow size range), or polydispers particles (having a broad size range)

[0065)	In some embodiments, microwave receptive additives may exhibit a narrow

band response to electromagnetic energy. In other embodiments, the microwave receptive additive may be heated by irradiation across a broad band of frequencies. In one embodiment, the additive may be regarded as having a receptive nature over a frequency range froml MHz to 300 GHz or above. In other embodiments, the additive may be heated in a frequency range from 0.1 to 30 GHz or above; from 400 MHz to 3 GHz in other embodiments; and from 1 MHz to 13 GHz or above in other embodiments. In yet other embodiments, the additive may be heated in a frequency range from 1 to 5 GHz.

[0066]	In some embodiments, a microwave sensitive polymer may be formed by dry

blending a base polymer and a microwave receptive additive. In other embodiments, a microwave sensitive polymer may be formed by compounding or by coating the additive with the polymeric material. In yet other embodiments, a microwave sensitive polymer may be formed by blending a microwave receptive additive with a wet polymer dispersion and subsequently drying off the water from the dispersion.

[0067]	Polymer

[0068]	Polymers which may be combined with one or more microwave receptive

additives to form a more microwave sensitive polymer include resins selected from polyolefins, polyamides, polycarbonates, polyesters, polylactic acid and polylactide polymers, polysulfones, polylactones, polyacetals, acrylonitrile-butadiene-styrene resins (ABS), polyphenyleneoxide (PPO), polyphenylene sulfide (PPS), styrene-acrylonitrile resins (SAN), polyimides, styrene maleic anhydride (SMA), aromatic polyketones (PEEK, PEK, and PEKK), ethylene vinyl alcohol copolymer, and copolymers or mixtures thereof In certain embodiments, polyolefins and other polymers which may be combined with a microwave receptive additive include polyethylene, polypropylene, polystyrene, ethylene copolymers, propylene copolymers, styrene copolymers, and mixtures thereof In other embodiments, polymers which may be combined with a microwave receptor include acrylonitrile-based polymers, hydroxyl group-containing polymers, acryl- or acrylate-based polymers, maleic anhydride-containing or maleic anhydride-modified polymers, acetate-based polymers, polyether-based polymers, polyketone-based polymers, polyamide-based polymers, and polyurethane-based polymers.

[0069]	In  some  embodiments,  the  microwave  sensitive  polymer  may  be

incorporated as a discrete layer (or several layers) in a multi-layered structure in such a way that the discrete layer (or layers) may be preferentially heated prior to subsequent fabrication. Heat energy may then be conducted from these layers to adjacent layers of polymer that may be essentially "transparent" to microwave energy, thereby allowing the total polymer structure to reach the required fabrication temperature more rapidly than with a conventional heating system.

[0070]	In certain embodiments, the microwave sensitive polymer may be formed by

combining from 0.1 to 200 parts by weight microwave receptive additive per hundred parts polymer. In other embodiments, the microwave sensitive polymer may be formed by combining from 1 to 100 parts by weight microwave receptive additive per hundred parts polymer; from 2 to 50 parts in yet other embodiments; and from 3 to 30 parts in yet other embodiments.

[0071 ]	In certain embodiments, the content of the microwave receptive additive may

comprise from 0.1 to 25 weight percent of the microwave sensitive polymer. In other embodiments, the content of the microwave receptive additive may comprise

from 1 to 20 weight percent of the microwave sensitive polymer; and from 2 to 15 weight percent in yet other embodiments.

[0072]	In some embodiments, the microwave sensitive polymer may be in the form

of powder, granules, pellets, uneven chippings, liquid, sheets, or gel. The microwave sensitive polymer may be crystalline, semi-crystalline, or amorphous. In some embodiments, the microwave sensitive polymer may include colorants, reinforcing or extending fillers, and other functional additives such as flame retardants or nanocomposites.

[0073]	Microwave Heating Apparatus

[0074]	Microwave sensitive polymeric materials described above may be heated

using a microwave heating apparatus for further processing. Referring now to FIG. 1, a microwave heating apparatus 10 that may be used in accordance with embodiments of the microwave sensitive polymers disclosed herein is illustrated. Components of microwave heating apparatus 10 include tuning pistons 11, EH tuner 12, matching iris plates 13, waveguide 14, horn 15, microwave choke 17 and lower moveable piston 18. Polymer sheets may be processed through the microwave heating apparatus 10 by feeding the samples through the sample feed slot 19.

[0075]	In some embodiments, microwave heating apparatus 10 may be capable of

rapid and uniform heating of polymers, and may adapt to the nature of the microwave sensitive polymer (receptor type, receptor concentration, matrix type, etc.) and the form of the material being processed (thickness, shape, etc.). As used herein, rapid heating may refer to the heating of at least a portion of the sheet or part at a rate of at least 5°C per second in some embodiments; at least ]0°C per second in other embodiments; at least 20°C per second in other embodiments; at least 30°C in other embodiments; and at least 50°C in yet other embodiments. As used herein, uniform heating may refer to the heating of a sheet, or at least a selected portion of a sheet, wherein the heated portion has a maximum temperature variance of 10°C or less in some embodiments; 7.5°C or less in other embodiments; 5°C or less in other embodiments; 4°C or less in other embodiments; and 3°C or less in yet other embodiments. By comparison to conventional infrared heating, the heating rates and temperature variances afforded by various embodiments of the microwave heating apparatuses disclosed herein may provide an advantage in  cycle times, may

minimize the deleterious effects on the polymer due to excess heat exposure, as well as provide improved processing.

[0076]	Apparatus 10 may include a variable power source (not shown); horn 15 may

provide a uniform energy density spread; and iris plates 13 and EH tuner 12 may allow for fine tuning of the wavelength emitted, hi this manner, the microwave emitter may be tailored to efficiently heat a particular polymer. Analytical measurement devices (not shown) may also be provided to monitor the temperature of the polymer sheet being processed, among other variables. Although described with respect to heating sheet, other microwave heating apparatuses and processes may also be used with the microwave sensitive polymers described herein.

[0077]	The power rating for the microwave emitter employed may depend on the

composition, size or thickness of the polymer specimen being heated, and the desired temperature. The power rating may also be selected based on variables such as the cycle time for operations occurring upstream or downstream from the heating stage. In certain embodiments, a variable power source may be employed, providing process flexibility, such as the ability to vary a part size or composition (amount or type of microwave receptive additive).

[0078]	Applications

[0079]	As described above, the microwave sensitive polymers disclosed herein may

be heated for subsequent processing, such as being mixed, transferred, shaped, stamped, injected, formed, molded, extruded, or otherwise further processed. In some embodiments, the microwave sensitive polymers may be useful in thick sheet thermoforming processes, such as for forming refrigerator liners, for example. In other embodiments, microwave sensitive polymers disclosed herein may be useful for the processing of air laid binder fibers, for example. In other embodiments, microwave sensitive polymers disclosed herein may be useful in blow molding processes, such as for the formation of blown bottles, for example. In other embodiments, microwave-sensitive polymers disclosed herein may be useftil in foams, extruded foams, and other structures containing foam or a foam layer.

[0080]	In other embodiments, microwave sensitive polymers disclosed herein may

be useful in applications where the polymer being processed is not completely molten. For example, microwave sensitive polymers may be selectively heated, heating a only select portion of the polymer passing through the apparatus, thereby

concentrating the heat energy to only that portion being further processed, such as by a forming, molding, or stamping process. This may enhance the structural integrity of the material handled during processing, may reduce cycle times, and may reduce the energy required for processing the material into the desired shape.

(0081]	In other embodiments, microwave sensitive polymers disclosed herein may

be useful in embossed sheets. In conventional infrared thennoforming, heat input must pass through the surface of the sheet, and often reduces the retention of the embossing structure or surface details, hi addition to the reduced heating cycles, as described above, microwave sensitive polymers may allow for increased retention of embossing structures during processing due to the reduced energy footprint imparted to the sheet.

[0082]	In other embodiments, selective heating may allow the use of microwave
