Repository: anandvc/allindianpatents

File: patents/260265-a-method-of-coating-with-a-crack-resistant-epoxy-paint-coat.html (part 1 of 2)
Indian Patents. 260265:A METHOD OF COATING WITH A CRACK RESISTANT EPOXY PAINT COAT

Indian Patents

Recently Granted Patents

  Recently Published Patents

Title of Invention	A METHOD OF COATING WITH A CRACK RESISTANT EPOXY PAINT COAT

Abstract	The present invention relates to a method for the establishment of a crack resistant epoxy paint coat and paint compositions suitable for said method. The method is developed for use in ballast tanks e.g. a ballast tank of a vessel. The method involves the steps: (i) applying a paint composition comprising an epoxy-based binder system onto the surface thereby forming a curable paint film on the surface, and (ii) allowing the curable paint film to cure thereby forming the epoxy paint coat. The paint composition has a viscosity of at the most 140 KU, when ready to be applied. The paint composition comprises 35-80% by solids volume of the paint of an epoxy-based binder system having a ratio between the hydrogen equivalents and the epoxy equivalents in the range of 20: 100 to 120: 100. The paint composition furthermore comprises 0.5-30% by solids volume of the paint of one or more fibres. The fibres have an average length, of at the most 250 µm.	

Full Text	WO 2006/119770	PCT/DK2006/000249

METHOD FOR THE ESTABLISHMENT OF A CRACK RESISTANT EPOXY PAINT COAT AND PAINT

COMPOSITIONS SUITABLE FOR SAID METHOD

FIELD OF THE INVENTION

The present invention relates to a method for the establishment of a crack resistant epoxy

paint coat at the surface represented by the interior of the angles formed between structural

elements of a ballast-tank of a partly or fully submersible structure. The present invention

provides improved crack resistance of such an epoxy paint coat by incorporation of specific

types of fibres.

BACKGROUND OF THE INVENTION

Existing epoxy products for coating a ballast-tank of a partly or fully submersible structure,

such as a vessel or a semi submersible oil rig, show relatively high crack susceptibility when

applied in extreme high dry film thickness. Cracks may occur during launch or during service

in places with too high dry film thickness. Too high dry film thickness is especially observed

in association with the interior of the angles formed between the structural elements, where

the shape of the surface is such that a paint film with even thickness is seldom achieved.

Existing epoxy products are typically specified in a total dry film thickness of 250 - 500um,

but in association with the interior of the angles formed between the structural elements

there is a risk of getting far higher dry film thicknesses than specified. Too high coating

thickness, often exceeding normal acceptance limits, causes high curing shrinkage stress and

may enhance cracking.

The factors leading to cracking of ballast tank coatings are studied in recent articles by

Askheim et al. ("Why do paints crack. Ballast tank coating study focusing on brittleness and

loss of flexibility" Protective Coating Europe, March 2001, pp 49-55) and Lim et al. ("Stress

Analysis and Evaluation of Cracks Developed on the Coatings for Welded Joints of Water

Ballast Tanks" Paper presented at "Corrosion 2005", Houston, USA).

The epoxy coat in a ballast tank is exposed to many stress inducing environmental effects,

E.g. special environmental effects in ballast tanks of vessels include elevated temperature on

areas, such as bulkheads adjacent to cargo holds and engine rooms, cyclic sun-heating

underneath the main deck, water sloshing, reverse impacts from heavy loading equipment,

and hydrostatic pressure changes from ballasting/de-ballasting cycles. The environmental

effects give special demands to the flexibility and cracking resistance of an epoxy coat

applied in the ballast tank of a partly or fully submersible structure. Cracks in the paint film

WO 2006/119770	PCT/DK2006/000249

2

will lead to corrosion due to the presence of water, typically sea water, when ballast is

required.

The brittleness of the epoxy coat is believed to be related to limitations in the flexibility of

basic epoxy chemistry. The epoxide group can react with various curing agents. Epoxide

groups can also homopolymerise with themselves to varying degrees. The end result is a

three-dimensional network of long chain molecules with limited flexibility. The flexibility

varies with the type and amount of curing agent as well as type and amount of flexibilisers. If

much more than the stoichiometric amount of curing agent is added to the epoxy resin, the

flexibility is improved, but mechanical strength and anticorrosive properties are reduced.

JP 59-78267A discloses a coating composition comprised of an epoxy resin, a curing agent,

an inorganic staple fiber and a coating compounding agent. The coating composition is mainly

used for a corrosion-proofing coating at the inside and outside of steel pipes.

A method is required for the establishment of a crack resistant epoxy paint coat at the

surface represented by the interior of the angles formed between structural elements of a

ballast tank of a partly or fully submersible structure.

SUMMARY OF THE INVENTION

Thus, the underlying problem for the present invention is to provide a method for the

establishment of a crack resistant epoxy paint coat at the surface represented by the interior

of the angles formed between structural elements of a ballast tank of a partly or fully

submersible structure, said method comprising:

(i) applying a paint composition comprising an epoxy-based binder system onto said

surface thereby forming a curable paint film on said surface, and

(ii) allowing said curable paint film to cure thereby forming the epoxy paint coat;

wherein the paint composition has a viscosity of at the most 140 KU and comprises

35-80% by solids volume of the paint of an epoxy-based binder system having a ratio

between the hydrogen equivalents and the epoxy equivalents in the range of 20:100 to

120:100, and

WO 2006/119770	PCT/DK2006/000249

3

0.5-30% by solids volume of the paint of one or more fibres selected from the group

consisting of natural inorganic fibres, synthetic inorganic fibres, natural organic fibres,

synthetic organic fibres, and metallic fibres, said fibres having an average length, of at

the most 250 urn.

The present invention also relates to paint compositions as such.

BRIEF DESCRIPTION OF THE DRAWINGS

Figure 1 shows a portion of a ballast tank and illustrates the surface represented by the

interior of the angles formed between structural elements of the ballast-tank. For

simplification stiffening members typically present in a ballast tank are not included in figure

1.

Figure 2 illustrates the high dry film thickness of the epoxy paint coat that is prone to arise

due to the shape of the surface of a ballast-tank.

DETAILED DESCRIPTION OF THE INVENTION

It has now been found that by applying an epoxy paint comprising fibres at the surface

represented by the interior of the angles formed between the structural elements of a ballast-

tank of a partly or fully submersible structure, a crack resistant epoxy paint coat is

established.

More specific, the invention relates to a method for the establishment of a crack resistant

epoxy paint coat at the surface represented by the interior of the angles formed between

structural elements of a ballast tank of a partly or fully submersible structure.

When used herein, the term "interior of the angles formed between structural elements of a

ballast tank" is intended to mean the surface extending 20 cm from both sides of the junction

between structural elements (e.g. metal plates) forming the inner surface of a ballast tank

and representing an angle of between 45° to 140°. At the surface represented by the interior

of the angles formed between the structural elements there is a problem with too high dry

film thickness that may result in cracking.

Examples of junctions between structural elements forming the inner surface of a ballast tank

and representing an angle of between 45°'to 140° include, but are not limited to, junctions

WO 2006/119770	PCT/DK2006/000249

4

between vertical sides, junctions between vertical sides and the top of a ballast tank,

junctions between vertical sides and the bottom of a ballast tank and junctions between

vertical sides and stiffening members of a ballast tank.

The interior of the angles formed between structural elements of a ballast tank is illustrated

schematically in FIG. 1. Referring to FIG 1 the surface (A), the hatched area extending 20 cm

from both sides of the junctions between the vertical sides (I, II, III), between the vertical

sides (I, II, III) and the tank top (IV) and between the vertical sides (I, II, III) and the tank

bottom (V) is the interior of the angles formed between the structural elements according to

the above definition.

The problem with too high dry film thickness is illustrated schematically in FIG 2. FIG 2 is a

cross cut of a part of the surface (A) of FIG 1 after application of the epoxy paint coat (E).

Structural elements of a ballast tank, e.g. metal plates, such as steel plates, are joined

typically by welding. To construct a ballast tank, it is required that some of the structural

elements are joined to form an interior angle of 45° to 140°.

When used herein, the term "structural elements of a ballast tank" is intended to include

sides, top, bottom and stiffening members of a ballast tank. Examples of stiffening members

are longitudinals, girders and stringers. Such stiffening members are well known to the

person skilled in the art and detailed examples are given in "Guidance manual for tanker

structures", Tanker Structure Co-operative Forum. Witherby, London 1997, Figure 1.1.

Examples of partly or fully submersible structures are vessels (including but not limited to

boats, ocean liners, tankers, container ships and other cargo ships, submarines and naval

vessels of all types) or semi submersible oil rigs etc.

The method further comprises the steps:

(i) applying a paint composition comprising an epoxy-based binder system onto said

surface thereby forming a curable paint film on said surface, and

. (ii) allowing said curable paint film to cure thereby forming the epoxy paint coat;

The paint composition may be applied by means of any of the usual techniques used within

the paint field. Preferred application techniques are spraying, e.g. airless spraying, and by

means of a brush or a roller.

WO 2006/119770	PCT/DK2006/000249

5

The method of the invention is intended to include applications where the epoxy paint is

applied both to the surface represented by the interior of the angles formed between the

structural elements and to other surfaces of the ballast-tank. The epoxy paint may be applied

on the whole surface of the ballast-tank or only on parts of the surface, as long as parts of

the surface applied include parts of the surface represented by the interior of the angles

formed between the structural elements.

Paint composition to be used in the method.

The paint composition to be used in the method of the present invention is a film-forming

paint composition, i.e. the combination of the paint constituents should make it possible to

prepare a film of substantially uniform thickness.

The paint compositions to be used in the method of the present invention need to be

applicable by spray or brush opposed to pastes or similar products. It should therefore be

understood that the paint compositions to be used in the method of the present invention

have a viscosity of at the most 140 Krebs Unit (KU) at the application temperature. The

viscosity is determined just after the paint composition has been mixed and is ready to be

applied. The viscosity is determined according to ASTM D562-01 with the modification that

the temperature of the specimen is the application temperature.

Fibres

Generally, "fibres" is intended to cover any fibres within the groups of natural inorganic

fibres, synthetic inorganic fibres, natural organic fibres, synthetic organic fibres, and metallic

fibres, or mixtures thereof. Without being bound to any specific theory, it is, however,

presently believed that natural inorganic fibres and synthetic inorganic fibres, in particular

mineral fibres of these types, are especially preferred.

It is presently believed that the fibres to be used within the present invention should fulfil

certain criteria with respect to dimensions in order to provide the improved properties of the

paints within the present invention. Thus, with respect to average length and average

thickness of the fibres which are added to the paint during manufacture of the paint or mixed

with the paint before application, such fibres have an average length, of at the most 250 µm

and an average thickness of 1-50 µm.

WO 2006/119770	PCT/DK2006/000249

6

Preferred fibres are fibres having an average thickness of 1-25 µm and an average length, of

at the most 250 urn, especially an average length of 25-250 |im and an average thickness of

1-25 µm, in particularly an average length of 50-250 µm (such as 50-170 urn) and an

average thickness of 2-10 µm. The preferred fibres furthermore have a ratio between the

average length and the average thickness of at least 2, such as at least 3 e.g. at least 5.

It should be noted that the term "length" refers to the greatest dimension of the fibre particle

in question. The term "average" when used in connection with length indicates that a certain

variation of the length of fibres exists within the distribution of the fibres used. The term

"average thickness" also refers to the fibres in question, however, with regard to the

distribution of fibres also taking into account the longitudinal and cross-sectional variation

with each individual fibre.

In order for a certain particle to be considered as a fibre within the present context, the ratio

between the greatest dimension and the smallest dimension perpendicular to the length

dimension in substantially all points along the longitudinal axis (the length dimension -

longest dimension) should not exceed 2.5:1, preferably not exceed 2:1. Furthermore, the

ratio between the longest dimension and the second smallest of the two shortest dimensions

should be at least 2:1, preferably at least 5:1. Thus, fibres are characterised of having one

long dimension and two short dimension, where the long dimension is longer than the two

short dimensions (typically by an order of magnitude, or even more), and the two short

dimensions are substantially equal (of the same order of magnitude). For completely regular

fibres, i.e. fibres having a cylindrical shape, it is evident how to determine the "length"

(longest dimension) and the two (identical) shortest dimensions. For more irregular fibres, it

is believed that the relationship between the dimensions can be evaluated by the following

hypothetical experiment: A regular, right-angled box is constructed around the fibre. The box

is constructed so as to have the smallest possible volume as it should fully comprise the

fibre. To the extent that the fibre is curved, it is (again hypothetically) assumed that the fibre

is flexible so that the volume of the hypothetical box can be minimised by "straightening" the

fibre. In order for the "fibre" to be recognised as so in the present context, the ratio between

the two smallest dimensions of the box should be at the most 2.5:1 (preferably 2:1) and the

ratio between the longest dimension of the box and the second smallest of the two smallest

dimensions of the box should be at least 2:1, preferably at least 5:1.

The above is given as a general guideline in order to exclude other types of particles which

may be referred to as "fibres" but which do have less satisfactory properties within the

present invention. In particular, the term "fibre" is not intended to include so-called inorganic

"fibre" materials which are used as fillers (e.g. frayed type fillers with no well defined

dimensions, such as asbestine), cf. Hawley's Condensed Chemical Dictionary, 11th Ed., (Sax

WO 2006/119770	PCT/DK2006/000249

7

and Lewis, eds.), Van Nostrand Reinhold Company, New York, 1987, page 521. Neither does

"fibre" include flake type fillers, e.g. mica, flake shaped clay minerals, aluminium flakes or

glass flakes cf. the definition above. With respect to "curved" fibres, it should be understood

that the length dimension should be considered as the length along the curve defined by the

fibre.

The surface of the fibres may or may not have been modified (surface treated) by chemical

or physical processes. Examples of such modification processes used to improve the

beneficial effects of the fibres are carbonisation; silylation; surface oxidation; etching, such

as treatment with alkali metal hydroxide, treatment with hydrofluoric acid; coating; poly

electrolytic entrapment in the porous surface structures; adsorption processes; hydrogen-

bonding processes; cationic bonding processes; esterification; anionic bonding processes;

etc. as well as any modification processes included in the manufacturing of the fibres.

In an interesting embodiment, the fibres to be incorporated in the paints are biodegradable

under physiological conditions, especially in the respiratory organs (the lungs) of mammals,

especially humans. Thus, it is believed that especially interesting fibres are those which are

able to biodegrade when present in a modified Gamble's solution as defined in WO 96/14454,

page 9. The degree of biodegradability should preferably be at least 20 nm/day, such as at

least 30 nm/day, in particular at least 50 nm/day when tested as described in WO 96/14454.

Examples of suitable biodegradable fibres are the ones described in WO 96/14454 and WO

96/14274. A specific example thereof is the commercially available MS 600 Roxul 1000, ex.

Lapinus Fibres BV (see below). The biodegradability is especially relevant for mineral fibres.

The fibres may, as it will be clear from the description of the manufacture processes further

below, be added together with the remaining paint constituents before milling or the fibres

may be added afterwards. It can, however, be expected that the average length of the fibres

will be somewhat reduced during the paint manufacture process (see further below), e.g. due

to the applied shear forces and/or milling process. (Milling and intensive stirring is typically

performed in order to break up agglomerates of pigments and other particles in the paint

composition). It is believed that the paint manufacture process should preferably be

performed so that the fibres in the ready-to-use paint have an average length corresponding

to at least 75% of the pre-manufacture average length.

The concentration of the fibres is normally in the range of 0.5-30% by solids volume of the

paint, such as 0.5-20% by solids volume of the paint. Especially relevant concentrations of

fibres, depending upon the type and size of the fibres, may be 2-20%, such as 3-18%, such

as 5-15% by solids volume of the paint.

WO 2006/119770	PCT/DK2006/000249

8

It should be understood that the above ranges refer to the total amount of fibres, thus, in the

case where two or more fibre types are utilised, the combined amounts should fall within the

above ranges.

Inorganic fibres

Generally, "inorganic fibres" is intended to cover any fibres within the groups of natural

inorganic fibres, synthetic inorganic fibres, and metallic fibres, or mixtures thereof. Without

being bound to any specific theory, it is, however, presently believed that natural inorganic

fibres and synthetic inorganic fibres, in particular mineral fibres of these types, are especially

preferred.

By mineral fibres should be understood fibres made using minerals as starting materials.

According to this definition, mineral fibres include both crystalline materials as well as

amorphous materials formed by a melting process.

In the present invention, preferred inorganic fibres are inorganic fibres having an average

thickness of 1-25 µm and an average length, of at the most 250 µm, especially an average

length of 25-250 µm and an average thickness of 1-25 µm, in particularly an average length

of 50-250 µm (such as 50-170 µm) and an average thickness of 2-20 µm (such as 2-10 µm).

The preferred inorganic fibres furthermore have a ratio between the average length and the

average thickness of at least 2, such as at least 5, preferably a ratio between the average

length and the average thickness of at least 10, in particularly at least 15, such as at least

20.

Examples of inorganic fibres are carbide fibres, such as silicon carbide fibres, boron carbide

fibres, niobium carbide fibres; nitride fibres, such as silicon nitride fibres; boron containing

fibres, such as boron fibres, boride fibres; silicon-containing fibres, such as silicon fibres,

alumina-boron-silica fibres, E-glass (non-alkaline alumoborosilicate) fibres, C-glass (non-

alkaline or low-alkaline soda lime-alumoborosilicate) fibres, A-glass (alkaline soda lime-

silicate) fibres, S-glass fibres, CEMFIL-glass fibres, ARG-glass fibres, mineral-glass fibres,

non-alkaline magnesia alumosilicate fibres, quartz fibres, silicic acid fibres, silica fibres, high-

silica fibres, alumina high-silica fibres, alumosilicate fibres, aluminium silicate fibres,

magnesia alumosilicate fibres, soda borosilicate fibres, soda silicate fibres, polycarbosilane

fibres, polytitanocarbosilane fibres, poiysilazane fibres, hydridopolysilazane fibres,

tobermorite fibres, samarium silicate fibres, wollastonite fibres, potassium aluminium silicate

fibres; metal fibres, such as iron fibres, aluminium fibres, steel fibres, iron fibres, zinc fibres;

carbon fibres, such as pure carbon fibres, graphite fibres, slagwool fibres, charcoal fibres;

WO 2006/119770	PCT/DK2006/000249

9

rockwool fibres, such as pure rockwool fibres and basalt rockwool fibres; processed mineral

fibres from mineral wool; volcanic rock fibres; attapulgite fibres; etc.; modified by any

chemical or physical processes; and any mixture thereof.

It is presently believed that one very interesting group of fibres is inorganic fibres, in

particular mineral fibres. Particularly preferred examples of such fibres are silicon-containing

fibres; metal fibres; oxide fibres; carbon fibres; rockwool fibres; processed mineral fibres

from mineral wool; volcanic rock fibres; wollastonite fibres; tobermorite fibres; attapulgite

fibres.

At present, especially preferred are mineral fibres, such as mineral-glass fibres, wollastonite

fibres, tobermorite fibres, attapulgite fibres, volcanic rock fibres, bauxite fibres, rockwool

fibres, and processed mineral fibres from mineral wool. Examples of commercially available

mineral fibres which are believed to improve the mechanical properties according to the

invention are (average fibre length in µm; average fibre thickness in µm):

0.	CoatForce CF10, ex. Lapinus Fibres BV (The Netherlands), (125±25;7)

1.	MS 600 Roxul 1000, ex. Lapinus Fibres BV (The Netherlands), volcanic rock fibre (125;5)

2.	MS 610 Roxul 1000, ex. Lapinus Fibres BV (The Netherlands), (225;5.5)

3.	FG 400/060, ex. Schwarzwalder Textil-Werke (Germany), E-glass (230;9-14)

4.	FG 440/040, ex. Schwarzwalder Textil-Werke (Germany), E-glass (150;9-14)

5.	Nyad G, ex. Nyco Minerals (USA), wollastonite (length/diameter ratio 15:1)

6.	Nyglos M15, ex. Nyco Minerals (USA), wollastonite (length/diameter ratio 8:1)

7.	Nyglos 8, ex. Nyco Minerals (USA), wollastonite (length/diameter ratio 19:1)

8.	RCF-160, ex. Sumitomo (Japan), C-glass (250;-)

9.	Isofrax 1260C High Index, ex. Unifrax (United Kingdom) (-;2-3µm)

WO 2006/119770	PCT/DK2006/000249

10

Organic fibres

Generally, "organic fibres" is intended to cover any fibres within the groups of natural organic

fibres and synthetic organic fibres. In the present invention, preferred organic fibres are

organic fibres having an average thickness of 1-25 µm and an average length, of at the most

250 µm, especially an average length of 25-250 µm and an average thickness of 1-25 µm, in

particularly an average length of 50-250 µm (such as 50-170 µm) and an average thickness

of 2-10 µm. The preferred organic fibres furthermore have a ratio between the average

length and the average thickness of at least 2, such as at least 3 e.g. at least 5.

Examples of natural and synthetic organic fibres are aromatic polyamide fibres, such as

poly(p-benzamide) fibres, poly(p-phenylene-terephthalamide) fibres, poly(p-phenylene-2,6-

naphthalamide) fibres, poly(3,4'-diphenylether-terephthalamide) fibres, poly(p-phenylene-(p-

benzamide)-terephthalamide) fibres, poly(p-benzhydrazide terephthalamide) fibres, poly(m-

phenylene-isophthalamide) fibres, poly(N,N'-m-phenylene-bis(m-benzamide)-

terephthalamide) fibres, poly(N,N'-m-phenylene-bis(m-benzamide)-2,6-naphthalamide)

fibres, poly(N,N'-m-phenylene-bis(m-benzamide)-4,4'-biphenyl-dicarboxamide) fibres,

poly(4,4'-bis(p-aminophenyl)-2,2'-bithiazole-isophthalamide) fibres, poly(2,5-bis(p-amino-

phenyl)-l,3,4-oxa-diazole-isophthalamide) fibres, poly(4,4'-diaminobenzanilide-

isophthalamide) fibres, poly(2-methyl-p-phenylene-2,6-naphthalamide) fibres, poly(2,6-

dichloro-p-phenylene-2,6-naphthalamide) fibres; aromatic polyhydrazide fibres, such as

poly(terephthalic-m-phenylene-hydrazide) fibres, poly(terephthalic-hydrazide) fibres, poly(p-

phenylene-N-methyl-hydrazide) fibres; aromatic polyester fibres, such as poly(chloro-l,4-

phenylene-ethylene~dioxy-4,4'-benzoate-co-terephthalate) fibres, poly(chloro-l,4-phenylene-

4,4'-oxydibenzoate) fibres, poly(methyl-l,4-phenylene-4,4'-oxydibenzoate) fibres,

poly(chlorophenylene-hexahydroterephthalate) fibres; aromatic polyazomethine fibres, such

as poly(nitrilo-(2-methyl-l,4-phenylene)nitrilomethylidyne-l,4-phenylenemethylidyne)

fibres; aromatic polyimide fibres, such as aromatic polypyromellitimide fibres, aromatic

polytrimellitimide fibres, polyester-imide fibres, poly(4,4'-diphenyl-ether-pyromellitimide)

fibres; aromatic heterocyclic polymeric fibres, such as polybenzimidazole fibres, such as poly-

(2,2'-(m-phenylene)-5,5'-bibenzimidazole) fibres, polybenzothiazole fibres, such as poly(2-

(l,4-phenylene)-2'-(6,6'-bibenzothiazole)) fibres and poly(2-(l,3-phenylene)-2'-(6,6'-

bibenzothiazole)) fibres, polybenzoxazole fibres, such as poly((l,7-dihydrobenzo(l,2-d:4,5-

d')dioxazole-2,6-diyl)-l,4-phenylene) fibres and poly((benzo(l,2-d:4,5-d')bisoxazol-2,6-

diyl)-l,4-phenylene) fibres, polyoxadiazole fibres, such as polyarylene-l,3,4-oxadiazole

fibres; cellulose fibres, such as α-cellulose fibres, β-cellulose fibres, mineral cellulose fibres,

methylcellulose fibres, cellucotton fibres, regenerated cellulose (rayon) fibres, cellulose

acetate fibres, jute fibres, cotton fibres, linen fibres, ramie fibres, sisal fibres, heme fibres,

flax fibres, cyanoethylated cellulose fibres, acetylated cellulose fibres; wood fibres, such as

WO 2006/119770	PCT/DK2006/000249

11

pine, spruce and fir wood fibres, lignin fibres and fibres of lignin derivatives; rubber fibres

and fibres of derivatives of rubber; polyolefin fibres, such as polyethylene fibres,

polypropylene fibres, polytetrafluoroethylene fibres, polybutadiene fibres; polyacetylene

fibres; polyester fibres; acrylic fibres and modified acrylic fibres, such as acrylic acid fibres,

styrol/acrylate fibres; acrylonitrile fibres, such as acrylonitrile fibres and polyacrylonitrile

fibres; elastomeric fibres; protein fibres, such as casein fibres, maize protein fibres, soybean

protein fibres, groundnut protein fibres; alginate fibres; poly(ethylene terephthalate) fibres;

polyvinyl alcohol fibres; aliphatic polyamide fibres, such as nylon fibres e.g. nyion 6.6 fibres,

nylon 6 fibres, nylon 6.10 fibres; poly(phenylene sulphide) fibres; polyvinylchloride fibres;

polychloroethene fibres; poly(bisbenzimidazobenzophenanthrolin) fibres; polyoxymethylene

fibres; polyurethane fibres; vinyl polymeric fibres; viscose fibres; etc.; modified by any

chemical or physical processes; and any mixture thereof.

Examples of commercially available organic fibres which are believed to improve the

mechanical properties according to the invention are (average fibre length in µm; average

fibre thickness in µm):

10.	Arbocel BE 600/30, ex. J. Rettenmaier & Sohne GmbH. (Germany), natural cellulose fibre

(40;20)

11.	Lignocel C 120, ex. J. Rettenmaier & Sohne GmbH (Germany), wood fibre (70-150;-)

12.	PAN60 ex. F.H. Wrigley Ltd (United Kingdom), polyacrylonitrile flock fibre, (max 250;15)

It is, however, also presently believed that some organic fibres can be especially

advantageous within the present invention. Particularly preferred examples of such fibres are

aromatic polyamide fibres; aromatic polyester fibres; aromatic polyimide fibres; cellulose

fibres; cotton fibres; wood fibres; rubber fibres and fibres of derivatives of rubber; polyolefin

fibres {e.g. polypropylene fibres); polyacetylene fibres; polyester fibres; acrylic fibres and

modified acrylic fibres; acrylonitrile fibres (e.g. preoxidised acrylonitrile fibres); elastomeric

fibres; protein fibres; alginate fibres; poly(ethylene terephthalate) fibres; polyvinyl alcohol

fibres; aliphatic polyamide fibres; polyvinylchloride fibres; polyurethane fibres; vinyl

polymeric fibres; and viscose fibres. Presently even more preferred examples of such fibres

are polyethylene fibres, polypropylene fibres, cotton fibres, cellulose fibres, polyacrylonitrile

fibres, preoxidised polyacrylonitrile fibres, wood fibres and polyester fibres.

It is presently believe that a particularly interesting group of organic fibres is cellulose fibres,

wood fibres and polyacrylonitrile fibres.

WO 2006/119770	PCT/DK2006/000249

12

Epoxy-based binder system

The term "epoxy-based binder system" should be construed as the combination of the one or

more epoxy resins, one or more curing agents, any reactive epoxy diluents and any reactive

acrylic modifiers.

The epoxy-based binder system is one of the most important constituents of the paint

composition, in particular with respect to the anticorrosive properties. Besides the

anticorrosive properties, it is relevant that the epoxy paint coat resulting from the application

of the paint composition is flexible.

The epoxy-based binder system comprises one or more epoxy resins selected from aromatic

or non-aromatic epoxy resins (e.g. hydrogenated epoxy resins), containing more than one

epoxy group per molecule, which is placed internally, terminally, or on a cyclic structure,

together with one or more suitable curing agents to act as cross-linking agents. Combinations

with reactive diluents from the classes mono functional glycidyl ethers or esters of aliphatic,

cycloaliphatic or aromatic compounds can be included in order to reduce viscosity and for

improved application and physical properties. The binder system can also include reactive

acrylic modifiers, such as acrylate monomers and oligomers comprising at least two alpha,

beta unsaturated carbonyl groups, reacting with the one or more curing agents via a Michael-

type addition reaction.

Suitable epoxy-based binder systems are believed to include epoxy and modified epoxy

resins selected from bisphenol A, bisphenol F, Novolac epoxies, non-aromatic epoxies,

cycloaliphatic epoxies, glycidyl esters and epoxy functional acrylics or any combinations

hereof. Examples of suitable commercially available epoxy resins are:

Epikote 828, ex. Resolution Performance Products (The Netherlands), bisphenol A type

Araldite GY 250, ex. Huntsman Advanced Materials (Switzerland), bisphenol A type

Epikote 1004, ex. Resolution Performance Products (Germany), bisphenol A type

DER 664-20, ex. Dow Chemicals (Germany), bisphenol A type

Epikote 1001 X 75, ex. Resolution Performance Products (The Netherlands), bisphenol A type

Araldite G2 7071X75BD, ex. Huntsman Advanced Materials (Germany), bisphenol A type

WO 2006/119770	PCT/DK2006/000249

13

DER 352, ex. Dow Chemicals (Germany), mixture of bisphenol A and bisphenol F

Epikote 232, ex. Resolution Performance Products (The Netherlands), mixture of bisphenol A

and bisphenol F

Epikote 862, ex. Resolution Performance Products (The Netherlands), bisphenol F type

DEN 438-X 80, ex. Dow Chemical Company (USA), epoxy novolac

Epikote 154, ex. Resolution Performance Products (The Netherlands), epoxy novolac

The epoxy-based binder system comprises one or more curing agents selected from

compounds or polymers comprising at least two reactive hydrogen atoms linked to nitrogen.

Suitable curing agents are believed to include amines or amino functional polymers selected

from aliphatic amines and polyamines (e.g. cycloaliphatic amines and polyamines),

polyamidoamines, polyoxyalkylene amines (e.g. polyoxyalkylene diamines), aminated

polyalkoxyethers (e.g. those sold commercially as "Jeffamines"), alkylene amines (e.g.

alkylene diamines), aralkylamines, aromatic amines, Mannich bases (e.g. those sold

commercially as "phenalkamines"), amino functional silicones or silanes, and including epoxy

adducts and derivatives thereof. Examples of suitable commercially available curing agents

are:

Cardolite NC-541, ex. Cardanol Chemicals (USA), Mannich base

Cardolite Lite 2001, ex. Cardanol Chemicals (USA), Mannich base

Sunmide CX-105X, ex. Sanwa Chemical Ind. Co. Ltd. (Singapore), Mannich base

Epikure 3140 Curing Agent, ex. Resolution Performance Products (USA), polyamidoamine

SIQ Amin 2030, ex. SIQ Kunstharze GmbH (Germany), polyamidoamine

Epikure 3115X-70 Curing Agent, ex. Resolution Performance Products (USA),

polyamidoamine

SIQ Amin 2015, ex. SIQ Kunstharze GmbH (Germany), polyamidoamine

WO 2006/119770	PCT/DK2006/000249

14

Polypox VH 40309/12, ex. Ulf Prümmer Polymer-Chemie GmbH (Germany), polyoxyalkylene

amine

CeTePox 1490 H, ex. CTP Chemicals and Technologies for Polymers (Germany),

polyoxyalkylene amine

Epoxy hardener MXDA, ex. Mitsubishi Gas Chemical Company Inc (USA), aralkyl amine

Diethylaminopropylamine, ex. BASF (Germany), aliphatic amine

Gaskamine 240, ex. Mitsubishi Gas Chemical Company Inc (USA),aralkyl amine

Cardolite Lite 2002, ex. Cardanol Chemicals (USA), Mannich base

Aradur 42 BD, ex. Huntsman Advanced Materials (Germany), cydoaliphatic amine

Isophorondiamin, ex. BASF (Germany), cydoaliphatic amine

Epikure 3090 Curing Agent, ex. Resolution Performance Products (USA), polyamidoamine

adduct with epoxy

Crayamid E260 E90, ex. Cray Valley (Italy), polyamidoamine adduct with epoxy

Aradur 943 CH, ex. Huntsman Advanced Materials (Switzerland), alkylene amine adduct with

epoxy

Aradur 863 XW 80 CH, ex. Huntsman Advanced Materials (Switzerland), aromatic amine

adduct with epoxy

Preferred epoxy-based binder systems comprises a) one or more epoxy resins selected from

bisphenol A, bisphenol F and Novolac; and b) one or more curing agents selected from

Mannich Bases, polyamidoamines, polyoxyalkylene amines, alkylene amines, aralkylamines,

polyamines, and adducts and derivatives thereof.

Especially preferred epoxy-based binder systems comprise one or more bisphenol A epoxy

resins and one or more curing agents selected from Mannich Bases, polyamidoamines and

adducts and derivatives thereof.

WO 2006/119770	PCT/DK2006/000249

15

Preferably, the epoxy resin has an epoxy equivalent weight of 100-2000, such as 100-1500,

e.g. 150-1000, such as 150-700.

Especially preferred epoxy-based binder systems comprise one or more bisphenol A epoxy

resins having an epoxy equivalent weight of 150-700 and one or more polyamidoamine or

adducts and derivatives thereof.

Preferred epoxy-based binder systems are ambient curing binder systems.

In the paint composition, the total amount of epoxy-based binder system is in the range of

15-80%, such as 35-80%, e.g. 40-75% by solids volume of the paint.

Without being bound to any particular theory, it is believed that the selection of the ratio

between the hydrogen equivalents of the one or more curing agents and the epoxy

equivalents of the one or more epoxy resins plays a certain role for the performance of the

coating composition.

When used herein, the term "hydrogen equivalents" is intended to cover only reactive

hydrogen atoms linked to nitrogen.

The number of "hydrogen equivalents" in relation to the one or more curing agents is the

sum of the contribution from each of the one or more curing agents. The contribution from

each of the one or more curing agents to the hydrogen equivalents is defined as grams of the

curing agent divided by the hydrogen equivalent weight of the curing agent, where the

hydrogen equivalent weight of the curing agent is determined as: grams of the curing agent

equivalent to 1 mole of active hydrogen. For adducts with epoxy resins the contribution of

the reactants before adductation is used for the determination of the number of "hydrogen

equivalents" in the epoxy-based binder system.

The number of "epoxy equivalents" in relation to the one or more epoxy resins is the sum of

the contribution from each of the one or more epoxy resins. The contribution from each of

the one or more epoxy resins to the epoxy equivalents is defined as grams of the epoxy resin

divided by the epoxy equivalent weight of the epoxy resin, where the epoxy equivalent

weight of the epoxy resin is determined as: grams of the epoxy resin equivalent to 1 mole of

epoxy groups. For adducts with epoxy resins, the contribution of the reactants before

adductation is used for the determination of the number of "epoxy equivalents" in the epoxy-

based binder system.

WO 2006/119770	PCT/DK2006/000249

16

It should be understood that if the epoxy-based binder system contains reactive acrylic

modifiers then the number of "epoxy equivalents" is to be increased accordingly. E.g. if the

epoxy-based binder system contains an acrylate oligomer comprising alpha, beta unsaturated

carbonyl groups then the number of "alpha, beta unsaturated carbonyl group equivalents"

are to be added to the epoxy equivalents of the one or more epoxy resins for the purpose of

establishing the ratio between the hydrogen equivalents of the one or more curing agents

and the epoxy equivalents of the one or more epoxy resins.

Preferably, the ratio between the hydrogen equivalents of the one or more curing agents and

the epoxy equivalents of the one or more epoxy resins is in the range of 20:100 to 120:100.

Especially preferred epoxy-based binder systems for use in ballast tank coatings have a ratio

between the hydrogen equivalents of the one or more curing agents and the epoxy

equivalents of the one or more epoxy resins in the range of 60:100 to 120:100, such as

70:100 to 110:100.

Other constituents

It has previously been common to include coal-tar in epoxy paint compositions. However due

to a suspected carcinogenic effect it is preferred that epoxy paint compositions do not contain

coal-tar. The presence of coal-tar furthermore makes it difficult to make light shades. Light

shades are preferred in ballast-tanks to facilitate inspection for possible damages to the paint

film. Thus, in a preferred embodiment the coating composition comprises 0% by solids

volume of the paint of coal-tar.

The paint composition may comprise plasticizers. Examples of plasticizers are hydrocarbon

resins, phthalates and benzyl alcohol. In one preferred embodiment, the paint composition

comprises a hydrocarbon resin as plasticizer.

In the paint composition, the total amount of plasticizers (e.g. hydrocarbon resins) may be in

the range of 0-30%, such as 0-25% by solids volume of the paint, preferably 1-25%, such as
