Repository: anandvc/allindianpatents

File: patents/260326-a-method-of-tracking-biomolecules-employing-surface-enhanced-spectroscopy-active-composite-nanoparticles.html (part 1 of 4)
Indian Patents. 260326:A METHOD OF TRACKING BIOMOLECULES EMPLOYING SURFACE ENHANCED SPECTROSCOPY-ACTIVE COMPOSITE NANOPARTICLES

Indian Patents

Recently Granted Patents

  Recently Published Patents

Title of Invention	A METHOD OF TRACKING BIOMOLECULES EMPLOYING SURFACE ENHANCED SPECTROSCOPY-ACTIVE COMPOSITE NANOPARTICLES

Abstract	A method of tracking biomolecules employing surface enhanced spectroscopy-active composite nanoparticles (SACN) is disclosed. The method involving the steps of: (a) contacting a tissue sample with at least one biomolecule-conjugated SACN particle capable of specifically binding to the tissue sample; and (b) acquiring a Raman image of the tissue/biomolecule-conjugated SACN particles mixture.	

Full Text	GOVERNMENT LICENSE RIGHTS

10001] The U.S. Government has a paid-up license in this invention and the right in

limited circumstances to require the patent owner to license others on reasonable terms as

provided for by the terms of Grant No. 1R43CA111752-01 awarded by NIH/NCI, and Grant

No. 70NAB1H3028 awarded by NIST.

FIELD OF THE INVENTION

[0002] This invention relates generally to submicron-sized particles or labels that can be

covalently or non-covalently affixed to entities of interest for the purpose of quantification,

location, identification, or tracking. More particularly, it relates to surface enhanced

spectroscopy-active composite nanoparticles, methods of manufacture of the particles, and

uses of the particles.

BACKGROUND OF THE INVENTION

[0003] Fluorescence is a primary means by which biomolecules are tracked and

quantitated. Fluorescent tags are used in DNA sequencing, gene expression analysis using

microarrays, flow cytometry and its variants, RT-PCR. and a host of other applications. One

application of special interest, and increasing importance, is intracellular imaging.

Bimolecular binding/debinding events have been monitored by fluorescence resonance

energy transfer (FRET), whereby event-driven changes in the distance between a fluorophore

and quencher lead to changes in fluorescence intensity. Covalent attachment of fluorophores

to surface antibody markers on white blood cells is the basis of cytometry; likewise covalent

attachment of fluorescent tags has been used to visualize every organelle within a cell, and

virtually every process that cells undergo. Despite their numerous strengths, organic

fluorophores have several limitations, (i) They are highly susceptible to photobleaching and

photodecomposition as excited states are both better oxidants and better reductants than the

ground state, (ii) The fluorescence emission envelope is broad, limiting the number of

spectrally orthogonal tags, (iii) The fluorescence is typically excited in the visible, a region

where biological samples exhibit intrinsic background fluorescence, (iv) different colors of

fluorophores often have vastly different structures and chemical properties, necessitating

different attachment and handling protocols.

[0004] The development of fluorescent nanoparticulate semiconductors (quantum dots)

has extended the utility of fluorescence-based optical detection tags. (Chan, et al., Science

1998, 281, 2016-18; Bruchez, et al., Science 1998, 281, 2013-16.) The disclosure of Chan, et

al., and all other patents, patent applications, and publications referred to herein are

incorporated by reference herein in their entirety. Quantum dots exhibit far less

photobleaching than organic fluorophores, and in the visible, have narrower emission

bandwidths. A consequence of the narrower emission envelope, though, is the narrower

excitation envelope in the visible; as a result, ultraviolet light is required to excite multiple

tags, which is less than optimal for biological systems. Moreover, bandwidths of quantum

dots increase considerably as the particles emit in the red and especially in the near-IR, and

accordingly, many fewer colors are available . Nevertheless, quantum dots have been used

extensively for intracellular imaging applications, with promising results. Recent reports

have used quantum dots to track the binding and endocytosis of epidermal-growth factor and

for long-term imaging of quantum dots that were endocytosed or attached to biotinylated

surface proteins of living cells. However, the bulk of the literature describes non-targeted

approaches to cellular delivery. A peptide translocation domain was used to introduce various

ratios of 5 colors of quantum dots into cell subsets to produce 10 unique codes. Various

reports describe tracking of cells injected into mice after being encoded by quantum dots,

including using a lipofection reagent and transduction peptides. Development of Xenopus

embryos was also tracked after injection of micelle-encapsulated quantum dots.

Unfortunately, endocytosed quantum dots are sequestered and not able to participate in

further intracellular labeling and quantum dots delivered by transfection and electroporation

are prone to aggregation. Microinjection allows delivery of unaggregated quantum dots, but

is a serial process requiring much skill. Additionally, the long-term imaging with UV light

can cause degradation of the quantum dots, resulting in spectral shifts and cytotoxicity.

Likewise, the introduction of metal nanoparticles into cells has been described. Metal

nanoparticles were shown to be successfully introduced inside living cells in 1990, when

electron microscopy was used to examine nuclear uptake of colloidal gold microinjected into

the cytoplasm. (Feldherr, et al, J Cell Biol 1990, 111, 1-8; Feldherr, et al., J Cell Biol 1991,

115, 933-39.) The art was advanced by using video-enhanced color microscopy to track the

nuclear targeting ability of peptide modified colloidal gold. Several reports have taken

advantage of the strong plasmon resonance from Ag and Au nanoparticles by modifying them with biological molecules to track the dynamics of membrane-transporter protein on living

cells in real time. The absence of photobleaching in both techniques allows long-term

imaging without any degradation of the particles. In theory, particle size, shape and

composition may be controlled to allow multiplexed plasmon resonance imaging

experiments, but in practice, the width of features coupled with difficulty in making all

particles a given size reduce the number of colors to 2-3.

[0005] Raman scattering is readily excited using monochromatic far-red or near-IR light,

photon energies too low to excite the inherent background fluorescence in biological samples.

Since Raman spectra typically cover vibrational energies from 200-3500 cm-1, and since

individual vibrations typically have very narrow bandwidths, i.e. 
envisage measuring a dozen (or more) reporters simultaneously, all with a single light source;

however, normal Raman is very weak, limiting its utility for use in bioanalytical chemistry.

In SERS, molecules in very close proximity to nanoscale roughness features on noble metal

surfaces (gold, silver, copper) give rise to million- to trillion-fold increases |known as

enhancement factor (EF)'J in scattering efficiency. SERS can also be used to detect molecules

adsorbed to individual metal nanoparticles and has been used to demonstrate the detection of

a single molecule.

SUMMARY OF THE INVENTION

[0006] The present invention provides a method, comprising: causing deposition of a

metal into a pore of a template, the pore diameter of which is less than 300 nm; causing

deposition of a second material into said pore of said template, wherein the deposition of at

least one of said first material and said second material involves faradaic electrochemical

processes to generate a segmented, pore-bound nanoparticle; repeating the deposition of a

metal; and releasing said second material and said template from said segmented, pore-bound

nanoparticle to generate at least two free metal nanoparticles. The present invention also

provides a method, comprising causing deposition of a first metal into a pore of a template,

the pore diameter of which is less than 300 nm; causing deposition of a second metal into

said pore of said template; causing deposition of a third material into said pore of said

template, wherein the deposition of at least one of said first material and said second material

involves faradaic electrochemical processes to generate a segmented, pore-bound

nanoparticle; repeating the steps of depositing a first metal and a second metal; and releasing

said third material and said template from said segmented, pore-bound nanoparticle to

generate a at least two free metal nanoparticles, each comprising said first metal and said

second metal.

[0007] The present invention also provides a method, comprising, preparing an optimized

SACN, wherein said optimized SACN is prepared by a method comprising removing

material irreversibly bound to the particle surface during the course of preparing the SACN,

wherein background signal of said spectrum is reduced compared to a spectrum generated by

a corresponding SACN which is not optimized.

[0008] The present invention also provides a method, comprising reducing the

background signal in an assay utilizing a SACN particle, wherein said reducing comprises

removing impurities from a component selected from the group consisting of the sample to be

analyzed, the SACN particle, and the assay vessel.

[0009] The present invention also provides a method, comprising preparing a plurality of

SACN particles, each comprising a different Raman tag; measuring the intensity ratio of the

Raman tags; and preparing a second plurality of SACN particles having the intensities of the

tags normalized to that of the tag that has the weakest intensity, whereby a plurality of

SACNs having substantially equal peak intensities in a Raman spectrum are prepared. In

some embodiments, the.tags are normalized by preparing SACNs with a decreased quantity

of tag, wherein the decreased quantity is defined by the inverse of the intensity ratio of that

tag to that of the weakest tag. In other embodiments, the tags are normalized by preparing

SACNs with an increased quantity of silane, wherein the increased quantity is defined by the

inverse of the intensity ratio of that tag to that of the weakest tag.

[0010] The present invention also provides a SACN, comprising a nanoparticle core, a

Raman-active reporter molecule, an SiO2 encapsulant, and a reactive group selected from the

group consisting of an -SH group, a -NH2 group, and a -COO" group.

The present invention also provides a method, comprising: providing a nanoparticle;

associating a Raman-active reporter molecule with said nanoparticle; encapsulating the

nanoparticle with SiO2; and modifying the SiO2 to bear a reactive group selected from the

group consisting of an -SH group, a -NH2 group, and a -COO- group, whereby an activated

SACN is prepared.

[0011] The present invention also provides a bioconjuated SACN, comprising: a

nanoparticle; a Raman-active reporter molecule associated with said nanoparticle; an SiO2

[0016) The present invention also provides a method comprising; administering a SACN

nanoparticle imaging agent to a patient, scanning the patient using a system that can perform

spectral imaging; and generating a spectrum or image of an internal region of the patient.

The present invention also provides a method, comprising: introducing a plurality of SACNs

targeted to a molecule involved in an abnormal pathology into a patient with the abnormal

pathology, wherein the SACNs become associated to a molecule associated with the

abnormal pathology, and obtaining an imaging of the associated SACNs, whereby an

abnormal pathology may be diagnosed.

[0017] The present invention also provides a method for labeling an animal with a

SACN, comprising introducing a SACN into an animal, wherein said introducing is selected

from the group consisting of subcutaneous implantation, intravenous introduction.

The present invention also provides a method, comprising contacting a tissue sample with at

least one biomolecule-conjugated SACN particle capable of specifically binding to the tissue

sample; and (b) acquiring a Raman image of the tissue/biomolecule-conjugated SACN

particles mixture.

[0018] The present invention also provides a nanoparticle, comprising a core/shell

nanoparticle, at least one Raman-active reporter molecule associated with said core/shell

nanoparticle, and an SiO2 encapsulant.

[0019] The present invention provides a method, comprising causing deposition of a

metal into a pore of a template, the pore diameter of which is less than 300 nm; causing

deposition of a second material into said pore of said template, wherein the deposition of at

least one of said First material and said second material involves faradaic electrochemical

processes to generate a segmented, pore-bound nanoparticle; repeating the step of deposition

of the metal; and releasing said second material and said template from said segmented, pore-

bound nanoparticle with acid treatment to generate at least two porous free metal

nanoparticles.

BRIEF DESCRIPTION OF THE ACCOMPANYING DRAWINGS:

[0020] Figure 1 shows a typical Raman spectrum.

[0021] Figure 2 shows a comparison of SACNs made with five different label molecules.

From top to bottom: quninolinethiol, malachite green isothiocyanate,

mercaptobenzamidazole, bis(4-pyridyl)ethylene, Bodipy.

[0022] Figure 3 shows scattering intensity vs. Raman shift for PVDF, nitrocellulose, and

a lateral flow membrane.

[0023] Figure 4 shows scattering intensity vs. Raman shift for glass and quartz surfaces.

[0024] Figure 5 shows a TEM image of nanorods prepared in a solution-based method.

[0025] Figure 6 shows SERS spectra of 4-MP/BPE-SACNs obtained using 633 nm

excitation (Trace A) and 785 nm excitation (Trace B).

[0026] Figure 7 shows Raman spectra of BPE-SACNs (dashed line) and 4 MP SACNs

(solid line).

[0027] Figure 8 shows the number of biotin molecules bound to nanoparticles conjugated

with varying ratios of NeutrAvidin™ and bovine serum albumin (BSA).

[0028] Figure 9 shows linearity of SACNs by measuring signal after exposing a sample

to various amounts of excitation power.

[0029] Figure 10 shows signal from a sample vs. function of time for a SACN exposed to

emitted light.

[0030] Figure 11 shows evidence of batch to batch reproducibility for SACN preparation.

[0031] Figure 12A shows Raman spectra obtained at 633 nm excitation of 65x30nm and

90x30nm Au particles released in QSH. Figure 12B shows Raman spectra obtained at 785

nm excitation of 65x3()nm and 90x30nm Au particles released in QSH.

[0032] Figure 13 shows Raman spectra obtained at 633 nm excitation of 65x30nm and

90x30nm Au particles released in MP.

[0033] Figure 14A shows a TEM image of Au nanorods with 35 nm diameter released in

ME. Figure 14B shows a Raman spectrum obtained at excitation 633 nm, ME replaced with

QSH.

[0034] Figure 15A and B show SEM images of 250nm x 250 nm Au SACNs.

[0035] Figure 16A and B show TEM images of a 250nm x 250 nm Au SACN.

[0036] Figure 17A and B show Raman spectra of 250nm x 250 nm Au SACNs at 785nm

and 633 nm excitation.

[0037] Figure 18 shows the results of a protein microarray sandwich immunoassay

experiment in which IL-7 was titrated.

[0038] Figure 19 shows the results of a lateral flow immunoassay for Bot tox.

[0039] Figure 20 shows scattering intensity vs. Raman shift at 758 nm excitation for

whole blood without and with SACNs.

[0040] Figure 21A shows bright field and SERS images of" SACN-labeled, cell, and

Figure 21B shows and Raman spectra from untreated and treated spots in a histopathology

assay.

[0041] Figure 22 shows a spectrum acquired over the liver 45 minutes after SACNs were

injected into the mouse tail.

[0042] Figure 23 shows a spectrum acquired after SACNs were injected subcutaneously.

DESCRIPTION OF THE INVENTION

[0043] Surface Enhanced Spectroscopy-Active Composite Nanoparticles are described in

United States Patent No. 6,514,767, entitled "Surface Enhanced Spectroscopy-Active

Composite Nanoparticles," United States Patent Application No. 10/345,821, filed January

16, 2003, entitled, "Surface Enhanced Spectroscopy-Active Composite Nanoparticles," and

United States Patent Application No. 60/557,729, filed March 29, 2004, entitled "Surface

Enhanced Spectroscopy-Active Composite Nanoparticles," each of which isincorporated

herein by reference.

[0044] The present invention provides new. methods for the preparation of Surface

Enhanced Spectroscopy-Active Composite Nanoparticles (SACNs). and methods for

preparing improved SACNs. Such nanoparticles each comprise a SES-active metal

nanoparticle, a submonolayer, monolayer, or multilayer of spectmscopy-active species in

close proximity to the metal surface, and an encapsulating shell comprising a polymer, glass

(SiO2), or any other dielectric material. This places the spectroscopy-active molecule

(referred to herein as the "reporter") at the interface between the metal nanoparticle and the

encapsulant. In a typical embodiment, a SACN comprises (i) a metal nanoparticle core (e.g.,

An or Ag), (ii) a Raman-active reporter,, that gives a unique vibrational signature, and (iii)

an SiO; encapsulant that "locks" the reporter molecules in place while also providing a highly

compatible surface for subsequent immobilization of biomolecules. The glass coating, which

is essentially SERS-inactive, also stabilizes the particles against aggregation and prevents

competitive adsorption of unwanted species. In some embodiments, the reporter and the

encapsulant are introduced to the nanoparticle core sequentially. In some embodiments, the

encapsulant comprises the reporter molecule. In some embodiments, the SACN further

comprises polymer coatings adjacent to the nanoparticle.

[0045] The nanoparticle core may be any nanoparticle known in the art. As used herein,

the term "nanoparticle", "nanostructure", "nanocrystal", "nanotag," and "nanocomponent"

encapsulaht; and a biomolecule selected from the group consisting of a protein and a nucleic

acid.

[0012] The present invention also provides a method for detecting an analyte comprising:

obtaining a biological sample; and contacting the sample with a bioconjugated SACN

comprising a biomolecule that binds to the analyte; and detecting the analyte bound lo said

bioconjugated SACN.

[0013] The present invention also provides a method, comprising; contacting a sample

suspected of containing an analyte with at least one specific binding partner to the analyte on

a lateral-flow assay surface to bind to the analyte in the sample; previously, simultaneously or

subsequently to step (a), binding at least one analyte binding partner with a SACN; and

detecting a SERS signal whereby the presence of the analyte is determined in the sample by

the intensity or presence of the signal, whereby the presence of at least one analyte in the

sample is determined.

[0014] The present invention also provides a method, comprising, providing a

microscope coupled to a CCD camera; providing a cell; contacting the cell with at least one

SACN capable of specifically binding to the cell or a portion of the cell; providing a

wavenumber filtering device between the cell and the camera; acquiring a plurality of data

sets; and assembling the data sets; whereby a spatial profile of the SACN is acquired .

[0015] The present invention also provides a nanoparticle, a metal nanoparticle; more

than one Raman-active reporter molecule associated with said nanoparticle; and an SiO2

encapsulate.

The present invention also provides a method, comprising: contacting HAuCl4 with

hydroxylamine hydrochloride; further contacting the solution resulting from step a) with a

mixture of sodium citrate dehydrate and NaBH4, whereby a gold nanoparticle is produced.

The present invention also provides a method comprising, providing a gold nanoparticle

prepared by the previously described method; associating a Raman-active reporter molecule

with said nanoparticle; and encapsulating the nanoparticle with SiO2; whereby a SACN is

prepared.

The present invention also provides a nanoparticle comprising: a anisotropic metal

nanoparticle;a SERS-active reporter molecule associated with said anisotropic metal

nanoparticle; SiO2 encapsulating the anisotropic metal nanoparticle.

are used interchangeably to refer to a particle, generally a metallic particle, having one

dimension in the range of about 1 nm to about 1000 nm. including any integer value between

1	nm and 1000 nm. In some embodiments, the metal nanoparticle core is a spherical or

nearly spherical particle of 20-200 nm in diameter. In some embodiments the range is about

2	nm to about 50 nm, in some embodiments in the range of about 20 nm to about 50 nm (for

example about 20, 21, 22, 23, 24, 25, 26, 27, 28, 29, 30, 31, 32, 33, 34, 35,36, 37, 38, 39,40,

41,42, 43, 44, 45, 46, 47, 48,49, or 50 nm). Anisotropic nanoparticles may have a length

and a width. In some embodiments, the length of an anisotropic nanoparticle is the

dimension parallel to the aperture in which the nanoparticle was produced. In the case of

anisotropic nanoparticles, in some embodiments, the nanoparticle has a diameter (width) of

350 nm or less. In other embodiments, the nanoparticle has a diameter of 250 nm or less and

in some embodiments, a diameter of 100 nm or less. In some embodiments, the width is

between 15 nm to 300 nm. In some embodiments, the nanoparticle has a length of about 10-

350 nm.

[0046] Nanoparticles may be isotropic or anisotropic. Nanoparticles include colloidal

metal hollow or filled nanobars, magnetic, paramagnetic, conductive or insulating

nanoparticles, synthetic particles, hydrogels (colloids or bars), and the like. It will be

appreciated by one of ordinary skill in the art that nanoparticles can exist in a variety of

shapes, including but not limited to spheroids, rods, disks, pyramids, cubes, cylinders,

nanohelixes, nanosprings. nanorings, rod-shaped nanoparticles, arrow-shaped nanoparticles,

teardrop-shaped nanoparticles, tetrapod-shaped nanoparticles, prism-shaped nanoparticles,

and a plurality of other geometric and non-geometric shapes. Another class of nanoparticles

that has been described include those with internal surface area. These include hollow

particles and porous or semi-porous particles. Moreover, it is understood that methods to

prepare particles of these shapes, and in certain cases to prepare SERS-active particles of

these shapes, have been described in the literature. While it is recognized that particle shape

and aspect ratio can affect the physical, optical, and electronic characteristics of

nanoparticles, the specific shape, aspect ratio, or presence/absence of internal surface area

does not bear on the qualification of a particle as a nanoparticle.

[0047] Much of the SERS literature (both experimental and theoretical) suggests that

anisotropic particles (rods, triangles, prisms) may provide increased enhancement compared

to spheres. For example, the so-called "antenna effect" predicts that Raman enhancement is

expected to be larger at areas of higher curvature. Many reports of anisotropic particles have

been recently described, including Ag prisms and "branched" Au particles. Such anisotropic

particles, used as building blocks for the formation of SACNs, are within the scope of the

invention.

[0048] Anisotropic Au and Ag nanorods may be produced by electrodeposition into

preformed alumina templates, in a manner similar to the production of Nanobarcodes®

particles. See, for example, Niccwarner-Pena, S. R.; Freeman, R. C; Reiss, B. D.; He, L.;

Peiia, D. J.; Walton, I. D.; Cromer, R.; Keating, C. D.; Natan, M. J. "Submicrometer metallic

barcodes," Science 2001, 294, 137-141.; Walton, I. D.; Norton, S. M.; Balasingham, A.; He,

L.; Oviso, D. F. J.; Gupta, D.; Raju, P. A.; Natan, M. J.; Freeman, R. G. "Particles for

multiplexed analysis in solution: detection and identification of striped metallic particles

using optical microscopy," Anal. Chem. 2002, 74, 2240-2247. These Nanobarcodes particles

are prepared by the deposition of alternating layers of materials, typically Au and Ag, into

preformed alumina templates. In a typical embodiment, Nanobarcodes particles are

approximately 250 nm in diameter and 6 microns long.

[0049] To make metal nanoparlicles to be used in SACNs, the electrodeposition may be

carried out in smaller diameter pores, as described, for example, in Example 10. In some

embodiments, the pore diameter is less than 100 nm and, in some embodiments, between 10

and 50 nm. Uniform alumina templates with these dimensions have been reported by several

research groups. Such templates are now commercially available. Thus, in one embodiment,

the invention provides a method, comprising causing deposition of a metal into a pore of a

template, the pore diameter of which is less than 300 nm; causing deposition of a second

material into said pore of said template, wherein the deposition of at least one of said first

material and said second material involves faradaic electrochemical processes to generate a

segmented, pore-bound nanoparticle; again causing deposition of a metal into the pore; and

releasing the second material and the template from said segmented, pore-bound nanoparticle

to generate a at least two free metal nanoparticles. In this embodiment, the pore-bound

segmented nanoparticle has the composition ABA, and upon release of B and the template,

two particles of A are produced. The depositions can be repeated to generate segments

having the composition (AB)„ or A(BA)„, wherein n is any integer between 1 and 1000, and

upon release from the template, n or n+1 particles of A are produced.

[0050] In one embodiment, SACNs prepared by this method are approximately 250 nm in

diameter and 250 nm long. An example of this method is described in Example 10B. Figure

15A and B show a view of SACNs prepared by this method. While these particles appear to

be rod-shaped, a closer view, shown in Figure 16A and B reveals them to have a non-

geometric shape. The non-geometric shape is believed to result from the lack of a smooth

interface between the metal (e.g., Au) and the material to be released (e.g., Ag) in the

preparation of the particles. The lack of a smooth interface may result from inlerdiffusion of

the two metals to form alloys, and subsequent dealloying during the release step. These non-

geometric panicles are useful for SERS, as shown in Figure 17A and B. Deliberate

simultaneous deposition of Au and Ag (e.g. 80:20 Au: Ag) will lead to significant alloying,

and subsequent acid-driven dissolution of Ag can lead to very highly pitted surfaces that

exhibit considerable internal surface area. To the extent that reporter molecules can access

such interior sites, thereby experiencing the heightened electromagnetic fields between

SERS-active nanofeatures, such surfaces may exhibit improved SERS behavior.

[0051] In some embodiments, the invention provides a method comprising causing

deposition of a first metal into a pore of a template, the pore diameter of which is less than

300 nm; causing deposition of a second metal into said pore of said template; causing

deposition of a third material into said pore of said template, wherein the deposition of at

least one of said first material and said second material involves faradaic electrochemical

processes to generate a segmented, pore-bound nanoparticle; repeating the steps of causing

deposition of the first and second metals; and releasing said third material and said template

from said segmented, pore-bound nanoparticle to generate at least two free metal

nanoparticles, each comprising said first metal and said second metal. In this embodiment,

the pore-bound segmented nanoparticle has the composition ACBAC, and upon release of B

and the template, two particles of AC are produced. The depositions can be repeated to

generate segments having the composition (ACB)n wherein n is any integer between 1 and

1000, and upon release from the template, n particles of AC are produced. In some

embodiments, one of the metals is magnetic.

[0052] According to some embodiments, the metal includes at least one element selected

from the Periodic Table of the Elements that are commonly known as metals. The metal may

include primarily a single element. Alternatively, the metal may be a combination of at least

two elements, such as an alloy, for example a binary alloy. Metals include Group 11 metals

(Cu, Ag, and Au), or any other metals known by those skilled in the art to support SERS.

[0053] In other embodiments, the metal includes an additional component, such as in an

AU2S/Au core-shell particle. Au2S/Au core-shell particles have been reported to have widely

tunable near-IR optical resonance. (Averitt, et al., October 1999, JOSA B, Volume 16, Issue

10, 1824-1832.) Alternatively, Ag core/Au shell particles, like those described in J. Am.

Chem. Soc. 2001, 123. 7961, or Au core/Ag shell particles, or any core-shell combination

involving SERS-active metals, can be used. Other combinations suitable for use in core-shell

particles are included in this invention, such as Au- or Ag-nanoparticle functionalized

silica/alumina colloids, Au- or Ag- functionalized TiO2 colloids, Au nanoparticle capped-Au

nanoparticles (see, for example, Mucic, et al., J. Am. Chem. Soc. 1998, 120, 12674), Au

nanoparticle-capped TiO2 colloids, particles having and Si core with a metal shell

("nanoshells"), such as silver-capped SiO2 colloids or gold-capped SiO2 colloids. (See, e.g.

Jackson, et al., 2004 Proc Natl Acad Sci USA. 101(52): 17930-5). Hollow nanoparticles

such as hollow nanospheres and hollow nanocrystals may also be utilized in the SACNs.

Accordingly, the present invention also provides a nanoparticle for use in a SACN

comprising a core-shell particle active for SERS or a hollow nanoparticle active for SERS.

The improved SERS signal of these particles may be demonstrated by manufacturing batches

of these particles following a literature procedure and comparing the SERS signal to the

metal particles described herein.

[0054] Methods for preparing SACNs are disclosed in United States Patent No.

6,514,767. Additional methods are disclosed herein, including in the Examples section. The

SACNs referred to herein are photostable (do not exhibit signal bleaching), thermally stable,

show linearity of signal, and exhibit batch to batch reproducibility, as explained in Example

8.

[0055] Examples of Raman-active reporters suitable for use in the present invention

include 4-mercaptopyridine (4-MP); trans-4, 4' bis(pyridyl)ethylene (BPE); quinolinethiol;

4,4'-dipyridyl, 1,4-phenyldiisocyanide; mercaptobenzamidazole; 4-cyanopyridine;

1 ',3,3,3'.3'-hexamethy!indotricarbocyanine iodide; 3,3'-diethyltiatricarbocyanine; malachite

green isothiocyanate; bis-(pyridyl)acetylenes; and Bodipy. Data for 5 different reporters are

shown in Figure 2. It is clear that the spectra are distinct, and that for each species, there is at

least one band that is unique. Additional features of suitable Raman-active reporters are

described below.

[0056] In one embodiment, the invention provides a SACN comprising more than one

reporter. The preparation of one such SACN is described in Example 3. In one embodiment,

the SACN comprises a metal nanoparticle core, a trans-l,2-bis.(4-pryridyI)ethylene reporter,

and a 4-mercaptopyridine reporter.

[0057] There is a background signal associated with SERS substrates that is typically

absent from normal Raman. The present invention also provides methods for reduction of

background signal from SACNs, as well as improved SACNs exhibiting reduced background

signals. In Figure I, for example, the background signal at 1600 cm"' is -7000 counts, while

the signal S is -11,000 counts above background. If measurements are shot-noise (N) limited

[N = background"2], the S/N = 130:1, but the remaining peaks in the spectrum are

. significantly lower. Reducing the background by a factor of 2.25 would lead to a 50%

improvement in S/N, which in turn would help to resolve weak signals and generally improve

the distinctness of different spectra. The present invention therefore provides methods,

comprising reducing the background signal in an assay utilizing a SACN particle, wherein

said reducing comprises removing strongly SERS-active impurities from a component

selected from the group consisting of the sample to be analyzed, the SACN particle, and other

buffers or related materials involved in an assay. . It is known that trace impurities (even

those present in the reagents used to manufacture colloidal Au) may become irreversibly

adsorbed to the panicle surface. Accordingly, rigorous purification of all materials, and

especially the reporter, using ultrafiltration, HPLC, distillation, sublimation, and/or

recrystallization may reduce background signal.

[0058] For example, in the case of a lateral flow immunoassay, common substrates are

PVDF (polyvinylidene difluoride) and nitrocellulose. It has been found that nitrocellulose is

desirable in terms of Raman background.for two reasons. First, the PVDF exhibits some

autofluorescence, as indicated by the drop in background after 2 minutes of continuous

exposure to the excitation source (785 nm laser, approximately 200 mW power at the sample)

in Figure 3. Though there are few Raman features in the background, the variability in

intensity is more difficult to deal with than small peaks. Even after this decrease, the overall

background is larger than that obtained from two separate nitrocellulose sources, neither of

which displayed photoinduced changes in Raman emission over extended illuminations. A

similar phenomenon is seen in Figure 4, which shows that glass has a weak but measurable

background Raman when excited with 785 nm light. Raman spectra were acquired from

glass slides obtained from two separate vendors. An integration time of 1 second was used

for each acquisition, whereas a 5 second integration time was used to obtain the Raman

background from a quartz slide. The quartz slide is hardly recognizable above the baseline,

whereas each glass slide has measurable levels of background. Though background can be

subtracted from spectra, the presence of a measurable background limits integration limes

and can possibly hinder detection of trace quantities of Raman reporters.

[0059] In another illustration of this effect, the background from particles made with

highly purified reagents may be compared to those of identical composition made with "as-

procured" reagents. Accordingly, the present invention provides a method for reduction of

background signal in a Raman spectrum generated by SACNs, comprising preparing an

optimized SACN, wherein said optimized SACN comprises a reporter molecule, and wherein

said reporter molecule is purified prior to incorporation in the optimized SACN, and

generating a Raman spectrum with said optimized SACN. wherein background signal of said

spectrum is reduced compared to a spectrum generated by a corresponding SACN which is

not optimized.

[0060] In some embodiments, the improved SACNs of the present invention provide an

increased SERS signal when compared to known SACNs. For certain particle sizes and

shapes, and at certain excitation wavelengths, Ag particles often provide larger SERS signal

than Au particles. Improving the reproducibility of Au colloid synthesis would be expected

to result in better SACN candidates. Accordingly, the present invention provides methods for

improved Au colloid synthesis. One example of such a method is described in Example 2.

This method uses a combination of NaBH^, Na^citrate, and NH2OH for metal reduction. The

improved method is more facile and results in more monodisperse particles when compared

to other methods (such as traditional synthesis of colloidal Au using just citrate as the

reductant.).

[0061] In another embodiment, a nanoparticle for use in a SACN is prepared by a method

comprising depositing a submonolayer coating of Ag on the surface of an Au nanoparticle, as

in Freeman, el u\.. Journal of Physical Chemistry (1996), 100(2). 718-24. It is expected

that a SACN including such a coated nanoparticle can be used to increase the SERS signal

from spherical nanoparticles by about two-fold.

[0062] In some embodiments, the invention provides methods for optimizing reporter

loading and SiO2 coating on SACNs. For each reporter successfully incorporated into a

SACN, it is desirable to determine the conditions under which the maximum amount of

reporter is present on the metal surface before the SiO: shell is completed.

[0063] In some embodiments, SACNs are prepared with SiO2-precursor molecules that

can also provide the Raman label moiety. This method should aid in increasing the SERS

signal from the SACN. For example, 4-propylpyridineirimethoxysilane may provide the

Raman reporter (the pyridyl group) and act as a SiO2 precursor through the trimethoxysilane.

Because the SiO2 precursor and the label will not have lo compete for space on the Au

particle, a higher surface coverage of label should be achievable. Commercially available

.silanes. for example, are a ready source for silanes that may be applicable as unimolecular

reporters/precursors. Examples of silanes include 3-(2,4-

dinitrophenylamino)propyllriethoxysilane, 2-cyanoethyltrimethoxysilane, and p-

aminophenyltrimethoxysilane, n-(3-triethoxysilylpropyl)-4.5-dihydroimidazoIe.

[0064] In another embodiment, a nanoparticle is coated with a Raman-active polymer,

such as a suitable polystyrene copolymer, a polyacetylene, or polythiophene. Such polymers

may conveniently contain reactive groups, such as amines or thiols, to facilitate

bioconjugation (see below) or for attachment of SiO2 precursors.

[0065] In order to generate SACNs of a minimum diameter, the thickness of the SiO2

may be reduced. In typical embodiments, the SiO2 shell thickness ranges from 1-40 nm. In

some embodiments, the SiO2 encapsulant is 5-15 nm thick. While in theory it is possible to

make the SiO2 shell any arbitrary thickness, this may be at the expense of maintaining the

integrity of the coating. In some embodiments, it is important for the SiO2 shell to (i) protect

the metal core and Raman label molecules from attack; (ii) prevent adsorption of potential

spectral interferents on the metal surface; (iii) provide a SiO2 surface for biofunctionalization:

and/or (iv) prevent aggregation induced by Van der Waals forces between the metal cores.

[0066] SACNs with improved signal intensity as compared to SACNs based on spherical

nanoparticles may be prepared using single crystal Au or Ag nanorods. The electrodeposition

conditions (overpotential, temperature, additives, etc.) determine the structure of the nanorods

that, in turn, determines the physical and mechanical properties of the nanorods. The SERS

signal of nanorods can potentially be significantly increased if they are single-crystalline. It

is generally known that the epitaxial, two-dimensional (2D) nucleation/growth mechanism

requires electrodeposition at very low overpotential. Recently, electrodeposition of single

crystalline Cu, Ag and Au nanowircs was achieved with reduced metal ion concentration, low

overpotential, elevated temperature and addition of surfactant to the plating solution. Wang,

et al., J. Phys. Chem. B 2004, 108, 841-845; Tian, et a!., Nano Lett. 2003, 3, 919-923.

[0067] Commercially available templates with pore diameters of 18 nm and 35 nm may
