Repository: anandvc/allindianpatents

File: patents/260369-method-for-forming-multilayer-coating-film.html (part 1 of 2)
Indian Patents. 260369:“METHOD FOR FORMING MULTILAYER COATING FILM”

Indian Patents

Recently Granted Patents

  Recently Published Patents

Title of Invention	“METHOD FOR FORMING MULTILAYER COATING FILM”

Abstract	This invention provides a method for forming multilayer coating film excelling in smoothness and distinctness of image, by 3-coat-l-bake system in which a step of applying onto a coating object a water-based intermediate paint (X) to form an intermediate coating film; a step of adjusting the solid content of the intermediate coating film to 70 - 100 mass%; a step of applying onto the intermediate coating film a water-based base coating paint (Y) containing 30 - 55 mass parts of alcoholic solvent having a boiling point of 170 - 2500C, to form a base coating film; a step of adjusting the solid content of the base coating film to 70 - 100 mass%; a step of applying a clear paint (Z) comprising 40 - 60 mass parts of carboxyl-containing compound and 60 - 40 mass parts of polyepoxide onto the base coating film to form a clear coating film; and heating the intermediate coating film, base coating film and clear coating film at 100 - 1200C for 3 - 10 minutes and thereafter further heating them at 130 - 1600C for 10 - 30 minutes! are successively carried out.	

Full Text	The following specification particularly describes the invention and the manner in which it is to be performed.

DESCRIPTION

Method for Forming Multilayer Coating Film

Technical field

This invention relates to a method for forming multilayer coating film having excellent appearance, by 3-coat-1-bake system comprising successively applying onto a coating object, water-based first coloring paint, water-based second coloring paint and clear paint, and heat-curing the resulting 3-layered multilayer coating film simultaneously.

Background art

As coating methods of car bodies, generally those for forming multilayer coating film by 3-coat-2-bake (3C2B) system comprising, after applying an electrocoating paint on the coating object, application of intermediate paint ―> curing by baking ―> application of water-based base coating paint ―> preheating (preliminary heating) ―> application of clear paint ―> curing by baking, have been widely adopted. Whereas, for energy-saving, attempts are made in recent years to omit the bake-curing step after application of intermediate paint and adopt 3-coat-1-bake (3C1B) system comprising, after applying an electrocoating paint on the coating object, application of water-based intermediate paint ―> preheating (preliminary hearing) ―> application of water-based base coating paint ―> preheating (preliminary heating) ―> application of clear paint ―> curing by baking (e.g., see JP 2002-282773A).

However, because the intermediate paint, base coating paint and clear paint are applied one on another in uncured condition in the above 3-coat-1-bake system, layer mixing is apt to take place between adjacent coating films, which occasionally impairs smoothness or distinctness of image of resulting coating film.

As a countermeasure to the trouble, JP-2004-275966A discloses a method for forming laminar coating film excelling in finished appearance and chipping resistance, by carrying out the bake-curing step in multi-stage of low temperature-heating stage and high temperature-heating stage, each under specific temperature-time conditions. This coating film-forming method, however, is subject to problems that sufficient smoothness and distinctness of

image may not be obtained when water-based paints are used as the intermediate paint and base coating paint.

Disclosure of the invention

The object of the present invention is to provide a method for forming multilayer coating film excelling in smoothness and distinctness of image by 3-coat-1-bake system using water-based intermediate paint and water-based base coating paint.

We have engaged in concentrative studies for accomplishing the above object and now discovered that multilayer coating film excelling in smoothness and distinctness of image could be formed by applying a specific water-based base coating paint on an intermediate coating film which has been adjusted to have a specific solid content, adjusting the solid content of the base coating film to a specific value, then applying a specific clear paint, and curing the intermediate coating film, base coating film and clear coating film simultaneously under specific heating conditions, in the coating steps of multilayer coating film by 3-coat-1-bake system using a water-based intermediate paint and water-based base coating paint. The present invention is thus completed.

Accordingly, therefore, the invention provides a method for forming multilayer coating film on a coating object, which is characterized by successively carrying out the following steps (1-6):

(1)	  a step of applying a water-based intermediate paint (X) to form an intermediate coating film,

(2)	  a step of adjusting the solid content of the intermediate coating film which is formed in the step (1) to 70 - 100 mass%,

(3)	  a step of forming a base coating film by applying onto the intermediate coating film as obtained in the step (2) a water-based base coating paint (Y) containing 30 - 55 mass parts, per 100 mass parts of the solid resin content of the paint, of an alcoholic solvent having a boiling point of 170 - 250°C,

(4)	  a step of adjusting the solid content of the base coating film which is formed in the step (3) to 70 - 100 mass%,

(5)	  a step of forming a clear coating film by applying onto the base coating film as obtained in the step (4) a clear paint (Z) containing 40 - 60 mass parts of carboxyl-containing compound and 60 - 40 mass parts of polyepoxide, per 100 mass parts of the solid resin content of the paint, and

(6) a step of curing the intermediate coating film, base coating film and clear coating film, which are formed in the steps (1) - (5), simultaneously, by heating them at 100 - 120°C for 3 - 10 minutes and thereafter further heating them at 130 - 160°C for 10 - 30 minutes.

According to the multilayer coating film-forming method of the present invention, multilayer coating film excelling in smoothness and distinctness of image can be formed on coating objects by 3-coat-1-bake system.

Hereinafter the multilayer coating film-forming method of the invention is explained in further details, by the order of each of the above steps.

Step (1):

In this step a water-based intermediate paint (X) is applied onto a coating object to form an intermediate coating film.

Coating objects

The coating objects to which a water-based intermediate paint (X) is applicable according to the invention are not particularly limited and, for example, can be outer panel portions of car bodies such as automobiles, trucks, motorcycles, buses and the like; car parts; and outer panel portions of household electric appliances such as mobile telephones and audio instruments. In particular, outer panels of car bodies and car parts are preferred.

The materials making up such coating objects are not particularly limited, which include, for example, metallic materials such as iron, aluminum, brass, copper, tin plate, stainless steel, zinc-plated steel, alloyed zinc (e.g. Zn-Al, Zn-Ni, Zn-Fe)-plated steel and the like; plastic materials including resins such as polyethylene resin, polypropylene resin, acrylonitrile-butadiene-styrene (ABS) resin, polyamide resin, acrylic resin, vinylidene chloride resin, polycarbonate resin, polyurethane resin, epoxy resin and the like and various FRP; inorganic materials such as glass, cement, concrete and the like; wood; fibrous materials (e.g., paper, fabric). Of these, metallic materials and plastic materials are preferred.

The coating objects may be metal surfaces of above metallic materials or of car bodies made thereof, which have been given a surface treatment such as phosphate treatment, chromate treatment or complex oxide treatment. Furthermore, the coating objects may be those metallic substrates, can bodies and the like, on which undercoating film such as of various electrodeposition coatings has been formed. In particular, car bodies on which an undercoating film of cationic electrodeposition coating is formed are preferred.

Water-based intermediate paint (X)

As the water-based intermediate paint (X) to be coated on above coating objects, water-based liquid paint containing thermosetting resin component and water which, where necessary, is further blended with organic solvent, coloring pigment, extender, effect pigment, surface-regulating agent, antisettling agent and the like, can be used. In the present specification, water-based paint signifies a paint whose chief component is water.

As the thermosetting resin component, per se known resin compositions for paint can be used, which are formed of base resin (A) having crosslinkable functional groups such as hydroxyl group and hydrophilic functional groups such as carboxyl group, for example, polyester resin, acrylic resin, vinyl resin, alkyd resin, urethane resin and the like; and crosslinking agent (B), for example, amino resin, optionally blocked polyisocyanate compound and the like.

In particular, it is recommendable to use as the base resin (A) a hydroxyl-containing acrylic resin (A1) and/or hydroxyl-containing polyester resin (A2), and as the crosslinking agent (B), amino resin (B1) and/or blocked polyisocyanate compound (B2).

Hydroxyl-containing acrylic resin (A1) can be prepared, for example, by (co)polymerizing at least one unsaturated monomeric component comprising hydroxyl-containing unsaturated monomer and optionally still other unsaturated monomer copolymerizable therewith (at least one of those monomers constituting the monomeric component being acrylic) under conventional conditions.

Hydroxyl-containing unsaturated monomer is a compound having at

least one each of hydroxyl group and polymerizable bond per molecule, examples of which including monoesterification products of (meth)acrylic acid with C2-8 dihydric alcohol, such as 2-hydroxyethyl (meth)acrylate, 2-hydroxypropyl (meth)acrylate, 3-hydroxypropyl (meth)acrylate and 4-hydroxybutyl (meth)acrylate; s-caprolactone-modified monoesters of (meth)acrylic acid with C2-8 dihydric alcohol; allyl alcohol; (meth)acrylates having polyoxyethylene chain of hydroxyl-terminated molecule.

In the present specification, (meth)acrylate collectively refers to acrylate and methacrylate, and (meth)acrylic acid collectively refers to acrylic acid and methacrylic acid.

Examples of other unsaturated monomers copolymerizable with above hydroxyl-containing unsaturated monomer include: alkyl or cycloalkyl (meth)acrylates such as methyl (meth)acrylate, ethyl (meth)acrylate, n-propyl (meth)acrylate, i-propyl (meth)acrylate, n-butyl (meth)acrylate, i-butyl (meth)acrylate, tert-butyl (meth)acrylate, n-hexyl (meth)acrylate, octyl (meth)acrylate, 2-ethylhexyl (meth)acrylate, nonyl (meth)acrylate, tridecyl (meth)acrylate, lauryl (meth)acrylate, stearyl (meth)acrylate, "Isostearyl Acrylate" (tradename, Osaka Organic Chemical Industry, Ltd.), cyclohexyl (meth)acrylate, methylcyclohexyl (meth)acrylate, t-butylcyclohexyl (meth)acrylate, cyclododecyl (meth)acrylate and the like; isobornyl-containing unsaturated monomers such as isobornyl (meth)acrylate; adamantyl-containing unsaturated monomers such as adamantyl (meth)acrylate; aromatic ring-containing unsaturated monomers such as styrene, a-methylstyrene, vinyltoluene, phenyl (meth)acrylate and the like; alkoxysilyl-containing unsaturated monomers such as vinyltrimethoxysilane, vinyltriethoxysilane, vinyltris(2-methoxyethoxy)silane, y-(meth)acryloyloxypropyl- trimethoxysilane, y-(meth)acryloyloxypropyltriethoxysilane and the like; perfluoroalkyl (meth)acrylates such as perfluorobutylethyl (meth)acrylate, perfluorooctylethyl (meth)acrylate and the like; fluorinated alkyl-containing unsaturated monomers such as fluoroolefins; unsaturated monomers containing photopolymerizable functional group such as maleimide group; vinyl compounds such as N-vinylpyrrolidone, ethylene, butadiene, chloroprene, vinyl propionate, vinyl acetate and the like; carboxyl-containing

unsaturated monomers such as (meth)acrylic acid, maleic acid, crotonic acid, P-carboxyethyl acrylate and the like; nitrogen-containing unsaturated monomers such as (meth)acrylonitrile, (meth)acrylamide, dimethylaminopropyl (meth)acrylamide, dimethylaminoethyl (meth)acrylate, adducts of glycidyl (meth)acrylate with amines, and the like; epoxy-containing unsaturated monomers such as glycidyl (meth)acrylate, P-methylglycidyl (meth)acrylate, 3,4-epoxycyclohexylmethyl (meth)acrylate, 3,4-epoxycyclohexyethyl (meth)acrylate, 3,4-epoxycyclohexylpropyl (meth)acrylate, allylglycidyl ether and the like; (meth)acrylates having polyoxyethylene chain of alkoxy-terminated molecule; sulfonic acid group-containing unsaturated monomers such as 2-acylamido-2-methylpropanesulfonic acid, allylsulfonic acid, sodium styrenesulfonate, sulfoethyl methacrylate and sodium salt or ammonium salt thereof; phosphoric acid group-containing unsaturated monomers such as 2-acryloyloxyethyl acid phosphate, 2-methacryloyloxyethyl acid phosphate, 2-acryloyloxypropyl acid phosphate, 2-methacryloyloxypropyl acid phosphate and the like; ultraviolet-absorbing group-containing unsaturated monomers such as

2-hydroxy-4-(3-methacryloyloxy-2-hydroxypropoxy)benzophenone,

2-hydroxy-4-(3-acryloyloxy-2-hydroxypropoxy)benzophenone,

2,2'-dihydroxy-4-(3-methacryloyloxy-2-hydroxypropoxy)benzophenone,

2,2'-dihydroxy-4-(3-acryloyloxy-2-hydroxypropoxy)benzophenone,

2-(2' -hydroxy-5' -methacryloyloxyethylphenyl)-2H-benzotriazole and the

like; unsaturated monomers having ultraviolet ray-stabilizing ability such as

4-(meth)acryloyloxy-1,2,2,6,6-pentamethylpiperidine,

4-(meth)acryloyloxy-2,2,6,6-tetramethylpiperidine,

4-cyano-4-(meth)acryloylamino-2,2,6,6-tetramethylpiperidine,

1-(meth)acryloyl-4-(meth)acryloylamino-2,2,6,6-tetramethyl- piperidine,

1-(meth)acryloyl-4-cyano-4-(meth)acryloylamino-2,2,6,6-

tetramethylpiperidine, 4-crotonoyloxy-2,2,6,6-tetramethylpiperidine,

4-crotonoylamino-2,2,6,6-tetramethylpiperidine,

1-crotonoyl-4-crotonoyloxy-2,2,6,6-tetramethylpiperidine and the like; and carbonyl-containing unsaturated monomeric compounds such as acrolein, diacetone acrylamide, diacetone methacrylamide, acetoacetoxyethyl methacrylate, formylstyrol, C4.7 vinyl alkyl ketones (e.g., vinyl methyl ketone, 

vinyl ethyl ketone, vinyl butyl ketone) and the like. These can be used either alone or in combination of two or more.

From the viewpoint of storage stability or water resistance of formed coating film, such hydroxyl-containing acrylic resin (A1) can have a hydroxyl value within a range of generally 1 - 200 mgKOH/g, preferably 2 - 100 mgKOH/g, inter alia, 3 - 60 mgKOH/g; and an acid value within a range of generally 1 - 200 mgKOH/g, preferably 2 - 150 mgKOH/g, inter alia, 5 - 100 mgKOH/g. The hydroxyl-

containing acrylic resin (A1) can also have an weight-average molecular weight within a range of generally 1,000 - 5,000,000, preferably 2,000 - 3,000,000, inter alia, 3,000 - 1,000,000.

The blend ratio of the hydroxyl-containing acrylic resin (A1) can be within a range of normally 2 - 90 mass parts, preferably 5 - 60 mass parts, inter alia, 10 - 40 mass parts, per 100 mass parts of combined solid content of the base resin (A) and crosslinking agent (B) (hereafter referred to as the resin component) in the water-based intermediate paint (X).

The hydroxyl-containing polyester resin (A2) can be prepared, for example, by esterification reaction or ester-interchange reaction of a polybasic acid component and a polyhydric alcohol component, more specifically, for example, by an esterification at an equivalent ratio (COOH/OH) between the carboxyl group in the polybasic acid component and the hydroxyl group in the polyhydric alcohol component of less than 1, in the state that more hydroxyl groups are present than carboxyl groups.

The polybasic acid component is a compound having at least two carboxyl groups per molecule, examples of which include polybasic acids such as phthalic acid, isophthalic acid, terephthalic acid, succinic acid, gluaric acid, adipic acid, azelaic acid, sebacic acid, tetrahydrophthalic acid, hexahydrophthalic acid, maleic acid, fumaric acid, itaconic acid, trimellitic acid, pyromellitic acid and the like; anhydrides thereof; lower alkyl esters of these polybasic acids; and the like. These may be used either alone or in combination of two or more.

The polyhydric alcohol component is a compound having at least two hydroxyl groups per molecule, examples of which include a-glycols such as ethylene glycol, 1,2-propylene glycol, 1,2-butylene glycol, 2,3-butylene glycol, 

1.2-	hexanediol,	1,2-dihydroxycyclohexane, 3-ethoxypropane-1,2-diol, 3-phenoxypropane-1,2-diol and the like; neopentyl glycol,

2-	methyl-1,3-propanediol,	2-methyl-2,4-pentanediol,

3-	methyl-1,3-butanediol,	2-ethyl-1,3-hexanediol, 2,2-diethyl-1,3-propanediol, 2,2,4-trimethyl-1,3-pentanediol, 2-butyl-2-ethyl-1,3-propanediol, 2-phenoxypropane-1,3-diol, 2-methyl-2-phenylpropane-1,3-diol,

1.3-	propylene	glycol, 1,3-butylene glycol, 2-ethyl-1,3-octanediol,

1.3-	dihydroxycyclohexane,	1,4-butanediol, 1,4-dihydroxycyclohexane, 1,5-pentanediol, 1,6-hexanediol, 2,5-hexanediol, 3-methyl-1,5-pentanediol,

1.4-	dimethylolcyclohexane,	tricyclodecanedimethanol, 2,2-dimethyl-3-hydroxypropyl-2,2-dimethyl-3-hydroxypropionate (an ester of hydroxypivalic acid with neopentyl glycol), bisphenol A, bisphenol F, bis(4-hydroxyhexyl)-2,2-propane, bis(4-hydroxyhexyl)methane, 3,9-bis(1,1-dimethyl-2-hydroxyethyl)- 2,4,8,10-tetraoxaspiro[5,5]undecane, diethylene glycol, triethylene glycol, glycerine, diglycerine, triglycerine, pentaerythritol, dipentaerythritol, sorbitol, mannitol, trimethylolethane, trimethylolpropane, ditrimethylolpropane, tris(2-hydroxyethyl)isocyanurate and the like. These can be used either alone or in combination of two or more.

The esterification or ester-interchange reaction of above polybasic acid component with polyhydric alcohol component can be carried out by the means known per se, for example, by polycondensation of above polybasic acid component and polyhydric alcohol component, at about 180 - about 250°C.

The hydroxyl-containing polyester resin (A2) may also be modified, where necessary, with fatty acid, monoepoxy compound and the like, either during the preparation of above polyester resin or after the esterification reaction. Examples of the fatty acid include coconut oil fatty acid, cotton seed oil fatty acid, hemp-seed oil fatty acid, rice bran oil fatty acid, fish oil fatty acid, tall oil fatty acid, soybean oil fatty acid, linseed oil fatty acid, tung oil fatty acid, rape oil fatty acid, castor oil fatty acid, dehydrated castor oil fatty acid, safflower oil fatty acid and the like; and examples of the monoepoxy compound include CARDURA E10P (tradename, HEXION Specialty Chemicals Co., glycidyl ester of synthetic highly branched saturated fatty acid) and the like.

The hydroxyl-containing polyester resin (A2) can have a hydroxyl value within a range of generally 10 - 300 mgKOH/g, in particular, 25 - 250 mgKOH/g, inter alia, 50 - 200 mgKOH/g, and an acid value within a range of generally 1 - 200 mgKOH/g, in particular, 5 - 100 mgKOH/g, inter alia, 10 - 60 mgKOH/g. Furthermore, the hydroxyl-containing polyester resin (A2) can have a weight-average molecular weight within a range of generally 500 - 50,000, in particular, 1,000 - 40,000, inter alia, 1,500 - 30,000.

The blend ratio of the hydroxyl-containing polyester resin (A2) can be normally within a range of 2 - 90 mass parts, preferably 10 - 60 mass parts, inter alia, 15 - 50 mass parts, per 100 mass parts of the total solid resin content of the water-based intermediate paint (X).

In the present specification, the number-average molecular weight or weight-average molecular weight are the converted values measured by gel permeation chromatograph using tetrahydrofuran as the solvent, with polystyrene of known molecular weight serving as the standard substance.

Those hydroxyl-containing acrylic resin (A1) and hydroxyl-containing polyester resin (A2) may be used concurrently with "urethane-modified polyester resin" or "urethane-modified acrylic resin" which are formed by extending such a resin by urethanation reaction of a part of hydroxyl groups therein with polyisocyanate compound to give it higher molecular weight.

It is furthermore desirable to neutralize a part or all of the carboxyl groups which may be contained in the hydroxyl-containing acrylic resin (A1) and hydroxyl-containing polyester resin (A2) with basic compound, to facilitate the resins' dissolution or dispersion in water. Examples of the basic compound include hydroxides of alkali metals or alkaline earth metals such as sodium hydroxide, potassium hydroxide, lithium hydroxide, calcium hydroxide, barium hydroxide and the like; ammonia; primary monoamines such as ethylamine, propylamine, butylamine, benzylamine, monoethanolamine, neopentanolamine, 2-aminopropanol, 2-amino-2-methyl-1-propanol, 3-aminopropanol and the like; secondary monoamines such as diethylamine, diethanolamine, di-n-propanolamine, di-isopropanolamine, N-methylethanolamine, N-ethylethanolamine and the like; tertiary monoamines such as dimethylethanolamine, trimethylamine, triethylamine, triisopropylamine, methyldiethanolamine, 2-(dimethylamino)ethanol and the like; and polyamines such as diethylenetriamine, hydroxyethylaminoethylamine, ethylaminoethylamine, methylaminopropylamine and the like. The use rate of the basic compound can be normally within a range of 0.1 - 1.5 equivalent, preferably 0.2 - 1.2 equivalent, to the acid groups in the base resin (A).

As the amino resin (B1), on the other hand, for example, partially or wholly methylolated amino resins, which are obtained by reaction of amino component such as melamine, urea, benzoguanamine, acetoguanamine, steroguanamine, spiroguanamine, dicyandiamide and the like, with aldehyde, can be used. Examples of the aldehyde include formaldehyde, paraformaldehyde, acetaldehyde, benzaldehyde and the like. Also these partially or wholly methylolated amino resins may further be partially or wholly etherified with alcohol. Examples of the alcohol useful for the etherification include methyl alcohol, ethyl alcohol, n-propyl alcohol,

1-	propyl	alcohol, n-butyl alcohol, i-butyl alcohol, 2-ethylbutanol,

2-	ethylhexanol	and the like.

As the amino resin (B1), melamine resin is preferred. In particular, alkyl-etherified melamine resins such as methyl-etherified melamine resin obtained by partially or wholly etherifying with methyl alcohol the methylol groups in partially or wholly methylolated melamine resin, butyl-etherified melamine resin formed by partially or wholly etherifying the methylol groups with butyl alcohol, or methyl-butyl mixed etherified melamine resin formed by partially or wholly etherifying the methylol groups with methyl alcohol and butyl alcohol (preferably the methyl/butyl molar ratio therein ranging 9/1 - 3/7) are preferred.

The melamine resin preferably has an weight-average molecular weight normally within a range of 500 - 5,000, in particular, 600 - 4,000, inter alia, 700 - 3,000.

Where the melamine resin is used as the crosslinking agent (B), sulfonic acid such as paratoluenesulfonic acid, dodecylbenzenesulfonic acid, dinonylnaphthalenesulfonic acid or the like, or salts of these acids with amines can be used as catalyst.

As blocked polyisocyanate compound (B2), polyisocyanate compounds having at least two isocyanate groups per molecule, whose isocyanate groups are blocked with blocking agent such as oxime, phenol, alcohol, lactam, mercaptan or the like, can be used.

Suitable blend ratio of the base resin (A) and crosslinking agent (B) is such that the former is within a range of generally 40 - 90%, in particular, 50 - 80%; and the latter, generally 60 - 10%, in particular, 50 - 20%, based on the combined solid mass of these two.

Examples of the coloring pigment include titanium oxide, zinc oxide, Carbon Black, lead sulfate, calcium plumbate, zinc phosphate, aluminum phosphate, zinc molybdate, calcium molybdate, Prussian blue, ultramarine, cobalt blue, phthalocyanine blue, Indanthrone Blue, lead chromate, synthetic yellow iron oxide, clear red (yellow) iron oxide, bismuth vanadate, titanium yellow, zinc yellow, monoazo yellow, isoindolinone yellow, metal complex azo yellow, quinophthalone yellow, benzimidazolone yellow, red iron oxide, red lead, monoazo red, quinacridone red, azo lake (Mn salt), quinacridone magenta, anthanthrone orange, dianthraquinonyl red, perylene maroon, quinacridone magenta, perylene red, Diketopyrrolopyrol Chrome Vermilion, chlorinated phthalocyanine green, brominated phthalocyanine green, Pyrazolone Orange, Benzimidazolone Orange, Dioxazine Violet, Perylene Violet and the like. Of these, titanium oxide and Carbon Black can be conveniently used.

When the water-based intermediate paint (X) contains such coloring pigment, the blend ratio of the coloring pigment can be within a range of normally 1 - 120 mass parts, preferably 10 - 100 mass parts, inter alia, 15 - 90 mass parts, based on 100 mass parts of solid resin content of the water-based intermediate paint (X).

Examples of the extender pigment include clay, kaolin, barium sulfate, barium carbonate, calcium carbonate, talc, silica, alumina white and the like. Of those, use of barium sulfate and/or talc is preferred.

Where the water-based intermediate paint (X) contains such extender pigment, the blend ratio of the extender pigment can be within a range of normally 1 100 mass parts, preferably 5 - 60 mass parts, inter alia, 8 - 40

mass parts, per 100 mass parts of the solid resin content of water-based intermediate paint (X).

Examples of effect pigment include non-leafing or leafing aluminum (including vapor-deposited aluminum), copper, zinc brass, nickel, aluminum oxide, mica, titanium oxide- or iron oxide-coated aluminum oxide, titanium oxide- or iron oxide-coated mica, glass flake, hologram pigment and the like. These can be used either alone or in combination of two or more.

Where the water-based intermediate pigment (X) contains such effect pigment, its blend ratio can be within a range of normally 1 - 50 mass parts, preferably 2 - 30 mass parts, inter alia, 3 - 20 mass parts, per 100 mass parts of the solid resin content of the water-based intermediate paint (X).

The water-based intermediate paint (X) can be applied onto a coating object by the means known per se, for example, air spray, airless spray, rotary atomizing coater or the like. Static electricity may be impressed at the coating time. The coated film thickness can be normally 10 - 100 µm, preferably 10 - 50 µm, inter alia, 15 - 35 µm, in terms of cured film thickness.

Step (2):

The coating film of the water-based intermediate paint (X) (which hereafter may be referred to as intermediate coating film) as formed in the step (1) is adjusted of its solid content to 70 - 100 mass%, in particular, 75 - 99 mass%, inter alia, 80 - 98 mass%, before a water-based base coating paint (Y) is applied thereon.

Here the solid content of the intermediate coating film can be measured by the following method:

first, simultaneously with coating a water-based intermediate paint (X) onto a coating object, the same water-based intermediate paint (X) is applied also onto an aluminum foil whose mass (W1) was measured in advance. Subsequently, the aluminum foil which is subjected to a preheating or the like similarly to the coating film of the water-based intermediate paint (X) is recovered immediately before application of a water-based base coating paint (Y), and its mass (W2) is measured. Next, the recovered aluminum foil is dried at 110°C for 60 minutes and allowed to cool off to room temperature in a desiccator. Measuring the mass (W3) of the aluminum foil, the solid content is determined according to the following equation.

Solid content of intermediate coating film (mass%) = {(W3 - W1) / (W2 - W1)} x 100.

Adjustment of the solid content of intermediate coating film can be carried out by such means as preheating, air blowing or the like. Such preheating can be conducted normally by directly or indirectly heating the coated object in a drying over, at about 30 - about 100°C, preferably at about 40 - about 90°C, inter alia, at about 60 - about 80°C, for 30 seconds - 15 minutes, preferably 1 - 10 minutes, inter alia, 3 - 5 minutes. Also the air blowing can normally be conducted by blowing an ambient temperature air or air heated to about 25°C - about 80°C against the coated surface of the coating object.

Step (3):

Onto the intermediate coating film whose solid content is adjusted in the step (2), then a water-based base coating paint (Y) is coated. Water-based base coating paint (Y)

The water-based base coating paint (Y) in the present invention includes water-based liquid paint comprising thermosetting resin component and water, and further comprising alcoholic solvent having a boiling point of 170 - 250°C, preferably 180 - 240°C, within a range of 30 - 55 mass parts, preferably 35 - 55 mass parts, per 100 mass parts of the solid resin content of the paint.

Examples of alcoholic solvent having a boiling point of 170 - 250°C include 1-heptanol, 1-octanol, 2-octanol, 2-ethyl-1-hexanol, 1-decanol, benzyl alcohol, ethylene glycol mono-2-ethylhexyl ether, propylene glycol mono-n-butyl ether, dipropylene glycol mono-n-butyl ether, tripropylene glycol mono-n-butyl ether, propylene glycol mono-2-ethylhexyl ether, propylene glycol monophenyl ether and the like. Of those, 1-octanol, 2-octanol, 2-ethyl-1-hexanol and ethylene glycol mono-2-ethylhexyl ether can be favorably used.

Also as thermosetting resin component, resin compositions for paint which are known per se, composed of base resin (A) such as polyester resin, acrylic resin, vinyl resin, alkyd resin, urethane resin or the like which contain crosslinkable functional groups such as hydroxyl group and hydrophilic functional groups such as carboxyl group; and crosslinking agent (B) such as melamine resin, optionally blocked polyisocyanate compound and the like, as explained concerning the water-based intermediate paint (X) can be used.

In particular, it is preferable to use the earlier described hydroxyl-containing acrylic resin (A1) and/or hydroxyl-containing polyester resin (A2) as the base resin (A), and amino resin (B1) and/or blocked polyisocyanate compound (B2) as the crosslinking agent (B).

The water-based base coating paint (Y) can further contain, where necessary, pigment such as earlier described coloring pigment, extender, effect pigment and the like; and conventional paint additives such as curing catalyst, UV absorber, light stabilizer, defoamer, plasticizer, organic solvent, surface regulating agent, antisettling agent and the like, either alone or in suitable combination of two or more.

In particular, it is preferable for the water-based base coating paint (Y) to contain, as at least a part of its pigment component, an effect pigment, so as to be able to form an elaborate metallic tone or pearl tone coating film.

The water-based base coating paint (Y) can be coated by the means known per se, for example, air spray, airless spray, rotary atomizing coater or the like. Static electricity may be impressed at the coating time. The coating film thickness can be within a range of normally 5 - 40 µm, preferably 10 - 30 µm, in terms of cured film thickness.

Step (4):

The coating film of the water-based base coating paint (Y) (which hereafter may be referred to as base coating film) as formed in the step (3) is adjusted of its solid content to 70 - 100 mass%, in particular, 75 - 99 mass%, inter alia, 80 - 98 mass%, before a clear paint (Z) is applied thereon.

Here the solid content of the base coating film can be measured by the following method:

first, simultaneously with coating a water-based base coating paint (Y) onto the intermediate coating film, the same water-based base coating paint (Y) is applied also onto an aluminum foil whose mass (W4) was measured in advance. Subsequently, the aluminum foil which is subjected to a preheating or the like similarly to the coating film of the water-based base coating paint (Y) is recovered immediately before application of a clear paint (Z), and its mass (W5) is measured. Next, the recovered aluminum foil is dried at 110°C for 60 minutes and allowed to cool off to room temperature in a desiccator. Measuring the mass (W6) of the aluminum foil, the solid content is determined according to the following equation.

Solid content of base coating film (mass%) = {(W6 - W4) / (W5 - W4)} x 100.

Adjustment of the solid content of base coating film can be carried out by such means as preheating, air blowing or the like. Such preheating temperature can be about 30 - about 100°C, preferably about 40 - about 90°C, inter alia, about 60 - about 80°C, and the preheating time can be 30 seconds - 15 minutes, preferably 1 - 10 minutes, inter alia, 3 - 5 minutes. Also the air blowing can normally be conducted by blowing an ambient temperature air or air heated to about 25°C - about 80°C against the coated surface of the coating object.

Step (5):

Onto the base coating film whose solid content is adjusted in the step (4), further a clear paint (Z) is coated.

As the clear paint (Z), for example, a clear paint containing, based on 100 mass parts of solid resin component in the paint, 40 - 60 mass parts, preferably 45 - 55 mass parts, of carboxyl-containing compound and 60 - 40 mass parts, preferably 55 - 45 mass parts, of polyepoxide can be used.

Such carboxyl-containing compound is a compound having carboxyl group in its molecule, which can have an acid value within a range of normally 50 - 500 mgKOH/g, preferably 80 - 300 mgKOH/g.

As the carboxyl-containing compound, for example, the following polymers (1) - (3) and compound (4) can be named. Polymer (1): polymers having half-esterified acid anhydride group in their molecules

Here the group formed by half-esterification of acid anhydride group signifies a group formed of carboxyl group and carbonic acid ester group which is obtained by adding aliphatic monoalcohol to acid anhydride group to cause the latter's ring-opening (i.e., half-esterification). Hereafter the group may be referred to simply as half-ester group.

The polymer (1) can be easily obtained by, for example, copolymerizing unsaturated monomer having half-ester group with other polymerizable unsaturated monomer by conventional means, or by carrying out similar copolymerization using unsaturated monomer having acid anhydride group instead of the half-ester group-containing unsaturated monomer and thereafter half-esterifying the acid anhydride group.

Examples of acid anhydride group-containing unsaturated monomer include maleic anhydride, itaconic anhydride and the like, and examples of half-ester group-containing unsaturated monomer include those acid anhydride group-containing unsaturated monomers whose acid anhydride groups are half-esterified. The half-esterification can be conducted either before or after the copolymerization reaction.

As examples of aliphatic monohydric alcohols useful for the half-esterification, low molecular weight monohydric alcohols such as methanol, ethanol, isopropanol, n-butanol, isobutanol, tert-butanol, ethylene glycol monomethyl ether and ethylene glycol monoethyl ether can be named. The half-esterification reaction can be carried out following conventional method, for example, at temperatures ranging from room temperature to around 80°C, where necessary, using tertiary amine as catalyst.

Examples of other polymerizable unsaturated monomer include hydroxyl containing unsaturated monomers, (meth)acrylic acid esters, vinyl ethers and allyl ethers, olefin compounds and diene compounds, hydrocarbon ring-containing unsaturated monomers, nitrogen-containing unsaturated monomers, hydrolyzable alkoxysilyl group-containing acrylic monomers and the like.

Examples of the hydroxyl-containing unsaturated monomer include C2-8 hydroxyalkyl esters of acrylic acid or methacrylic acid such as 2-hydroxyethyl (meth)acrylate, 3-hydroxypropyl (meth)acrylate, hydroxybutyl (meth)acrylate and the like; monoesters of polyether polyols such as polyethylene glycol, polypropylene glycol, polybutylene glycol and the like with unsaturated carboxylic acids such as (meth)acrylic acid; monoethers of polyether polyols such as polyethylene glycol, polypropylene glycol, polybutylene glycol and the like with hydroxyalkyl esters of (meth)acrylic acid such as 2-hydroxyethyl (meth)acrylate; monoesters or diesters of acid anhydride group-containing unsaturated compounds such as maleic anhydride and itaconic anhydride, with glycols such as ethylene glycol, 1,6-hexanediol and neopentyl glycol; hydroxyalkylvinyl ethers such as hydroxyethylvinyl ether; allyl alcohol and the like; 2-hydroxypropyl (meth)acrylate; adducts of a, p-unsaturated carboxylic acid with monoepoxy compound such as Cardura E10 P (tradename, HEXION Specialty Chemicals Co., glycidyl ester of synthetic highly branched saturated fatty acid) and a-olefin epoxide; adducts of glycidyl (meth)acrylate with monobasic acid such as acetic acid, propionic acid, p-tert-butylbenzoic acid and fatty acids; and adducts of above-named hydroxyl-containing unsaturated monomers with lactones (e.g., s-caproloctone, y-valerolactone).

Examples of (meth)acrylic acid ester include C1-24 alkyl esters or cycloalkyl esters of acrylic acid or methacrylic acid such as methyl acrylate, ethyl acrylate, propyl acrylate, isopropyl acrylate, n-butyl acrylate, isobutyl acrylate, tert-butyl acrylate, hexyl acrylate, 2-ethylhexyl acrylate, n-octyl acrylate, decyl acrylate, stearyl acrylate, lauryl acrylate, cyclohexyl acrylate, methyl methacrylate, ethyl methacrylate, n-propyl methacrylate, isopropyl methacrylate, n-butyl methacrylate, isobutyl methacrylate, tert-butyl methacrylate, hexyl methacrylate, 2-ethylhexyl methacrylate, octyl methacrylate, decyl methacrylate, lauryl methacrylate, stearyl methacrylate, cyclohexyl methacrylate and the like; C2-18 alkoxyalkyl esters of acrylic acid or methacrylic acid such as methoxybutyl acrylate, methoxybutyl methacrylate, methoxyethyl acrylate, methoxyethyl methacrylate, ethoxybutyl acrylate and ethoxybutyl methacrylate.

Examples of vinyl ether and allyl ether include chain alkyl vinyl ethers such as ethyl vinyl ether, n-propyl vinyl ether, isopropyl vinyl ether, butyl vinyl ether, tert-butyl vinyl ether, pentyl vinyl ether, hexyl vinyl ether and octyl vinyl ether; cycloalkyl vinyl ethers such as cyclopentyl vinyl ether and cyclohexyl vinyl ether; aryl vinyl ethers such as phenyl vinyl ether and tolyl vinyl ether; aralkyl vinyl ethers such as benzyl vinyl ether and phenethyl vinyl ether; and allyl ethers such as allyl ethyl ether.

Examples of olefin compound and diene compound include ethylene, propylene, butylene, vinyl chloride, butadiene, isoprene and chloroprene.

Examples of hydrocarbon ring-containing unsaturated monomer include styrene, a-methylstyrene, phenyl (meth)acrylate, phenylethyl (meth)acrylate, phenylpropyl (meth)acrylate, benzyl (meth)acrylate, phenoxyethyl (meth)acrylate, cyclohexyl (meth)acrylate, 2-acryloyloxyethyl 

hydrogenphthalate, 2-acryloyloxypropyl hydrogenphthalate, 2-acryloyloxypropyl hexahydrogenphthalate, 2-acryloyloxypropyl tetrahydrohydrogen- phthalate, esters of p-tert-butylbenzoic acid with hydroxyethyl (meth)acrylate, dicyclopentenyl (meth)acrylate and the like.
