Repository: anandvc/allindianpatents

File: patents/260376-epoxy-group-containing-copolymer-epoxy-meth-acrylate-copolymer-using-the-same-and-their-production-processes.html (part 1 of 3)
Indian Patents. 260376:“EPOXY GROUP-CONTAINING COPOLYMER, EPOXY (METH) ACRYLATE COPOLYMER USING THE SAME AND THEIR PRODUCTION PROCESSES”

Indian Patents

Recently Granted Patents

  Recently Published Patents

Title of Invention	“EPOXY GROUP-CONTAINING COPOLYMER, EPOXY (METH) ACRYLATE COPOLYMER USING THE SAME AND THEIR PRODUCTION PROCESSES”

Abstract	According to the present invention, a novel epoxy group-containing copolymer, including a production process thereof, and an epoxy (meth)acrylate copolymer starting from the epoxy group-containing copolymer, including a production process thereof are provided. The epoxy group-containing copolymer of the present invention contains a specific epoxy group-containing repeating unit and an olefin-based repeating unit. A novel epoxy (meth)acrylate copolymer of the present invention is produced by reacting the epoxy group-containing copolymer with (meth)acrylic acid.	

Full Text	FORM 2

THE PATENTS ACT, 1970

(39 of 1970)

&

THE PATENTS RULES, 2003

COMPLETE SPECIFICATION (See section 10, rule 13)

"EPOXY GROUP-CONTAINING COPOLYMER, EPOXY (METH)

ACRYLATE COPOLYMER USING THE SAME AND THEIR

PRODUCTION PROCESSES"

SHOWA DENKO K.K., a Japanese Corporation of 13-9, Shibadaimon 1-chome, Minato-ku, Tokyo

1058518, Japan

The following specification particularly describes the invention and the manner in which it is to be performed.

DESCRIPTION

TITLE OF THE INVENTION

Epoxy Group-Containing Copolymer, Epoxy (Meth)acrylate Copolymer Using the Same and Their Production Processes

TECHNICAL FIELD

The present invention relates to a novel epoxy group-containing copolymer excellent in electrical insulation, promising utilization in the fields of, for example, an electrical insulating material, such as a solder resist and an interlayer insulating film, an encapsulant of IC and VLSI, and a laminated sheet, and a production process thereof.  The present invention also relates to an epoxy (meth)acrylate copolymer obtained by reacting the epoxy group-containing copolymer above with

(meth)acrylic acid, which is free from a low volatile monomer, such as styrene, and curable by either light or heat, promising utilization in the fields of, for example, an electrical insulating material, such as a solder resist and an interlayer insulating film, an encapsulant of IC and VLSI, and a laminated sheet, and which has not only well-balanced flexibility and toughness but also excellent low dielectric characteristics, adherence, water resistance, heat resistance, chemical resistance, electrical insulation and the like, and a production process thereof.

BACKGROUND ART 

Recently, significant progress has been made in the polymer industry, which has resulted in use of varied and diverse polymer materials over a wide range.  In particular, with the enhancement in function and per-formance of industrial products, development of a more

excellent polymer material is proceeding. 

Among such materials, an epoxy resin has wide industrial applications as a thermosetting resin or other reactive resins and has been studied and developed from various aspects.  The epoxy resin that is most widely used in the industry at present is a bisphenol A-type epoxy resin produced by the reaction of bisphenol A and epichlorohydrin. 

This resin includes a wide range of liquid to solid products, and is also excellent in reactivity, chemical resistance, toughness, adhesion, heat resistance and the like, and therefore it finds extensive uses, for example, in civil engineering, architecture, coatings and adhesives.  However, since the bisphenol A-type epoxy resin is obtained by the reaction of bisphenol A and epichlorohydrin, tens of ppm to 100 ppm of chlorine is contained in the resin, and this brings about a problem, such as impairment of electrical characteristics of an electric component.  Furthermore, with the recent reduction in size and weight of an electrical component, a flexible wiring board becomes increasingly popular, and flexibility is also required of the insulating resin itself so as to reduce the thickness and weight. Accordingly, an epoxy resin free from chlorine and balanced in the electrical characteristics, heat resistance and flexibility is demanded. 

An alicyclic epoxy resin is known as a chlorine-free resin, and a compound represented by the following formula (e) or (f):

is industrially produced and used as a raw material of the alicyclic epoxy resin.  Such a material has a high glass transition temperature and excellent heat resistance but is disadvantageously low in flexibility. 

As for other epoxy resins containing reduced residual halogen, there have been proposed, for example, an epoxy resin obtained by ring-opening polymerizing 4-vinyl-cyclohexane oxide and then epoxidizing the vinyl group (see, Patent Document 1 below), a resin produced by epoxidizing a compound obtained through alternating copolymerization of 4-vinyl-cyclohexane oxide and an acid anhydride (see, Patent Document 2 below), an epoxy resin composition obtained by polymerizing a methacrylic acid ester of epoxycyclohexanemethanol with another methacrylic or acrylic acid ester (see, Patent Document 3 below), and an epoxy resin composition obtained by polymerizing allyl 3,4-epoxycyclohexane-l-carboxylate with an allyl ester, a vinyl ester, a vinyl ether, a (meth)acrylic acid ester or the like (see, Patent Document 4 below).  However, still higher performance is demanded in electrical characteristics, heat resistance and flexibility. 

On the other hand, a thermosetting resin, such as unsaturated polyester resins and epoxy (meth)acrylate resins, is being widely used, for example, as a base material of FRP (fiber-reinforced plastic) for an electronic material, a building material, a transportation device, industrial equipment and materials and the like, or for a casting mold, a coating material,

an adhesive, a resin concrete, a decorative sheet and the like.

The unsaturated polyester resin is a viscous liquid resin generally obtained by polycondensing an alcohol component composed of a polyhydric alcohol and an acid component composed of a, p-unsaturated polyvalent carboxylic acids and saturated polyvalent carboxylic acids or aromatic polyvalent carboxylic acids, and blending the resulting unsaturated polyester with a radical polymerizable monomer, such as styrene.  By changing the kinds and amounts of the polyhydric alcohol

as well as the acid component composed of a,p-unsaturated polyvalent carboxylic acids and saturated polyvalent carboxylic acids or aromatic polyvalent carboxylic acids used for the production of an unsaturated polyester, an unsaturated polyester resin composition having physical properties suitable for various intended uses or being moldable by a molding method suitable for the intended use can be produced. 

An epoxy (meth)acrylate resin is derived from a polyhydric phenol-type epoxy resin, such as bisphenol-type epoxy resins and novolak-type epoxy resins, and (meth)acrylic acid, and is known as a resin with excellent moldability in view of curability, workability and the like, and usually, such a resin is also widely used by blending a radical polymerizable crosslinking agent, such as styrene. 

However, this resin system contains approximately from 30 to 60 mass% of styrene, which is a radical polymerizable monomer.  Thus, in an open-mold molding method, such as hand lay-up molding and spray-up molding, styrene contained in the resin often volatilizes during FRP shaping to worsen the molding working environment. In recent years, for example, the law of PRTR (Pollutant

Release and Transfer Register) has been implemented, and regulations on discharge of chemical substances are tightened.  Under such conditions, styrene contained in the resin above comes under a substance to be regulated. It is required of course in open-mold molding but also in other molding methods to reduce the amount of volatilized styrene so as to meet the regulations or to improve the molding working environment. 

As for a method for reducing the content of a styrene monomer, there is a method of keeping low the molecular weight of a thermosetting resin, such as unsaturated polyester resins and epoxy acrylate resins, to lower the viscosity and thereby decrease the blending amount of the monomer (for example, decrease the amount of styrene). 

In the case of an unsaturated polyester resin, the method for reducing the molecular weight generally includes a method of controlling the reaction to keep the molecular weight low, a method of capping the molecular terminal by modification with dicyclopentadiene to keep the molecular weight low (see, for example, Patent Documents 5 and 6 below), and a method of replacing a part of the polyhydric alcohol with a monoalcohol to cap the molecular terminal and thereby keep the molecular weight low (see, for example, Patent Document 7 below). In these methods, the absolute amount of styrene contained in the unsaturated polyester resin can be reduced to about 30 mass%, and therefore instability in the effect of suppressing styrene and decrease of the secondary adhesion, which are observed when utilizing a paraffin wax-based additive, do not occur, and therefore a stable effect of suppressing styrene can be obtained. Furthermore, since reduction in the viscosity can also be achieved by these methods, the molding workability, such as injection and filling in the RTM molding, can be

improved and in the case of using the resin for a resin concrete, the amount of filler can be increased without impairing the moldability, such as fluidity and filling properties. 

However, in the method of merely controlling the molecular weight, reduction in the molecular weight of the unsaturated polyester resin involves reduction in the mechanical properties of the resulting cured product, such as strength and elongation percentage, and moreover, the terminal group (hydroxyl group, carboxyl group) of the polyester increases, thereby resulting in the water resistance of the resulting cured product being greatly deteriorated. 

In addition, in the case of a dicyclopentadiene-modified unsaturated polyester resin in which the molecular terminal is capped by using dicyclopentadiene so as to reduce the amount of a hydrophilic terminal group, the mechanical properties of the resulting cured product, such as strength and elongation percentage, are often impaired due to the chemical structure and decreased molecular weight of the dicyclopentadiene-modified unsaturated polyester resin.

RELATED ART

Patent Document

Patent Document 1:	Kokai (Japanese Unexamined

Patent Publication) No.	60-166675

Patent Document 2:	Kokai No. 06-41275

Patent Document 3:	Kokai No. 08-291214

Patent Document 4:	Kokai No. 2007-204642

Patent Document 5:	Kokai No. 54-159492

Patent Document 6:	Kokai No. 53-092888

Patent Document 7:	Kokai No. 52-003686

SUMMARY OF THE INVENTION

Problems to be Solved by the Invention

Each of the above-described conventional techniques has achieved results but is still insufficient in some aspects.  For example, cyclohexene oxides having a low molecular weight are toxic on a worker's skin.  In addition, both of the compounds represented by formulae (e) and (f) have low viscosity, and therefore a molding system for a solid epoxy resin, such as transfer molding, cannot be applied. 

Furthermore, in Patent Documents 1 and 2, 4-vinyl-epoxycyclohexane is polymerized by ring-opening polymerizing the epoxy group thereof, and in the next step, formed into an epoxy resin by using a peracid, but it is difficult for the epoxidization after polymerization to convert all double bonds into an epoxy group industrially in a high yield.  In Patent Document 3, it is difficult to control the molecular weight of the polymer by radical polymerization of an acrylic acid ester or methacrylic acid ester of epoxycyclohexane, and if the molecular weight becomes excessively large, this may cause a problem in the compatibility, solubility and the like. 

In Patent Document 4, it is easy to control the molecular weight because of polymerization of an allyl group, but the copolymer with an acrylic acid ester or an allyl ester or vinyl ester is not necessarily sufficient in the electrical insulation.

Accordingly, an object of the present invention is to provide a novel epoxy-containing copolymer being excellent in the electrical insulation and having controllable physical properties, such as flexibility and adherence. 

Taking into consideration the problems in the above-described conventional techniques related to a thermosetting resin, such as unsaturated polyester resins and epoxy (meth)acrylate resins, another object of the present invention is to provide an epoxy (meth)acrylate copolymer ensuring that curing by either light through irradiation of an active energy ray or heat is possible even without containing a low volatile monomer, such as styrene, and in addition to good balance between flexibility and toughness, properties, such as low dielectric characteristics, water resistance, heat resistance, chemical resistance, electrical insulation and good moldability, can be controlled, and a production process thereof.

Means to Solve the Problems

The present inventors have intensively studied the objects above and have performed a number of experiments, and as a result, they have succeeded in unexpectedly obtaining an epoxy group-containing polymer having high hydrophobicity and good electrical insulation, and a low halogen concentration by performing radical copolymerization of a base compound having an allyl group and/or a vinyl group in combination with an alicyclic epoxy group epoxidized through hydrogen peroxide oxidation or peracetic acid oxidation but not by a halohydrin method with a terminal olefin compound composed only of a hydrocarbon, and succeeded in obtaining a novel epoxy group-containing polymer having controllable physical properties, such as flexibility and adherence, required in usage, such as a solder resist of a flexible print board, by performing copolymerization with another compound containing an ethylenically unsaturated bond.  The present invention has been accomplished based on these successes.

Furthermore, the present inventors have succeeded in obtaining an epoxy group-containing polymer having a low halogen concentration by performing radical copolymerization of a base compound having both an alicyclic epoxy group epoxidized through hydrogen peroxide oxidation or peracetic acid oxidation but not by a halohydrin method and an allyl group with a terminal olefin compound composed only of a hydrocarbon, and succeeded in obtaining a novel epoxy (meth)acrylate copolymer having controllable physical properties, such as flexibility and adherence, and being curable by either light through irradiation of an active energy ray or heat, which is useful in usage, such as a solder resist of a flexible print board, by reacting the epoxy group-containing copolymer above with (meth)acrylic acid.  The present invention has been accomplished based on these successes. 

In other words, the present invention relates to an epoxy-containing copolymer obtained, as described below, by radical copolymerization of a compound having an alicylcic epoxy group in combination with an allyl group and/or a vinyl group with a terminal olefin composed only of a hydrocarbon, and a production process thereof. Furthermore, the present invention relates to an epoxy (meth)acrylate copolymer obtained, as described below, by the reaction between an epoxy group-containing copolymer, which is obtained by radical copolymerization of a compound having both an alicyclic epoxy group and an allyl group with a terminal olefin composed only of a hydrocarbon, and (meth)acrylic acid, and a production process thereof.

Specifically, the present invention includes the following [1] to [17]. 

[1]  An epoxy group-containing copolymer comprising at least one of repeating units represented by the

following formulae (a), (b) and (c):

wherein each of R1 to R11 is a hydrogen atom or a methyl group, and R12 is a hydrogen atom, a methyl group or a phenyl group, and

a repeating unit represented by the following formula (d):

wherein R14 is a hydrogen atom or a methyl group, and R15 is a hydrogen atom or a saturated or unsaturated hydrocarbon group having a carbon number of 24 or less. 

[2]  The epoxy group-containing copolymer as described in [1] above, wherein the epoxy equivalent of the copolymer is from 190 to 3,000 g/eq. 

[3]  The epoxy group-containing copolymer as described in [1] or [2] above, wherein the number average molecular weight of the copolymer is from 400 to 10,000. 

[4]  The epoxy group-containing copolymer as described in any one of [1] to [3] above, wherein the total content of the repeating units represented by formulae (a), (b) and (c) in the copolymer is from 10 to 90 mol%, the content of the repeating unit represented by formula (d) is from 5 to 90 mol%, and the total of the

total content of the repeating units represented by formulae (a), (b) and (c) , and the content of the repeating unit represented by formula (d) is 100 mol% or less. 

[5]  The epoxy group-containing copolymer as described in any one of [1] to [4] above, wherein the repeating unit represented by formula (a) is at least one of repeating units represented by the following formulae (al) to (a6) and the repeating unit represented by formula (c) is at least one of repeating units represented by the following formulae (cl) and (c2):

[6]  The epoxy group-containing copolymer as described in any one of [1] to [5] above, wherein the repeating unit represented by formula (d) is derived from an ethylene and/or an unsaturated hydrocarbon having a carbon number of 8 or more. 

[7]  A process for producing the epoxy group-containing copolymer described in any one of [1] to [6] above, comprising radically-copolymerizing

at least one of monomers containing an epoxy group and an allyl or vinyl group, represented by the following formulae (1), (2) and (3):

wherein each of R1 to R11 is a hydrogen atom or a methyl group, and R12 is a hydrogen atom, a methyl group or a phenyl group, with

an olefin represented by the following formula (4):

wherein R14 is a hydrogen atom or a methyl group, and R15 is a hydrogen atom or a saturated or unsaturated hydrocarbon group having a carbon number of 24 or less. 

[8]  A process for producing the epoxy group-containing copolymer described in any one of [1] to [6] above, comprising radically-copolymerizing

at least one of monomers represented by the following formula (5):

with

at least one of ethylene, 4-methyl-l-pentene, 1-octene, 1-decene, 1-dodecene, 1-tetradecene, 1-hexadecene, 1-octadecene, 4-inylcyclohexene and limonene. 

[9]  A process for producing the epoxy group-containing copolymer described in any one of [1] to [6] above, comprising radically-copolymerizing

at least one of allyl 3,4-epoxycyclohexane-l-carboxylate, allyl 3,4-epoxy-l-methylcyclohexanecarboxylate and allyl 3,4-epoxy-6- phenylcyclohexanecarboxylate, with

at least one of 4-methyl-l-pentene, 1-decene, 1-dodecene, 1-tetradecene, 1-hexadecene and l~octadecene. 

[10] The process for producing an epoxy group-containing copolymer as described in any one of [7] to [9] above, wherein low molecular components containing monomers are distilled off by using a thin-film evaporation apparatus or a molecular distillation apparatus after the copolymerization. 

[11] An epoxy (meth)acrylate copolymer comprising at least one of repeating units represented by the

wherein each of R1 to R9 and R13 is a hydrogen atom or a methyl group, and R12 is a hydrogen atom, a methyl group or a phenyl group, and a repeating unit represented by the following formula (d):

wherein R14 is a hydrogen atom or a methyl group, and R15 is a hydrogen atom or a saturated or unsaturated hydrocarbon group having a carbon number of 24 or less. 

[12] The epoxy (meth)acrylate copolymer as described in [11] above, wherein the acryl equivalent of the copolymer is from 300 to 3,500 g/eq. 

[13] The epoxy (meth)acrylate copolymer as described in [11] or [12J above, wherein the total content of the

repeating units represented by formulae (al1), (a2'), (bl) and (b2) in the copolymer is from 10 to 90 mol%, the content of the repeating unit represented by formula (d) is from 5 to 90 mol%, and the total of the total content of the repeating units represented by formulae (al1), (a2'), (bl) and (b2), and the content of the repeating unit represented by formula (d) is 100 mol% or less. 

[14] The epoxy (meth)acrylate copolymer as described in any one of [11] to [13] above, wherein the copolymer is obtained by reacting an epoxy group-containing copolymer containing at least one of repeating units represented by the following formulae (a) and (b):

wherein each of R1 to R9 is a hydrogen atom or a methyl group, and R12 is a hydrogen atom, a methyl group or a phenyl group and a repeating unit represented by formula (d), with (meth)acrylic acid. 

[15] A process for producing the epoxy (meth)acrylate copolymer described in [14] above, comprising

a step of radically-copolymerizing at least one of monomers containing an epoxy group and an allyl group, represented by the following formula (1) and (2):

wherein each of R1 to R9 is a hydrogen atom or a methyl group, and R12 is a hydrogen atom, a methyl group or a phenyl group, with an olefin represented by the following formula (4):

wherein R14 is a hydrogen atom or a methyl group, and R15 is a hydrogen atom or a saturated or unsaturated hydrocarbon group having a carbon number of 24 or less, to provide an epoxy group-containing copolymer containing at least one of repeating units represented by formulae (a) and (b), and a repeating unit represented by formula (d), and

a step of reacting (meth)acrylic acid with the epoxy group-containing copolymer. 

[16] The process for producing an epoxy (meth)acrylate copolymer as described in [15] above,

wherein the monomer containing an epoxy group and an allyl group is at least one of allyl 3,4-epoxycyclohexane-1-carboxylate, allyl 3,4-epoxy-l- methylcyclohexanecarboxylate and allyl 3,4-epoxy-6- phenylcyclohexanecarboxylate and the olefin is at least one of ethylene, 4-methyl-l-pentene, 1-hexene, 1-octene, 1-decene, 1-dodecene, 1-tetradecehe, 1-hexadecene and 1-octadecene. 

[17] The epoxy (meth)acrylate copolymer as described in [15] above, wherein the epoxy equivalent of the epoxy group-containing copolymer is from 190 to 3,000 g/eq.

Effects of the Invention 

The present invention can provide a novel epoxy group-containing copolymer excellent in the electrical insulation, promising utilization in the fields of, for example, an electrical insulating material, such as a solder resist and an interlayer insulating film, an encapsulant of IC and VLSI, and a laminated sheet, and a production process thereof.

In addition, the epoxy (meth)acrylate copolymer of the present invention is curable by light or heat, and provides a cured product not only balanced between flexibility and toughness but also excellent in the low dielectric characteristics, adherence, water resistance, heat resistance, chemical resistance, electrical insulation and the like, and therefore can be applied to a wide range of fields including an electrical insulating material, such as a solder resist and an interlayer insulating film, an encapsulant of IC and VLSI, and a laminated sheet.

BRIEF DESCRIPTION OF THE DRAWINGS 

[Fig. 1]  A 13C-NMR spectrum of the oligomer obtained

in Example 1.

[Fig. 2]  A 1H-NMR spectrum of the oligomer obtained in Example 1.

[Fig. 3]  An IR spectrum of the oligomer obtained in Example 1.

[Fig. 4]  A DSC chart of a mixture of the oligomer obtained in Example 1 and a cationic polymerization initiator.

[Fig. 5]  A lH-NMR spectrum of the compound (epoxy (meth)acrylate copolymer) obtained in Example 27.

[Fig. 6]  A 13C-NMR spectrum of the compound (epoxy (meth)acrylate copolymer) obtained in Example 27.

[Fig. 7]  An IR spectrum of the compound (epoxy (meth)acrylate  copolymer) obtained in Example 27.

[Fig. 8]  A 1H-NMR spectrum of the compound (epoxy (meth)acrylate copolymer) obtained in Example 28.

[Fig. 9]  A 13C-NMR spectrum of the compound (epoxy (meth)acrylate copolymer) obtained in Example 28.

[Fig. 10] An IR spectrum of the compound (epoxy (meth)acrylate copolymer) obtained in Example 28.

[Fig. 11] A graph showing the measurement results of insulation resistance of Test Specimens al and bl obtained in Examples 38 and 39.

[Fig. 12] A graph showing the measurement results of insulation resistance of Test Specimens a2 and b2 obtained in Examples 38 and 39 and Test Specimens c2 obtained in Comparative Example 2.

MODE FOR CARRYING OUT THE INVENTION' 

The present invention is described in detail below.

The epoxy group-containing copolymer of the present invention comprises:

at least one of repeating units containing an alicyclic epoxy group, and an allyl group and/or a vinyl group, represented by the following formulae (a), (b) and (c) :

wherein each of R1 to R11 is a hydrogen atom, or a methyl group, and R12 is a hydrogen atom, a methyl group or a phenyl group, and

a repeating unit represented by the following formula (d):

wherein R14 is a hydrogen atom or a methyl group, and R15 is a hydrogen atom or a saturated or unsaturated hydrocarbon group having a carbon number of 24 or less.

The repeating unit containing an alicyclic epoxy group, and an allyl group and/or a vinyl group is preferably at least one of the following repeating units:

The repeating unit represented by formula (d) is

preferably a repeating unit derived from an ethylene and/or an unsaturated hydrocarbon having a carbon number of 8 or more. 

The copolymer comprising at least one of repeating units containing an alicyclic epoxy group, and an allyl group and/or a vinyl group, represented by the above formulae (a), (b) and (c), and at least one repeating unit represented by formula (d) is obtained by radically-copolymerizing at least one of monomers containing an epoxy group and an allyl or vinyl group, represented by the following formulae (1), (2) and (3):

wherein each of R1 to R11 is a hydrogen atom or a methyl group, and R12 is a hydrogen atom, a methyl group or a phenyl group, with

an olefin having a terminal double bond, represented

by the following formula (4):

wherein R14 is a hydrogen atom or a methyl group, and R15 is a hydrogen atom or a saturated or unsaturated hydrocarbon group having a carbon number of 24 or less. 

The epoxy (meth)acrylate copolymer of the present invention comprises at least one of repeating units represented by the following formulae (al1), (a2'), (bl) and (b2):

wherein each of R1 to R9 and R13 is a hydrogen atom or a methyl group, and R12 is a hydrogen atom, a methyl group or a phenyl group, and a repeating unit represented by the following formula (d):

wherein R14 is a hydrogen atom or a methyl group, and R15 is a hydrogen atom or a saturated or unsaturated hydrocarbon group having a carbon number of 24 or less. 

This epoxy (meth)acrylate copolymer can be produced by a process comprising

a step of radically-copolymerizing at least one of monomers containing an epoxy group and an allyl group, represented by the following formulae (1) and (2):

wherein each of R1 to R9 is a hydrogen atom or a methyl group, and R12 is a hydrogen atom, a methyl group or a phenyl group, with an olefin represented by the following formula (4):

wherein R14 is a hydrogen atom or a methyl group, and R15 is a hydrogen atom or a saturated or unsaturated hydrocarbon group having a carbon number of 24 or less, to provide an epoxy group-containing copolymer containing at least one of repeating units represented by the following formulae (a) and (b):

wherein each of R1 to R9 is a hydrogen atom or a methyl group, and R12 is a hydrogen atom, a methyl group or a phenyl group and a repeating unit represented by formula (d), and

a step of reacting (meth)acrylic acid with the epoxy group-containing copolymer. 

In the specification of the present invention, the term "epoxy (meth)acrylate" indicates both an epoxy acrylate and an epoxy methacrylate.  Similarly, the term "(meth)acrylic acid" indicates both methacrylic acid and acrylic acid.

In view of industrial use, the compound containing an alicyclic epoxy group and an allyl group, represented by formula (1) or (2), is preferably a monoepoxy compound obtained by using, as a precursor, a reaction product of butadiene or cyclopentadiene and (meth)acrylic acid, and after allyl esterification, performing a regioselective epoxidization reaction.  Examples thereof include

(meth)allyl 3,4-epoxycyclohexane-l-carboxylate, (meth)allyl 3,4-epoxy-l-methylcyclohexanecarboxylate, (meth)allyl 3,4-epoxy-6-methylcyclohexanecarboxylate, (meth)allyl 3,4-epoxy-6-phenylcyclohexanecarboxylate, (meth)allyl 5,6-epoxynorbornane-2-carboxylate, (meth)allyl 5,6-epoxy-2-methylnorbornane-2-carboxylate, (meth)allyl 5,6-epoxy-3-methylnorbornane-2-carboxylate, and (meth)allyl 5,6-epoxy-3-phenylnorbornane-2-carboxylate.  More preferred examples include allyl 3,4-epoxycyclohexane-1-carboxylate, allyl 3,4-epoxy-l-methylcyclohexanecarboxylate, and allyl 3,4-epoxy-6-phenylcyclohexanecarboxylate.  Although the synthesis method differs, other examples include a vinylcyclohexene oxide and a limonene monooxide containing an alicyclic epoxy group and a vinyl group represented by formula (3). Among these, at least one of monomers containing an epoxy group and an allyl or vinyl group, represented by the following formula (5):

is preferred, and at least one of allyl 3,4-epoxycyclohexane-1-carboxylate and allyl 3,4-epoxy-l-methylcyclohexanecarboxylate is more preferred. 

These compounds have an alicyclic epoxy group, and therefore have high storage stability as compared with a glycidyl-type epoxy compound, and their industrial use is

facilitated.  Furthermore, the alicyclic epoxy group is higher in the cationic polymerizability with a carboxyl group than a conventional glycidyl group.  This is a very advantageous feature in the field of electronic material requiring curing at a lower temperature in a shorter amount of time. 

Specific preferred examples of the olefin compound having a terminal double bond, represented by formula (4) include ethylene, propylene,isobutene, 1-butene, 3-methyl-1-butene, 1-pentene, 2-methyl-l-pentene, 4-methyl-1-pentene, 1-hexene, 1-heptene, 1-octene, 1-nonene, 1-decene, 1-dodecene, 1-tetradecene, 1-hexadecene, 1-octadecene, 4-vinylcyclohexene, 5-vinylnorbornene, limonene and allylbenzene.  The more preferred compound is at least one of ethylene, 4-methyl-l-pentene, 1-octene, 1-decene, 1-dodecene, 1-tetradecene, 1-hexadecene, 1-octadecene, 4-vinylcyclohexene and limonene, more preferably at least one of 4-methyl-l-pentene, 1-decene, 1-dodecene, 1-tetradecene, 1-hexadecene and 1-octadecene. 

The double bond of the epoxy compound is subjected to a radical reaction with the olefin compound having a terminal double bond composed only of a hydrocarbon, whereby a polyepoxy compound excellent in the moisture absorption resistance can be obtained. 

Other copolymerizable monomers may also be used within the range not adversely affecting the physical properties of the copolymer (resin).  Examples of such copolymerizable monomers include an allyl group-containing compound, such as allyl n-hexanoate, allyl cyclohexanecarboxylate, allyl cyclohexylpropionate, allyl benzoate, allyl phenylacetate, allyl phenoxyacetate, allyl trifluoroacetate, allyl methylcarbonate, allyl ethylcarbonate, allyl methyl ether, allyl glycidyl ether,

allyl benzyl ether, allyloxytrimethylsilane, diallyl adipate, diallyl maleate, diallyl malonate, diallyl itaconate, 1,2-diallyloxyethane and diallyl phthalate; a vinyl ester, such as vinyl acetate, vinyl n-hexanoate, vinyl cyclohexanecarboxylate, vinyl pivalate, vinyl n-dodecanoate, vinyl benzoate, vinyl 4-tert-butylbenzoate, vinyl phenylacetate, N-vinyl phthalimide, vinyl cyclohexyl ether, vinyl trifluoroacetate, vinyltrimethylsilane, vinyltriphenoxysilane, divinyldimethylsilane, divinyloxyethane, divinyl diethylene glycol diether and 1,4-divinyloxybutane; an acrylic acid ester, such as methyl acrylate, ethyl acrylate, isopropyl acrylate, n-butyl acrylate, 2-ethylhexyl acrylate, cyclohexyl acrylate, lauryl acrylate, benzyl acrylate, phenoxyethyl acrylate, glycidyl acrylate, acrylonitrile, N-methylaminomethyl acrylate and N,N-dimethylaminoethyl acrylate; a methacrylic acid ester, such as methyl methacrylate, ethyl methacrylate, isopropyl methacrylate, n-butyl methacrylate, isobutyl methacrylate, n-hexyl methacrylate, cyclohexyl methacrylate, 2-ethylhexyl methacrylate, lauryl methacrylate, benzyl methacrylate, phenoxyethyl methacrylate, glycidyl methacrylate, methacrylonitrile, acrylamide, methacrylamide, aminomethyl methacrylate, N-methylaminomethyl methacrylate, N,N-dimethylaminomethyl methacrylate and 3,4-epoxycyclohexylmethyl methacrylate; a styrene-based

monomer, such as styrene, vinyltoluene, a-methylstyrene, divinylbenzene and 4-vinylbiphenyl; and an N-substituted maleimide, such as N-cyclohexylmaleimide and N-phenylmaleimide.  Such monomers can be suitably selected, and therefore various properties can be imparted to a resin containing them as a component. 

The blending ratio of these components in the radical polymerization may be suitably determined according to the hydrophobic group, aromatic ring,

functional group and the like intended to be included in the finally obtained epoxy resin composition, and the amount of the epoxy compound used may also be suitably determined depending on the content of the epoxy group intended to be included in the objective epoxy resin. It is preferable that the components are blended in such a ratio that the total content of the repeating units represented by formulae (a), (b) and (c) in the copolymer is from 10 to 90 mol%, the content of the repeating unit represented by formula (d) is from 5 to 90 mol%, and the total of the total content of the repeating units represented by formulae (a), (b) and (c) and the content of the repeating unit represented by formula (d) is 100 mass% or less.  If the total is less than 100 mol%, the rest derives from other optional copolymerizable monomers used in combination, or a modified monomeric product having a skeleton in which the epoxy group in the repeating units represented by formulae (a), (b) and (c) has been ring-opened by water, an alcohol or a carboxylic acid mixed as an impurity or originated in an initiator during the polymerization. [0052]

The epoxy equivalent of the copolymer of the present invention is preferably from 190 to 3,000 g/eq., more preferably from 250 to 1,000 g/eq.  If the epoxy equivalent is less than 190, the heat resistance, such as a glass transition temperature, may be higher but flexibility is impaired, whereas if it exceeds 3,000, the heat resistance lowers and due to reduction in the crosslinking density, properties, such as solvent resistance, are deteriorated.  When the epoxy group-containing copolymer above is used, the acryl equivalent of an epoxy (meth)acrylate copolymer as a final product after the addition of (meth)acrylic acid would be from 300 to 3,500 g/eq.  Incidentally, this acryl equivalent is a theoretical value when all epoxy groups are converted to an acryloyl group.

The radical polymerization can be carried out without a solvent.  In the case of using a solvent, the

solvent is not particularly limited as long as it dissolves the monomers and polymers, and the solvent is preferably inert to the epoxy group.  Examples of the solvent that can be used include aromatic hydrocarbons, such as benzene, toluene and xylene; ketones, such as acetone, methyl ethyl ketone and methyl isobutyl ketone; ethers, such as diethyl ether, dibutyl ether, tert-butyl methyl ether and dioxane; esters, such as ethyl acetate, isobutyl acetate, ethylene glycol monoacetate, propylene glycol monoacetate, propylene glycol monomethyl ether acetate and dipropylene glycol monoacetate; lactones, such as y-butyrolactone, 5-valerolactone and s-caprolactone; ethylene glycol monoalkyl ethers; diethylene glycol monoalkyl ethers; ethylene glycol dialkyl ethers; diethylene glycol dialkyl ethers, such as diethylene glycol dimethyl ether and diethylene glycol diethyl ether; ethylene glycol monoalkyl ether acetates; diethylene glycol monoalkyl ether acetates; halogenated hydrocarbons, such as carbon tetrachloride and chloroform; and alcohols, such as methanol, ethanol, 2-propanol and cyclohexanol.  Depending on the conditions, for example, amides, such as dimethylformamide and dimethylacetamide, may also be used.  These solvents may be used individually or as a mixture.

As for the polymerization initiator, a conventional radical polymerization initiator can be used, and for example, an azo type, such as 2,2'-azobisisobutyronitrile and 2,2'-azobis-(2,4-dimethylvaleronitrile), and a peroxide type, such as lauroyl peroxide, diisopropyl peroxydicarbonate, bis(4-tert-butylcyclohexyl) peroxydicarbonate, tert-butyl peroxy(2-ethylhexanoate), 1,1-di(tert-hexylperoxy)-3,3,5-trimethylcyclohexane, 1,1-di(tert-butylperoxy)cyclohexane, tert-butyl

peroxyisopropylmonocarbonate, di-tert-butyl peroxide, di-tert-hexyl peroxide, dicumyl peroxide, methyl ethyl ketone peroxide, benzoyl peroxide, tert-butyl peroxybenzoate and curaene hydroperoxide, may be used individually or as a mixture.  Among these, dialkyl peroxides and dialkyl peroxydicarbonates are preferred, in view of initiator efficiency and from the standpoint that the initiator residue is less likely to accelerate hydrolysis or acidolysis of the epoxy group.  The polymerization initiator is preferably blended in an amount of 0.1 to 30 mol% based on the total mole number of monomers.

The reaction temperature varies depending on the kind of the polymerization initiator but may be suitably selected between -10°C and 220°C, and in view of stability of the epoxy group and easy handleability, the reaction temperature is preferably from 10 to 160°C.

As for the reaction pressure, particularly in the case of reacting a compound which is gaseous at ordinary temperature, such as ethylene, a pressure needs to be applied, whereas in the case of using an olefin which is liquid at ordinary temperature, the reaction can be carried out under atmospheric pressure. 

The molecular weight of the copolymer produced is determined depending on the reaction temperature, the adding rate of a monomer or polymerization initiator, the monomer concentration, the kind of monomer, and the like. The molecular weight of the epoxy group-containing copolymer after radical polymerization is preferably adjusted to from 400 to 8,000 in terms of the number average molecular weight.  If the molecular weight is too high, workability decreases, whereas if it is excessively low, sufficient property cannot be obtained after curing. When epoxy (meth)acrylation is carried out using the epoxy group-containing copolymer above, the number average molecular weight would be approximately from 500  to 10,000. 

Depending on the polymerization conditions, a diol derivative resulting from hydrolysis of the epoxy group, or particularly when using a perester, a glycol monoester derivative resulting from reaction of the epoxy group with an organic acid derived from the initiator may be by-produced.  However, immixing of these derivatives sometimes enhances the mechanical strength, though the heat resistance may decrease, and this is not a problem as long as good overall properties are maintained.
