Repository: anandvc/allindianpatents

File: patents/260459-electrical-steel-sheet-having-insulation-coating-and-method-for-manufacturing-same.html
Indian Patents. 260459:ELECTRICAL STEEL SHEET HAVING INSULATION COATING AND METHOD FOR MANUFACTURING SAME

Indian Patents

Recently Granted Patents

  Recently Published Patents

Title of Invention	ELECTRICAL STEEL SHEET HAVING INSULATION COATING AND METHOD FOR MANUFACTURING SAME

Abstract	The electrical steel sheet having an insulation coating having excellent corrosion resistance and punchability even without containing chromium is prepared by applying a coating liquid on the surface of an electrical steel sheet, followed by baking the applied coating liquid, which coating liquid contains 100 parts by weight of polysiloxane polymer prepared by copolymerizing polysiloxane with one or more resins selected from the group consisting of acrylic resin, styrene resin, vinyl acetate resin, polyester resin, urethane resin, polyethylene resin, polypropylene resin, polyamide resin, polycarbonate resin, phenol resin, alkyd resin, and epoxy resin, and 1 to 50 parts by weigh of one or more compounds selected from the group consisting of melamine, isocyanate, silane coupling agent, and oxadoline, as the cross-linking agent.	

Full Text	DESCRIPTION

ELECTRICAL STEEL SHEET HAVING INSULATION COATING AND METHOD FOR

MANUFACTURING SAME

TECHNICAL FIELD

The present invention relates to an electrical steel sheet

having an insulation coating, and specifically relates to an

electrical steel sheet having an insulation coating which does

not contain chromium, being used mainly in motors and

transformers, friendly to environment, free from toxic

substances such as hexavalent chromium in the coating and also

in the coating liquid for forming the coating.

BACKGROUND ART

Insulation coating on an electrical steel sheet used for

motors, transformers, and the like is requested to have not only

interlaminar resistance but also varieties of characteristics

such as convenience during working and forming and stability

during storage and use. Furthermore, since electrical steel

sheets are used in varieties of applications, there are developed

various kinds of insulation coating responding to each

application.

For example, when an electrical steel sheet is treated by

punching, shearing, bending, and the like, the residual strain

deteriorates the magnetic characteristics. To recover the

deteriorated magnetic characteristics, stress relieving

annealing is often applied to thus treated electrical steel sheet

at an approximate temperature range from 750°C to 850°C. On

applying the stress relieving annealing, the insulation coating

has to endure the annealing treatment.

The insulation coating is roughly grouped into three kinds :

(a) inorganic coating which emphasizes weldability and heat

resistance, and endures the stress relieving annealing,

(excluding organic resin, in principle); (b) semi-organic

coating comprising an inorganic compound as the basis and

containing an organic resin, which aims to have both punchability

and weldability, and endures the stress relieving annealing; and

(c) organic coating for special applications, which cannot be

treated by stress relieving annealing. As of these, the ones

for general use, which endure the stress relieving annealing,

are (a) and (b) which are the coatings containing inorganic matter,

both of which contain chromium compound in the coating.

Particularly, the chromate-based insulation coating of (b) type,

containing organic resin, is widely used owing to the

considerable improvement of punchability compared with the

inorganic-based insulation coating.

For example, Examined Japanese Patent Publication No.

60-36476 describes an electrical steel sheet having an electrical

insulation coating, which is manufactured by applying a coating

liquid on the surface of a steel sheet, followed by baking by

a known method, which coating liquid is prepared by mixing a

bichromate-based aqueous solution containing at least one kind

of bivalent metal with 5 to 120 parts by weight of solid content

of a resin emulsion (vinyl acetate and VeoVa (TM) at a ratio

ranging from 90/10 to 40/60), and 10 to 60 parts by weight of

an organic reducing agent, to 100 parts by weight of CrC>3 in the

aqueous solution.

Most of that type of chromate-based coatings for electric

steel sheet contains trivalent chromium as the steel sheet

products, iraising no toxicity problem. Since, however, toxic

hexavalent chromium has to be used in the stage of coating liquid

(coating liquid applied on the steel sheet to form an insulation

coating), there is required to observe strict handling

regulations as well as establishing satisfactory apparatus to

secure good workplace environment.

Under the present state and responding to the recent

increasing concern about the environment, also the field of

electrical steel sheet faces the request of customers to supply

products having insulation coating free from chromium.

As the technology using a main component other than chromic

acid, many kinds of semi-organic insulation coatings containing

inorganic colloid such as silica as the main component are

disclosed. Owing to unnecessariness of handling toxic

hexavalent chromium solution, those semi-organic insulation

coatings containing inorganic colloid as the main component are

highly advantageously used in view of environment. For instance,

Japanese Patent Laid-Open No. 10-34812 discloses a method to

improve the corrosion resistance of inorganic-colloid-based

coating by regulating the quantity of C1 and S in the resin/silica

coating to a specified level or below. The method improves the

corrosion resistance of the product sheet in a humidity cabinet

test environment. However, the corrosion resistance thereof

under severe conditions such as salt spray cannot reach the level

of the corrosion resistance of the case applying Cr-containing

insulation coating. Furthermore, with the addition of silica,

punchability also cannot reach the good level of the case applying

Cr-containing insulation coating, as in the case of corrosion

resistance.

DISCLOSURE OF THE INVENTION

[PROBLEM TO BE SOLVED BY THE INVENTION]

The electrical steel sheet is required to have wet

corrosion resistance and salt spray corrosion resistance, each

under normal temperature environment, and corrosion resistance

after high temperature treatment (stress relieving annealing)

at 700°C or above. Different from surface-treated steel sheet

with plating of zinc, tin, or the like in order to have sacrifice

corrosion prevention in a corrosive environment, the electrical

steel sheet exposes the steel portion to atmosphere. In this

case, it is important to suppress the cathodic corrosion by

providing high grade barrier property as a coating characteristic,

thus by rejecting water, oxygen, chlorine, and the like becoming

the cause element of corrosion. To provide that high barrier

characteristic, it is preferred to have continuous and dense

structure such as that of inorganic coating.

On the other hand, to obtain good punchability, or to

suppress wear of mold after successive punching cycles, which

wear is drawback in punching, the addition of lubricant component

to the coating is effective. However, when the coating is a mixed

coating of inorganic and organic resins to establish both the

corrosion resistance and the workability, the continuity of

coating deteriorates, and the corrosion resistance deteriorates .

Responding to the above conditions, an object of the

present invention is to provide an electrical steel sheet having

an insulation coating which has performance equivalent to or

higher than that of Cr-containing insulation coating even as an

insulation coating containing an inorganic matter free from Cr

as the main component, giving excellent corrosion resistance and

punchability.

[MEANS TO SOLVE THE PROBLEM]

To solve the above problem, the inventors of the present

invention conducted detail study and derived the following

findings.

The corrosion resistance of product sheets with

silica-based chromate-free coating cannot fully be improved even

by the currently proposed' decreased amount of impurities such

as C1- and SO42-, and the corrosion resistance thereof becomes

nonuniform depending on the manufacturing conditions. To this

point, the inventors of the present invention variously

investigated the causes.

The investigation of the inventors of the present invention

confirmed that many cases of deteriorating the corrosion

resistance are accompanied with cracks in the coating. That is,

since colloidal silica does not allow the silica to form a

three-dimensional network (three-dimensional structure) at a

baking temperature ranging from about 200°C to about 300°C, thus -

the silica itself has no film-formability, which is presumably

the cause of crack generation in the coating and of nonuniformily

of corrosion resistance depending on the manufacturing

conditions.

From the above findings, it was found that the formation

of three-dimensional network of -Si-O-Si-, or three-dimensional

cross-linking, is important to form a coating having good

corrosion resistance, and that the problem is solved by a mean

of forming the above three-dimensional network by polymerizing

the polysiloxane with an organic resin (a polymer containing

carbon element). Furthermore, when the polysiloxane polymer is

three-dimensionally cross-linked using a cross-linking agent

such as melamine, isocyanate, silane coupling agent, and

oxadoline, it was found that an electrical steel sheet having

an insulation coating having more excellent characteristics in

relation to the corrosion resistance after stress relieving

annealing is obtained. The embodiments are described below.

(I) Forming composite material integrating inorganic

component with organic component

The inorganic component and the organic component (organic

resin) are brought into composite (copolymerized) in the step

of synthesizing the resin, instead of conventional technology

in which the inorganic component and the organic component are

simply mixed together in the coating liquid. That is,

polysiloxane (inorganic component) and one or more of organic

resins such as acrylic resin are copolymerized, thus obtaining

the polysiloxane polymer. Since, in the polysiloxane polymer

(inorganic composite resin), the silanol group (-SiOH) of

polysiloxane and the hydroxyl group (-OH) of organic resin are

dehydrated-condensed to form covalent bond, this is a composite

having strongly bonding the inorganic component with the organic

component. The polysiloxane polymer has hardness and barrier

performance of inorganic properties, and flexibility and

workability of organic properties.

(II) Forming three-dimensional network

(three-dimensional cross-linking)

For further improving the barrier performance, the

polysiloxane polymer is brought into three-dimensional

cross-linking via a cross-linking agent. In concrete terms,

cross-linking is conducted using one or more cross-linking agents

selected from the group consisting of melamine, isocyanate,

silane coupling agent, and oxadoline, which show reactivity with

both the polar groups of hydroxyl group in the organic resin and

silanol group in the polysiloxane portion.

The present invention has been perfected on the basis of

the above findings, and the essence of the present invention is

the following.

(1)	An electrical steel sheet having an insulation

coating prepared by applying a coating liquid on the surface of

an electrical steel sheet, followed by baking, which coating

liquid contains 100 parts by weight of polysiloxane polymer

prepared by copolymerizing polysiloxane with one or more resins

selected from the group consisting of acrylic resin, styrene

resin, vinyl acetate resin, polyester resin, urethane resin,

polyethylene resin, polypropylene resin, polyamide resin,

polycarbonate resin, phenol resin, alkyd resin, and epoxy resin,

as the organic resin, and 1 to 50 parts by weight in total of

one or more compounds selected from the group consisting of

melamine, isocyanate, silane coupling agent, and oxadoline, as

the cross-linking agent.

(2)	The electrical steel sheet having the insulation

coating according to (1) , wherein the insulation coating contains

one or more compounds selected from the group consis.ting of silica,

silicate, alumina, titania, tin oxide, cerium oxide, antimony

oxide, tungsten oxide, and molybdenum oxide, as the inorganic

compound, by an amount of 75% by mass or less to the total solid

content in the coating.

(3)	The electrical steel sheet having the insulation

coating according to (1) or (2), wherein the blending ratio of

the polysiloxane to the total solid content in the insulation

coating is 10% by mass or more and 90% by mass or less as SiO2.

(4) A method for manufacturing an electrical steel sheet

having an insulation coating, having the steps of: applying a

coating liquid on the surface of an electrical steel sheet, which

coating liquid contains 100 parts by weight of polysiloxane

polymer prepared by copolymerizing polysiloxane with one or more

resins selected from the group consisting of acrylic resin,

styrene resin, vinyl acetate resin, polyester resin, urethane

resin, polyethylene resin, polypropylene resin, polyamide resin,

polycarbonate resin, phenol resin, alkyd resin, and epoxy resin,

as the organic resin, and 1 to 50 parts by weigh of one or more

compounds selected from the group consisting of melamine,

isocyanate, silane coupling agent, and oxadoline, as the

cross-linking agent; and baking the electrical steel sheet with

the coating liquid applied on the electrical steel sheet.

BEST MODE FOR CARRYING OUT THE INVENTION

The present invention is described in detail in the

following.

The electrical steel sheet according to the present

invention is a steel sheet having an insulation coating. The

insulation coating contains a composite resin (polysiloxane

polymer) prepared by copolymerizing polysiloxane with an organic

resin (polymer containing carbon element) in advance. The

chemical composition is the most important requirement of the

present invention. With that insulation coating, there are

provided corrosion resistance (specifically corrosion

resistance of annealed sheet) and punchability equivalent to or

higher than those of the electrical steel sheet having a

Cr-containing insulation coating.

The description begins with the electrical steel sheet

applied in the present invention.

The electrical steel sheet (also referred to "electrical

iron sheet") before forming the coating, which can be used in

the present invention, may be the one having any composition,

not specifically limited, if only it is a steel sheet (iron sheet)

which is adjusted to have at least the specific resistivity to

obtain the desired magnetic characteristics (such as low iron

loss) . Specifically preferred one is to apply to medium to high

grade electrical steel sheets containing sole Si or (Si + Al)

in a range from about 0.1 to about 10.0% by mass, and giving about

W15/50 ≤5.0 W/kg.

The surface of the electrical steel sheet on which the

insulation coating is to be formed may be subjected to arbitrary

preliminary treatment such as degreasing by alkali or the like,

pickling by hydrochloric acid, sulfuric acid, phosphoric acid,

and the like, intensifying, and magnetic domain refining, and

may be as-manufactured surface (untreated).

Although the forming of a third layer between the

insulation coating and the steel sheet surface is not necessarily

required, the third layer may be formed at need. For example,

ordinary manufacturing method may form an oxide film of the metal

of steel sheet between the insulation coating and the steel sheet

surface. The step of removing the oxide film can be eliminated.

Although a forsterite film may be formed depending on the

manufacturing method, the step of removing the film can be

eliminated.

Next is the description about the insulation coating of

the present, invention, applied on the surface of the above steel

sheet.

The insulation coating according to the present invention

is obtained by applying a coating liquid containing polysiloxane

and an organic resin, which are the essential components

described below, on the surface of the electrical steel sheet,

followed by baking. In the preparation step, a polysiloxane

polymer prepared by copolymerizing the polysiloxane with the

organic resin in advance is added to the coating liquid.

• Polysiloxane

Polysiloxane is a polymer which has -Si-O- (siloxane bond)

in the main molecular chain. The polysiloxane is copolymerized

with an organic resin in advance. The copolymerization provides

covalent bond created by dehydration and condensation of silanol

group (-SiOH) of the polysiloxane and hydroxyl group (-OH) or

silanol group (-SiOH), (in the case that silanol group is

introduced in the organic resin, in advance) , of the organic resin,

thereby providing composite of strongly bonding the inorganic

component with the organic component. That is, since the

inorganic component and the organic component form a

three-dimensional network in advance, there can be obtained

homogeneous coating free from cracks, and can be formed a coating

having good corrosion resistance.

The blending ratio of polysiloxane to the total solid

content in the insulation coating, (or the total coating amount

after baking) , is preferably adjusted to a range of 10% by mass

or more and 90% by mass or less as SiO2. If the blending ratio

thereof is less than 10% by mass, the percentage of remained

coating after the stress relieving annealing becomes small so

that the removal property of stiction deteriorates in some cases.

When the blending ratio of polysiloxane increases, the coating

becomes strong. If, however, the blending ratio thereof exceeds

90% by mass, the flexibility becomes insufficient, and the

corrosion resistance may deteriorate depending on the

manufacturing conditions. The blending ratio of polysiloxane

to the total coating amount after the stress relieving annealing

significantly increases owing to the decomposition of organic

component, (50%), thus the blending ratio thereof after the

stress relieving annealing is not required to stay within the

above preferable range.

On assessing the amount of polysiloxane, the term "as SiO2"

(i.e. in terms of SiO2) means that the content of SiO2 is

calculated on the assumption that all the contained Si

forms SiO2. For example, when sole Si amount is

measured, the amount is converted into the amount of

"SiO2", and the ratio of the converted amount to the total

coating is determined.

Although the particle size of polysiloxane is not

specifically limited, a preferable size range is larger

than 0.3 μm and smaller than 0.5 μm. That is, small

particle size deteriorates the stability of solution so

that the size is preferably regulated to larger than 0.03

μm in view of operability. Since smaller particle size

is more preferred from the point of coating appearance,

the size is preferably adjusted to smaller than 0.5 μm.

The particle size is determined by observing particles

under electron microscope or the like to measure the

maximum diameter and the minimum diameter for individual

particles, and by calculating the average of them.

• Organic resin (polymer containing carbon element)

Regarding the organic resin which is

copolymerized with the above polysiloxane in the present

invention, the following resins are applicable: acrylic

resin, styrene resin, vinyl acetate resin, polyester

resin, urethane resin, polyethylene resin, polypropylene

resin, polyamide resin, polycarbonate resin, phenol

resin, alkyd resin, and epoxy resin. One or more

resins selected from above-given resins are

copolymerized with the polysiloxane. On forming a

three-dimensional network by forming

cross-links in the polysiloxane polymer, which is

prepared by copolymerizing the polysiloxane with the

organic resin, via -Si-O-C- bond or -Si-O-Si-C- bond,

it is more preferable to have a functional group

bondable to the side chain of the skeleton of organic

resin

The blending ratio of polymer having carbon

element to the total solid content in the insulation

coating is preferably regulated to 0.1 times or more

the blending ratio of polysiloxane, (above given SiO2

converted value)

•	Polysiloxane polymer

The degree of polymerization of the polysiloxane

polymer is in an arbitrary range for applying without

raising problem if only the degree provides the coating

liquid.

The particle size of polysiloxane polymer is

preferably adjusted to larger than 0,. 04 μm and smaller

than 0.6 μm. If the size is smaller than 0.04 μm, the

stability of solution deteriorates. If the size is 0.6

μm or larger, the coating becomes rough and the

appearance deteriorates.

•	Cross-linking agent

According to the present invention, there is

further added 1 to 50 parts by weight of cross-linking

agent as the total of one or more of melamine ,

isocyanate, silane coupling agent, and oxadoline to 100

parts by weight of the polysiloxane polymer. Addition

of cross-linking agent induces cross-linking between

polysiloxane polymers, thus forming further dense

coating to

improve corrosion resistance, specifically the corrosion

resistance after the stress relieving annealing. If the added

amount of cross-linking agent as the total is less than 1 part

by weight, the effect of cross-linking cannot be attained, and

the corrosion resistance after the stress relieving annealing

becomes insufficient. If the added amount thereof exceeds 50

parts by weight, non-reacted cross-linking agent remains, which

deteriorates the coating adhesion property and the hardness of

coating.

The above-described means provides the characteristics

aimed in the present invention. Adding to the above components,

the following-given additives and other inorganic compounds and

organic compounds can be added to achieve the object described

below within a range not to deteriorate the coating property and

effect of the present invention. On adding the following-given

additives and other inorganic compounds and organic compounds,

addition of excess amount thereof deteriorates the coating

performance so that it is preferable to adjust the total amount

of additives and other inorganic compounds and organic compounds

to about 75% by mass or less to the total coating amount of the

insulation coating according to the present invention, and more

preferably about 50% by mass or less.

• Additive

Applicable additive includes known surface-active agent,

rust-preventive agent, lubricant, and defoaming agent. The

adding amount of the additive is preferably adjusted to about

30% by mass or less to the total solid content of the coating.

• Other inorganic compound and organic compound

The insulation coating according to the present invention

can contain other inorganic compound and/or organic compound

which is not copolymerized with polysiloxane at a level not

deteriorates the effect of the prevent invention. As for the

inorganic compound, for example, other oxide (sol) can be added

if the liquid stability is assured. Applicable oxide (sol)

includes silica (sol), (silica or silica sol, same is applied in

the following), alumina(sol), titania(sol), tin oxide(sol),

cerium oxide sol, antimony oxide(sol), tungsten oxide(sol), and

molybdenum oxide(sol). For the case of specifically small

blending ratio of polysiloxane, the addition of inorganic

compound is preferred to improve adhesion property, corrosion

resistance, and removal property of stiction of annealed sheet.

The inorganic compound is added preferably by an amount of 75%

by mass or less, more preferably 40% by mass or less, to the total

solid content in the coating. Preferably the adding amount

thereof is 5% by mass or more, and more preferably 10% by mass

or more.

The organic compound which is not copolymerized with

polysiloxane includes an organic resin similar to the

above-described organic resin which is copolymerized with

polysiloxane.

The present invention aims to obtain good coating

characteristics without adding chromium compound. Therefore,

from the point of preventing the environmental pollution caused

by the manufacturing process and by the products, preferably the

insulation coating of the present invention substantially does

not contain chromium. The allowable chromium amount as impurity

is preferably regulated to 0.1% by mass or less as CrO3 to the

total mass of solid content (total coating amount) in the

insulation coating.

The following is the description about the method for

manufacturing the electrical steel sheet having the insulation

coating according to the present invention.

The preliminary treatment for the electrical steel sheet

used as the starting material of the present invention is not

specifically limited. Non-preliminary treatment or preliminary

treatment is applicable. Preferred preliminary treatment

includes degreasing by alkali or the like, and pickling by

hydrochloric acid, sulfuric acid, phosphoric acid, and the like.

On the steel sheet, there is applied a coating liquid which

contains above-described polysiloxane and the cross-linking

agent. There are several known applicable methods of

copolymerization to obtain the polysiloxane polymer, including

the method of copolymerization of monomers, the method of

preparing a polymer of one of the monomers, followed by

copolymerizing the polymer with other monomer, and the method

using one copolymer as the basis, while polymerizing other

monomer or other copolymer as a branch.

After that, baking treatment is given to the surface of

the electrical steel sheet applied with the above coating liquid,

thus forming the insulation coating on the electrical steel sheet.

The treatment provides formation of dense and strong

three-dimensional network in the coating.

At this step, the coating liquid preferably has the

blending ratio of polysiloxane within a range from 10 to 90% by

mass as SiO2 to the total solid content. As described above, the

blending ratio thereof of less than 10% by mass results in reduced

percentage of remained coating after the stress relieving

annealing, which may deteriorate the removal property of stiction.

When the blending ratio of polysiloxane increases, the coating

becomes strong. If, however, the blending ratio thereof exceeds

90% by mass, the flexibility becomes insufficient, and the

corrosion resistance may deteriorate depending on the

manufacturing conditions.

The raw material of the coating to be applied on the

electrical steel sheet is preferably aqueous or oily material

of paste or liquid type. From the point not to increase

unnecessarily the coating thickness (coating weight), however,

the raw material thereof is preferably of liquid type with the

basis of water or organic solvent. In the following description,

the term "coating liquid" also includes the paste type in

principle.

Applicable method for applying the insulation coating

adopts varieties of apparatuses used generally in industries,

such as roll coater, flow coater, spray, knife coater, and bar

coater.

Also for the baking method, ordinarily applied ones can

be used, such as hot air type, infrared heating type, and induction

heating type. The baking temperature may be at an ordinary level.

To avoid thermal decomposition of the resin, however, the baking

temperature is preferably selected to 350°C or below, and more

preferable range is 150°C or above and 300°C or below.

Although the coating weight of the insulation coating is

not specifically limited, it is preferred to regulate the range

from 0.05 g/m2 or more to 10 g/m2 or less per one coating side,

and more preferably from 0.1 g/m2 or more to 10 g/m2 or less per

one coating side. If the coating weight thereof is less than

0.05 g/m2, industrial means is difficult to attain uniform

application, and in some cases, stable punchability and corrosion

resistance cannot be attained. If the coating weight thereof

exceeds 10 g/m2, further improvement of coating performance

cannot be obtained, and economy may be lost. The measurement

of coating weight is conducted on the steel sheet which completed

baking treatment and does not receive stress relieving annealing,

and the measurement can adopt the weight method in which only

the coating is dissolved in hot-alkali or the like, and the weight

change before and after dissolving is determined.

Preferred range of coating weight after the stress

relieving annealing is from about 0.01 g/m2 or more to about 9.0

g/m2 or less.

The insulation coating according to the present invention

is preferably formed on both sides of the steel sheet. Depending

on the object, however, the insulation coating may be formed only

on one side thereof. That is, depending on the object, the

insulation coating according to the present invention is formed

only on one side of the steel sheet, while other side is coated

by other insulation coating, or other side is left non-coating.

The applications of the electrical steel sheet having the

insulation coating according to the present invention are not

specifically limited. To utilize the heat resistance of the

coating, however, most suitable application is to use the

electrical steel sheet being subjected to stress relieving

annealing at an approximate temperature range from 750 °C to 850 °C.

For example, specifically suitable use is the manufacture of

laminated iron core by punching electrical steel sheets, and by

applying stress relieving annealing to them, then by laminating

them.

[EXAMPLES]

(EXAMPLE 1)

The effect of the present invention is described in detail

referring to the examples. However, the present invention is

not limited to these examples.

As the electrical steel sheet, there was adopted a fully

processed electrical steel sheet which contained the steel

components of 0.45% by mass Si, 0.25% by mass Mn, and 0.48% by

mass Al, and which was treated by finish annealing having a sheet

thickness of 0.5 mm. The coating liquid was prepared by adding

the respective cross-linking agents given in Tables 1 and 3 to

the polysiloxane polymers obtained by copolymerizing, in advance,

polysiloxane with the respective organic resins under the

respective conditions given in Tables 1 and 3. Thus prepared

coating liquid was applied on the surface of the respective

electrical steel sheets using roll coater. The coated steel

sheets were baked in a hot-air furnace at a baking temperature

of 230°C as the peak metal temperature, thus prepared the

respective specimens. For some of Examples and Comparative

Examples, the chemicals given in Tables 1 and 3 were added as

the component other than the polysiloxane polymer.

For thus prepared specimens (electrical steel sheets

having insulation coating), the coating was dissolved in a

boiling 50% NaOH aqueous solution, and the coating weight of the

insulation coating was determined using the above-described

weight method.

For thus obtained electrical steel sheets having

insulation coating, the following-described coating

characteristics were determined and evaluated.

To the specimens, humidity cabinet test (50°C, higher than

98% RH (relative humidity)) was given to evaluate the red rust

generation rate after 4 8 hours by visual observation in terms

of area percentage.

(JUDGMENT CRITERION)

A: Red rust area percentage: from 0% to less than 20%

B: Red rust area percentage: from 20% to less than 40%

C: Red rust area percentage: from 40% to less than 60%

D: Red rust area percentage: from 60% to 100%

To the specimens, salt spray test (35°C) specified by JIS

was given to evaluate the red rust generation rate after 5 hours

by visual observation in terms of area percentage.

(JUDGMENT CRITERION)

A: Red rust area percentage: from 0% to less than 25%

B: Red rust area percentage: from 25% to less than 50%

C: Red rust area percentage: from 50% to less than 75%

D: Red rust area percentage: from 75% to 100%

(CORROSION RESISTANCE - ANNEALED SHEET)>

To the specimens, annealing was given in nitrogen

atmosphere under a condition of 750°C for 2 hours. To thus

obtained annealed sheets, constant temperature and humidity test

(50°C and 80% RH) was given to evaluate the red rust generation

rate after 14 days by visual observation in terms of area

percentage.

(JUDGMENT CRITERION)

AA: Red rust area percentage: from 0% to less than 5%

A: Red rust area percentage: from 5% to less than 20%

B: Red rust area percentage: from 20% to less than 40%

C: Red rust area percentage: from 40% to less than 60%

D: Red rust area percentage: from 60% to 100%

To (i) the specimens and to (ii) the annealed sheets treated

by annealing in nitrogen atmosphere under a condition of 750°C

for 2 hours, the bending and straightening test was given at 20

mmφ and 180°, thereby evaluated the adhesion property by visual

observation in terms of coating peeling rate.

(JUDGMENT CRITERION)

A: No peeling occurred.

B: Peeling rate is less than 20%.

C: Peeling rate is 20% or more and less than 40%.

D: Peeling rate is 40% or more to entire area peeling.

A solvent (hexane) was impregnated in absorbent cotton.

Let the impregnated cotton rub back and forth by five times on

the surface of the specimen. The change in appearance after that

was visually observed.

(JUDGEMENT CRITERION)

A:	No change occurred.

B:	Very little change occurred.

C:	Slightly discolored.

D:	Significant change occurred

An electrical steel sheet was sheared to give 20

μm in bur height. A weight of 20 mm in diameter and

500 g of weight was placed on the electrical steel

sheet. Let the electrical steel sheet with the weight

rub back and forth by three times in the horizontal

direction on the surface of the test steel sheet. The

generated flaw was visually evaluated,

(JUDGEMENT CRITERION)

A: No change occurred.

B: Very little change occurred.

C: Slightly flawed.

D: Significant change occurred

With a 15 mmφ steel die, the specimen was punched

repeatedly until the bur height reached 50 μm. The

evalution was given by the number of punch cycles at the

50 μm height.

(JUDGEMENT CRITERION)

A: One million cycles or more

B: 500 thousand cycles or more and less than one million

cycles

C: 100 thousand cycles or more and less than 500 thousand

cycles

D: less than 100 thousand cycles

Ten sheets of specimens each having 50 mm square size were

stacked. Annealing was given to the stacked specimens while

applying a load (200 g/cm2) in nitrogen atmosphere under a

condition of 750°C for 2 hours. Then, a weight of 500 g was

dropped onto the specimens (steel sheets), and the dropping

height that induced break of the specimens into five segments

was determined.

(JUDGMENT CRITERION)

A: 10 cm or less

B: more than 10 cm and not more than 15 cm

C: more than 15 cm and not more than 30 cm

D: more than 30 cm

Tables 2 and 4 show the results of above tests.

As seen in Tables 1 to 4, Examples of the present invention

gave excellent corrosion resistance, adhesion property, solvent

resistance, flaw resistance, punchability, and removal property

of stiction. In particular, Examples of the present invention

giving preferable range of polysiloxane blending ratio further

improved the above characteristics. To the contrary,

Comparative Examples deteriorated one or more of corrosion

resistance, adhesion property, solvent resistance, flaw

resistance, punchability, and removal property of stiction.

INDUSTRIAL APPLICABILITY

The present invention provides an electrical steel sheet

having an insulation coating giving excellent corrosion

resistance and punchability. The electrical steel sheet having

the insulation coating according to the present invention does

not contain chromium, and gives performances such as corrosion

resistance and punchability equivalent to or higher than those

of Cr-containing insulation coating. Consequently, the present

invention is friendly to environment not only as the final

products but also during the manufacturing process, and allows

wide use including motors and transformers, thus the present

invention is the one profitable in industrial point of view.

CLAIMS

1.	An electrical steel sheet having an insulation

coating prepared by applying a coating liquid on the surface of

an electrical steel sheet, followed by baking, which coating

liquid contains 100 parts by weight of polysiloxane polymer

prepared by copolymerizing polysiloxane with one or more resins

selected from the group consisting of acrylic resin, styrene

resin, vinyl acetate resin, polyester resin, urethane resin,

polyethylene resin, polypropylene resin, polyamide resin,

polycarbonate resin, phenol resin, alkyd resin, and epoxy resin,

as the organic resin, and 1 to 50 parts by weight in total of

one or more compounds selected from the group consisting of

melamine, isocyanate, silane coupling agent, and oxadoline, as

the cross-linking agent.

2.	The electrical steel sheet having the insulation

coating according to claim 1, wherein the insulation coating

contains one or more compounds selected from the group consisting

of silica, silicate, alumina, titania, tin oxide, cerium oxide,

antimony oxide, tungsten oxide, and molybdenum oxide, as the

inorganic compound, by an amount of 75% by mass or less to the

total solid content in the coating.

3.	The electrical steel sheet having the insulation

coating according to claim 1 or claim 2, wherein the blending

ratio of the polysiloxane to the total solid content in the

insulation coating is 10% by mass or more and 90% by mass or less

as SiO2.

4 . A method for manufacturing an electrical steel sheet

having an insulation coating, comprising the steps of: applying

a coating liquid on the surface of an electrical steel sheet,

which coating liquid contains 100 parts by weight of polysiloxane

polymer prepared by copolymerizing polysiloxane with one or more

resins selected from the group consisting of acrylic resin,

styrene resin, vinyl acetate resin, polyester resin, urethane

resin, polyethylene resin, polypropylene resin, polyamide resin,

polycarbonate resin, phenol resin, alkyd resin, and epoxy resin,

as the organic resin, and 1 to 50 parts by weigh of one or more

compounds selected from the group consisting of melamine,

isocyanate, silane coupling agent, and oxadoline, as the

cross-linking agent; and baking the electrical steel sheet with

the coating liquid applied on the electrical steel sheet.

The electrical steel sheet having an insulation coating

having excellent corrosion resistance and punchability even

without containing chromium is prepared by applying a coating

liquid on the surface of an electrical steel sheet, followed by

baking the applied coating liquid, which coating liquid contains

100 parts by weight of polysiloxane polymer prepared by

copolymerizing polysiloxane with one or more resins selected from

the group consisting of acrylic resin, styrene resin, vinyl

acetate resin, polyester resin, urethane resin, polyethylene

resin, polypropylene resin, polyamide resin, polycarbonate resin,

phenol resin, alkyd resin, and epoxy resin, and 1 to 50 parts

by weigh of one or more compounds selected from the group

consisting of melamine, isocyanate, silane coupling agent, and

oxadoline, as the cross-linking agent.	

Documents:

				02503-kolnp-2008-abstract.pdf

				02503-kolnp-2008-claims.pdf

				02503-kolnp-2008-correspondence others.pdf

				02503-kolnp-2008-description complete.pdf

				02503-kolnp-2008-form 1.pdf

				02503-kolnp-2008-form 2.pdf

				02503-kolnp-2008-form 3.pdf

				02503-kolnp-2008-form 5.pdf

				02503-kolnp-2008-others pct form.pdf

				02503-kolnp-2008-pct priority document notification.pdf

				02503-kolnp-2008-pct request form.pdf

				2503-KOLNP-2008-(11-12-2012)-CORRESPONDENCE.pdf

				2503-KOLNP-2008-(27-11-2013)-ABSTRACT.pdf

				2503-KOLNP-2008-(27-11-2013)-CLAIMS.pdf

				2503-KOLNP-2008-(27-11-2013)-CORRESPONDENCE.pdf

				2503-KOLNP-2008-(27-11-2013)-FORM-3.pdf

				2503-KOLNP-2008-(27-11-2013)-OTHERS.pdf

				2503-KOLNP-2008-(27-11-2013)-PETITION UNDER RULE 137.pdf

				2503-KOLNP-2008-CORRESPONDENCE OTHERS 1.1.pdf

				2503-KOLNP-2008-FORM 18.pdf

				2503-KOLNP-2008-TRANSLATED COPY OF PRIORITY DOCUMENT.pdf

« Previous Patent

Next Patent »

Patent Number	260459	

Indian Patent Application Number	2503/KOLNP/2008	

PG Journal Number	18/2014	

Publication Date	02-May-2014	

Grant Date	30-Apr-2014	

Date of Filing	20-Jun-2008	

Name of Patentee	JFE STEEL CORPORATION	

Applicant Address	2-3, UCHISAIWAI-CHO 2-CHOME, CHIYODA-KU, TOKYO	

Inventors:

#	Inventor's Name	Inventor's Address	

1	TOMOFUMU SHIGEKUNI	C/O INTELLECTUAL PROPERTY DEPT., JFE STEEL CORPORATION, 2-3, UCHISAIWAI-CHO 2-CHOME, CHIYODA-KU, TOKYO 100-0011	

2	MASAAKI KOHNO	C/O INTELLECTUAL PROPERTY DEPT., JFE STEEL CORPORATION, 2-3, UCHISAIWAI-CHO 2-CHOME, CHIYODA-KU, TOKYO 100-0011	

3	YUKA KOMORI	C/O INTELLECTUAL PROPERTY DEPT., JFE STEEL CORPORATION, 2-3, UCHISAIWAI-CHO 2-CHOME, CHIYODA-KU, TOKYO 100-0011	

4	KAZUMICHI SASHI	C/O INTELLECTUAL PROPERTY DEPT., JFE STEEL CORPORATION, 2-3, UCHISAIWAI-CHO 2-CHOME, CHIYODA-KU, TOKYO 100-0011	

PCT International Classification Number	C23C 26/00,B05D 7/24	

PCT International Application Number	PCT/JP2006/326341	

PCT International Filing date	2006-12-26	

PCT Conventions:

#	PCT Application Number	Date of Convention	Priority Country	

1	2005-377067	2005-12-28	Japan	

2	2006-345946	2006-12-22	Japan	

© All Indian Patents, 2013-2021.

  Patent data available in the public domain from Indian Patents Office, Department of Industrial Policy and Promotions, Ministry of Commerce and Industry, Government of India.
