Repository: anandvc/allindianpatents

File: patents/260542-process-and-apparatus-for-the-polymerization-of-ethylene.html
Indian Patents. 260542:PROCESS AND APPARATUS FOR THE POLYMERIZATION OF ETHYLENE

Indian Patents

Recently Granted Patents

  Recently Published Patents

Title of Invention	PROCESS AND APPARATUS FOR THE POLYMERIZATION OF ETHYLENE

Abstract	Process for the polymerization of ethylene or of ethylene with further 1 -olefins, in which the ethylene is polymerized in the presence of a catalyst in a gas-phase reactor and reaction gas comprising propane and unpolymerized ethylene is circulated to remove the heat of polymerization, wherein the polymer particles are discharged continuously or discontinuously from the reactor, the polymer particles are separated from the major part of the concomitantly discharged gas and the polymer particles are degassed, the gas is freed of entrained fine particles and is separated from a low-boiling fraction comprising ethylene or from a high boiling fraction containing further 1-olefins or alkanes having from 4 to 12 carbon atoms in a first separation stage, a propane fraction is separated off in a second separation stage and this propane fraction is used for degassing the polymer particles discharged from the reactor, with the proportion of ethylene in the propane fraction being less than 1 mol% and the proportion of 1-olefins and alkanes having from 4 to 12 carbon atoms in the propane fraction being less than 4 mol%, in each case based on the total propane fraction. Furthermore, an apparatus for carrying out the process. In this way, a high heat discharge from the reactor, satisfactory degassing of the discharged polymer particles and recovery of the reaction gas discharged together with the polymer particles and also the gas used for degassing the polymer particles are made possible.	

Full Text	 

Process and apparatus for the polymerization of ethylene

The invention relates to a process for the polymerization of ethylene or of ethylene with further 1-oiefins, in which the ethylene is polymerized in the presence of a catalyst in a gas-phase reactor and reaction gas comprising propane and unpolymerized ethylene is circulated to remove the heat of polymerization, wherein the polymer particles are discharged continuously or discontinuously from the reactor, the polymer particles are separated from the major part of the concomitantly discharged gas and the polymer particles are degassed. It also relates to an apparatus for carrying out the process.

Gas-phase polymerization processes are economical processes for the polymerization of ethylene and propene or for the copolymerization of ethylene orpropene with other C2-C8-1 -olefins. Such gas-phase polymerization processes can, in particular, be designed as gas-phase fluidized-bed processes in which the polymer particles are kept in suspension by means of a suitable gas stream. Processes of this type are described, for example, in EP-A-0 475 603, EP-A-0 089 691 and EP-A-0 571 826, which are hereby fully incorporated by reference.

In such processes, the polymer particles present in the fiuidized bed are discharged continuously or discontinuously and conveyed pneumatically into a degassing vessel. Especially in the copolymerization of ethylene with further 1-olefins such as 1-butene or 1 hexene, considerable amounts of the comonomers together with further relatively high-boiling gases present in the reaction gas or liquids such as hexane remain in the polymer particles. These are therefore treated with a stripping gas to remove a considerable proportion of the relatively high-boiling comonomers in the degassing vessel. For cost reasons, nitrogen is usually used for this purpose. Particularly in the case of the chromium-catalyzed polymerization of ethylene, the nitrogen has to be pure nitrogen (02 
US 5 376 742 and WO 03/011920 disclose a process for polymerization of olefin monomer including ethylene and/or propylene with at least one alpha-olefm in a fiuidized bed gas phase

reactor wherein part of the effluent stream (recyle gas) from the reactor is separated and used for degassing the polymer. The heavy hydrocarbons and, in WO 03/011920, additionally the monomers are removed from the gas before its use for the degassing. The disadvantage of this degassing method is that the gas is taken from the recycle line and fed back to it after the degassing. Therefore the degassing cycle is highly dependent on the conditions, particularly the pressure, in the reactor. Further the heat removal from the polymerization reactor is limited by the use of nitrogen.

It is therefore an object of the present invention to overcome the abovementioned disadvantages of the prior art and to provide a process and an apparatus which makes possible not only a high heat discharge from the reactor, satisfactory degassing of the discharged polymer particles and recovery of the reaction gas discharged together with the polymer particles but also the provision of the gas used for degassing the polymer particles.

This object is achieved by a process for the polymerization of ethylene or of ethylene with further 1-olefins, in which the ethylene is polymerized in the presence of a catalyst in a gas-phase reactor to form polymer particles and reaction gas comprising propane and unpolymerized ethylene is circulated to remove the heat of polymerization, wherein

the polymer particles are discharged continuously or discontinuously from the reactor,

the polymer particles are separated from the major part of the concomitantly discharged gas and the polymer particles are degassed,

the gas is freed of entrained fine particles

the gas is separated from a low-boiling fraction comprising ethylene or from a high boiling fraction containing further 1-olefins or alkanes having from 4 to 12 carbon atoms in a first separation stage,

a propane fraction is separated off in a second separation stage and this propane fraction is used for degassing the polymer particles discharged from the reactor,

with the partial pressure of ethylene in the propane fraction used for degassing being less than 6000 Pa and the partial pressure of the sum of further 1-olefins and alkanes having from 4 to 12 carbon atoms in the propane fraction being less than 10000 Pa.

Unless indicated otherwise, all statements made regarding the composition of the reaction gas are based on the conditions prevailing in the reactor and those made regarding the recycle gas are based on the composition.in the recycle gas line upstream of the first separation column.

The present invention ensures a high heat discharge from the reactor both in the noncondensed mode and in the condensed mode and sufficient degassing of the discharged polymer particles. The corresponding work-up and use of the propane used in the recycle gas for degassing the discharged polymer particles ensures a high degree of recovery of the reaction gas comprising ethylene and propane and of the stripping gas which preferably consists essentially of propane under particularly economical operating conditions. In particular, ethylene recovery is also maximized by means of the present invention, since only small amounts of ethylene are removed from the recycle gas together with the discharged ethane. Further advantages of the present invention can be derived from the following description.

The gas-phase reactor can be any type of gas-phase reactor, for example either.a gas-phase fluidized-bed reactor or a stirred gas-phase reactor, with the use of proportions of condensed -material also being possible. For the purposes of the process of the invention, it is important that at least part of the reaction fluid is in the gaseous state and the polymer is in particulate form.

Discharge from the reactor can be carried out pneumatically or with the aid of mechanical discharge systems, with pneumatic discharge being preferred. In the simplest and particularly preferred case, discharge is achieved by means of the pressure gradient prevailing between the reactor and a downstream degassing vessel.

The separation of the polymer particles discharged from the reactor from the major part of the discharged gas can be carried out together with or separately from the degassing of the polymer particles by means of the propane fraction, either in terms of time or in terms of space. For example, the separation of the particles from the gas can be carried out in a first vessel and the stripping with the propane can be carried out subsequently in a second vessel. As an alternative, in the case of discontinuous discharge, the major part of the reaction gas can firstly be separated off from the particles and the degassing with propane can subsequently be carried out in the same vessel. However, preference is given to the degassing of the polymer particles by means of the propane fraction and the separation of the polymer particles from the major part of the discharged gas to be effected simultaneously and/or in the same place. The degassing of the polymer particles by means of the propane fraction and the separation of the polymer particles from the major part of the discharged gas is particularly preferably effected immediately after discharge from the reactor in one degassing vessel. The parallel arrangement of two or more degassing vessels is obviously possible.

The degassing of the polymers is preferably performed counter-currently.

)egassing of the polymer particles according to the present invention means that the content of urther 1 olefins and/or aikanes having 4 to 12 carbon atoms in the polymer particles is reduced >y means of gas to a given.

n the degassing vessel as first degassing stage, the residual loading of the polymer with the elatively high-boiling dissolved components such as butene, hexene or hexane should be very ow so as to keep the loss of hydrocarbons as iow as possible. Preference is given to a residual oading of less than 2500 ppm by weight, particularly preferably less or equal 500 ppm by weight. To achieve this low residual loading, the propane used for degassing in the degassing vessel jnder the degassing conditions should have a partial pressure of less than 10000 Pa, preferably ess than 2500 Pa, more preferably less than 500 Pa, of further 1-olefins and aikanes having from 4 to 12 carbon atoms. The partial pressure proportion of 1-olefins and aikanes having from 4 to 12 carbon atoms in the propane fraction is particularly preferably less than 250 Pa, in particular less. than 25 Pa mol%.

For common pressures in the degassing vessel the corresponding total proportion of further 1-olefins and aikanes should preferably be less than 4 mol%, more preferably less than 1 mol%, more preferably less than 0.2 mal%, particularly preferably less tan 0.1 mol%, most preferably less than 0.01 mol%.

To improve degassing, the propane fraction can additionally be brought to elevated temperatures by means of a heat exchanger. However, the temperature should in this case be significantly below the softening temperature of the polymer to be degassed.

Furthermore, the proportion of ethylene in the propane fraction used in the degassing vessel should be less than 6000 Pa is preferably less than 1500 Pa, more preferably less than 750 Pa, in particular less than 300 Pa. For common pressures in the degassing vessel the corresponding total proportion of Ethylene in the propane fraction should be less than 4 mol%, preferably less than 1 mol%, more preferably less than 0.5 mol%, in particular less than 0.2 mol%. As a result of this low ethylene content after-polymerization in the degassing vessel is largely suppressed. Customary separation methods are employed for separating off the low-boiling fraction in the first separation stage and for separating off the propane fraction in the second separation stage. Examples of separation techniques which may be employed here are separation by distillation and separation by means of selectively permeable membranes, without the invention being restricted to these. Rather, it is possible to use any separation unit to achieve the advantages of the process of the invention, as long as the purity according to the invention of the propane fraction can be achieved using this. Preference is given to separation by distillation. Since the degassing cycle is decoupled from the main recycling stream of the reactor the pressure in the degassing cycle can be set to higher values than in the reactor. This allows depending on the site

conditions the use of cooling water to condensate the distillate instead of using a refrigeration unit to provide the necessary cooling.

Preference is given to selecting the 1-olefins from among 1 butene, 1-hexene and 1-octene and/or selecting the alkanes from among n-butane, n-hexane and n octane.

In addition to ethylene and propane, the reaction gas can further comprise additional inert gases such as nitrogen (N2). In addition, ethane is always present in varying amounts in the ethylene. To provide a sufficient amount of propane for degassing, the proportion of propane in the reaction gas should be 30 moi% or more. As an alternative, fresh propane can be introduced in addition to the propane fraction upstream of the degassing vessel, but this is less advantageous. In an advantageous embodiment of the present invention, a maximum of 10 mol%, particularly preferably a maximum of 5 mol%, of other gases or liquids are present in addition to ethylene, further 1-olefms and propane in the reactor. The reaction gas is particularly preferably free of inert gases with the exception of aliphatic hydrocarbons. Very particular preference is given to the reaction gas consisting essentially of only ethylene, if appropriate further 1-olefins and propane. When nitrogen is completely replaced by propane, the specific heat capacity of the recycle gas is maximized, as a result of which the recycle gas volume flow necessary for removing the heat of polymerization can be minimized, in this way, it is possible to make peripheral apparatuses such as compressors, heat exchangers, recycle gas line, etc., smaller or increase the output. In addition, when the amount of nitrogen is very small it is possible to pass the ethane bled off from the recycle gas directly as feed to a cracker, instead of burning it for heating purposes or flaring it.

The heat discharge from the gas-phase fiuidized-bed reactor can be achieved exclusively by the circulated gas in the noncondensed mode. It can also be advantageous to take the reaction gas from the reactor, partly condense the reaction gas, preferably containing mainly propane, and recirculate the condensate together with or separately from the uncondensed gas, so that the reactor is operated in the condensed mode.

in a preferred variant of the present invention, the ethylene separated off in the first separation stage is recirculated to the reactor together with other low boilers such as ethane. Furthermore, preference is given to at least part of the ethane separated off in the first separation stage being discharged from the process as a purge gas stream.

The removal of the fine particles (fines) from the gas entering the fist separation stage can be performed by any method. The removal is preferably performed by using filters. Preferred filter systems are described in Freeing according to the present invention means the fine particles are removed from the gas stream to an extend avoiding polymerization in the separation stages. Preferably the fine particles are essentially removed.

In a particular preferred embodiment of the present invention a process for the polymerization of ethylene or of ethylene with further 1-olefins is provided, in which the ethylene is polymerized in the presence of a catalyst in a gas-phase reactor to form polymer particles and reaction gas comprising propane and unpolymerized ethylene is circulated to remove the heat of polymerization, wherein

the polymer particles are discharged continuously or discontinuous^ from the reactor,

the polymer particles are separated from the major part of the concomitantly discharged gas and the polymer particles are degassed,

the gas is freed of entrained fine particles

the gas is separated from a low-boiling fraction comprising ethylene in a first separation stage,

a propane fraction is separated off in a second separation stage and this propane fraction is used for degassing the polymer particles discharged from the reactor,

with the proportion of ethylene in the propane fraction used for degassing being less than 1 moi% and the proportion of the sum of further 1-olefins and aikanes having from 4 to 12 carbon atoms in the propane fraction being less than 4 mol%;

The present invention further provides as a first alternative an apparatus for carrying out the process according to any of the preceding claims comprising

a gas-phase reactor containing a bed of polymer particles,

a recycle gas line connected to the reactor for carrying away and recirculating the reaction gas comprising propane and unpolymerized ethylene,

a product offtake line for continuously or discontinuously taking off polymer particles from the reactor, which line is connected to a degassing vessel for the separation of polymer particles and gas,

a particle precipitation unit for freeing the gas of entrained fine particles connected to the degassing vessel,

a first separation unit for separating off a low-boiling fraction comprising ethylene connected to the particle precipitation unit,

a second separation unit for separating off a propane fraction connected to the bottom of the first separation unit,

a propane line which is connected to the top of the second separation unit and is in turn connected to the degassing vessel to make it possible to degas the polymer particles by means of the propane fraction, which is passing the polymer,

wherein the first separation unit is designed so that the partial pressure of ethylene in the propane fraction entering the degassing vessel is less than 6000 Pa and the second separation unit is designed so that the proportion of 1-olefins and alkanes having from 4 to 12 carbon atoms in the propane fraction entering the degassing vessel is less than 1000D Pa.

In alternative but less preferred embodiment the present invention provides an apparatus for carrying out the process according to any of the preceding claims comprising

a gas-phase reactor containing a bed of polymer particles,

a recycle gas line connected to the reactor for carrying away and recirculating the reaction gas comprising propane and unpolymerized ethylene,

a product offtake line for continuously or discontinuously taking off polymer particles from the reactor, which line is connected to a degassing vessel for the separation of polymer particles and gas,

a particle precipitation unit for freeing the gas of entrained fine particles connected to the degassing vessel,

a first separation unit for separating off a high-boiling fraction comprising further 1-olefins and/or alkanes having 4 to 10 carbon atoms connected to the particle precipitation unit (9),

a second separation unit for separating off a propane fraction connected to the top of the first separation unit,

a propane line which is connected to the bottom of the second separation column and is in turn connected to the degassing vessel to make it possible to degas the polymer particles by means of the propane fraction after passing an evaporization unit,

wherein the first separation unit is designed so that the proportion of 1-olefins and alkanes having from 4 to 12 carbon atoms in the propane fraction entering the degassing vessel is less than 10000 Pa and the second separation unit is designed so that Pa the partial pressure of ethylene in the propane fraction entering the degassing vessel is less than 6000 Pa.

Preference is given to using a first separation unit and/or a second separation unit which allow separation by distillation. Particular preference is given to appropriately designed separation columns.

The first alternative is preferred if a distillation is used since an evaporation of the propane fraction coming from the bottom of the second column can be avoided if the propane fraction is the top product of the second separation unit

Finally, the present invention provides for the use of propane having a proportion of ethylene of less than 4 mol% and a proportion of the sum of 1-olefins and alkanes having from 4 to 12 carbon atoms of less than 4 mol%, in each case based on the total amount of gas, for degassing ethylene homopolymers or ethylene copolymers. Part of this propane is obtained from the gas discharged from a gas-phase polymerization reactor together with the polymer particles.

The invention is illustrated below by way of example with the aid of drawings for a gas-phase fiuidized-bed reactor and the copolymerization of ethylene with 1 hexene, without the invention being restricted thereto.

In the figures:

Fig. 1	shows the flow diagram of a polymerization plant of a preferred embodiment of the

invention,

Fig. 2	shows the dependence of the ethylene content of the propane fraction as a function

of the mode of operation of the first separation column.

Figure 1 shows the flow diagram of a polymerization plant according to a preferred embodiment of the invention having a gas-phase fiuidized-bed reactor 1. The gas-phase fiuidized-bed reactor 1 comprises a cylindrical tube in which the fiuidized bed, which usually consists of polymer particles kept in suspension in the gas phase by means of a stream of gas, is located. The velocity of the reaction gas has to be high enough firstly to fluidize the mixed bed of polymer particles which is located in the tube and serves as polymerization zone and secondly to remove the heat of polymerization effectively. To improve heat removal, it is possible, if desired, to make additional use of the enthalpy of vaporization of condensed reaction gas constituents by feeding a reaction

gas comprising not only a gas or a gas mixture but also condensed fluids which vaporize in the reactor into the fiuidized bed.

The fiuidized bed is usually bounded at the bottom by a gas distributor plate. At the top, the cylindrical part is usually adjoined by a widening disengagement zone which reduces the discharge of particles from the reactor 1. In an alternative embodiment, the disengagement zone can also be omitted. The reaction gas leaves the reactor 1 at the upper end of the disengagement zone and is conveyed in the recycle gas line 3 vi3 a cyclone 4 to the compressor 10b and from there via a heat exchanger 17 in which the recycle gas is cooled back to the reactor LThe recycle gas can, if appropriate, be cooled to below the dew point of one or more of the recycle gas components in the heat exchanger so as to operate the reactor with condensed material, i.e. in the condensed mode.

When the apparatus is used for the polymerization of ethylene, the circulated reaction gas (recycle gas) comprises a mixture of ethylene, if desired a molecular weight regulator such as hydrogen and propane and/or further saturated hydrocarbons such as ethane, butane, pentane or hexane. In addition, depending on the catalyst, further additives and auxiliaries such as metal aikyls, antistatics, catalyst poisons, etc., can also be used. The use of nitrogen in conjunction with the degassing by means of propane is less advantageous, since it can only be'separated off from the ethylene again with considerable difficulty, in addition, the reaction gas can further comprise C3-C8-1-olefins such as propene, 1-butene, 1-pentene, 2-methylpentene, 1 hexene, 1-heptene and 1-octene as comonomers, and these can also be present in condensed form. Preference is given to a process in which ethylene is copoiymerized with 1-hexene or 1-butene. To set constant reaction conditions, the constituents of the reaction gas can be fed into the gas-phase fluidized-bed reactor either directly or via the circulated reaction gas.

The capacity of the gas-phase fiuidized-bed reactor 1 is known to be limited by the cooling capacity of the circulated reaction gas. The cooling capacity is dependent not only on the heat capacity, i.e. the chemical composition, of the reaction gas but also, inter alia, on the pressure of the reaction gas or at which the (co)polymerization is carried out Here, it is generally advisable to work at pressures of from 0.1 to 10 MPa, preferably from 1 to 8 MPa, particularly preferably from 1.5 to 5 MPa, in particular from 2 to 3 MPa. The cooling capacity also depends on the reactor temperature at which the (co)poiymerization in the fiuidized bed is carried out. For the purposes of the process of the invention, it is advantageous to work at temperatures of from 30 to 125°C, particularly preferably from 75 to 118°C, with temperatures in the upper part of this range preferably being set for copolymers of relatively high density and temperatures in the lower part of this range preferably being set for copolymers of relatively low density. Furthermore, the amount of catalyst introduced determines the product output

The catalyst or catalysts is/are introduced via one or more catalyst metering devices 7, for example by means of the dry metering device disclosed in EP-A-226935, which is hereby fully incorporated by reference, in combination with the degassing by means of propane, it Is particularly advantageous for the metered addition likewise to be carried out by means of propane, preferably by means of liquid propane, as in WO 04/092229, which is hereby fully incorporated by reference. The propane is preferably likewise taken from the propane fraction. As catalysts, it is possible to use all known types of catalyst which are suitable for olefin polymerization. Particular mention may be made of Ziegler catalysts, chromium-based Phillips catalysts and single-site catalysts, in particular metallocene catalysts, without being restricted thereto. For the purposes of the present invention, single-site catalysts comprise, unlike chromium and Ziegler/Natta catalysts, at least one defined organometallic transition metal compound and usually further activating compounds and, if appropriate, support and also further additives and auxiliaries. Combinations-of catalysts (hybrid catalysts) can also be used advantageously, with combinations of different single-site catalysts being preferred. The catalysts can be immobilized together on a support or can be metered separately into the reactor.

Depending on the catalyst used, the polymer particles usually have a mean size of from a few hundred to a few thousand microns, in the case of chromium catalysts, the mean particles have a size of from about 400 to 600 pm, and in the case of Ziegler catalysts the mean particle size is about 1500-2000 pm.

The polymer particles are taken from the reactor 1 pneumatically via one or more product offtake lines 2. The product can be discharged continuously or discontinuously, with discontinuous discharge being preferred. The polymer is freed of the major part of the gas carried with it in a degassing vessel 5 and is treated with purified propane which has been worked up as described in more detail below. The pressure in the degassing vessel 5 is about 0.1-0.4 MPa, preferably 0.15 to 0.35 MPa The degassing by means of propane reduces the residual content of further 1-olefins and relatively nonvolatile inert gases, for example hexane, adsorbed on the polymer particles to contents of about 0.25% by weight, preferably less than 0.05% by weight The degassed polymer particles are subsequently taken from the degassing vessel 5 by means of star feeders 18 and conveyed to a degassing silo (not shown) where further degassing by means of nitrogen or as described in WO 04/047959 is carried out. To prevent impurities from travelling back from downstream work-up apparatuses into the degassing vessel 5, a further propane gas stream can be fed in as barrier gas between the star feeders 18. The residence times of the polymer in the degassing vessel are between 10 minutes and 8 hours depending on the content of further 1-olefins and/or alkanes having 4 to 12 carbon atoms. Preferred are 15 minutes to 5 hours.

The gas which has been freed of the polymer particles in the degassing vessel 5, which normally contains considerable amounts of entrained fine dust is passed to a recycle gas filter 9 in which the gas is largely freed of the fine dust. The purified gas is compressed in a compressor 10a to a pressure of from 2.0 to 4 MPa, preferably 2.3 to 3.5 MPa , and is, after condensed material has been separated off in a liquid precipitator 11, subjected to a two-stage separation by distillation.

In a first separation unit, configured as a separation column 12, a low-boiling fraction containing ethylene, preferably consisting essentially of ethylene and ethane, up to 55 % of propane and possibly further low-boiling recycle gas components like hydrogen (C2 fraction) is separated off and conveyed from the top of the column via the gas return line 14 to the recycle gas line 3. This ensures minimization of the ethylene losses via the discharge system, since the ethylene goes back to the polymerization circuit

To avoid accumulation of ethane in the circuit, which is a by-product of the cracker and/or is generated as a by-product during polymerization, ethane is bled off via the ethane purge line 19. The ethane discharged can be fed directly as feed to a cracker. Together with the ethane further undesirable by-products otherwise accumulating in the circuit can be removed.

Since ethane discharging causes also propane losses a side stream of the low boiling fraction (top-product of column 12) may be fed to a further columns (not shown) to separate the propane residues and to concentrate the low boiling content like ethane, ethylene and hydrogen.

The bottoms from the first separation column 12 which are enriched in relatively high-boiiing hydrocarbons (C3+ fraction), consisting essentially of propane, the other 1-olefins and saturated • hydrocarbons, are fed via a connecting line 13 to a second separation unit configured as a separation column 15. Essentially pure propane is obtained at the top of this second separation column 15, while all heavier hydrocarbons are present in the bottoms. The column is designed so that the content of higher hydrocarbons such as 1-hexene, 1-butene or n hexane is preferably less than 0.1 mol% and that of ethylene is less than 1 mol%, corresponding to 150 and 15 Pa at a degassing pressure of 0.15 MPa, respectively. The dependence of the ethylene content of the propane fraction as a function of the mode of operation of the first separation column is shown in figure 2 as an example.

In an alternative embodiment not shown in fig. 1 the separation columns can be exchanged. In this way the high boiling fraction containing the further 1-olefins and alkanes having 4 to 12 carbon atoms is separated in the first stage and afterwards the top product (distillate) is split into a clean propane fraction and the low boiling fraction containing ethylene and ethane.

The design of columns is generally known to those skilled in the art In particular, the amount of propane obtained can be set in a simple manner via the power of the vaporizer of the second separation column or by a valve located between the second distillation column 15 and the degassing vessel. The purity of the propane in respect of ethylene can be influenced by the power of the vaporizer of the first column, while the content of higher hydrocarbons in the propane is adjusted via the reflux ratio in the second separation column 15. The temperature of the bottom product in the second separation column 15 should be below 120CC in order to allow utilising low pressure steam as heating medium and to avoid ongoing reaction with 1-olefins. The temperature of the liquid bottom product is adjusted by means of the flow of distillate (C2 fraction) in the first separation column. The dependence of the ethylene content of the propane fraction on the power of the vaporizer (right-hand scale) and condenser (left-hand scale) of the first separation column 12 is shown as an example in figure 2. The higher the heat stream to the vaporizer of the column 12 the lower is the content of ethylene in the propane fraction. As an alternative, one or both of the columns can also be replaced by a membrane separation unit or other separation unit although it is less preferred. The bottom temperature of column 15 is regulated by mass flow rate of the bottom fraction. The bottom temperature should on the one hand be low enough to allow the heating of the bottom vaporizer of column 15 by low pressure steam. On the other hand very high temperature should be avoided to suppress the polymerization of ethylene and further 1-olefms.with catalyst residues.

The propane which has been purified in this way is conveyed via the propane line 16 to the heat exchanger 17, heated to a temperature which is from 5 to 20°C below the softening point of the polymer, preferably to about 10G°C, and subsequently fed into the degassing vessel 5. In the degassing vessel the primary degassing of the polymer particles is carried out and the stripping loop is closed.

The low hexene content of the propane ensures degassing of the polymer to a low residual hexene content, while the low ethylene content prevents appreciable after-polymerization and thus the formation of oligomers (gels). Particularly the quality of film products is highly decreased by such gels.

The use of the propane used for removal of the heat of polymerization as inert gas for the degassing of the polymer also makes it possible to achieve a high degree of recovery both of the ethylene and of the degassing agent, which is advantageous both from an economic point of view and from an ecological point of view. Furthermore, propane has a significantly greater heat capacity than nitrogen, which increases the heat discharge.

The 1-hexene and any hexane enriched in the bottoms from the second separation column 15 is/are recirculated via the gas return line 8 and a condensation vessel (not shown) to the

reactor 1. Any hexane present can subsequently be employed for metering in reaction auxiliaries such as antistatics or metal alkyls (scavengers). The small losses of propane which occur despite the use of the process of the invention are compensated by introduction of appropriate amounts of fresh propane into the recycle gas line 3. Alternatively, particularly if Ziegler Catalyst used, the propane may have its source from that used for catalyst preparation and/or for catalyst feeding.

A particularly advantageous aspect is that the purified propane can also be used for the metered addition of the catalyst. For this purpose, propane is depressurized in the catalyst metering device 7 into the reactor 1 and thus vaporized, as described in WO 2004/092229. The propane can be used in this way in liquid form or as a gas.

The fine dust separated off from the reaction gas in the cyclone 4 is advantageously added to the product in the degassing vessel 5 via the fine dust line 6 or alternatively fed back into the reactor 1. In this case it is very useful to add a catalyst poison to the recycling gas before entering the cyclone ensuring that no active catalyst residues enter the degassing vessel 5.

It may be emphasized that the specific embodiments described here merely serve to illustrate the invention and do not constitute a restriction, in particular, the process can also be applied to other  ■ '  polymerization processes in the condensed phase, as long as relatively high-boiling components (e.g. butene/butane, pentene/pentane, hexene/hexane) can be removed from the polymer by means of propane and are to be removed in this way. In addition, further embodiments by means of which use can be made of the inventive idea described are also conceivable.

The present application claims priority of the German Patent application No. 10 2005 005 506.0 which is fully incorporated herein by reference. All percentages and parts of this application are related to mass -except otherwise indicated.

Examples

The solubility of gases like hexane, hexene and butene in the polymer and the corresponding vapour pressures have been determined by laboratory experiments for two typical polyethylene products using a Ziegler and a Chromium catalyst From these data the necessary amounts of strip gas (propane) have been calculated using fundamental thermodynamic equations to achieve a concentration of hexane and hexane below 500 ppm by mass. The production rate of the reactor was 40 t/h. The results are displayed in the following table.

List of reference numerals

1.	Gas-phase fluidized-bed reactor

2	Product offtake line

3	Recycle gas line

4	Cyclone

5	Degassing vessel

6	Fine dust line

7	Catalyst metering device

8	Gas return line (C4+)

9	Recycle gas filter

10a, 10b  Compressor

11	Heat exchanger

12	First separation column

13	Connecting line

14	Gas return line (C2)

15	Second separation column

16	Propane line

17	Heat exchanger

18	Star feeders

19	Ethane purge line

20	Fresh propane feed line

Claims

1.	A process for the polymerization of ethylene or of ethylene with further 1-olefins, in which

the ethylene is polymerized in the presence of a catalyst in a gas-phase reactor (1) to form

polymer particles and reaction gas comprising propane and unpoiymerized ethylene is

circulated to remove the heat of polymerization, wherein

the polymer particles are discharged continuously or discontinuously from the reactor (1).

the polymer particles are separated from the major part of the concomitantly discharged gas and the polymer particles are degassed,

the gas is freed of entrained fine particles

the gas is separated from a low-boiling fraction comprising ethylene or from a high boiling fraction containing further 1-olefins or aikanes having from 4 to 12 carbon atoms in a first separation stage,

a propane fraction is separated off in a second separation stage and this propane fraction is used for degassing the polymer particles discharged from the reactor,

with the partial pressure of ethylene in the propane fraction "used for degassing being less than 6000 Pa and the partial pressure of the sum of further 1-olefins and aikanes having from 4 to 12 carbon atoms in the propane fraction being less than 10000 Pa

2.	The process according to claim 1, wherein the 1-olefins are selected from among 1-butane, 1-hexene and 1-octene and/or the aikanes are selected from among n-butane, n-pentane, isopentane, n-hexane and n octane.

3.	The process according to either of the preceding claims, wherein the proportion of ethylene in the propane fraction is less than 0.5 moi%, in particular less than 0.2 mol%.

4.	The process according to either of the preceding claims, wherein the patial pressure of ethylene in the propane fraction is less than 750 Pa, in particular less than 300 Pa.

5.	The process according to any of the preceding claims, wherein the proportion of 1-olefins and aikanes having from 4 to 12 carbon atoms in the propane fraction is less than 0.1 mol%, in particular less than 0.01 mol%.

6.	The process according to any of the preceding claims, wherein the vapour pressure of 1-oiefins and alkanes having from 4 to 12 carbon atoms in the propane fraction is less than 150 Pa, in particular less than 15 Pa.

7.	The process according to any of the preceding claims, wherein the circulated gas comprises propane in an amount of at least 20, in particular at least 30 rnoi%.

8.	The process according to any of the preceding claims, wherein a maximum of 10 mol%, preferably a maximum of 5 moI%, of other gases or liquids are present in addition to ethylene, further 1-olefins, hydrogen and propane in the reactor (1).

9.	The process according to any of the preceding claims, wherein the degassing of the polymer particles by means of the propane fraction and the separation of the polymer particles from the major part of the discharged gas is carried out simultaneously and/or in the same place.

10.	The process according to any of the preceding claims, wherein the reaction gas is taken from the reactor (1), part of the reaction gas is condensed and is recirculated together with or separately from the uncondensed gas to the reactor.

11.	The process according to any of the preceding claims, wherein the low-boiling fraction separated off in the first separation stage is recirculated to the reactor (1).

12.	The process according to any of the preceding claims, wherein a high boiling fraction containing further 1-olefins or alkanes having from 4 to 12 carbon atoms leaving the second separation stage is recirculated to the reactor (1).

13.	The process according to any of the preceding claims, wherein at least part of the ethane separated off in the first separation stage is discharged.

14.	The process according to any of the preceding claims, wherein the propane fraction is used for the metered addition of the catalyst or catalysts.

15.	An apparatus for carrying out the process according to any of the preceding claims

comprising

a gas-phase reactor (1) containing a bed of polymer particles,

a recycle gas line (3) connected to the reactor for carrying away and recirculating the reaction gas comprising propane and unpolymerized ethylene,

a product offtake line (2) for continuously or discontinuously taking off polymer particles from the reactor (1), which line is connected to a degassing vessel (5) for the separation of polymer particles and gas,

a particle precipitation unit (9) for freeing \he gas of entrained fine particles connected to the degassing vessel (5),

a first separation unit (12) for separating off a low-boiling fraction comprising ethylene and ethane connected to the particle precipitation unit (9),

a second separation unit (15) for separating off a propane fraction connected to the bottom of the first separation unit (12),

a propane line which is connected to the top of the second separation unit (15) and is in turn connected to the degassing vessel (5) to make it possible to degas the polymer particles by means of the propane fraction,

wherein the first separation unit (12) is designed so that the partial pressure of ethylene in the propane fraction entering the degassing vessel is less than 6000 Pa and the second separation unit (15) is designed so that the proportion of 1-olefins and alkanes having from 4 to 12 carbon atoms in the propane fraction entering the degassing vessel is less than 10000 Pa.

16.	An apparatus for carrying out the process according to claim 1 to 14 comprising

a gas-phase reactor containing a bed of polymer particles,

a recycle gas line connected to the reactor for carrying away and recirculating the reaction gas comprising propane and unpolymerized ethylene,

a product offtake line for continuously or discontinuously taking off polymer particles from the reactor, which line is connected to a degassing vessel for the separation of polymer particles and gas,

a particle precipitation unit for freeing the gas of entrained fine particles connected to the degassing vessel,

a first separation unit for separating off a high-boiling fraction comprising further 1-olefins and/or alkanes having 4 to 10 carbon atoms connected to the particle precipitation unit (9),

a second separation unit for separating off a propane fraction connected to the top of the first separation unit,

a propane line which is connected to the bottom of the second separation unit and is in turn connected to the degassing vessel (5) to make it possible to degas the polymer particles by means of the propane fraction after passing an evaporation unit,

wherein the first separation unit is designed so that the partial pressure of ethylene In the propane fraction entering the degassing vessel is less than 6000 Pa and the second separation unit is designed so that the proportion of 1-olefins and alkanes having from 4 to 12 carbon atoms in the propane fraction entering the degassing vessel is less than 10000 Pa.

The apparatus according to claim 15 or 16, wherein the first separation unit and/or the second separation unit carry out a separation by distillation.

The use of propane which has a proportion of ethylene of less than 1 moi% and a proportion of 1-olefins and alkanes having from 4 to 12 carbon atoms of less than 4 mol%, in each case based on the total amount of gas, and has been obtained from the gas discharged from a gas-phase polymerization reactor together with the polymer particles for degassing ethylene homopoiymers or ethylene copolymers,

uated this 6 day of August 2007

(ARINDAM PAUL) Of De PENNING & De PENNING AGENT FOR THE APPLICANTS

Documents:

				3434-CHENP-2007  CORRESPONDENCE OTHERS  12-07-2013.pdf

				3434-CHENP-2007  AMENDED CLAIMS  28-02-2014.pdf

				3434-CHENP-2007  AMENDED PAGE OF SPECIFICATION  28-02-2014.pdf

				3434-CHENP-2007  EXAMINATION REPORT REPLY RECEIVED  28-02-2014.pdf

				3434-CHENP-2007  FORM-3  28-02-2014.pdf

				3434-CHENP-2007  POWER OF ATTORNEY  28-02-2014.pdf

				3434-chenp-2007-abstract.pdf

				3434-chenp-2007-claims.pdf

				3434-chenp-2007-correspondnece-others.pdf

				3434-chenp-2007-description(complete).pdf

				3434-chenp-2007-drawings.pdf

				3434-chenp-2007-form 1.pdf

				3434-chenp-2007-form 3.pdf

				3434-chenp-2007-form 5.pdf

				3434-chenp-2007-pct.pdf

« Previous Patent

Next Patent »

Patent Number	260542	

Indian Patent Application Number	3434/CHENP/2007	

PG Journal Number	19/2014	

Publication Date	09-May-2014	

Grant Date	06-May-2014	

Date of Filing	06-Aug-2007	

Name of Patentee	BASELL POLYOLEFINE GMBH	

Applicant Address	Brühler Strasse 60, 50389 Wesseling	

Inventors:

#	Inventor's Name	Inventor's Address	

1	PENZO, Giuseppe	Via Segantini, 16, Montanara di Curtatone, I-46010 Mantova	

2	KARER, Rainer	Oskar-Schlemmer-Ring 48, 67657 Kaiserslautern	

3	AHMADZADE-YOUSSEFI, Cyrus	Hofweg 4, 22085 Hamburg	

4	NIEKEN, Ulrich	Akazienweg 7, 67434 Neustadt a.d.W	

PCT International Classification Number	C08F 2/34	

PCT International Application Number	PCT/EP06/00783	

PCT International Filing date	2006-01-30	

PCT Conventions:

#	PCT Application Number	Date of Convention	Priority Country	

1	60/656,185	2005-02-25	Germany	

2	10 2005 005 506.0	2005-02-04	Germany	

© All Indian Patents, 2013-2021.

  Patent data available in the public domain from Indian Patents Office, Department of Industrial Policy and Promotions, Ministry of Commerce and Industry, Government of India.
