Repository: anandvc/allindianpatents

File: patents/260646-a-multi-layer-coating.html
Indian Patents. 260646:A MULTI-LAYER COATING

Indian Patents

Recently Granted Patents

  Recently Published Patents

Title of Invention	A MULTI-LAYER COATING

Abstract	A multi-layer coating for protection of metals and alloys against oxidation at high temperatures in general is provided. The invention utilizes a multi-layer ceramic coating on metals or alloys for increased oxidation-resistance, comprising at least two layers, wherein the first layer (3) which faces the metal containing surface and the second layer facing the surrounding atmosphere (4) both comprise an oxide, and wherein the first layer (3) has a tracer diffusion coefficient for cations Mm+, where M is the scale forming element of the alloy, and the second layer (4) has a tracer diffusion coefficient for oxygen ions O2- satisfying the following formula: wherein p(O2)in is the oxygen partial pressure in equilibrium between the metallic sub-...	

Full Text	A MULTI-LAYER COATING	

Documents:

				9463-delnp-2008-Abstract-(24-12-2013).pdf

				9463-delnp-2008-Abstract.pdf

				9463-delnp-2008-Claims-(24-12-2013).pdf

				9463-delnp-2008-Claims.pdf

				9463-delnp-2008-Correspondence Others-(07-08-2012).pdf

				9463-delnp-2008-Correspondence Others-(12-08-2013).pdf

				9463-delnp-2008-Correspondence Others-(16-12-2013).pdf

				9463-delnp-2008-Correspondence Others-(18-12-2013).pdf

				9463-delnp-2008-Correspondence Others-(24-12-2013).pdf

				9463-delnp-2008-Description (Complete).pdf

				9463-delnp-2008-Drawings-(16-12-2013).pdf

				9463-delnp-2008-Drawings.pdf

				9463-delnp-2008-Form-1.pdf

				9463-DELNP-2008-Form-18-(04-02-2009).pdf

				9463-delnp-2008-Form-2-(24-12-2013).pdf

				9463-delnp-2008-Form-3-(07-08-2012).pdf

				9463-delnp-2008-Form-3.pdf

				9463-delnp-2008-GPA-(24-12-2013).pdf

				Drawings.pdf

				Form-1.pdf

				Form-3.pdf

				Form-5.pdf

				Translation-Search Report.pdf

« Previous Patent

Next Patent »

Patent Number	260646	

Indian Patent Application Number	9463/DELNP/2008	

PG Journal Number	20/2014	

Publication Date	16-May-2014	

Grant Date	14-May-2014	

Date of Filing	12-Nov-2008	

Name of Patentee	TECHNICAL UNIVERSITY OF DENMARK	

Applicant Address	Anker Engelundsvej 1  Bldg.  101A  DK-2800 Kgs. Lyngby  Denmark	

Inventors:

#	Inventor's Name	Inventor's Address	

1	HENDRIKSEN  Peter  Vang	Kulsvier Huse 17  DK-3400 Hilleroed  Denmark	

2	MIKKELSEN  Lars	Aavej 1  DK-4000 Roskilde  Denmark	

3	LARSEN  Peter  Halvor	Risoe Huse 13  DK-4000 Roskilde  Denmark	

4	LINDEROTH  Soeren	Egevej 47  DK-4000 Roskilde  Denmark	

5	MOGENSEN  Mogens	Krogenlundvej 10  DK-3540 Lynge  Denmark	

PCT International Classification Number	H01M 8/02	

PCT International Application Number	PCT/EP2007/003593	

PCT International Filing date	2007-04-24	

PCT Conventions:

#	PCT Application Number	Date of Convention	Priority Country	

1	06008678.2	2008-11-12	EPO	

© All Indian Patents, 2013-2021.

  Patent data available in the public domain from Indian Patents Office, Department of Industrial Policy and Promotions, Ministry of Commerce and Industry, Government of India.

File: patents/260647-method-of-polymerizing-olefins.html (part 1 of 2)
Indian Patents. 260647:"METHOD OF POLYMERIZING OLEFINS"

Indian Patents

Recently Granted Patents

  Recently Published Patents

Title of Invention	"METHOD OF POLYMERIZING OLEFINS"

Abstract	ABSTRACT '^ "METHOD OF POLYMERIZING OLEFINS" A method of polymerizing olefins comprising: combining ethylene at a partial pressure of at least 1300 kPa and optionally one or more aolefins with a catalyst composition in a continuous polymerization reactor at a pressure of less than 10,000 kPa, wherein the catalyst composition comprises a hafiiocene; isolating a polyethylene having a density in the range of from 0.930 to 0.975 g/cm ; wherein when the molar ratio of a-olefin to ethylene present in the reactor ranges from 0 to 0.20, the catalyst productivity does not vary by more than 30 %. I	

Full Text	SINGLE CATALYST LOW, MEDIUM AND HIGH DENSITY POLYETHYLENES

FIELD OF THE INVENTION

[0001] The present invention relates to single-catalyst composition production of low, medium and high density polyethylenes without the need to change the catalyst composition, and relates particularly to the production of medium and high density polyethylenes using a catalyst composition that is also capable of producing low density polyethylenes, and more particularly, to the production in a low pressure reactor of medium and high density polyethylenes at high productivities under varying conditions of comonomer and hydrogen.

BACKGROUND OF THE INVENTION

[0002| The most studied metallocenes to date are titanium and zirconium based mono- and bis-cyclopentadienyl metallocenes. These catalysts, in particular, zirconocenes, are known to produce low density polyethylenes—those having a density of about less than 0.930 g/cm3—at an advantageously high activity under many types of reactor conditions. However, it is known that the most studied metallocenes to date do not produce higher density polyethylenes— those whose density is above 0.930 g/cm3—at a productivity that is commercially acceptable. See, e.g., 1 METALLOCENE-BASED POLYOLEFINS 12-14 (J. Scheirs & W. Kaminsky, eds., John Wiley & Sons 2000). Furthermore, it is known that hydrogen reduces the productivity of most metallocenes. See, e.g., J.B.P. Soares and A.E. Hamielec in 3(2) POLYMER REACTION ENGINEERING 131-200 (1995). This is a disadvantage in that hydrogen is useful (and most often necessary) for increasing the melt index (I2) of the polyethylene being produced, higher I2 (e.g., 5-50 dg/min) resins being desirable for such applications as rotomolding and injection molding products. It is also a disadvantage in that it would be desirable to use the same catalyst composition when transitioning between high, medium and low density polyethylene products in a single or multiple reactor(s), and avoiding the current need of having to change catalyst composition in order to achieve different resin products.

[0003] Metallocene derived resins have many advantageous properties that provide commercially attractive products. What would be desirable is a metallocene catalyst composition that is capable of producing medium and high density polyethylenes at commercially attractive productivities, especially polyethylenes useful in rotomolding and injection molding applications. Further, it would be useful to provide a metallocene that is capable of being used to produce a wide melt index and wide density range of polyethylene resins at commercially attractive productivities. The inventors here have discovered such a catalyst composition and process for producing these resins.

|0004|  Background references include U.S. Patent No. 6,936,675.

SUMMARY OF THE INVENTION

[0005] One aspect of the invention is to a method of polymerizing olefins comprising combining ethylene, at a partial pressure of at least 1300 kPa in one embodiment, and optionally one or more a-olefins with a catalyst composition in a polymerization reactor, preferably a continuous polymerization reactor, at a pressure of less than 10,000 kPa; wherein the catalyst composition comprises a hafnocene; and isolating a polyethylene having a density in the range of from 0.930 to 0.975 g/cm3.

[0006] Another aspect of the invention is to a method of polymerizing olefins comprising combining ethylene and optionally one or more a-olefms with a catalyst composition in a polymerization reactor comprising polymer particles at a pressure of less than 10,000 kPa; and isolating a polyethylene having a density in the range of from 0.910 to 0.975 g/cm3; wherein the bulk density of the polymer particles is greater than 0.40 g/cm3 at a molar ratio of comonomer to ethylene that ranges from 0 to 0.10; and wherein the catalyst composition is not altered when producing resins within the density range.

|0007] Yet another aspect of the invention is to a method for transitioning within a single reactor from a first polyethylene product to a second polyethylene product, comprising:

(a)	operating the reactor at a pressure of less than 10,000 kPa with a

first molar ratio of hydrogen to ethylene and a first molar ratio of comonomer to

ethylene;

(b)	withdrawing a first polyethylene product;

(c)	altering one or both of the molar ratio of hydrogen to ethylene and

the molar ratio of comonomer to ethylene to achieve a second molar ratio of

hydrogen to ethylene and a second molar ratio of comonomer to ethylene; and

(d)	withdrawing a second polyethylene product;

wherein the transition takes place using the same catalyst composition and wherein the density of the first polyethylene product is less than or equal to 0.920 g/cm3, and the density of the second polyethylene product is greater than or equal to 0.935 g/cm3.

[0008] And yet another aspect of the invention is to a polyethylene particles having an average particle size ranging from 0.4 to 0.8 mm, wherein at least 80% of the particles are from 35 to 60 mesh in size, the particles having a bulk density of greater than 0.40 g/cm3 and a gradient density of from 0.930 to 0.975 g/cm3, and possessing from 0.001 to 4 ppm of hafnium metal.

[0009] And yet another aspect of the invention is to a catalyst composition and use of a catalyst system comprising a catalyst component that is capable of making a polyethylene having a molecular weight distribution of from 2 to 15 in a single reactor and having a hexane extractables value of less than 2 %, and further, the catalyst component capable of making polyethylenes at a density range of from 0.91 to 0.975 g/cm3.

[0010) These aspects may be combined with various embodiments disclosed herein to describe the invention(s).

BRIEF DESCRIPTION OF THE DRAWINGS

[OOll] Figure 1 is a graphical representation of data from Tables 2-4, plotting the relationship between the catalyst productivity Inventive examples as a function of 1 -hexene to ethylene molar ratio in the reactor;

[0012] Figure 2 is a graphical representation of data from Tables 2-4, plotting the relationship of the catalyst productivity in the inventive examples as a function of 1 -hexene concentration in the reactor;

[0013] Figure 3 is a graphical representation of Comparative examples (bis-alkyl-cyclopentadienyl)zirconium dihalide) catalyst composition productivity and polyethylene copolymer density as a function of 1-hexene to ethylene molar ratio in the gas phase polymerization reactor operated under conditions similar to that described in the Examples; and

[0014] Figure 4 is a graphical representation of data from Tables 2-4, plotting the relationship between polyethylene density as a function of melt index (MI, la) where the numbers for each data point represent the catalyst composition productivity and the dashed line is an estimate of the homopolymer density over the MI range of 0.05 - 200 g/10min.

DETAILED DESCRIPTION OF THE INVENTION

[0015] Aspects of the present invention are directed to methods of producing medium density (0.930 to 0.940 g/cm3) to high density (> 0.940 g/cm3) polyethylenes in a polymerization reactor using a catalyst composition that possesses a commercially acceptable productivity when producing low density (0.910 to less than 0.930 g/cm3) polyethylenes. Another aspect of the invention is a method of transitioning from the production of a low density polyethylene to a medium and/or high density polyethylene. This transition can take place without stopping the

polymerization process, and/or without changing the polymer particle bed inside the polymerization reactor. A "catalyst component" in one embodiment is any chemical species known in the art capable of catalyzing the polymerization of ethylene monomers (and optionally comonomers) to produce polyethylene. In a preferred embodiment, the catalyst composition comprises a hafnocene; in a most preferred embodiment, the catalyst composition comprises a catalyst component consisting of a hafnocene. The various aspect of the invention can thus be described by combinations of the embodiments herein.

[0016] One aspect of the present invention is a method of polymerizing olefins comprising combining ethylene and optionally one or more a-olefms with a catalyst composition in a polymerization reactor at a pressure of less than 10,000 kPa in order to produce a polyethylene having a density in the range of from 0.930 or 0.935 to 0.965 or 0.970 or 0.975 g/cm3 while maintaining the catalyst productivity. The desired density range may comprise any combination of any lower limit with any upper limit as described herein. Preferably, the catalyst composition comprises a hafnocene. Unless otherwise indicated, the "density" referred to throughout is the so-called "gradient" density (Sample preparation method ASTM D4703-03; density test method, gradient column per ASTM D1505-03).

(0017] The "hafnocene" is a catalyst component comprising mono-, bis- or

tris-cyclopentadienyl-type complexes of hafnium. In one embodiment, the

cyclopentadienyl-type ligand comprises cyclopentadienyl or ligands isolobal to

cyclopentadienyl and substituted versions thereof. Representative examples of

ligands isolobal to cyclopentadienyl include cyclopentaphenanthreneyl, indenyl,

benzindenyl,	fluorenyl,	octahydrofluorenyl,	cyclooctatetraenyl,

cyclopentacyclododecene, phenanthrindenyl, 3,4-benzo fluorenyl, 9-phenylfluorenyl, 8-H-cyclopent[a]acenaphthylenyl, 7H-dibenzofluorenyl, indeno[l,2-9]anthrene, thiophenoindenyl, thiopheno fluorenyl, hydrogenated versions thereof (e.g., 4,5,6,7-tetrahydroindenyl, or "H4Ind") and substituted versions thereof. In one embodiment, the hafnocene is an unbridged bis-cyclopentadienyl hafnocene and substituted versions thereof. In another embodiment, the hafnocene excludes unsubstituted bridged and unbridged bis-

cyclopentadienyl hafnocenes, and unsubstituted bridged and unbridged bis-indenyl hafnocenes, "unsubstituted" meaning that there are only hydride groups bound to the rings and no other group.

[0018] Preferably, the hafnocene useful in the present invention can be represented by the formula (where "Hf' is hafnium):

(Formula Removed) wherein n is 1 or 2, p is 1, 2 or 3, each Cp is independently a cyclopentadienyl ligand or a ligand isolobal to cyclopentadienyl or a substituted version thereof bound to the hafnium; and X is selected from the group consisting of hydride, halides, C1 to C10 alkyls and C2 to C12 alkenyls; and wherein when n is 2, each Cp may be bound to one another through a bridging group A selected from the group consisting of C1 to C5 alkylenes, oxygen, alkylamine, silyl-hydrocarbons, and siloxyl-hydrocarbons. An example of C1 to C5 alkylenes include ethylene (— CH2CH2—) bridge groups; an example of an alkylamine bridging group includes methylamide (—(CH3)N—); an example of a silyl-hydrocarbon bridging group includes dimethylsilyl (—(CH3)2Si—); and an example of a siloxyl-hydrocarbon bridging group includes (—O— (CH3)2Si—O—). In a particular embodiment of the hafnocene represented in formula (1), wherein n is 2 and p is 1 or 2.

[0019| As used herein, the term "substituted" means that the referenced group possesses at least one moiety in place of one or more hydrogens in any position, the moieties selected from such groups as halogen radicals (esp., F, C1, Br), hydroxyl groups, carbonyl groups, carboxyl groups, amine groups, phosphine groups, alkoxy groups, phenyl groups, naphthyl groups, C1 to C10 alkyl groups, C2 to C10 alkenyl groups, and combinations thereof. Examples of substituted alkyls and aryls includes, but are not limited to, acyl radicals, alkylamino radicals, alkoxy radicals, aryloxy radicals, alkylthio radicals, dialkylamino radicals, alkoxycarbonyl radicals, aryloxycarbonyl radicals, carbamoyl radicals, alkyl- and dialkyl- carbamoyl radicals, acyloxy radicals, acylamino radicals, arylamino radicals, and combinations thereof.

[0020]  More preferably, the hafnocene useful in the present invention can be represented by the formula:

(Formula Removed) wherein each Cp is a cyclopentadienyl ligand and each is bound to the hafnium; each R is independently selected from hydrides and C1 to C10 alkyls, most preferably hydrides and C1 to C5 alkyls; and X is selected from the group consisting of hydride, halide, C1 to C10 alkyls and C2 to C12 alkenyls, and more preferably X is selected from the group consisting of halides, C2 to C6 alkylenes and C1 to C6 alkyls, and most preferably X is selected from the group consisting of chloride, fluoride, C1 to C5 alkyls and C2 to C6 alkylenes. In a most preferred embodiment, the hafnocene is represented by formula (2) above, wherein at least one R group is an alkyl as defined above, preferably a C1 to C5 alkyl, and the others are hydrides. In a most preferred embodiment, each Cp is independently substituted with from one two three groups selected from the group consisting of methyl, ethyl, propyl, butyl, and isomers thereof.

|0021] The polymerization process is carried out in one embodiment such that the catalyst composition is heterogeneous. Thus, the catalyst composition comprises a support material in one embodiment. The support material can be any material known in the art for supporting catalyst compositions, most preferably an inorganic oxide, most preferably silica, alumina, silica-alumina, magnesium chloride, graphite, magnesia, titania, zirconia, and montmorillonite, any of which can be chemically/physically modified such as by fluoriding processes, calcining or other processes known in the art. In a most preferred embodiment the support material is a silica material having an average particle size as determined by Malvern analysis of from 1 to 60 µm, most preferably 10 to 40 µm.

[0022] The catalyst composition comprises an activator. Any suitable activator known to activate catalyst components towards olefin polymerization

may be suitable. In a preferred embodiment, the activator is an alumoxane, and most preferably methalumoxane such as described by J.B.P. Soares and A.E. Hamielec in 3(2) POLYMER REACTION ENGINEERING 131-200 (1995). The alumoxane is preferably co-supported on the support material in a molar ratio of aluminum to hafnium (Al:Hf) ranging from 80:1 to 200:1, most preferably 90:1 to 140:1.

[0023] The "polymerization reactor" can be any type of reactor known in the art that is useful in producing polyolefins and capable of being operated at an overall pressure of less than 10,000 kPa, more preferably less than 8,000 kPa, and even more preferably less than 6,000 kPa, and even more preferably less than 4,000 kPa, and most preferably less than 3,000 kPa. In one embodiment, the reactor is a "continuous" reactor, meaning that monomers and catalyst composition are continually or regularly fed to the reactor while polyethylene is continually or regularly extracted from the reactor. Such polymerization reactors include so called "slurry" reactors, "solution" reactors and "fluidized bed gas phase" reactors. Such reactors are outlined by A.E. Hamielec and J.B.P. Soares in Polymerization Reaction Engineering—Metallocene Catalysts, 21 PROG. POLYM. Sci. 651-706 (1996). Most preferably, the polymerization reactor useful in the invention is a continuous fluidized bed gas phase reactor. Such reactors are well known in the art and described in more detail in US 5,352,749, 5,462,999 and WO 03/044061.

[0024J In one embodiment, the "polymerization reactor" comprises two or more reactors in series, those reactors being any combination of reactors; preferably the polymerization reactor is one reactor. In another embodiment, the polymerization reactor is a continuous polymerization reactor comprising a feed stream or "cycle gas" comprising the ethylene and, if present, a comonomer, both of which are flowed continuously through the polymerization reactor by any suitable means. The amount of comonomer, if present in the reactor, can be expressed as a molar ratio relative to the amount of ethylene in the reactor. Preferably, the feed stream or "cycle gas" is provided to the reactor to maintain a

continuous flow of monomer and optionally comonomer, the ratio stated being a desired steady state level to produce a given type of polyethylene.

[0025] In an embodiment of a fluidized bed reactor, a monomer stream is passed to a polymerization section. As an illustration of the polymerization section, there can be included a reactor in fluid communication with one or more discharge tanks, surge tanks, purge tanks, and recycle compressors. In one or more embodiments, the reactor includes a reaction zone in fluid communication with a velocity reduction zone. The reaction zone includes a bed of growing polymer particles, formed polymer particles and catalyst composition particles fluidized by the continuous flow of polymerizable and modifying gaseous components in the form of make-up feed and recycle fluid through the reaction zone. Preferably, the make-up feed includes polymerizable monomer, most preferably ethylene and at least one other a-olefin, and may also include "condensing agents" as is known in the art and disclosed in, for example, US 4,543,399, US 5,405,922, and US 5,462,999.

(0026) The fluidized bed has the general appearance of a dense mass of individually moving particles, preferably polyethylene particles, as created by the percolation of gas through the bed. The pressure drop through the bed is equal to or slightly greater than the weight of the bed divided by the cross-sectional area. It is thus dependent on the geometry of the reactor. To maintain a viable fluidized bed in the reaction zone, the superficial gas velocity through the bed must exceed the minimum flow required for fluidization. Preferably, the superficial gas velocity is at least two times the minimum flow velocity. Ordinarily, the superficial gas velocity does not exceed 1.5 m/sec and usually no more than 0.76 ft/sec is sufficient.

[0027] In general, the height to diameter ratio of the reaction zone can vary in the range of about 2:1 to about 5:1. The range, of course, can vary to larger or smaller ratios and depends upon the desired production capacity. The cross-

sectional area of the velocity reduction zone is typically within the range of about 2 to about 3 multiplied by the cross-sectional area of the reaction zone. |0028| The velocity reduction zone has a larger inner diameter than the reaction zone, and can be conically tapered in shape. As the name suggests, the velocity reduction zone slows the velocity of the gas due to the increased cross sectional area. This reduction in gas velocity drops the entrained particles into the bed, reducing the quantity of entrained particles that flow from the reactor. That gas exiting the overhead of the reactor is the recycle gas stream.

|0029| The recycle stream is compressed in a compressor and then passed through a heat exchange zone where heat is removed before it is returned to the bed. The heat exchange zone is typically a heat exchanger which can be of the horizontal or vertical type. If desired, several heat exchangers can be employed to lower the temperature of the cycle gas stream in stages. It is also possible to locate the compressor downstream from the heat exchanger or at an intermediate point between several heat exchangers. After cooling, the recycle stream is returned to the reactor through a recycle inlet line. The cooled recycle stream absorbs the heat of reaction generated by the polymerization reaction.

[00301 Preferably, the recycle stream is returned to the reactor and to the fluidized bed through a gas distributor plate. A gas deflector is preferably installed at the inlet to the reactor to prevent contained polymer particles from settling out and agglomerating into a solid mass and to prevent liquid accumulation at the bottom of the reactor as well to facilitate easy transitions between processes which contain liquid in the cycle gas stream and those which do not and vice versa. An illustrative deflector suitable for this purpose is described in US 4,933,149 and US 6,627,713.

|003l | The catalyst composition used in the fluidized bed is preferably stored for service in a reservoir under a blanket of a gas which is inert to the stored material, such as nitrogen or argon. The catalyst composition may be added to the reaction system, or reactor, at any point and by any suitable means, and is

preferably added to the reaction system either directly into the fluidized bed or downstream of the last heat exchanger (the exchanger farthest downstream relative to the flow) in the recycle line, in which case the activator is fed into the bed or recycle line from a dispenser. The catalyst composition is injected into the bed at a point above distributor plate. Preferably, the catalyst composition is injected at a point in the bed where good mixing with polymer particles occurs. Injecting the catalyst composition at a point above the distribution plate provides satisfactory operation of a fluidized bed polymerization reactor.

[0032] The monomers can be introduced into the polymerization zone in various ways including direct injection through a nozzle into the bed or cycle gas line. The monomers can also be sprayed onto the top of the bed through a nozzle positioned above the bed, which may aid in eliminating some carryover of fines by the cycle gas stream.

[0033| Make-up fluid may be fed to the bed through a separate line to the reactor. The composition of the make-up stream is determined by a gas analyzer. The gas analyzer determines the composition of the recycle stream and the composition of the make-up stream is adjusted accordingly to maintain an essentially steady state gaseous composition within the reaction zone. The gas analyzer can be a conventional gas analyzer that determines the recycle stream composition to maintain the ratios of feed stream components. Such equipment is commercially available from a wide variety of sources. The gas analyzer is typically positioned to receive gas from a sampling point located between the velocity reduction zone and heat exchanger.

[0034| The production rate of polyolefin may be conveniently controlled by adjusting the rate of catalyst composition injection, activator injection, or both. Since any change in the rate of catalyst composition injection will change the reaction rate and thus the rate at which heat is generated in the bed, the temperature of the recycle stream entering the reactor is adjusted to accommodate any change in the rate of heat generation. This ensures the maintenance of an

essentially constant temperature in the bed. Complete instrumentation of both the fluidized bed and the recycle stream cooling system is, of course, useful to detect any temperature change in the bed so as to enable either the operator or a conventional automatic control system to make a suitable adjustment in the temperature of the recycle stream.

[00351 Under a given set of operating conditions, the fluidized bed is maintained at essentially a constant height by withdrawing a portion of the bed as product at the rate of formation of the particulate polymer product. Since the rate of heat generation is directly related to the rate of product formation, a measurement of the temperature rise of the fluid across the reactor (the difference between inlet fluid temperature and exit fluid temperature) is indicative of the rate of particular polymer formation at a constant fluid velocity if no or negligible vaporizable liquid is present in the inlet fluid.

[0036] On discharge of particulate polymer product from reactor, it is desirable and preferable to separate fluid from the product and to return the fluid to the recycle line. There are numerous ways known to the art to accomplish this separation. Product discharge systems which may be alternatively employed are disclosed and claimed in US 4,621,952. Such a system typically employs at least one (parallel) pair of tanks comprising a settling tank and a transfer tank arranged in series and having the separated gas phase returned from the top of the settling tank to a point in the reactor near the top of the fluidized bed.

[0037] In the fluidized bed gas-phase reactor embodiment, the reactor temperature of the fluidized bed process herein ranges from 70°C or 75°C or 80°C to 90°C or 95°C or 100°C or 110°C, wherein a desirable temperature range comprises any upper temperature limit combined with any lower temperature limit described herein. In general, the reactor temperature is operated at the highest temperature that is feasible, taking into account the sintering temperature of the polyolefin product within the reactor and fouling that may occur in the reactor or recycle line(s).

[0038] The process of the present invention is suitable for the production of homopolymers comprising ethylene derived units, or copolymers comprising ethylene derived units and at least one or more other olefm(s) derived units. The final polyethylene product may comprise from 0 to 15 or 20 wt% comonomer derived units. Preferably, ethylene is homopolymerized or copolymerized with a-olefins containing from 3 to 12 carbon atoms in one embodiment, and from 4 to 10 carbon atoms in yet another embodiment, and from 4 to 8 carbon atoms in a preferable embodiment. Even more preferably, ethylene is copolymerized with 1-butene or 1-hexene, to form the polyethylene of the invention.

|0039| In order to maintain an adequate catalyst productivity in the present invention, it is preferable that the ethylene is present in the reactor at a partial pressure at or greater than 190 psia (1300 kPa), or 200 psia (1380 kPa), or 210 psia (1450 kPa), or 220 psia (1515 kPa); and less than 10,000 kPa in a preferred embodiment.

[0040| The comonomer, if present in the polymerization reactor, is present at any level that will achieve the desired weight percent incorporation of the comonomer into the finished polyethylene. This is expressed as a mole ratio of comonomer to ethylene as described herein, which is the ratio of the gas concentration of comonomer moles in the cycle gas to the gas concentration of ethylene moles in the cycle gas. In one embodiment of polyethylene production, the comonomer is present with ethylene in the cycle gas in a mole ratio range of from 0 or 0.0001 (comonomer:ethylene) to 0.20 or 0.10, and from 0.001 to 0.080 in another embodiment, and from 0.001 to 0.050 in yet another embodiment, and from 0.002 to 0.030 in yet another embodiment, wherein a desirable range may comprise any combination of any upper limit with any lower limit as described herein. The process of the invention may be particularly characterized in that when the molar ratio of a-olefin to ethylene present in the reactor ranges from, or is changed within, the ranges indicated above, the catalyst productivity does not vary by more than 30 % or 20 % or 10 %.

|0041] Hydrogen gas may also be added to the polymerization reactor(s) to control the final properties (e.g., I21 and/or I2, bulk density) of the polyethylene composition. ' In one embodiment, the ratio of hydrogen to total ethylene monomer (ppm H2: mol % C2) in the circulating gas stream is in a range of from 0 to 60:1 in one embodiment, and from 0.10:1 (0.10) to 50:1 (50) in another embodiment, and from 0.12 to 40 in yet another embodiment, and from 0.15 to 35 in yet another embodiment, wherein a desirable range may comprise any combination of any upper mole ratio limit with any lower mole ratio limit described herein. The process of the invention may also be particularly characterized in that when the molar ratio of hydrogen to ethylene present in the reactor ranges, or is changed within, the ranges indicated above, the catalyst productivity does not vary by more than 30 % or 20 % or 10 %.

|0042|  By  "productivity",  what  is  meant  is  the  number  of grams  of polyethylene produced relative to the number of grams of catalyst composition used, unless otherwise indicated.  The catalyst composition productivity can be calculated any number'of ways as is known in the art such as by the rate at which catalyst is used ("mass balance"), or by looking at the production rate calculated by the heat balance divided by the catalyst feed rate calculated from the feeder information (esp., rpm's, fill efficiency, number of holes in the disk, volume of each hole, catalyst bulk density) ("heat balance"), or by the amount of residual Hf or Al, preferably Hf, in the resin composition. This later method is preferred, but it is not a limiting factor in the invention as long as the productivity is determined in a consistent manner throughout the polymerization process under varying amounts of hydrogen, comonomer, temperature, etc.  The amount of residual metal in the catalyst can be determined by any means known in the art.  One method is by using the technique of x-ray fluorescence analysis of Hf or Al residue:  The hafnium and aluminum residues remaining in the polymer from the catalyst are measured by x-ray fluorescence (XRF), which was calibrated to reference standards.  The polymer resin granules were compression molded at elevated temperature into plaques having a thickness of about 3/8 of an inch for

the x-ray measurement in a preferred method. At very low concentrations of metal, such as below 0.1 ppm, ICP-AES would be a suitable method to determine metal residues present in the polyethylene.

[0043] The present invention is thus particularly useful for transitioning in the same reactor from one product (e.g., low density, low I2) to another product (e.g., high density, high I2), without the need to change catalysts compositions. Thus, an exemplary aspect of the invention is a method of polymerizing olefins comprising combining ethylene and optionally one or more a-olefins with a catalyst composition in the polymerization reactor; wherein the catalyst composition comprises a hafnocene, and wherein (a) when the molar ratio of a-olefin to ethylene present in the reactor ranges from 0 to 0.010, the catalyst composition productivity does not vary by more than 30 % or 20 % or 10 %; and (b) when the molar ratio of the a-olefin to ethylene present in the reactor ranges from 0.010 to 0.10 the catalyst composition productivity does not vary by more than 30 % or 20 % or 10 % relative to the productivity in step (a), wherein steps (a) and (b) may take place in any order.

[0044| In another aspect, the invention provides a method for transitioning within a single reactor from a first polyethylene product to a second polyethylene product, comprising:

(a)	operating the at a pressure of less than 3,000 or 4,000 or 6,000 or

8,000 or 10,000 kPa with a first molar ratio of hydrogen to ethylene and a first

molar ratio of comonomer to ethylene;

(b)	withdrawing a first polyethylene product;

(c)	altering one or both of the molar ratio of hydrogen to ethylene and

the molar ratio of comonomer to ethylene to achieve a second molar ratio of

hydrogen to ethylene and a second molar ratio of comonomer to ethylene; and

(d)	withdrawing a second polyethylene product;

wherein the transition takes place using the same catalyst composition and wherein the density of the first polyethylene product is less than or equal to 0.920 or 0.918 or 0.916 or 0.912 g/cm3, and the density of the second polyethylene

product is greater than or equal to 0.935 or 0.937 or 0.940 g/cm3. The molar ratios of hydrogen to ethylene and comonomer to ethylene are as stated herein. This process can be carried out equally in reverse as well. Preferably, the catalyst composition is any desirable catalyst composition known in the art useful in polymerizing olefins such as, but not limited to, those that comprise a catalyst component selected from vanadium based catalysts, titanium based Ziegler-Natta catalysts (which may include a magnesium component), Group 4 metallocenes, chromium and chromium oxide based catalyst compositions, and Group 3-10 coordination-type catalysts systems (e.g., bidentate or tridentate amine/imine coordination complexes with iron, palladium, nickel or zirconium). Most preferably, the catalyst composition comprises a catalyst component consisting of a hafnocene.

[0045] In yet another aspect, the invention provides a method for transitioning within a single reactor from a first polyethylene product to a second polyethylene product, comprising:

(a)	operating the at a pressure of less than 3,000 or 4,000 or 6,000 or

8,000 or 10,000 kPa with a first molar ratio of hydrogen to ethylene and a first

molar ratio of comonomer to ethylene;

(b)	withdrawing a first polyethylene product;

(c)	altering one or both of the molar ratio of hydrogen to ethylene and

the molar ratio of comonomer to ethylene to achieve a second molar ratio of

hydrogen to ethylene and a second molar ratio of comonomer to ethylene; and

(d)	withdrawing a second polyethylene product;

wherein the transition takes place using the same catalyst composition and wherein the I2 of the first polyethylene product is less than or equal to 12 or 10 or 8, and the I2 of the second polyethylene product is greater than or equal to 12 or 14 or 16 (I2 as measured by ASTM-D-1238-E 190°C/2.16 kg; I2 as measured by ASTM-D-1238-F, 190°C/21.6 kg).

[0046] Preferably, the bulk density of the polymer in the reactor is at least 0.400 g/cm3 when producing any polyethylene having a gradient density of from

0.910 or 0.930 to 0.975 g/cm3, and having a comonomer:ethylene ratio at any level as indicated herein. Bulk Density (BD) was measured by pouring the polymer product via a 7/8 inch diameter funnel into a fixed volume cylinder of 400 cm3. The bulk density was measured as the weight of resin divided by 400 cm3 to . give a value in g/cm3.

[0047]  Thus, another aspect of the invention is to a method of polymerizing olefins comprising combining ethylene and optionally one or more a-olefins with a catalyst composition in a polymerization reactor comprising polymer particles at a pressure of less than 10,000 kPa; and isolating a polyethylene having a density in the range of from 0.910 or 0.912 or 0.915 to 0.965 or 0.970 or 0.975 g/cm3; wherein the bulk density of the polymer particles is greater than 0.40 or 0.41 g/cm3 at a molar ratio of comonomer to ethylene that ranges from 0 to 0.20; and wherein the identity of the catalyst composition is not altered when producing resins within the density range.  By the phrase "the catalyst composition is not altered when producing resins within the density range", what is meant is that the polymerization reactor operator may choose to first combine the olefins and a catalyst  composition  under  such  conditions  of hydrogen  and  comonomer concentrations that a low density polyethylene (e.g., 0.915 g/cm3) or medium density polyethylene (e.g., 0.935 g/cm3) is formed, then while injecting into the reactor the same catalyst composition, the reactor conditions alone are changed such that a high density polyethylene (e.g., 0.945 g/cm3) is formed, all at an advantageously  high  catalyst  composition  productivity.  By  "catalyst composition" in this aspect of the invention, what is meant is any catalyst composition known to be useful in producing polyethylenes; preferably a Group 4 metallocene, and most preferably the catalyst composition comprises a hafnocene. This process of course can be carried out in the reverse also. What is useful is that throughout this transition of resin products, the bulk density stays advantageously high as well as the catalyst composition productivity.

[0048]  Depending upon the desired resin product, the present invention is suitable  for  forming  a  broad  range- of polyethylene  homopolymers  and

copolymers. Preferably, the polyethylene produced from the process of the invention has a melt index (I2 as measured by ASTM-D-1238-E 190°C/2.16 kg) of from 0.01 to 200 dg/min, and from 0.01 to 50 dg/min in another embodiment, and from 0.1 to 50 dg/min in yet another embodiment, wherein a desirable range may comprise any combination of any upper limit with any lower limit described herein. Further, the polyethylene may have an I2i/l2 (I2i as measured by ASTM-D-1238-F, 190 °C/21.6 kg) value of from 10 to 100 in one embodiment, and from 10 to 50 in yet another embodiment, and from 12 to 30 in yet another embodiment, wherein a desirable range may comprise any combination of any upper limit with any lower limit described herein.

|0049| The polyethylene preferably has a molecular weight distribution of from 2 to 15 in one embodiment, and from 2 to 10 in another embodiment, and from 2.5 to 8 in yet another embodiment, and from 2.5 to 5 in yet another embodiment, wherein a desirable range may comprise any combination of any upper limit with any lower limit described herein. The polyethylenes have a hexane extractables value (as measured by 21 CFR 177.1520(d)(3)(i)) of from less than 2 % in one embodiment, and less than 1 % in another embodiment.

[0050] As stated throughout this specification, the density of the polyethylenes described herein can range from those characterized as low density, medium density, and high density, preferably ranging from 0.910 or 0.912 or 0.915 to 0.965 or 0.970 or 0.975 g/cm3 density, and various ranges therebetween.

10051] The inventive process is further characterized by the advantageous property that the polyethylene particles produced therefrom possess a narrow particle size distribution. In a preferred embodiment, from 80% or 90% or 95% of the particles are between 35 and 60 mesh in size. The polyethylene preferably has an average particle size of from 0.1 to 1.0 mm, more preferably in the range of from 0.4 to 0.8 mm, and most preferably in the range of from 0.45 to 0.76 mm. The resin average particle size was measured, for example, by placing nominally 100 grams of resin on the top screen of a standard sieve screen stack in a Ro-

Tap™ shaker consisting of the screens 10, 18, 35, 60, 120, 200 mesh and the pan, wherewith the resin fines were defined as that combined which collects on the 200 mesh screen and the pan.

|0052] In one embodiment, the polyethylene preferably has substantially no chromium, zirconium or titanium content, that is, no or only what would be considered by those skilled in the art, trace amounts of these metals are present, such as, for example, less than 0.001 ppm. Preferably, the polyethylene comprises from 0.001 to 4 ppm of hafnium, and more preferably between 0.001 and 3 ppm of hafnium, this determined by XRF or ICP-AES as described herein.

[0053] The polyethylenes produced by the methods described herein have unique properties that can be described by any number and combination of embodiments. In one embodiment, Polyethylene particles possess an average particle size ranging from 0.4 to 0.8 mm, wherein at least 80% of the particles are from 35 to 60 mesh in size, the particles having a bulk density of greater than 0.40 g/cm3 and a gradient density of from 0.930 to 0.975 g/cm3, and possessing from 0.001 to 4 ppm of hafnium atoms.
