Repository: anandvc/allindianpatents

File: patents/260879-zeolitic-catalyst-with-a-controlled-doping-element-content-and-improved-process-for-processing-hydrocarbon-feeds.html (part 1 of 5)
Indian Patents. 260879:ZEOLITIC CATALYST WITH A CONTROLLED DOPING ELEMENT CONTENT, AND IMPROVED PROCESS FOR PROCESSING HYDROCARBON FEEDS

Indian Patents

Recently Granted Patents

  Recently Published Patents

Title of Invention	ZEOLITIC CATALYST WITH A CONTROLLED DOPING ELEMENT CONTENT, AND IMPROVED PROCESS FOR PROCESSING HYDROCARBON FEEDS

Abstract	The invention concerns doped catalysts on a mixed zeolite/alumino-silicate support with low macropore content and hydrocracking/hydroconversion and hydrotreatment methods using same. The catalyst comprises at least one hydro-dehydrogenating element selected in the group consisting of elements of group VIB and of group VIII of the periodic table and a doping element in controlled amount selected among phosphorus, boron and silicon and a Y zeolite-based support defined by a crystalline parameter of the elementary mesh ranging between 24.40 x 10-10 m and 24.15 x 10-10 m and of silica-alumina containing an amount ranging between 5 wt. % and 95 wt. % of silica (SiO2).	

Full Text	 

Field of the invention

The present invention relates to doped catalysts on supports based on silica-alumina matrices and based on zeolite Y defined by a lattice parameter a of the unit cell in the range 24,40 X 10-10  m to 24,15 X 1010 m, and to hydrocracking, hydroconversion and hydrotreatment processes employing them.

The aim of the process is essentially the production of middle distillates, i.e. cuts with an initial boiling point of at least 150°C and an end point just below the initial boiling point of residue, for example less than 340°C or 370°C.

Prior art

Hydrocracking heavy petroleum cuts is a very important refining process which can produce, from superfluous low value feeds, lighter fractions such as gasoline, jet fuel and light gas oil which the refiner needs in order to adapt production to demand. Certain hydrocracking processes can also produce a highly purified residue which can provide excellent bases for oils. Compared with catalytic cracking, the advantage of catalytic hydrocracking is that very high quality middle distillates, jet fuels and gas oils can be provided. In contrast, the gasoline produced has a much lower octane number than that from catalytic cracking,

Hydrocracking is a process which owes its flexibility to three principal elements, namely the operating conditions used, the types of catalyst employed and the fact that hydrocracking of hydrocarbon feeds may be carried out in one or two-steps.

The hydrocracking catalysts used in hydrocracking processes are all bifunctional in type, associating an acid function with a hydrogenating function. The acid function is supplied by supports with surface areas generally of 150 to 800 m /g and with a superficial acidity, such as halogenated aluminas (chlorinated or fluorinated), combinations of oxides of boron and aluminiiim, amorphous alumina-silicas and zeolites. The hydrogenating function is supplied either by one or more metals from group VIII of the periodic table, or by a combination of at least one metal from group VIB of the periodic table and at least one group VIII metal.

The balance between the two functions, acid and hydrogenating, is one parameter which governs the activity and selectivity of the catalyst. A weak acid function and a strong hydrogenating function produces less active catalysts, generally working at a high temperature (390"400°C or more), and a low hourly space velocity (HSV, expressed as the volume of feed to be treated per imit volume of catalyst per hour, generally 2 or less), but endowed with very high selectivity for middle distillates. In contrast, a strong acid function and a weak hydrogenating function produce active catalysts, but they have lower selectivities for middle distillates (jet fuels and gas oils).

One conventional hydrocracking catalyst type is based on moderately acidic amorphous supports, such as alumina-silicas. Said systems are used to produce good quality middle distillates, and possibly base oils. Said catalysts are, for example, used in two-step processes.

The performance of these catalysts is closely linked to their physico-chemical characteristics, more particularly their textural characteristics. Thus and in general, the presence

of macropores in catalysts comprising an alumina-silica (such as those described, for example, in US-A-5 370 788) is a disadvantage. The term "macropores" means pores with a diameter of more than 500 A. It is also advantageous to increase the packing density of catalysts to enhance their catalytic performances. In this respect, it is advantageous to use catalysts with a low total pore volimie. For the same total pore volume, a better catalytic activity is thus obtained.

Similarly, the performances of said catalysts are closely correlated with their amorphous or crystalline structure. Catalysts partly comprising a zeolite or a mixture of zeolites have a higher catalytic activity than that of amorphous silica-aluminas, but have better selectivities for light products.

While good performance may be obtained by improving the textural characteristics, the performance of such catalysts is also linked to the nature of the hydrogenating phase. The hydrogenating activity will thus play a role in hydrodesulphurization (HDS) reactions, hydrodenitrogenation (HDN) reactions, hydrodearomatization (HAD) reactions and in catalyst stability.

In wishing to overcome these problems, the Applicant has surprisingly discovered that incorporation into a matrix with a reduced macropore content of certain zeolites alone or as a mixture with an improved hydrogenating function allows catalysts to be prepared which have improved catalytic performances in hydrocracking processes. It has also surprisingly discovered that adding a controlled percentage of doping elements to catalysts having such textural characteristics results in unexpected catalytic performances as regards hydrocracking/hydroconversion and in hydrotreatment.

More precisely, the invention concems a doped hydrocracking catalyst on a support based on zeolite Y defined by a lattice parameter a of the unit cell in the range 24,40 x 10-10 m to 24,15 x 10-10 m and an alumino-silicate matrix with a reduced macropore content, and hydrocracking/hydroconversion and hydrotreatment processes employing it.

Characterization techniques

In the following description, the term "specific surface area" means the BET specific surface area determined by nitrogen adsorption in accordance with ASTM D 3663-78 established using the BRUNAUER-EMMETT-TELLER method described in "The Journal of the American Society", 60, 309 (1938).

In the following description, the term "mercury volume" of catalyst supports means the volume measured by mercury porosimetric intrusion in accordance with ASTM D4284-83 at a maximum pressure of 4000 bars, using a surface tension of 484 dynes/cm and a contact angle for amorphous silica-alumina catalysts of 140°. The mean mercury diameter is defined as a diameter whereby all pores with a dimension smaller than said diameter constitute 50% of the pore volume (Vng) in an interval in the range 36 ? to 1000 ? One reason why it is preferable to use the support as a base to define the pore distribution is that the mercury contact angle varies after impregnating metals as a function of the nature and type of metals.  The wetting angle is

taken to be 140°, following the recommendations in the work "Techniques de 1 'ingenieur, traite analyse et caracterisation", pages 1050-5, by Jean Charpin and Bemard Rasneur.

For greater accuracy, the value of the mercury volume in ml/g given in the text below corresponds to the total mercury volume (total mercury volume measured by mercury porosimetry intrusion) in ml/g measured for the sample minus the value of the mercury volume in ml/g measured for the same sample for a pressure corresponding to 30 psi (about 2 bars). The mean mercury diameter is also defined, as the diameter for which all pores with a size less than this diameter constitute 50% of the total mercury pore volume.

To better characterize the pore distribution, we finally define the following criteria for the mercury pore distribution characteristics: volume VI corresponds to the volume contained in pores for which the diameter is less than the mean diameter minus 30 A. Volume V2 corresponds to the volume contained in pores with a diameter greater than or equal to the mean diameter minus 30 A and less than the mean diameter plus 30 A. Volume V3 corresponds to the volume contained in pores with a diameter greater than or equal to the mean diameter plus 30 A. Volume V4 corresponds to the volume contained in pores with a diameter of less than the mean diameter minus 15 A. Volume V5 corresponds to the volume contained in pores with a diameter greater than or equal to the mean diameter minus 15 A and less than the mean diameter plus 15 A. Volume V6 corresponds to the volume contained in pores with a diameter greater than or equal to the mean diameter plus 15 A.

The pore distribution measured by nitrogen adsorption is determined by the Barrett-Joyner-Halenda model (BJH). The nitrogen adsorption-desorption isotherm using the BJH model is described in the periodical "The Journal of the American Society", 73, 373 (1951) by E P Barrett, L G Joyner and PP Halenda. In the description below, the term "nitrogen adsorption volume" means the volume measured for P/Po = 0.99, the pressure at which it is assumed that the nitrogen has filled all of the pores. The mean nitrogen desorption diameter is defined as a diameter such that all of the pores below this diameter constitute 50% of the pore volume (Vp) measured on the nitrogen isotherm desorption branch.

The term "surface adsorption" means the surface measured on the adsorption isotherm branch. Reference should be made to the article by A Lecloux in "Memoires de la Societe Royale des Sciences de Liege", 6th series, volume 1, section 4, pp 169-209 (1971).

The sodium content is measured by atomic absorption spectrometry.

X ray diffi-action is a technique which can be used to characterize the supports and catalysts of the invention. In the description below, the X ray analysis was carried out on powder with a Philips PW 1830 diffractometer operating in reflection mode and provided with a back monochromator using the CoKαlpha radiation line (XKα1 = 1.7890 A, X,IKα2 = 1.793 A, Kα1/Kα2 intensity ratio = 0.5). Reference should be made to the ICDD database, number 10-0425, for the X ray diffraction diagram of gamma alumina, hi particular, the 2 most intense peaks are located at a position corresponding to a d in the range 1.39 to 1.40 A and to a d in the range 1.97 A to 2.00 A. The term "d" is the interplanar-spacing which is deduced from the angular position using the Bragg relationship (2d(hki) * sin (θ) = n * λ),  The term "gamma

alumina" as used in the remainder of the text means, inter alia, for example, an alumina included in the group composed of cubic gamma, pseudo-cubic gamma, tetragonal gamma, low crystallinity or poorly crystallized gamma, high surface area gamma, low surface area gamma, gamma from coarse boehmite, gamma from crystalline boehmite, gamma from low crystallinity or poorly crystallized boehmite, gamma from a mixture of crystalline boehmite and an amorphous gel, gamma from an amorphous gel, and gamma developing towards delta alumina. Reference should be made to the article by B C Lippens, J J Steggerda in "Physical and Chemical Aspects of Adsorbents and Catalysts" by E G Linsen (Ed), Academic Press, London, 1970, p 171-211 for the diffraction peaks for eta, delta and theta aluminas.

For the supports and catalysts of the invention, the X ray diffraction diagram discloses a broad peak which is characteristic of the presence of amorphous silica.

Further, in the following text, the alumina compoimd may contain an amorphous fraction which is difficult to detect by XRD techniques. This therefore means that the alumina compounds used or described in the text may contain an amorphous fraction of a fraction with poor crystallinity.

The matrices and catalysts of the invention were analyzed by solid Al MAS NMR using a Briiker MSL 400 type spectrometer with a 4 mm probe. The sample rotation rate was of the order of 11 kHz. Aluminiimi NMR can potentially distinguish between three types of aluminium which have the following chemical displacements:

Between 100 and 40 ppm, tetra-coordinated type aluminium, AW;

Between 40 and 20 ppm, penta-coordinated type aluminium, Alv;

Between 20 and -100 ppm, hexa-coordinated type alimiinium, Alvi;

The aluminium atom is a quadripolar nucleus. Under certain analytical conditions (weak radiofrequency field: 30 kHz, low pulse angle: nil and water-saturated sample), magic angle spinning (MAS) NMR is a quantitative technique. The decomposition of MAS NMR spectra allows direct access to the quantities of the various species. The spectrum is calibrated as the chemical displacement with respect to a 1 M aluminixmi nitrate solution. The aluminium signal is at zero ppm. We elected to integrate the signals between 100 and 20 ppm for Aliv and Alv, which corresponds to area 1, and between 20 and -100 for Alvi which corresponds to area 2. In the following description, the term "proportion of octahedral Alvi" means the following ratio: area 2/(area 1+area 2),

The silicon environment in the alumina-silicas was studied by Si NMR. The tables of chemical displacement as a function of the degree of condensation were deduced from the work by G Engelhardt and D Michel: "High resolution solid-state NMR of silicates and zeolites" (Wiley), 1987.

Si NMR shows the chemical displacements of different species of silicon such as Q (-105 ppm to -120 ppm), Q3 (-90 ppm to -102 ppm) and Q2 (-75 ppm to -93 ppm). Sites with a chemical displacement at -102 ppm may be sites of type Q3 or Q4, which we have termed Q34 sites. The sites are defined as follows:

Q4  sites: Si bonded to 4Si (or Al);

Q3sites: Si bonded to 3 Si (or Al) and 1 OH;

Q2 sites: Si bonded to 2 Si (or Al) and 2 OH;

The alumina-silicas of the invention are composed of silicon of types Q2, Q3, Q34 and Q4. Many species will be of type Q2, approximately of the order of 10% to 80%, preferably 20% to 60% and more preferably 20% to 40%. The proportion of Q and Q species is also high, approximately of the order of 5% to 50%  and preferably 10% to 40% for the two species.

The environment for the silicon atoms was studied by MAS NMR CP 1H->29Si (300 MHz, rotation rate: 4000 Hz). In this case, only silicon bonded to OH bonds responds. The table of chemical displacements used was that from KodaKαri et al, Langmuir 14, 4623-4629, 1998. The following attributions are made: -108 ppm (Q4), -99 ppm (Q/Q4(1 Al)), -91 ppm (Q3/Q41 Al)), -84 ppm (Q2/Q3(2A1)), -78 ppm (Q2/Q3(3A1)) and -73 ppm (Q1/Q2(3A1)).

The alumina-silicas of the invention are in the form of a superimposition of several masses. The principal peak of these masses is generally located at -110 ppm.

One method for characterizing the catalysts of the invention which may be used is transmission electron microscopy (TEM). To this end, an electron microscope (of the Jeol 2010 or Philips Tecnai20F type, with optional scanning) was used, provided with an energy dispersion spectrometer (EDS) for X ray analysis (for example a Tracor or Edax). The EDS detector has to allow detection of light elements. The combination of the two tools, TEM and EDS, can combine imagery and local chemical analysis with good spatial resolution.

For this type of analysis, the samples are finely ground in a mortar; the powder is then included in resin to produce ultrafine sections with a thickness of about 70 nm. Such sections are collected on copper grids coated with a film of perforated amorphous carbon acting as a support. They are then introduced into the microscope for observation and analysis xmder high vacuum. With imagery, the sample zones are readily distinguished fi-om the resin zones. A certain number of analyses are then carried out, a minimum of 10, preferably in the range 15 to 30, on different zones of the industrial sample. The size of the electron beam for zone analysis (approximately determining the size of the analyzed zones) is 50 nm in diameter as a maximum, preferably 20 nm, and more preferably 10, 5, 2 or 1 nm in diameter. In scarming mode, the analyzed zone will be a function of the size of the scanned zone and not the size of the beam, which is generally less.

Semi-quantitative processing of X ray spectra recorded using the EDS spectrometer can produce the relative concentration of Al and Si (as an atomic %) and the Si/Al ratio for each of the analyzed zones. The mean Si/Am and the standard deviation a of this set of measurements can then be calculated. In the non limiting examples of the description which follows, the 50 nm probe was used to characterize the supports and catalysts of the invention unless otherwise indicated.

The zeolites used to prepare hydrocracking catalysts are characterized by several parameters such as the framework SiO2/Al2O3 molar ratio, lattice parameter, pore distribution, specific surface area, sodium ion take-up capacity or water vapour adsorption capacity.

The peak ratio and the crystalline fraction are important factors. The peak ratio and crystalline fractions are determined by X ray diffraction compared with a reference zeolite using a procedure derived from the ASTM D3906-97 method "Determination of Relative X ray Diffraction Intensities of Faujasite-Containing Materials". Reference may be made to that method for the general conditions for application of the procedure, in particular for sample preparation and references.

A diffractogram is composed of characteristic lines in the crystalline fraction of the sample and a background essentially caused by diffusion of the amorphous or micro-crystalline fraction of the sample (a small diffusion signal is linked to the apparatus, air, sample holder, etc). The peak ratio of a zeolite is the ratio in a predefined angular zone (typically 8 to 40° 20 when using the Kα copper radiation line, 1 =0.154 nm), of the area of the zeolite lines (peaks) to the overall area of the diffractogram (peaks + background). This ratio, peaks/(peaks + background), is proportional to the quantity of crystalline zeolite in the material. To estimate the crystalline fraction of a sample of Y zeolite, the peak ratio of the sample is compared with that of a reference considered to be 100% crystalline (eg NaY). The peak ratio of a completely crystalline NaY zeolite is of the order of 0.55 to 0.60.

The settled packing density (SPD) is measured as described in "Apphed Heterogeneous Catalysis" by J F Le Page, J Cosyns, P Courty, E Freund, J-P Franck, Y Jacquin, B Juguin, C Marcilly, G Martino, J Miquel, R Montamal, A Sugier, H Van Landehchem, Technip, Paris, 1987. A suitably sized graduated cylinder is filled by successive additions and, between two successive additions, the catalyst is settled by shaking the cylinder to constant volume. This measurement is generally carried out on 1000 cm of catalyst packed into a cylinder with a height to diameter ratio of close to 5:1. This measurement is preferably carried out using automated apparatus such as the Autotap® sold by Quantachrome®.

The acidity of the matrix is measured by infrared spectrometry (IR). The IR spectra are recorded on a Nicolet Nexus-670 type interferometer at a resolution of 4 cm-1 with Happ-Gensel type apodisation. The sample (20 mg) is pressed into a self-supporting pellet and placed in an in situ analytical cell (25 °C to 550°C, furnace offset from IR beam, high vacuum of 10-6 mbars). The pellet diameter is 16 mm.

The sample is pre-treated as follows to eliminate physisorbed water and to partially dehydroxylate the catalyst surface to provide an image which is representative of the catalyst acidity when in operation:

•	temperature rise from 25°C to 300°C over 3 hours;

•	iso-temperature for 10 hours at 300°C;

•	temperature fall from 300°C to 25°C over 3 hours.

The basic probe (pyridine) is then adsorbed at saturated pressure at 25 °C then thermo-desorbed in the following stages:

•	25 °C for 2 hours under high vacuum;

•	100°C for 1 hour under high vacuum;

•	200°C for 1 hour under high vacuum;

300°C for 1 hour under high vacuum.

A spectrum is recorded at 25°C at the end of the pre-treatment and at each desorption stage in transmission mode with an accumulation time of 100 s. The spectra are recorded at iso-mass (and thus assumed to be iso-thickness) (exactly 20 mg). The number of Lewis sites is proportional to the surface area of the peak with a maximum near 1450 cm-1 including shoulders. The number of Bronsted sites is proportional to the surface area of the peak with a maximum near 1545 cm-1. The ratio of the number of Bronsted sites/number of Lewis sites, B/L, is estimated to be equal to the ratio of the surface areas of the two peaks described above. In general, the surface areas of the peaks at 25°C are used. This ratio B/L is generally calculated from the spectrum recorded at 25 °C at the end of pre-treatment.

When a doping element, P and/or B and/or Si, is introduced, its distribution and location may be determined by techniques such as a Castaing microprobe (distribution profile of the various elements), a transmission electron microscope coupled to X ray analysis of the catalyst components, or by establishing a distribution map of the elements present in the catalyst by electron microprobe. These techniques can show the presence of these exogenous elements added after synthesis of the alumina-silica of the invention.

The overall composition of the catalyst may be determined by X ray fluorescence of the catalyst in the powdered state or by atomic absorption after acid attack of the catalyst.

The local composition on the micronic scale, as opposed to the overall composition of the catalyst, may be measured by electron microprobe. This measurement may be made by determining the amounts of metal in zones of a few cubic microns along the diameter of a particle of catalyst which is termed the measurement unit. This measurement allows the macroscopic distribution of the elements inside the particles to be evaluated. It may optionally be supplemented on the nanometric scale by STEM (scanning transmission electron microscopy).

The analyses are carried out using a CAMECA SX100 electron microprobe (provided with 5 wavelength dispersion spectrometers) (preferred apparatus) or optionally using a JEOL 8800R (4 spectrometers). The acquisition parameters are as follows: acceleration voltage 20 kV, current 80 or 200 nA and count time 10 s or 20 s depending on the concentration. The particles are coated in resin then polished to diameter.

It should be noted that the term "diameter" does not refer solely to a shape of a bead or extrudate, but more generally to any particle shape; it is termed the "diameter" because it is the representative length of the particle on which the measurement is made.

The measurements are made on a representative sample of the bed or catalyst batch to be used in the catalytic bed. The analyses should be carried out on at least 5 particles with at least 30 measurements per particle, uniformly distributed along the diameter.

The local concentrations (expressed as a %) of molybdenum, nickel, tungsten and phosphorus are respectively termed CMo, CNi, CW and CP.

It is also possible to express the concentrations as an atomic %; the relative fluctuations are the same.

It may be advantageous to prepare catalysts with homogeneous concentrations CMo, CNi, CW and CP along the extrudate. It is also advantageous to prepare catalysts having different core and peripheral CMo, CNi, CW and CP concentrations. These catalysts have "dished" or "domed" distribution profiles. A further distribution type is the crust type where the elements of the active phase are distributed on the surface.

Detailed description of the invention

More precisely, the invention concems a catalyst comprising:

•	at least one hydrodehydrogenating element selected from the group formed by elements from group VIB and group VIII of the periodic table;

•	0.01% to 5.5% of a doping element selected from phosphorus, boron and silicon, preferably boron or phosphorus, and more preferably phosphorus;

•	and a support based on zeolite Y defined by a lattice parameter a of the unit cell in the range 24,40 x 10-10 m to 24,15 x 10-10 m and based on silica-alumina containing a quantity of more than 5% by weight and 95% by weight or less of silica (SiO2);

said catalyst having the following characteristics:

•	a mean pore diameter, measured by mercury porosimetry, in the range 20 to 140 A;

•	a total pore volume, measured by mercury porosimetry, in the range 0.1 ml/g to 0.5 ml/g, preferably less than 0.45 ml/g and more preferably less than 0.4 ml/g;

•	a total pore volume, measured by nitrogen porosimetry, in the range 0.1 ml/g to 0.5 ml/g, preferably less than 0.45 ml/g and more preferably less than 0.4 ml/g;

•	a BET specific surface area in the range 100 to 600 m /g, preferably less than 500 m /g, more preferably less than 350 m /g and still more preferably less than 250 m'/g;

•	a pore volume, measured by mercury porosimetry, included in pores with a diameter of more than 140 A, of less than 0.1 ml/g;

•	a pore volume, measured by mercury porosimetry, included in pores with a diameter of more than 160 A, of less than 0.1 ml/g;

•	a pore volume, measured by mercury porosimetry, included in pores with a diameter of more than 200 A, of less than 0.1 ml/g, preferably less than 0.075 ml/g and more preferably less than 0.05 ml/g;

•	a pore volume, measured by mercury porosimetry, included in pores with a diameter of more than 500A strictly greater than 0,01 ml/g and lower than 0,1 ml/g, preferably greater than 0,02 ml/g and lower than 0,07 ml/g and more preferably greater than 0,03 ml/g and lower than 0,07 ml/g.

•	an X ray diffraction diagram which contains at least the characteristic principal peaks of at least one transition alumina included in the group composed of alpha, rho, khi, eta, gamma, Kαppa, theta and delta aluminas;

•  a catalyst settled packing density of more than 0.75 g/cm3, preferably more than

0.85 g/cm , more preferably more than 0.95 cm /g and still more preferably more than 1.05 g/cm . Depending on the amount of zeolite introduced, the X ray diffraction diagram of the catalyst also generally contains the characteristic principal peaks of the selected zeolite or zeolites.

The invention also concerns a hydrocracking/hydroconversion process, and a process for hydrotreatment of hydrocarbon feeds with said catalysts.

Characteristics of the catalyst support of the invention

The catalyst support of the invention is a zeolitic Y defined by a lattice parameter a of the unit cell in the range 24,40 x 1010 m to 24,15 x 10-10 m support based on alumina-silica (i.e. comprising alumina and silica) with a silica (SiO2) content of more than 5% by weight to 95% by weight or less, preferably in the range 10% to 80% by weight, more preferably a silica content of more than 20% by weight and less than 80% by weight and still more preferably more than 25% by weight and less than 75% by weight. The silica content in the support is advantageously in the range 10% to 50% by weight.

Matrix

The non zeolitic silica-alimiina based matrix used in the support for the catalyst of the invention is preferably a homogeneous alumina-silica on the micrometric scale in which the cationic impurities content (for example Na+) is less than 0.1% by weight, preferably less than 0.05% by weight and more preferably less than 0.025% by weight and the anionic impurities content (for example SO42- or CI") is less than 1% by weight, preferably less than 0.5% by weight and more preferably less than 0.1% by weight.

Thus, any alumina-silica synthesis process known to the skilled person leading to an alumina-silica which is homogeneous on the micrometric scale and in which the cationic impurities content (for example Na+) may be brought down to less than 0.1% by weight, preferably less than 0.05% by weight and more preferably less than 0.025% by weight, and in which the anionic impurities content (for example SO42 or C1) may be brought down to less than 1% by weight, preferably less than 0.05% by weight, is suitable for the preparation of the supports of the invention.

The environment  of the silicon in the alumina-silicas is studied by Si NMR. The alumina-silicas of the invention are composed of silicon of types Q2, Q3, Q3-4 and Q4. Many species will be of type Q2, approximately of the order of 10% to 80%, preferably 20% to 60% and more preferably 30% to 50%. The proportion of Q3 and Q3-4 species is also high, approximately of the order of 5% to 50% and preferably 10% to 40% for the two species.

The environment for the silicon atoms was studied by MAS NMR CP 1H->29Si (300 MHz, spin rate: 4000 Hz). In this case, only silicon bonded to OH bonds responds. The table of chemical displacements used was that from KodaKαri et al, Langmuir 14, 4623-4629, 1998. The

following attributions are made: -108 ppm (Q^), -99 ppm (Q3/Q4(1 A1)), -91 ppm (Q3/Q3(IAI)), -84 ppm (Q2/Q3(2A1)), -78 ppm (Q2/Q3(3A1)) and -73 ppm (Q1/Q2(3A1)).

The alumina-silicas of the invention are in the form of a superimposition of several masses. The principal peak of these masses is generally located at -110 ppm.

Solid 27Al MAS NMR spectra of the supports and catalysts of the invention exhibit two distinct peak masses. A first type of aluminium with a maximum resonating at about 10 ppm extends between -100 and 20 ppm. The position of the maximum suggests that these species are essentially of the Alvi type (octahedral). A second minor type of alimiiniiun with a maximum resonating at about 60 ppm extends between 20 and 110 ppm. This can be differentiated into at least two species. The predominant species here corresponds to AlIV atoms (tetrahedral). For the catalysts used in the process of the present invention, advantageously, the proportion of octahedral AlvI is more than 50%, preferably more than 60%, and more preferably more than 70%.

In one implementation of the invention, the catalyst contains a matrix comprising at least two alumino-silicate zones, said zones having Si/Al ratios which are higher or lower than the overall Si/Al ratio determined by X ray fluorescence. Thus, a catalyst having a Si/Al ratio of 0.5 comprises two alumino-silicate zones, one zone with a Si/Al ratio determined by TEM of less than 0.5 and the other zone with a Si/Al ratio determined by TEM in the range 0.5 to 2.5.

In a further implementation of the invention, the catalyst contains a single alumina-silica zone, said zone having a Si/Al ratio equal to the overall Si/Al ratio determined by X ray fluorescence and less than 2.3.

Zeolite

The zeolithe of the invention is characterized by a lattice parameter a of the unit cell in the range 24,40 x 10-10 m to 24,15 x 10-10 m and preferably in the range of 24,38 x 10-10 m et 24,24 x10-10m.

The total weight content of zeolite in the catalyst is generally in the range 0.1% to 30%, advantageously in the range 0.2% to 25%, preferably in the range 0.3% to 20%, more preferably in the range 0.5% to 20% and still more preferably in the range 1% to 10%.

Depending on the amoxmt of zeolite introduced, the X ray diffraction diagram of the support or the catalyst will also generally contain the characteristic principal peaks of the zeolite or zeolites selected.

The zeolite of the invention can also be a Y zeolites which have imdergone a secondary treatment, such as: USY, VUSY, SDUSY.

The Y zeolite used in the catalyst supports of the invention is at least partially in its hydrogen or acid form (H+) or ammonium (NH4+) or cationic form, said cation being selected from the group formed by groups lA, IB, IIA, IIB, IIIA, IIIB (including the rare earths), Sn, Pb and Si; it is preferably at least partially in its H-i- form or it may also be used at least in part in its cationic form (as defined above).

The acidity of the support (matrix + zeolite) of the invention may advantageously, and without limiting the scope of the invention, be measured by IR monitoring of the thermodesorption of pyridine. In general, the ratio B/L, as described above, of the support of the invention is over 0.7, preferably over 0.125, and more preferably over 0.25.

Characteristics of catalyst of the invention

The catalyst of the invention thus comprises:

•	a support based on zeolite Y defined by a lattice parameter a of the unit cell in the range 24,40 X 10-10 m to 24,15 X 10-10 m and based on alumina-silica (i.e. comprising alumina and silica) with a silica content (SiO2) of more than 5% by weight to 95% or less, preferably in the range 10% to 80% by weight, preferably a silica content of more than 20% by weight to less than 80% by weight and more preferably of more than 25% by weight to less than 75% by weight; the silica content is advantageously in the range 10% to 50% by weight;

•	preferably, a cationic impurities content of less than 0.1% by weight, preferably less than 0.05% by weight and more preferably less than 0.025% by weight. The term "cationic impurities content" means the total alKαli content;

•	preferably, an anionic impurities content of less than 1% by weight, more preferably less than 0.5% by weight and still more preferably less than 0.1% by weight;

•	at least one hydrodehydrogenating element selected fi'om the group formed by elements fi-om group VIB and group VIII of the periodic table;

•	preferably, a group VIB metal(s) content, in the metallic form or in the oxide form, in the range 1 to 55% by weight, preferably in the range 1.5% to 35% by weight, more preferably in the range 1.5% to 30% by weight;

•	preferably, a group VIII metals content, in the metallic form or in the oxide form, in the range 0.1% to 30% by weight, preferably 0.2% to 25% and more preferably in the range 0.2% to 20% by weight;

•	at least one doping element deposited on the catalyst (the term "doping element" means an element introduced after preparing the alumino-silicate support described above) and selected from the group formed by phosphoms, boron and silicon, preferably phosphoms and/or boron and more preferably phosphorus. The phosphorus, boron, silicon contents, calculated by weight in their oxide form, are in the range 0.01% to 5.5%, preferably in the range 0.5% to 2.5%, more preferably in the range 4% to 5% ;

•	optionally, at least one group VIIB element (preferably manganese, for example), and a content in the range 0 to 20% by weight, preferably in the range 0 to 10% by weight of the compound in the oxide or metallic form;

optionally, at least one group VB element (preferably niobium, for example), and

a content in the range 0 to 40% by weight, preferably in the range 0 to 20% by

weight of the compound in the oxide or metallic form;

a mean pore diameter, measured by mercury porosimetry, in the range 20 to 140

A, preferably in the range 40 to 120 A and more preferably in the range 50 to 100

A;

preferably, a ratio between the volume V2, measured by mercury porosimetry, in

the range Dmean - 30 A to Dmean "+ 30 Ao, to the total pore volume, also measured

by mercury porosimetry, of more than 0.6, preferably more than 0.7 and still more

preferably more than 0.8;

preferably, a volume V3 included in pores with diameters of more than Dmean + 30

A, measured by mercury porosimetry, of less than 0.1 ml/g, preferably less than

0.06 ml/g and more preferably less than 0.04 ml/g;

preferably, a ratio between the volume V5 included between Dmean - 15 A and

Dmean + 15 A, mcasurcd by mercury porosimetry, and the volume V2 included

between Dmean - 30 A and Dmean + 30 A, measured by mercury porosimetry, of

more than 0.6, preferably more than 0.7 and more preferably more than 0.8;

preferably, a volume V6 included in pores with diameters of more than Dmean +15

A, measured by mercury porosimetry, of less than 0.2 ml/g. preferably less than

0.1 ml/g and more preferably less than 0.05 ml/g;

a total pore volume, measured by mercury porosimetry, in the range 0.1 ml/g to

0.5 ml/g, preferably less than 0.45 ml/g and more preferably less than 0.4 ml/g;

a total pore volume, measured by nitrogen porosimetry, in the range 0.1 ml/g to

0.5 ml/g, preferably less than 0.45 ml/g and more preferably less than 0.4 ml/g/;

a BET specific surface area in the range 100 to 600 m /g, preferably less than 500

m /g, more preferably less than 350 m /g and still more preferably less than 250

m'/g;

preferably, an adsorption surface area such that the ratio between the adsorption

surface area and the BET specific surface area is more than 0.5, preferably more

than 0.65 and more preferably more than 0.8;

a pore volume, measured by mercury porosimetry, included in pores with

diameters of more than 140 A, of less than 0.1 ml/g, preferably less than 0.07

ml/g and more preferably less than 0.05 ml/g;

a pore volume, measured by mercury porosimetry, included in pores with

diameters of more than 160 A, of less than 0.1 ml/g, preferably less than 0.07

ml/g and more preferably less tan 0.05 ml/g/

a pore volume, measured by mercury porosimetry, included in pores with a

diameter of more than 200 A, of less than 0.1 ml/g, preferably less than 0.075

ml/g and more preferably less than 0.05 ml/g;

•	a pore volume, measured by mercury porosimetry, include din pores with a diameter of more than 500 A, strictly greater than 0,01 ml/g and lower than 0,1 ml/g, preferably greater than 0,02 ml/g and lower than 0,07 ml/g and preferably greater than 0,03 ml/g and lower than 0,07 ml/g.;

•	an X ray diffraction diagram which contains at least the characteristic principal peaks of at least one of the transition aluminas comprised in the group composed of rho, khi, Kαppa, eta, gamma, theta and delta aluminas, preferably containing at least the characteristic principal peaks of at least one of the transition aluminas comprised in the group composed of gamma, eta, theta and delta aluminas, still more preferably containing peaks with a d in the range 1.39 to 1.40 A and with a d in the range 1.97 A to 2.00 A.

•	A cat settled packing density of more than 0.75 g/cm3, preferably more than 0.85 g/cm , more preferably more than 0.95 g/cm3 and still more preferably more than 1.05g/cm3

The total weight content of zeolite in the catalyst is generally in the range 0.1% to 30%, advantageously in the range 0.2% to 25%, preferably in the range 0.3% to 20%, more preferably in the range 0.5% to 20%, and still more preferably in the range 1% to 10%.

Depending on the amount of zeolite introduced, the X ray diffraction diagram of the catalyst also generally contains the characteristic principal peaks of the selected zeolite or zeolites.

The zeolite of the invention can also be a Y zeolites which have imdergone a secondary treatment, such as: USY, VUSY, SDUSY.

The zeolithe of the invention is characterized by a lattice parameter a of the unit cell in the range 24,40 x 10-10 m to 24,15 x 10-10 m and preferably in the range of 24,38 x 10-10 m et 24,24 X 10-10 V

The Y zeolite used in the catalyst supports of the invention is at least partially in its hydrogen or acid form (H+) or ammonium (NH4+) or cationic form, said cation being selected from the group formed by groups lA, IB, IIA, IIB, IIIA, IIIB (including the rare earths), Sn, Pb and Si; it is preferably at least partially in its H+ form or it may also be used at least m part in its cationic form (as defined above).
