Repository: anandvc/allindianpatents

File: patents/260933-method-of-contact-coating-a-microneedle-array.html (part 1 of 2)
Indian Patents. 260933:METHOD OF CONTACT COATING A MICRONEEDLE ARRAY

Indian Patents

Recently Granted Patents

  Recently Published Patents

Title of Invention	METHOD OF CONTACT COATING A MICRONEEDLE ARRAY

Abstract	A method of coating a microneedle array by applying a coating fluid using flexible film in a brush-like manner. A method of coating a microneedle array comprising: providing a microneedle array having a substrate and a plurality of microneedles; providing a flexible film; providing a coating solution comprising a carrier fluid and a coating material; applying the coating solution onto a first major surface of the flexible film: performing a transfer step of bringing the first major surface of the flexible film into contact with the microneedles and removing the flexible film from contact with the microneedles: and allowing the carrier fluid to evaporate. Also, a method of coating a microneedle array by applying a coating solution onto a first major surface of a coating substrate to form a layer of applied coating solution having a thickness equal to or less than the height of at least one of the microneedles and performing a transfer step of bringing the first major surface of the coating substrate into contact with the microneedles and removing the coating substrate from contact with the microneedles, thereby transferring at least a portion of the coating solution to the microneedle array.	

Full Text	METHOD OF CONTACT COATING A MICRONEEDLE ARRAY

Cross-reference to Related Applications

The present application claims priority to U.S. Provisional Application Serial No. 60/629,187, filed on November 18, 2004, which is incorporated herein in its entirety.

Field

The present invention relates to methods of coating a microneedle array.

Background

Only a limited number of molecules with demonstrated therapeutic value can be transported through the skin, even with the use of approved chemical enhancers. The main barrier to transport of molecules through the skin is the stratum corneum (the outermost layer of the skin).

Devices including arrays of relatively small structures, sometimes referred to as microneedles or micro-pins, have been disclosed for use in connection with the delivery of therapeutic agents and other substances through the skin and other surfaces. The devices are typically pressed against the skin in an effort to pierce the stratum corneum such that the therapeutic agents and other substances can pass through that layer and into the tissues below.

Microneedle devices having a fluid reservoir and conduits through which a therapeutic substance may be delivered to the skin have been proposed, but there remain a number of difficulties with such systems, such as the ability to make very fine channels that can reliably be used for fluid flow.

Microneedle devices having a dried coating on the surface of a microneedle array have desirable features compared to fluid reservoir devices. The devices are generally simpler and can directly inject a therapeutic substance into the skin without the need for providing reliable control of fluid flow through very fine channels in the microneedle device.

Summary of the Invention

The ability to provide a consistent coating in one or more desired locations on the microneedle array is an important feature for a microneedle device having a dried coating. Although there are numerous well known methods for providing dried coatings on generally flat surfaces, coating of a microneedle array provides a challenge due to the high surface irregularity inherent in any array design.

It has now been found that the location of a dried coating deposited from a coating fluid may be adjusted and controlled by bringing a microneedle array into direct contact with a coating substrate having an applied coating formulation. In one embodiment, the location of a dried coating deposited from a coating fluid may be adjusted and controlled by applying the coating fluid using a flexible film in a brushlike manner.

In a first aspect, the present invention provides a method of coating a microneedle array comprising providing a microneedle array having a substrate and a plurality of microneedles, providing a flexible film, providing a coating solution comprising a carrier fluid and a coating material, applying the coating solution onto a first major surface of the flexible film, performing a transfer step of bringing the first major surface of the flexible film into contact with the microneedles and removing the flexible film from contact with the microneedles; and allowing the carrier fluid to evaporate.

In a second aspect, the present invention provides a method of coating a microneedle array comprising providing a microneedle array having a substrate and a plurality of microneedles. A coating solution comprising a carrier fluid and a coating material is provided and applied onto a first major surface of a coating substrate to form a layer of applied coating solution having a thickness equal to or less than the height of at least one of the microneedles. A coating apparatus is provided comprising a coating substrate and a supporting member for the microneedle array, wherein at least one of the coating substrate and the microneedle array is flexibly mounted within the coating apparatus. A transfer step is performed by bringing the first major surface of the coating substrate into contact with the microneedles and removing the coating substrate from contact with the microneedles, thereby transferring at least a portion of the coating solution to the microneedle array. The transferred carrier fluid is allowed to evaporate.

As used herein, certain terms wall be understood to have the meaning set forth below:

"Array" refers to the medical devices described herein that include one or more structures capable of piercing the stratum corneum to facilitate the transdermal deliver}7 of therapeutic agents or the sampling of fluids through or to the skin.

"Microstructure," "microneedle" or "microarray" refers to the specific microscopic structures associated with the array that are capable of piercing the stratum corneum to facilitate the transdermal delivery of therapeutic agents or the sampling of fluids through the skin. By way of example, microstructures can include needle or needle-like structures as well as other structures capable of piercing the stratum corneum.

The features and advantages of the present invention will be understood upon consideration of the detailed description of the preferred embodiment as well as the appended claims. These and other features and advantages of the invention may be described below in connection with various illustrative embodiments of the invention. The above summary of the present invention is not intended to describe each disclosed embodiment or every implementation of the present invention. The Figures and the detailed description which follow more particularly exemplify illustrative embodiments.

Brief Description of the Drawings

Preferred embodiments of the invention will now be described in greater detail below with reference to the attached drawings, wherein:

FIG. 1 is a schematic cross-sectional view of one embodiment of the present invention during the transfer step.

FIGS. 2A and 2B are a schematic plan and cross-sectional view, respectively, of the transfer step of one embodiment of the present invention.

FIGS. 2C and 2D are a schematic plan and cross-sectional view, respectively, where the microneedle array has been rotated in between multiple transfer steps.

FIGS. 3 A and 3B are schematic plan views of another embodiment of the present invention.

FIG. 4 is a schematic perspective view of patch microneedle device.

FIG. 5 is a scanning-electron micrograph of a coated microneedle array.

FIGS. 6A and 6B are schematic perspective views of a portion of a coating apparatus in various embodiments of the present invention.

FIG. 6C is a schematic cross-sectional view of a portion of another embodiment of a coating apparatus.

FIG. 7A is a schematic perspective view of a portion of a coating apparatus in one embodiment of the present invention.

FIGS. 7B and 7C are schematic cross-sectional views of a portion of a coating apparatus in various embodiments of the present invention.

FIGS. 8 A, 8B, and 8C are schematic cross-sectional views of the transfer step of another embodiment of the present invention.

FIGS. 9A to 9E are schematic cross-sectional views of alternative embodiments for supporting a flexible film coating substrate.

FIGS. 10A, 10B, and IOC are schematic cross-sectional views of the transfer step of another embodiment of the present invention.

FIG. 11 is a schematic cross-sectional view of another embodiment of the present invention that employs an extrusion die.

FIGS. 12A and B are schematic cross-sectional views of other embodiments of the present invention that employ a pickup roll.

FIG. 13 is a schematic cross-sectional view of another embodiment of the present invention that employs a partner roll.

FIGS. 14A and 14B are schematic cross-sectional views of a portion of a coating apparatus in another embodiment of the present invention.

FIG. 15A is a schematic cross-sectional view of another embodiment of the present invention that employs a pickup plate.

FIG. 15B is a schematic plan view of the embodiment in FIG. 15A where the pickup plate has a herringbone capillary pattern.

FIG. 16A is a schematic cross-sectional view of another embodiment of the present invention that employs a pickup plate and an extrusion die.

FIG. 16B is a schematic plan view of the embodiment in FIG. 16A.

FIGS. 17A and 17B are schematic cross-sectional views of various doctoring features.

Detailed Description

One aspect of the method of the present invention is shown in Figure 1. A microneedle array 250 is provided having a substrate 220 and microneedles 230 extending from the substrate. A coating solution 210 has been applied to the first major surface 205 of a flexible film 200 prior to the illustrated transfer step. The coating solution 210 comprises a carrier fluid and a coating material. The flexible film 200 serves as a flexible coating substrate and has a leading edge 202 that is connected to a source of movement and a trailing edge 204 that is brought into contact with the microneedles 230 during the transfer step. As shown, the flexible film 200 with coating solution 210 is oriented so that the coating solution 210 contacts the microneedles 230 when the film 200 is brought into contact with the tips of the microneedles. The film is moved in a linear direction across the array in the direction of the arrow shown in Figure 1. After the film has been moved across the area of the array that is desired to be coated, it is then removed and the carrier fluid is allowed to evaporate, thereby leaving dried coating material on the microneedle array 250. The leading edge 202 portion of the flexible film 200 is oriented at a flexure angle, 240, with respect to the substrate 220 as shown.

In one embodiment the microneedle array is oriented so that the microneedles are facing upward and the coating solution on the flexible film is facing downwards when it is brought into contact with the microneedles. The terms upwards and downwards refer to orientation with respect to gravity. That is, the force of gravity will cause the flexible film to rest on the microneedle array when the flexible film is facing downwards. This orientation need not be precisely aligned with respect to gravity, but need only be sufficient such that the flexible film may rest on the microneedle array due to the force of gravity alone. In one embodiment, the microneedle array is oriented so that it is perpendicular to the force of gravity. In one aspect, an optional supporting member may be attached to the flexible film, and in particular to the upper surface of the trailing edge of the film, to assist the contact between coating solution and microneedles.

Although the flexible film is shown moving in a linear direction across the microneedle array during the transfer step, it may be moved in a non-linear fashion, such as in a curved or stepwise motion, to adjust the amount and location of deposited coating material or to simplify the manufacturing process.

In one embodiment, a coating apparatus is used wherein the flexible film 200 may be mounted on a rotational arm 320 such that it contacts the microneedles 230 during one part of a rotation (shown in FIG. 3A) and such that additional coating solution is added to the film 200 from a fluid reservoir 300 during another part of the rotation (shown in FIG. 3B). The amount of coating solution added to the flexible film from the fluid reservoir is desirably about the same as the amount of coating material deposited on the microneedles. In another aspect, a reservoir may be in direct fluid communication and/or contact with the flexible film throughout the entire coating cycle so as to supply coating solution to the film continuously or on-demand, as desired. The flexible film 200 as shown in FIGS. 1 and 3 is flexibly mounted in the coating apparatus. One edge of the flexible film is rigidly held on the rotational arm, thus leaving the other (trailing) edge of the film to freely flex as it contacts the microneedle array (i.e., the trailing edge of the film is flexibly mounted). The bailing edge will generally be aligned so that it moves in a plane parallel to and below a plane formed by the tips of the microneedle array, so that it will interfere with the array and flex when if comes into contact with the array (as shown in FIG. 1). This distance between the plane of motion of the trailing edge and the a plane formed by the tips of the microneedle array is referred to as the edge-array interference and is typically between about 50 and 1000 μm, sometimes between about 200 and about 500 μm.

The transfer step shown may be repeated one or more times in order to transfer additional coating material to the microneedle array 250. The microneedle array may be moved with respect to the direction of motion of the film movement in between the repeated steps. This is shown in Figures 2A-2D where the microneedle array is shown with directional indicators (A, B, C, D) to indicate orientation of the array. A first transfer step is shown in Figures 2A and 2B where the flexible film is moved in the direction from A to C. The microneedle array is then rotated approximately 90° prior to the transfer step shown in Figures 2C and 2D where the flexible film is moved in the direction from D to B. This procedure may be repeated so that a subsequent step, for instance, would have the flexible film moving in the direction from C to A. Of course, it is equally valid to hold the microneedle array fixed and change the direction of motion of the flexible film, as it is the relative motion between the two that is of importance. Any combination of transfer steps and rotational movements are suitable. Although the rotation shown in Figure 2C is approximately 90°, rotational movements

may be of any other amount. In a preferred embodiment transfer steps and rotational movements are alternated on a one-to-one basis. In one embodiment the size of each rotational movement is selected so as to be evenly divisible into 360° (e.g., 30°, 45°, 60°, 90°, 120°, 180°, etc.) and more preferably so that the total rotational movement sums to 360° less the size of a single rotational movement. For instance, using the orientational markings shown in Figure 2A, the following sequence may be used where the transfer steps all occur in the direction shown by the arrow: a transfer step in the direction A to C, a 90° clockwise rotational movement of the microneedle array, a transfer step in the direction D to B, a 90° clockwise rotational movement of the microneedle array, a transfer step in the direction C to A, a 90° clockwise rotational movement of the microneedle array, a transfer step in the direction B to D.

Figures 3 A and 3B show additional detail of a coating apparatus suitable for performing the transfer step. A microneedle array with microneedles 230 is shown held in a stationary position. A pivot axis 310 and pivot arm 320 hold a flexible film 200 carrying coating material (not shown) which is advancing across the microneedles 230 (shown in Figure 3 A) and thereby transferring coating material from the flexible film 200 to the microneedles 230. The film is then rotated 180 degrees (shown in Figure 3B) and passed across a reservoir 300 of coating material. The flexible film 200 is oriented so that it picks up additional coating material from the reservoir 300. These steps may be repeated, that is, the film with coating material may again be rotated to alternately contact the microneedles (and deposit coating material) and contact the reservoir (to pick up additional coating material).

Any combination of rotational and/or translational motion of the flexible film may be employed to both apply the coating solution onto the film and to effect the transfer step. Figure 6A shows a perspective view of a coating apparatus with a pivot axis 310 and a pivot arm 320 holding a flexible film 200 with the large arrows indicating the direction of rotation of the film in a horizontal plane containing the microneedle array (not shown). Alternatively, the pivot arm 320 may be attached to a rotating disk 330 as shown in Figure 6B. In still another embodiment (Figure 6C), the film 200 may be directly attached to a roll 340 that rotates in a plane perpendicular to the microneedle array 250. Likewise, any combination of rotational and/or translational motion of the microneedle array 250 may be employed to bring the microneedles into contact with the flexible film 200. Figure 7A shows a perspective

view of microneedle arrays 250 held on a rotating disk 345 that is employed to advance the arrays 250 to a position 350 where they may be contacted by the flexible film 200 (at a point where the flexible film is advanced another 90 degrees from the orientation shown in the figure). Alternatively (Figure 7B), the arrays may be held on a roll 360 that rotates in a plane perpendicular to the plane of the microneedle array. As shown, the roll 360 brings the arrays 250 to a position 365 where they may be contacted by the flexible film 200. In still another embodiment (Figure 7C) the arrays 250 may be moved in a linear fashion by a conveyer belt 370 so as to advance the arrays to a position where they may be contacted by the flexible film 200. The arrays may also be rotated about a central axis as described above. It should be "understood that the foregoing embodiments are merely exemplary and any suitable conventional means of motion may be used to bring the flexible film into contact with the microneedles.

In one embodiment where repeated transfer steps are performed, the carrier fluid may be allowed to substantially completely evaporate following a transfer step and before a subsequent transfer step, hi another embodiment, the temporal spacing of subsequent transfer steps may be selected so that some or all of the carrier fluid deposited in previous transfer steps remains on the microneedles.

The desired flexure angle may depend on a number of factors, including the type of material and thickness of the flexible film, the shape and type of material of the microneedle array, the type of coating solution, the amount of coating solution to be applied, and the desired location of the subsequent dried coating on the array. Although any flexure angle is suitable, the flexure angle is typically between 0° and 90°, often between 5° and 30°, and sometimes between 5° and 15°. The flexure angle may be held at a single fixed value during one or more transfer steps or it may be varied during a transfer step or varied from one transfer step to another.

The rate at which the flexible film is moved (also referred to as the 'transfer rate5) in relation to the microneedle array may vary, but is typically between 0.01 m/s and 10 m/s, often between 0.05 m/s and 1 m/s, and sometimes between 0.1 m/s and 0.5 m/s. The transfer rate may be held at a single fixed value during one or more transfer steps or it may be varied during a transfer step or varied from one transfer step to another.

The amount of the coating solution applied to the flexible film may be adjusted depending on the desired amount of coating material to be applied and the desired

location of the subsequent dried coating on the array. The coating solution will typically form a coating layer having a thickness that is typically equal to or less than the height of the microneedles and is often between 10 and 90% of the height of the microneedles and sometimes between 30 and 50% of the height of the microneedles. In some embodiments the coating layer will have a thickness of between 20 and 200 microns and sometimes between 20 and 50 microns. The coating solution may be applied to the flexible film by any of a number of conventional methods used to coat flat substrates. It may be desirable to use a coating method that provides a relatively even coating thickness across the area of the flexible film that comes in contact with the microneedles during the transfer step. Alternatively, if a coating layer of uneven thickness is applied to the flexible film, then it may be desirable to include a step to make the thickness more even (such as doctoring) prior to the transfer step. The amount of coating solution transferred to the microneedles during a transfer step is typically more than 0.1 pL, often between 0.1 pL and 10 pL, and sometimes between 0.5 pL and 2 pL.

The flexible film (i.e., coating substrate) may be any suitable flexible material that can be contacted with the microneedle array without causing undue damage to the delicate microneedles. Typical films may be thin polymeric or paper films. Suitable examples of thin polymeric films include nylon, polyethylene, polypropylene, polyurethane, and polyethylene terephthalate. It may be desired to use a membrane material, such as a nylon filter having 0.20 or 0.45 micron pores. It may be desirable for any porous features in the flexible film surface to be smaller than the approximate size of the microneedle tips, so as to avoid any potential for mechanical interlocking between the microneedles and the coating substrate. The desired thickness of the film will depend on the material of the film and the type of microneedles, but is typically less than 250 microns, sometimes less than 100 microns, and may be less than 50 microns.

The area of the flexible film may vary depending on the size and shape of the microneedle array to be coated. In one embodiment, the area of the film may be sufficient to coat more than one microneedle array in a single transfer step. The flexible film may have any of a number of different shapes including, for example, a square, rectangle, circle, or oval.

.  In one embodiment, the shape of the flexible film is chosen so that it has a uniform trailing edge, such as, for example, a film in the shape of a square or rectangle. This may aid in providing a uniform coating across the width of the array. The area of a trailing edge of the film that comes in contact with the array will typically have a width similar to the widest dimension of the microneedle array to be coated and a length of between about 0.05 cm and 1.0 cm, often between about 0.05 cm and 0.5 cm, and sometimes between about 0.1 cm and 0.2 cm. In another embodiment, substantially the entire film area will come into contact with the array, in which case the film typically has an area of between about 0.2 and 1.5 times the area of the array, often between about 0.5 and 1.2 times the area of the array, and sometimes an area about 1.0 times the area of the array.

In one embodiment, the flexible film may be treated, such as with a chemical or physical surface treatment, in order to control or enhance the wetting properties of the coating solution on the coating substrate. For example, it may be desired to apply a hydrophilic surface treatment to all or part of the coating substrate to enhance the wetting properties of aqueous coating solutions. In one embodiment, a surface treatment may be applied such that only a portion of the leading edge of the flexible film is surface treated and substantially all of the trailing edge of the flexible film is surface treated. Such a differential treatment may aid in channeling coating solution from the leading edge to the trailing edge of the flexible film.

The coating solution comprises a carrier fluid or solvent and at least one dissolved or dispersed coating material that will ultimately become the dried coating on the microneedle array. The coating solution may comprise more than one dissolved coating material, more than one dispersed or suspended coating material, or a mixture of dissolved and dispersed coating materials. In one embodiment, the coating material may be a therapeutic agent. The carrier fluid or solvent should be selected such that it may dissolve or disperse the material intended for coating. Examples of suitable carrier fluids or solvents include water, ethanol, methanol, isopropanol, ethyl acetate, hexane, and heptane. The carrier fluid is evaporated after application to the microneedle array to leave dried coating material on the microneedle array. Evaporation may be allowed to take place at ambient conditions or may be adjusted by altering the temperature or pressure of the atmosphere surrounding the microneedle array. Evaporation conditions are desirably selected so as to avoid degradation of the coating material. The coating

solution may contain additional excipients including, for example, viscosity modifiers, stabilizers, and other additives. Examples of suitable additional excipients include sucrose, ovalbumin, and hydroxyethyl cellulose.

Dried coating material is deposited on the microneedle array upon evaporation of the transferred coating solution. In one embodiment, the dried coating material is preferentially deposited on the microneedles. By preferentially deposited it is meant that the amount of dried coating per unit surface area will be greater on the microneedles than on the substrate. More preferably, the dried coating material is preferentially deposited on or near the tips of the microneedles. In some cases more than half of the dried coating material by weight is deposited on the microneedles. In some cases the dried coating preferentially resides on the upper half of the microneedles, that is, the portion of the microneedles away from the substrate. In one embodiment substantially no dried coating material is deposited on the substrate, that is, substantially all of the dried coating material is deposited on the microneedles. In one embodiment, substantially all of the dried coating material is deposited on the upper half of the microneedles. The thickness of the dried coating material may vary depending on the location on the microneedle array and the intended application use for the coated microneedle array. Typical dried coating thicknesses are less than 50 microns, often less than 20 microns and sometimes less than 10 microns. It may be desirable for the coating thickness to be smaller near the tip of the microneedle so as not to interfere with the ability of the microneedle to effectively pierce into the skin.

FIG. 5 shows a scanning electron micrograph of a coated microneedle array where the coated material has formed a "teardrop" shape near the tip of the microneedle. This shape may be particularly desirable as it concentrates material near the tip of the microneedle, but does not appreciably alter the tip geometry, thus allowing for efficient piercing of the skin and delivery of coated material into the skin. The teardrop shape may be generally characterized by the maximum dimension of the dried coating when observed from above (i.e., looking down at the shaft of the needle towards the microneedle array substrate) and the height above the substrate where the maximum dimension of the dried coating occurs.

In one embodiment, the dried coating material may contain a pharmacological agent and the pharmacological agent is preferentially deposited on the microneedles. By preferentially deposited it is meant that the amount of pharmacological agent per

unit surface area will be greater on the microneedles than on the substrate. More preferably, the pharmacological agent is preferentially deposited on or near the tips of the microneedles. In some cases more than half of the pharmacological agent by weight is deposited on the microneedles. In some cases the pharmacological agent preferentially resides on the upper half of the microneedles, that is, the portion of the microneedles away from the substrate. In one embodiment substantially no pharmacological agent is deposited on the substrate, that is, substantially all of the pharmacological agent is deposited on the microneedles. In one embodiment, substantially all of the pharmacological agent is deposited on the upper half of the microneedles.

In one embodiment, the microneedle array shown in Figures 1 and 2 may be applied to a skin surface in the form of a patch shown in more detail in Figure 4. Figure 4 illustrates a microneedle device comprising a patch 20 in the form of a combination of an array 22, pressure sensitive adhesive 24 and backing 26. A portion of the array 22 is illustrated with microneedles 10 protruding from a microneedle substrate surface 14. The microneedles 10 may be arranged in any desired pattern or distributed over the microneedle substrate surface 14 randomly. As shown, the microneedles 10 are arranged in uniformly spaced rows. In one embodiment, arrays of . the present invention have a distal-facing surface area of more than about 0.1 cm and

9	9	9

less than about 20 cm , preferably more than about 0.5 cm and less than about 5 cm . In one embodiment (not shown), a portion of the substrate surface 14 of the patch 20 is non-patterned. In ont embodiment the non-patterned surface has an area of more than about 1 percent and less than about 75 percent of the total area of the device surface that faces a skin surface of a patient.  In one embodiment the non-patterned surface has an area of more than about 0.10 square inch (0.65 cm ) to less than about 1 square inch (6.5 cm"). In another embodiment (shown in Figure 4), the microneedles are disposed over substantially the entire surface area of the array 22.

A second aspect of the method of the present invention is shown in Figure 8A. A microneedle array 450 is provided having a substrate 420 and microneedles 430 extending from the substrate. A coating solution 410 has been applied to the first major surface 405 of a flexible film 400. The coating solution 410 comprises a carrier fluid and a coating material. The flexible film 400 serves as a flexible coating substrate and is flexibly mounted to a rod 470. The film 400 is part of a dauber assembly 460 and

held in place with an attachment band 472. As shown, the flexible film 400 is supported by a pad 480 positioned between the rod 470 and the back of the flexible film 400, thus allowing flexural motion of the film 400.

The first major surface 405 of the flexible film 400 is brought into contact with the microneedles 430 during a transfer step as shown in Figure 8B, thereby bringing the coating solution 410 into contact with the microneedles 430. The flexible film 400 is then removed from contact with the microneedles 430 as shown in Figure 8C, thereby transferring at least a portion of the coating solution 410 to the microneedle array 450. The transferred carrier fluid is then allowed to evaporate, thereby leaving a dried coating 412 on the microneedle array 450.

The flexible film 400 may be brought into contact with the microneedles 430 by moving one or both of the dauber assembly 460 and/or the microneedle array 450 towards each other. In one embodiment, the microneedle array 450 is held fixed in place during the transfer step and the dauber assembly 460 is moved in a direction generally perpendicular to the plane of the microneedle array. The plane of the microneedle array should be understood to be a plane generally defined by the tips of the microneedles. As shown in Figure 8A, such a plane is parallel to the substrate 420 of the microneedle array 450. It should be understood that the tips of the microneedle array need not lie exactly within a single plane, but that a single plane will be at least approximately congruent with the tips of the microneedles.

The flexible film 400 may be supported and attached to the dauber assembly 460 by any suitable means. Figure 9A shows the film 400 supported by a column of air or other fluid 500 that is held under pressure within the rod 470, which is hollow in this embodiment. The air or fluid 500 applies pressure in the direction of the arrow A against the film 400. Figure 9B shows the film attached to the dauber assembly 460 by means of a vacuum 520 that is drawn through an outer chamber 530 of the rod 470. As shown, the rod is filled with a foam 540 that supports the film 400. Recessed areas 550 are provided within the supporting foam 540, which may facilitate compression of the foam during the transfer step. An optional supporting plate, such as a thin metal piece may be placed between the film 400 and the foam 540. Figure 9C is a variation of the embodiment shown in Figure 9B wherein the film 400 is thermoformed so as to provide a contoured surface. The outer edge 560 of the film 400 serves to provide attachment to the rod 470 and the central area 570 serves as the coating substrate. Figure 9D

shows a thermoformed film 400 held in place at the outer edge 560 by an adhesive attachment 580. Figure 9E shows a film 400 that is formed as an integral part of the supporting foam 540. Such air integral film may be formed by any conventional means, for example, by welding or gluing a film directly to a foam piece or by treating the surface of a foam piece with heat or radiation to form a suitable film surface for use as a coating substrate.

A third aspect of the method of the present invention is shown in Figure 10A. A microneedle array 850 is provided having a substrate 820 and microneedles 830 extending from the substrate. A coating solution 810 is placed in a coating reservoir block 802 having a coating substrate 804 and walls 806. In one embodiment, the coating substrate 804 may be a smooth metal surface. In another embodiment, the coating substrate 804 may be a thin, polymeric film or other flexible layer held against the top surface of the coating reservoir block 802. The coating solution 810 comprises a carrier fluid and a coating material. The coating solution 810 may be metered onto the coating substrate 804, such that the coating solution has a desired thickness. Alternatively, an excess of coating solution may be applied to the coating substrate and the coating solution is then subsequently adjusted to the desired thickness by removing fluid with a doctor blade. The flexible film 800 is flexibly mounted to a rod 870 and is part of a supporting assembly 860 and held in place with an attachment band 872. As shown, the flexible film 800 is supported by a pad 880 positioned between the rod 870 . and the back of the flexible film 800. The back of tire microneedle array 850 (i.e., the portion of the microneedle array opposed to the microneedles) is attached to the flexible film 800. The microneedle array 850 is thus flexibly mounted to the supporting assembly 860. The supporting assembly 860 and coating reservoir block 802 are brought towards each other such that the microneedle array 850 is brought into contact with the coating substrate 804 during a transfer step as shown in Figure 10B, thereby bringing the coating solution 810 into contact with the microneedles 830. The

supporting assembly 860 is then removed from the coating reservoir block 802 as

\ shown in Figure 10C, thereby transferring at least a portion of the coating solution 810

to the microneedle array 850. The transferred carrier fluid is then allowed to evaporate,

thereby leaving a dried coating 830 on the microneedle array 850. The microneedle

array 850 may be attached to the flexible film 800 by any conventional means, for

example, by an adhesive bond or by a vacuum pulled through the flexible film 800 if

the flexible film 800 is porous. In one embodiment, the microneedle array is temporarily attached to the flexible film 800, such as by a low-strength, repositionable adhesive. In another embodiment, the microneedle array may be permanently attached to the flexible film 800 in the form of a patch as described above. The patch backing will thus serve as the flexible film 800 and may be temporarily attached to the supporting assembly 860, such as by a vacuum.

When the coating solution is applied to a flexible film coating substrate, any of a number of conventional means may be used. The amount of coating solution applied is desirably metered so as to provide a controlled amount of coating solution on the coating substrate. For example, Figure 11 shows use of an extrusion die 600 to directly apply coating solution 410 to a dauber assembly 460 having a flexible film 400 coating substrate. Coating solution is fed into the extrusion die 600 through an input line 602 and extruded out of a slot 604. The flexible film 400 coating substrate with coating solution 410 is subsequently moved (e.g., along the direction of the arrow labeled B) and brought into contact with a microneedle array as described above after the coating solution is applied.

In one embodiment, a pickup roller feed system with a cylindrical surface onto which coating formulation is applied by any of several means may be used to transfer coating solution to a flexible film coating substrate. This is typically done by passing the flexible film over a pickup roller while the film is in slight contact with the surface of the roller or the surface of the layer of coating formulation. The surface of the pickup roller may rotate in the same direction as the motion of the passing film, or in opposing direction, at matching surface speeds or at an optimal speed ratio for the desired application volume. Figure 12A shows use of a pickup roller 610 supplied by direct contact with the surface of the coating formulation in a supply reservoir 612. A doctor blade 614 may be used to wipe off excess material or meter the amount of material remaining on the surface of the roller. The doctor blade may be rigid or flexible (i.e. metallic or rubber), and may be in contact with or gapped slightly away from the surface of the pickup roller. Alternatively (not shown), an extrusion die or one or more micro tubes may be used to apply coating formulation directly to the surface of the pickup roller. The pickup roller 610 with applied coating solution is allowed to rotate and come into contact with the flexible film 400 coating substrate that is supported by a dauber assembly 460. Figure 12B shows a similar example where the coating substrate

.  is a flexible film 400 held by an angled film holder 620. In both figures, the arrow labeled C shows the direction of rotation of the pickup roller 610. As in previous figures, the dauber assembly 460 or flexible film 400 may be moved into contact with a microneedle array using any suitable means of motion.
