Repository: anandvc/allindianpatents

File: patents/260996-propylene-copolymer-compositions-having-a-good-low-temperature-impact-toughness-and-a-high-transparency.html (part 1 of 2)
Indian Patents. 260996:PROPYLENE COPOLYMER COMPOSITIONS HAVING A GOOD LOW-TEMPERATURE IMPACT TOUGHNESS AND A HIGH TRANSPARENCY

Indian Patents

Recently Granted Patents

  Recently Published Patents

Title of Invention	PROPYLENE COPOLYMER COMPOSITIONS HAVING A GOOD LOW-TEMPERATURE IMPACT TOUGHNESS AND A HIGH TRANSPARENCY

Abstract	1. A propylene copolymer composition comprising A) a propylene polymer containing from 0 to 10% by weight of olefins other than propylene and B) at least one propylene copolymer containing from 12 to 18% by weight of olefins other than propylene. where the propylene polymer A and the propylene copolymer B are present as separate phases the propylene copolymer composition has a haze value of £ 30%, based on a path length of The propylene copolymer composition of 1 mm, and the brittle/tough transition temperature of the propylene copolymer composition is £ -IS'C.	

Full Text	Propylene copolymer compositions having a good low-temperature impact toughness and a high transparency

The invention relates to propylene copolymer compositions, to a process for producing the propylene copolymer compositions, to the use of the propylene copolymer compositions of the present invention for producing fibers, films or moldings and also to fibers, films or moldings comprising the propylene copolymer compositions of the present invention.

Propylene polymers are one of the classes of plastics most frequently used today. The customarily used polymers of propylene have an isotactic structure. They can be processed to form shaped bodies which possess advantageous mechanical properties, especially a high hardness, stiffness and shape stability. Consumer articles made of propylene polymers are used in a wide range of applications, e.g. as plastic containers, as household or office articles, toys or laboratory requisites. However, the products known from the prior art do not have the combination of low-temperature impact toughness together with a good transparency and good stress whitening behavior required for many applications.

It is known that multiphase propylene copolymers having a good impact toughness, particularly at low temperatures, can be prepared by means of Ziegler-Natta catalyst systems in a multistage polymerization reaction. However, the incorporation of ethylene-propylene copolymers having a high proportion of ethylene into a polymer matrix, which is necessary to increase the low- temperature impact toughness, makes the multiphase propylene copolymer turbid. Poor miscibility of the flexible phase with the polymer matrix leads to a separation of the phases and thus to turbidity and to poor transparency values of the heterogeneous copolymer. Furthermore, the ethylene-propylene rubber prepared by means of conventional Ziegler-Natta catalysts also has a very inhomogeneous composition.

It is also known that multiphase copolymers of propylene can be prepared using metallocene catalyst systems. Propylene polymers prepared using metallocene catalyst systems have low extractable contents, a homogeneous comonomer distribution and good organoleptics.

The multiphase copolymers of propylene disclosed in WO 94/28042 have the disadvantage that they have a melting point which is too low, which has an adverse effect on the stiffness and the heat distortion resistance of the copolymers. Furthermore, the toughness, too, is not yet satisfactory.

EP-A 433 986 describes multiphase propylene copolymers having a syndiotactic structure which were obtained using specific metallocene catalyst systems. These propylene copolymer

compositions have relatively low melting points and consequently a low stiffness and a low heat distortion resistance.

EP-A 1 002 814 describes multiphase copolymers of propylene which display an excellent balance between stiffness, impact toughness and heat distortion resistance.

WO 01/48034 relates to metallocene compounds by means of which propylene copolymers having a high molar mass and a high copolymerized ethylene content can be obtained under industrially relevant polymerization conditions. Multiphase propylene copolymers having a high stiffness/impact toughness level are obtainable in this way.

However, the multiphase propylene copolymers disclosed in the prior art have the disadvantage that a satisfactory combination of low-temperature impact toughness with a good transparency and at the same time good stress whitening behavior has not been achieved. The products either have a not yet satisfactory impact toughness at low temperatures or have still unsatisfactory values for transparency and stress whitening.

It is an object of the present invention to overcome the above-described disadvantages of the prior art and to provide propylene copolymer compositions which have a combination of good impact toughness at low temperatures together with good transparency and good stress whitening behavior and also possess a relatively high melting point, a high stiffness and good heat distortion resistance in combination with low extractable contents, a homogeneous comonomer distribution and good organoleptics.

We have found that this object is achieved by propylene copolymer compositions comprising

A)	a propylene polymer containing from 0 to 10% by weight of olefins other than propylene and

B)	at least one propylene copolymer containing from 5 to 40% by weight of olefins other than propylene,

where the propylene polymer A and the propylene copolymer B are present as separate phases and

the propylene copolymer compositions have a haze value of 
Furthermore, we have found a process for preparing propylene copolymer compositions, the use of the propylene copolymer compositions for producing fibers, films or moldings and also fibers, films or moldings which comprise propylene copolymer compositions of the present invention, preferably as substantial component.

The propylene polymer A present in the propylene copolymer compositions of the present invention and the propylene copolymer present as component B are present as separate phases. Propylene copolymer compositions having such a structure are also referred to as multiphase propylene copolymers, heterogeneous propylene copolymers or as propylene block copolymers.

In the multiphase propylene copolymer compositions of the present invention, the propylene polymer A usually forms a three-dimensionally coherent phase in which the phase of the propylene copolymer B is embedded. Such a coherent phase in which one or more other phases are dispersed is frequently referred to as the matrix. The matrix usually also makes up the major proportion by weight of the polymer composition.

In the multiphase propylene copolymer compositions of the present invention, the propylene copolymer B is generally dispersed in finely divided form in the matrix. Furthermore, the diameter of the then isolated domains of the propylene copolymer B is usually from 100 nm to 1000 nm. Preference is given to a geometry with a length in the range from 100 nm to 1000 nm and a thickness in the range from 100 to 300 nm. The determination of the geometry of the individual phases of the propylene copolymer compositions can be carried out, for example, by evaluation of contrasted transmission electron micrographs (TEMs).

To prepare the propylene polymers present in the propylene copolymer compositions of the present invention, at least one further olefin is used as monomer in addition to propylene. As comonomers in the propylene copolymers B and optionally in the propylene polymers A, all olefins other than propylene, in particular a-olefins, i.e. hydrocarbons having terminal double bonds, are conceivable. Preferred a-olefins are linear or branched C2-C20-I -alkenes other than propylene, in particular linear C2-Cl0-1 -alkenes or branched C2-Ci0-1 -alkenes, e.g. 4-methyl-1-pentene, conjugated and unconjugated dienes such as 1,3-butadiene, 1,4-hexadiene or 1,7-octadiene or vinylaromatic compounds such as styrene or substituted styrene. Suitable olefins also include olefins in which the double bond is part of a cyclic structure which may comprise one or more ring systems. Examples are cyclopentene, norbornene, tetracyclododecene or methylnorbornene or dienes such as 5-ethylidene-2-norbornene, norbomadiene or ethylnorbornadiene. It is also possible to copolymerize mixtures of two or more olefins with propylene. Particularly preferred olefins are ethylene and linear C4-Cl0-1 -alkenes such as 1-butene, 1-pentene, 1-hexene, 1- heptene, 1-octene, 1-decene, in particular ethylene and/or 1-butene.

The propylene polymer A present in the propylene copolymer compositions of the present invention may be a propylene homopoiymer or a propylene copolymer containing up to 10% by weight of olefins other than propylene. Preferred propylene copolymers contain from 1.5 to 7% by weight, in particular from 2.5 to 5% by weight, of olefins other than propylene. As comonomers, preference is given to using ethylene or linear C4-C10-1-alkenes or mixtures thereof, in particular ethylene and/or 1-butene. The propylene polymer A preferably has an isotactic structure, which hereinafter means that, with the exception of a few faults, all methyl side groups are arranged on the same side of the polymer chain.

The component B present in the propylene copolymer compositions of the present invention is made up of at least one propylene copolymer containing from 5 to 40% by weight of olefins other than propylene. It is also possible for two or more propylene copolymers which are different from one another to be present as component B; these may differ in respect of both the amount and type of the copolymerized olefin(s) other than propylene. Preferred comonomers are ethylene or linear C4-C10-1-all
The weight ratio of propylene polymer A to propylene copolymer B can vary. It is preferably from 90:10 to 60:40, particularly preferably from 80:20 to 60:40 and very particularly preferably from 70:30 to 60:40. Here, propylene copolymer B includes all the propylene copolymers forming the component B.

The propylene copolymer compositions of the present invention have a haze value of £ 30%, preferably £ 25%, more preferably 
Furthermore, the propylene copolymer compositions of the present invention have a brittle/tough transition temperature of 
Propylene polymers are tough materials at room temperature, i.e. plastic deformation occurs under mechanical stress only before the material breaks. However, at reduced temperatures, propylene polymers display brittle fracture, i.e. fracture occurs virtually without deformation or at a high propagation rate. A parameter which describes the temperature at which the deformation behavior changes from tough to brittle is the "brittle/tough transition temperature".

In the propylene copolymer compositions of the present invention, the propylene polymer A is generally present as matrix and the propylene copolymer B, which usually has a stiffness lower than that of the matrix and acts as impact modifier, is dispersed therein in finely divided form. Such an impact modifier not only increases the toughness at elevated temperatures but also reduces the brittle/tough transition temperature. For the purposes of the present invention, the brittle/tough transition temperature is determined by means of puncture tests in accordance with ISO 6603-2, in which the temperature is reduced in continuous steps. The force/displacement graphs recorded in the puncture tests enable conclusions as to the deformation behavior of the test specimens at the respective temperature to be drawn and thus allow the brittle/tough transition temperature to be determined. To characterize the specimens according to the present invention, the temperature is reduced in steps of 2°C and the brittle/tough transition temperature is defined as the temperature at which the total deformation is at least 25% below the mean total deformation of the preceding 5 measurements; here, the total deformation is the displacement through which the punch has traveled when the force has passed through a maximum and dropped to 3% of this maximum force. In the case of specimens which do not display a sharp transition and in which none of the measurements meet the specified criterion, the total deformation at 23°C is employed as reference value and the brittle/tough transition temperature is the temperature at which the total deformation is at least 25% below the total deformation at 23°C.

Furthermore, the propylene copolymer compositions of the present invention display good stress whitening behavior. For the purposes of the present invention, stress whitening is the occurrence of whitish discoloration in the stressed region when the polymer is subjected to mechanical stress. In general, it is assumed that the white discoloration is caused by small voids being formed in the polymer under mechanical stress. Good stress whitening behavior means that no or only very few regions having a whitish discoloration occur under mechanical stress.

One method of quantifying stress whitening behavior is to subject defined test specimens to a defined impact stress and then to measure the size of the resulting white spots. Accordingly, in the dome method, a falling dart is dropped onto a test specimen in a falling dart apparatus in accordance with DIN 53443 Part 1. In this method, a falling dart having a mass of 250 g and a punch of 5 mm in diameter is used. The dome radius is 25 mm and the drop is 50 cm. The test specimens used are injection-molded circular disks having a diameter of 60 mm and a thickness of 2 mm, and each test specimen is subjected to only one impact test. The stress whitening is reported as the diameter of the visible stress whitening region in mm; the value reported is in each case the mean of 5 test specimens and the individual values are determined as the mean of the two values in the flow direction on injection molding and perpendicular thereto on the side of the circular disk opposite that on which impact occurs.

The propylene copolymer compositions of the present invention display no or only very little stress whitening determined by the dome method at 23°C. In the case of preferred propylene copolymer compositions, a value of from 0 to 8 mm, preferably from 0 to 5 mm and in particular from 0 to 2.5 mm, is determined by the dome method at 23°C. Very particularly preferred propylene copolymer compositions display no stress whitening at all in the test carried out by the dome method at 23°C.

The propylene copolymer compositions of the present invention generally further comprise customary amounts of customary additives known to those skilled in the art, e.g. stabilizers, lubricants and mold release agents, fillers, nucleating agents, antistatics, plasticizers, dyes, pigments or flame retardants. In general, these are incorporated during granulation of the pulverulent product obtained in the polymerization.

Customary stabilizers include antioxidants such as sterically hindered phenols, processing stabilizers such as phosphites or phosphonites, acid scavengers such as calcium stearate or zinc stearate or dihydrotalcite, sterically hindered amines or UV stabilizers. In general, the propylene copolymer compositions of the present invention contain one or more stabilizers in amounts of up to 2% by weight.

Suitable lubricants and mold release agents are, for example, fatty acids, calcium or zinc salts of fatty acids, fatty acid amides or low molecular weight polyolefin waxes, which are usually used in concentrations of up to 2% by weight.

Possible fillers are, for example, talc, chalk or glass fibers, and these are usually used in amounts of up to 50% by weight.

Examples of suitable nucleating agents are inorganic additives such as talc, silica or kaolin, salts of monocarboxylic or polycarboxylic acids, e.g. sodium benzoate or aluminum tert-butylbenzoate, dibenzylidenesorbitol or its CrC8-alkyl-substituted derivatives such as

methyldibenzylidenesorbitol, ethyldibenzylidenesorbitol or dimethyldibenzylidenesorbitol or salts of diesters of phosphoric acid, e.g. sodium 2,2'-methylenebis(4,6,-di-tert-butyiphenyl)phosphate. The nucleating agent content of the propylene copolymer composition is generally up to 5% by weight.

Such additives are generally commercially available and are described, for example, in Gachter/Muller, Plastics Additives Handbook, 4th Edition, Hansa Publishers, Munich, 1993.

In a preferred embodiment, the propylene copolymer compositions of the present invention contain from 0.1 to 1% by weight, preferably from 0.15 to 0.25% by weight, of a nucleating agent, in particular dibenzylidenesorbitol or a dibenzylidenesorbitol derivative, particularly preferably dimethyldibenzylidenesorbitol.

The properties of the propylene copolymer compositions of the present invention are determined essentially by the glass transition temperature of the propylene copolymers B. One way of determining the glass transition temperature of the propylene copolymers B present in the propylene copolymer compositions is examination of the propylene copolymer compositions by means of DMTA (dynamic mechanical thermal analysis), in which the deformation of a sample under the action of a sinusoidally oscillating force is measured as a function of temperature. Here, both the amplitude and the phase shift of the deformation versus the applied force are determined. Preferred propylene copolymer compositions have glass transition temperatures of the propylene copolymers B in the range from -20°C to -40°C, preferably from -25°C to -38°C, particularly preferably from -28°C to -35°C and very particularly preferably from -31 °C to -34°C.

The glass transition temperature of the propylene copolymers B is determined essentially by their composition and especially by the proportion of copolymerized comonomers other than propylene. The glass transition temperature of the propylene copolymers B can thus be controlled via the type of monomers used in the polymerization of the proylene copolymers B and their ratios. For example, in the case of propylene copolymer compositions prepared using propylene-ethylene copolymers as propylene copolymer B, an ethylene content of 16% by weight corresponds to a glass transition temperature of from -33°C to -35°C.

The composition of the propylene copolymers B present in the propylene copolymer compositions of the present invention is preferably uniform. This distinguishes them from conventional heterogeneous propylene copolymers which are polymerized using Ziegler-Natta catalysts, since the use of Ziegler-Natta catalysts results in blockwise incorporation of the comonomer into the

propylene copolymer even at low comonomer concentrations, regardless of the polymerization process. For the purposes of the present invention, the term "incorporated blockwise" indicates that two or more comonomer units follow one another directly.

In the case of preferred propylene copolymer compositions obtained from propylene and ethylene, the structure of the propylene-ethylene copolymers B can be determined by means of 13C-NMR spectroscopy. Evaluation of the spectrum is prior art and can be carried out by a person skilled in the art using, for example, the method described by H. N. Cheng, Macromolecules 17 (1984), pp. 1950-1955 or L. Abis et al., Makromol. Chemie 187 (1986), pp. 1877-1886. The structure can then be described by the proportions of "PEX" and of "PEP", where PEX refers to the propylene- ethylene units having > 2 successive ethylene units and PEP refers to the propylene-ethylene units having an isolated ethylene unit between two propylene units. Preferred propylene copolymer compositions obtained from propylene and ethylene have a PEP/PE, ratio of £ 0.75, preferably s 0.85 and particularly preferably in the range from 0.85 to 2.5 and in particular in the range from 1.0 to 2.0.

Preference is also given to propylene copolymers B which have an isotactic structure with regard to subsequently incorporated propylene units.

The properties of the propylene copolymer compositions of the present invention are also determined by the viscosity ratio of the propylene copolymer B and the propylene polymer A, i.e. the ratio of the molar mass of the dispersed phase to the molar mass of the matrix. In particular, this influences the transparency.

To determine the viscosity ratio, the propylene copolymer compositions can be fractionated by means of TREF fractionation (Temperature Rising Elution Fractionation). The propylene copolymer B is then the combined fractions which are eluted by xylene at temperatures up to and including 70°C. The propylene polymer A is obtained from the combined fractions which are eluted by xylene at temperatures above 70°C. The shear viscosity of the polymers is determined on the components obtained in this way. The determination is usually carried out by a method based on ISO 6721-10 using a rotation viscometer having a plate/plate geometry, diameter = 25 mm, amplitude = 0.05-0.5, preheating time = 10-12 min, at a temperature of from 200 to 230°C. The ratio of the shear viscosity of propylene copolymer B to that of propylene polymer A is then reported at a shear rate of 100s'1.

In preferred propylene copolymer compositions, the ratio of the shear viscosity of propylene copolymer B to that of propylene polymer A at a shear rate of 100s'1 is in the range from 0.3 to 2.5, preferably from 0.5 to 2 and particularly preferably in the range from 0.7 to 1.75.

The propylene copolymer compositions of the present invention preferably have a narrow molar mass distribution M./Mn. The molar mass distribution MJMn is, for the purposes of the invention, the ratio of the weight average molar mass Mw to the number average molar mass M„. The molar mass distribution M,/Mn is preferably in the range from 1.5 to 3.5, particularly preferably in the range from 2 to 2.5 and in particular in the range from 2 to 2.3.

The molar mass M„ of the propylene copolymer compositions of the present invention is preferably in the range from 20,000 g/mol to 500,000 g/mol, particularly preferably in the range from 50,000 g/mol to 200,000 g/mol and very particularly preferably in the range from 80,000 g/mol to 150,000 g/mol.

The present invention further provides for the preparation of the propylene polymers present in the propylene copolymer compositions of the present invention. This is preferably carried out in a multistage polymerization process comprising at least two successive polymerization steps which are generally carried out in a reactor cascade. It is possible to use the customary reactors employed for the preparation of propylene polymers.

The polymerization can be carried out in a known manner in bulk, in suspension, in the gas phase or in a supercritical medium. It can be carried out batchwise or preferably continuously. Solution processes, suspension processes, stirred gas-phase processes or gas-phase fiuidized-bed pro¬cesses are possible. As solvents or suspension media, it is possible to use inert hydrocarbons, for example isobutane, or else the monomers themselves. It is also possible to carry out one or more steps of the process of the present invention in two or more reactors. The size of the reactors is not of critical importance for the process of the present invention. It depends on the output which is to be achieved in the individual reaction zone(s).

Preference is given to processes in which the polymerization in the second step in which the propylene copolymer(s) B is/are formed takes place from the gas phase. The preceding polymerization of the propylene polymers A can be carried out either in block, i.e. in liquid propylene as suspension medium, or else from the gas phase. If all polymerizations take place from the gas phase, they are preferably carried out in a cascade comprising stirred gas-phase reactors which are connected in series and in which the pulverulent reaction bed is kept in motion by means of a vertical stirrer. The reaction bed generally consists of the polymer which is polymerized in the respective reactor. If the initial polymerization of the propylene polymers A is carried out in bulk, preference is given to using a cascade made up of one or more loop reactors and one or more gas-phase fluidized-bed reactors. The preparation can also be carried out in a multizone reactor.

To prepare the propylene polymers present in the propylene copolymer compositions of the present invention, preference is given to using catalyst systems based on metallocene compounds of transition metals of group 3, 4, 5 or 6 of the Periodic Table of the Elements.

Particular preference is given to catalyst systems based on metallocene compounds of the formula (I),

vhere 

\A	is zirconium, hafnium or titanium, preferably zirconium,

halogen or an -R, -OR, -OS02CF3, -OCOR, -SR, -NR2 or -PR2 group, where R is linear or branched C-i-C2o-alkyl, C3-C20-cydoalkyl which may be substituted by one or more Ci-C10-alkyl radicals, C6-C2o-aryl, CrC20-alkylaryl or Cr-C^-arylalkyl and may contain one or more heteroatoms of groups 13-17 of the Periodic Table of the Elements or one or more unsaturated bonds, preferably CrC^-alkyl such as methyl, ethyl, n- propyl, isopropyl, n-butyl, isobutyl, sec-butyl, tert-butyl, n-pentyl, n-hexyl, n-heptyl or n- octyl or C3-C20-cycloalkyl such as cyclopentyl or cyclohexyl, where the two radicals X may also be joined to one another and preferably form a C4-C40-dienyl ligand, in particular a 1,3-dienyl ligand, or an -OR'O- group in which the substituent R* is a divalent group

selected from the group consisting of C,-C4o-alkylidene, C6-C40-arylidene, C7-C40- alkylarylidene and C7-C40-arylalkylidene,

where X is preferably a halogen atom or an -R or -OR group or the two radicals X form an -OR'O- group and X is particularly preferably chlorine or methyl,

L	is a divalent bridging group selected from the group consisting of Cn-C20-alkylidene

radicals, C3-C20-cycloalkylidene radicals, C6-C20-aryiidene radicals, C7-C20-alkylarylidene radicals and C7-C20-arylalkylidene radicals, which may contain heteroatoms of groups 13-17 of the Periodic Table of the Elements, or a silylidene group having up to 5 silicon atoms, e.g. -SiMez- or -SiPh2-,

where L preferably is a radical selected from the group consisting of -SiMe2-, -SiPh2- -SiPhMe-, -SiMe(SiMe3)-, -CHz~, -(CH2)2~, -(CH2)3- and -C(CH3)2-,

R	is linear or branched C-i-C^- alkyl, C3-C 20-cycloalkyl which may be substituted by one or

more CrC^-alkyl radicals, C6-C2o-aryl, C7-C20-alkylaryl or C7-C2o-arylalkyl and may contain one or more heteroatoms of groups 13-17 of the Periodic Table of the Elements or one or more unsaturated bonds, where R1 is preferably unbranched in the a position and is preferably a linear or branched Ci-C10-alkyl group which is unbranched in the a position, in particular a linear C,-C4-alkyl group such as methyl, ethyl, n-propyl or n- butyl,

R2 is a group of the formula -C(R3)2R4, where

R3 are identical or different and are each, independently of one another, linear or branched Ci-C^o-alkyl, C3-C2o-cycloalkyl which may be substituted by one or more Ci-Cio- alkyl radicals, C6-C20-aryl, C7-C2o-alkylaryl or Cy-C^o-arylalkyl and may contain one or more heteroatoms of groups 13-17 of the Periodic Table of the Elements or one or more unsaturated bonds, or two radicals R3 may be joined to form a saturated or unsaturated CVCM-ring,

where R3 is preferably a linear or branched CrCio-alkyl group, and

R	is hydrogen or linear or branched Ci-C^- alkyl, C 3-C20-cycloalkyl which may be

substituted by one or more CrC10-alkyl radicals, CVQjo-aryl, C7-C20-alkylaryl or C7-C20- arylalkyl and may contain one or more heteroatoms of groups 13-17 of the Periodic Table of the Elements or one or more unsaturated bonds, where R4 is preferably hydrogen,

T and T' are divalent groups of the formulae (II), (III), (IV), (V) or (VI), 

I

where

the atoms denoted by the symbols * and ** are joined to the atoms of the compound of the formula (I) which are denoted by the same symbol, and

Ft5 are identical or different and are each, independently of one another, hydrogen or

halogen or linear or branched C1-C20- alkyi, C 3-C20-cycloalkyl which may be substituted by one or more C-rCio-alkyl radicals, C6-C20-aryl, C7-C2o-alkylaryl or C7-C20-arylalkyl and may contain one or more heteroatoms of groups 13-17 of the Periodic Table of the Elements or one or more unsaturated bonds,

where R is preferably hydrogen or a linear or branched Ci-Cio"3lkyl group, in particular a linear CrC4-alkyl group such as methyl, ethyl, n-propyl or n-butyl, and

R6 are identical or different and are each, independently of one another, halogen or linear or branched CrC^-alkyl, C3-C20-cycloalkyl which may be substituted by one or more Cr C10-alkyl radicals, C6-C20-aryl, C7-C20-alkylaryl or C7-C20-arylalkyl and may contain one or more heteroatoms of groups 13-17 of the Periodic Table of the Elements or one or more unsaturated bonds,

where R6 is preferably an aryl group of the formula (VII),

where

R7 are identical or different and are each, independently of one another, hydrogen or

halogen or linear or branched C1-C20" alkyl, C 3-C20-cycloalkyl which may be substituted by one or more CrC10-alkyl radicals, C6-C2o-aryl, C7-C20-alkylaryl or C7-C20-arylalkyl and may contain one or more heteroatoms of groups 13-17 of the Periodic Table of the Elements or one or more unsaturated bonds, or two radicals R7 may be joined to form a saturated or unsaturated C3-C20 ring, where R7 is preferably a hydrogen atom, and

R8 is hydrogen or halogen or linear or branched Ci-Caj-alkyl, C3-C20-cycloalkyi which may be substituted by one or more Ci-C10-alkyl radicals, C6-C2Q-aryl, C7-C20-alkylaryl or C7- C2o-arylalkyl and may contain one or more heteroatoms of groups 13-17 of the Periodic Table of the Elements or one or more unsaturated bonds, where R8 is preferably a branched alkyl group of the formula -CfR9^, where

R9 are identical or different and are each, independently of one another, a linear or

branched Ct-C6-alkyl group or two or three of the radicals R9 are joined to form one or more ring systems.

It is preferred that at least one of the groups T and T' is substituted by a radical R6 of the formula (VII); it is particularly preferred that both groups are substituted by such a radical. Very particular preference is given to at least one of the groups T and "T being a group of the formula (IV) which is substituted by a radical R6 of the formula (VII) and the other either has the formula (II) or (IV) and is likewise substituted by a radical R6 of the formula (VII).

The greatest preference is given to catalyst systems based on metallocene compounds of the formula (VIII), 

Particularly useful metallocene compounds and methods of preparing them are described, for example, in WO 01/48034 and the European patent application No. 01204624.9.

The metallocene compounds of the formula (I) are preferably used in the rac or pseudorac form, where the pseudorac form is a complex in which the two groups T and T' are in the rac arrangement relative to one another when all other substituents are disregarded. Such metallocene lead to polypropylenes having a predominantly isotactic structure.

it is also possible to use mixtures of various metallocene compounds or mixtures of various catalyst systems. However, preference is given to using only one catalyst system comprising one metallocene compound, which is used for the polymerization of the propylene polymer A and the propylene copolymer B.

Examples of useful metallocene compounds are

dimethylsilanediyl(2-ethyl-4-(4'-tert-butylphenyl)indenyl)(2-isopropyl-4-(4'-tert- butylphenyl)indenyl)zirconium dichloride,

dimethylsilanediyl(2-methyl-4-(4'-tert-butylphenyl)indenyl)(2-isopropyl-4-(1-naphthyl)indenyl)- zirconium dichloride,

dimethylsilanediyl(2-methyl-4-phenyl-1-indenyl)(2-isopropyl-4-(4'-tert-butylphenyl)-l-indenyl)- zirconium dichloride,

dimethylsilanediyl(2-methylthiapentenyl)(2-isopropyl-4-(4'-tert-butylphenyl)indenyl)zirconium dichloride,

dimethylsilanediyl(2-isopropyl-4-(4'-tert-butylphenyl)indenyl)(2-methyl-4,5-benzindenyl)zirconium dichloride,

dimethylsilanediyl(2-methyl-4-(4'-tert-butylphenyl)indenyl)(2-isopropyl-4-(4'-tert- butylphenyl)indenyl)zirconium dichloride,

dimethylsilanediyl(2-methyl-4-(4'-tert-butylphenyl)indenyl)(2-isopropyl-4-phenylindenyl)zirconium dichloride,

dimethylsilanediyl(2-ethyl-4-(4'-tert-butylphenyl)indenyl)(2-isopropyl-4-phenyl)indenyl)zirconium dichloride and

dimethylsilanediyl(2-isopropyl-4-(4'-tert-butylphenyl)indenyl)(2-methyl-4-(1-naphthyl)indenyl)- zirconium dichloride and mixtures thereof.

The preferred catalyst systems based on metallocene compounds generally further comprise compounds capable of forming metallocenium ions as cocatalysts. Suitable compounds of this type include strong, uncharged Lewis acids, ionic compounds having Lewis-acid cations and ionic compounds containing Bronsted acids as cations. Examples are tris(pentafluorophenyl)borane, tetrakis(pentafluorophenyl)borate or salts of N,N-dimethylanilinium. Likewise suitable as

compounds capable of forming metallocenium ions and thus as cocatalysts are open-chain or cyclic aluminoxane compounds. These are usually prepared by reaction of a trialkylaluminum with water and are generally in the form of mixtures of both linear and cyclic chain molecules of various lengths. The preferred catalyst systems based on metallocene compounds are usually used in supported form. Suitable supports are, for example, porous organic or inorganic inert solids such as finely divided polymer powders or inorganic oxides, for example silica gel. The metallocene catalyst systems may further comprise organometallic compounds of metals of groups 1, 2 and 13 of the Periodic Table, e.g. n-butyllithium or aluminum alkyls.

In the preparation of the propylene polymers present in the propylene copolymer compositions of the present invention, preference is given to firstly forming the propylene polymer A in a first step by polymerizing from 90% by weight to 100% by weight, based on the total weight of the mixture, of propylene in the presence or absence of further olefins, usually at from 40°C to 120°C and pressures in the range from 0.5 bar to 200 bar. The polymer obtainable by means of this reaction subsequently has a mixture of from 2 to 95% by weight of propylene and from 5% to 98% by weight of further olefins polymerized onto it in a second step, usually at from 40°C to 120*0 and pressures in the range from 0.5 bar to 200 bar. The polymerization of the propylene polymer A is preferably carried out at from 60 to 80°C, particularly preferably from 65 to 75°C, and a pressure of from 5 to 100 bar, particularly preferably from 10 bar to 50 bar. The polymerization of the propylene copolymer B is preferably carried out at from 60 to 80°C, particularly preferably from 65 to 75°C, and a pressure of from 5 to 100 bar, particularly preferably from 10 bar to 50 bar.

In the polymerization, it is possible to use customary additives, for example molar mass regulators such as hydrogen or inert gases such as nitrogen or argon.

The amounts of the monomers added in the individual steps and also the process conditions such as pressure, temperature or the addition of molar mass regulators such as hydrogen is chosen so that the polymers formed have the desired properties. The scope of the invention includes the technical teaching that a propylene copolymer composition which has a good impact toughness at low temperatures and at the same time a good transparency and good stress whitening behavior is obtainable, for example, by setting a defined comonomer content of the propylene copolymer B and the viscosity ratio of propylene polymer A to propylene copolymer B.

The composition of the propylene copolymer B has significant effects on the transparency of the propylene copolymer compositions of the present invention. A reduction in the comonomer content of the propylene copolymer B leads to an improved transparency, while at the same time, however, the low-temperature impact toughners decreases. An increase in the comonomer content of the propylene copolymer B results in an improvement in the low-temperature impact toughness, but at the expense of the transparency. At the same time, it is also possible to improve

the impact toughness by increasing the proportion of the propylene copolymer B. Accordingly, the products of the present invention display an advantageous combination of these properties, i.e. transparent products which at the same time have good low-temperature impact toughness are obtained. In the case of the preferred use of ethylene as comonomer, particular preference is given to setting an ethylene content of the propylene copolymers B of from 10 to 20% by weight, in particular from 12 to 18% by weight and particularly preferably about 16% by weight. The transparency of the propylene copolymer compositions of the present invention is virtually independent of the proportion of the propylene copolymer B present therein.

Adjustment of the viscosity ratio of propylene polymer A to propylene copolymer B influences the dispersion of the propylene copolymer B in the polymer matrix and thus has effects on the transparency of the propylene copolymer compositions and on the mechanical properties.

The propylene copolymer compositions of the present invention display a very good impact toughness at low temperatures, which in addition is combined with a good transparency and very good stress whitening behavior, and also a relatively high melting point, a high stiffness and good heat distortion resistance. The propylene copolymer compositions also have low extractable contents, a homogeneous comonomer distribution and good organoleptics. Since the temperature for the brittle/tough transition is below -15°C, the propylene copolymer compositions of the present invention can also be used in a temperature range which places high demands on the material properties of the multiphase copolymers at temperatures below freezing point. This opens up wide-ranging new possibilities for the use of the propylene copolymer compositions of the present invention in transparent applications in the low-temperature range.

The multiphase copolymers of the present invention are suitable for producing fibers, films or moldings, in particular for producing injection-molded parts, films, sheets or large hollow bodies, e.g. by means of injection-molding or extrusion processes. Possible applications are the fields of packaging, household articles, containers for storage and transport, office articles, electrical equipment, toys, laboratory requisites, motor vehicle components and gardening requisites, in each case especially for applications at low temperatures.

The invention is illustrated by the following preferred examples which do not restrict the scope of the invention:

Examples

The examples and comparative examples were carried out using procedures analogous to examples 98 to 102 of WO 01/48034, with comparative examples A, B and C corresponding to examples 98, 99 and 100 of WO 01/48034.

Preparation of the metallocene catalyst
