Repository: anandvc/allindianpatents

File: patents/261053-photopolymerizable-composition.html (part 1 of 3)
Indian Patents. 261053:PHOTOPOLYMERIZABLE COMPOSITION

Indian Patents

Recently Granted Patents

  Recently Published Patents

Title of Invention	PHOTOPOLYMERIZABLE COMPOSITION

Abstract	A composition that is photopolymerizable upon absorption of light and/or heat, the composition comprising a binder, a polymerizable compound, a sensitizer and a photoinitiator, characterized in that the composition comprises with respect to its non-volatile compounds at least 0.01 wt-% of a polythiol compound selected from one of the following formulae (I), (II), (Ilia), (Illb) or (IV) as defined in claim 1, has a very high sensitivity and hardness.	

Full Text	 

Photopolymerizable composition [DESCRIPTION]

FIELD OF THE INVENTION

The present invention relates to a composition that is photopolymerizable upon absorption of light, the composition comprising a binder, a polymerizable compound, a sensitizer and a photoinitiator.

The present invention also relates to a photopolymer printing plate precursor comprising in this order the photopolymerizable composition of the present invention; and to a method of making a lithographic printing plate therewith.

BACKGROUND OF THE INVENTION

Compositions that are photopolymerizable on absorption of light are well known in the art. Such compositions usually comprise a binder, a polymerizable compound, a sensitizer and a photoinitiator and are disclosed in e.g. EP 1 349 006 A. From said document it is also known, that radical chain transfer agents as described in EP 107 792 can be used to achieve a high sensitivity and that such radical chain transfer agents preferably are sulfur compounds like the mono-thiols 2-mercaptobenzothiazole, 2-mercaptobenzoxazole or 2-mercaptobenzimidazole.

As there is an ongoing trend to do the exposure of photopolymerizable compositions with low-power light sources like Laser-LED's, the sensitivity of the known compositions comprising mono-thiols is still unsatisfactory. Moreover the optimization of photopolymerizable compositions and of printing plate precursors often is accompanied by a loss in sensitivity. This is e.g. the case when stabilizing the composition against environmental effects or when limiting the absorption spectra to allow for room light

handling. Therefore means are needed to compensate for such a sensitivity loss.

Specific aliphatic polythiols for radiation curable compositions are known from e.g. US 4,120,721, wherein the composition forms a solid cured polythioether on exposure, but does not disclose a sensitizer plus photoinitiator system in combination with specific polythiols. The same holds for US 3,993,549, wherein the composition is based on a particulate urea; FR 2,227,558; US 3,753,720; US 3,676,195; and US 3,661,744.

Aliphatic thiols that have a branched structure in a- and/or Imposition of the mercapto group are disclosed in WO 03/72614 and JP 2003-252918 A2 to be suitable for a high sensitivity of photosensitive compositions, wherein the latter of those references discloses such compounds in combination with organoboron complexes.

The use of organoboron complexes is also taught in EP 1 031 579, wherein such boron complexes are combined with a thiol-group-containing compound, that preferably is selected from 5 specific compounds with one, three or four thiol groups.

The polythiols are usually disclosed in the prior art to take part in the photocuring process and to react in combination with electron rich or electron poor polyenes by the thiol-ene mechanism. Therefore they are commonly used in similar stoichiometric amounts as the polyenes and selected in view of the solid polythioether products that are formed by this reaction. Although the invention underlying e.g. WO 03/72614 is said to achieve a high sensitivity, it is disclosed on p. 30 that as the light source generally superhigh pressure mercury lamp, metal halide lamp, xenon lamp and the like are used and the example compositions only have a sensitivity of no higher than 10 mJ/cm2. This demonstrates the unsatisfactory sensitivity of the compositions of the prior art, as for low power light sources the sensitivity has to be significantly higher than 1 mJ/cm2 and therefore has to be in the μj/cm2 region (a lower numerical value corresponds to a higher sensitivity, see below).

Therefore there still is a need to find further thiol compounds and a photopolymerizable composition optimized for such compounds, that results in a very high sensitivity, as a broader range of compounds gives a better chance to optimize the photopolymerizable composition, in particular those comprising a binder, a polymerizable compound, a sensitizer and a photoinitiator.

This optimisation with respect to the properties and the costs as well is particularly important when using the photopolymerizable composition for the preparation of a lithographic printing plate precursor.

In addition the known photopolymerizable compositions are still unsatisfactory in that they are not resistant enough after exposure and processing, in particular that they are not hard enough, which results e.g. when used for a lithographic printing plate precursor in a printing plate made from such a precursor that has a short lifetime when used for printing. This lifetime when used for printing is also called run-length on the press.

In lithographic printing, a so-called printing master such as a printing plate is mounted on a cylinder of the printing press. The master carries a lithographic image on its surface and a printed copy is obtained by applying ink to said image and then transferring the ink from the master onto a receiver material, which is typically paper. In conventional, so-called "wet" lithographic printing, ink as well as an aqueous fountain solution (also called dampening liquid) are supplied to the lithographic image which consists of oleophilic (or hydrophobic, i.e. ink-accepting, water-repelling) areas as well as hydrophilic (or oleophobic, i.e. water-accepting, ink-repelling) areas. In so-called Mriographic" printing, the lithographic image consists of ink-accepting and ink-abhesive (ink-repelling) areas and during driographic printing, only ink is supplied to the master.

Printing masters are generally obtained by the so-called computer-to-film (CtF) method, wherein various pre-press steps such as typeface selection, scanning, color separation, screening,

trapping, layout and imposition are accomplished digitally and each color selection is transferred to graphic arts film using an imagesetter. After processing, the film can be used as a mask for the exposure of an imaging material called plate precursor and after plate processing, a printing plate is obtained which can be used as a master. Since about 1995, the so-called Acomputer-to-plate' (CtP) method has gained a lot of interest. This method, also called Mirect-to-plate', bypasses the creation of film because the digital document is transferred directly to a printing plate precursor by means of a so-called plate-setter. A printing plate precursor for CtP is often called a digital plate.

Digital plates can roughly be divided in three categories : (i) silver plates, which work according to the silver salt diffusion transfer mechanism; (ii) photopolymer plates which contain a photopolymerizable composition that hardens upon exposure to light and (iii) thermal plates of which the imaging mechanism is triggered by heat or by light-to-heat conversion. Thermal plates are mainly sensitized for infrared lasers emitting at 830 nm or 1064 nm. Typical photopolymer plates are sensitized for visible light, mainly for exposure by an Ar laser (488 nm) or a FD-YAG laser (532 nm) . The wide-scale availability of low cost blue or violet laser diodes, originally developed for data storage by means of DVD, has enabled the production of plate-setters operating at shorter wavelength. More specifically, semiconductor lasers emitting from 350 to 450 nm have been realized using an InGaN material.

Radicals are involved in the hardening reaction of the photopolymerizable composition of photopolymer plates and said hardening reaction is known to be adversely affected by oxygen. To reduce this problem it is known to provide the photosensitive coating with a protective coating, also called oxygen barrier layer, protective overcoat or overcoat layer.

After imaging (exposing) the photopolymer printing plate precursor, the plate is heated for a short time to high temperatures before the overcoat is washed off and the photolayer is developed.

This heating step is hereinafter called pre-heat step. During the pre-heat step typical temperatures, when measured at the back of the plate, from about 90°C to 150°C are used for a short time, typically between 10 seconds and 1 minute. As the conditions of the pre-heat step vary with different types of processors and even for the same processor, a printing plate should exhibit consistent results irrespective to the pre-heat conditions, in particular to the temperature. The range of pre-heat conditions, wherein a printing plate exhibits consistent results is called the pre-heat latitude of said plate.

SUMMARY OF THE INVENTION

It is an object of the present invention to provide a highly sensitive composition that is photopolymerisable on absorption of light and in particular such a composition that is suitable to prepare a photopolymer printing plate precursor.

A further object of the present invention is a composition, that when coated on a support to get a lithographic printing plate precursor is hard enough after imaging and processing, to result in printing plate, that has a long lifetime when used for printing.

A further object of the present invention is a photopolymer printing plate precursor comprising the composition of the present invention. The printing plate precursor of the present invention is a flexographic or lithographic printing plate precursor, the latter being highly preferred. Also a method of making a lithographic printing plate, wherein said printing plate precursor is image-wise exposed and thereafter developed, is an aspect of the present invention. Preferred photopolymer printing plate precursors according to the present invention can be exposed with an energy density, measured on the surface of the plate of 100 -pJ/cm2 or less. Preferred embodiments of the photopolymerizable composition, of the printing plate precursor, and of the method of making a lithographic

printing plate according to the present invention are defined in the dependent claims.

DETAILED DESCRIPTION OF THE INVENTION

The present invention relates to a composition that is photopolymerizable upon absorption of light/ the composition comprising a binder, a polymerizable compound, a sensitizer, a photoinitiator and a polythiol compound, characterized in that the composition comprises with respect to its total solid (dried; nonvolatile) weight at least 0.01 wt.-% (weight-%), preferably from 0.01 wt.-% to 20 wt.-%, in particular from 0.1 wt.-% to 10 wt.-% and most preferred from 0.1 wt.-% to 5 wt.-% of the polythiol compound and that the polythiol compound is selected from one of the following formulae (I), (II), (Ilia), (Illb) or (IV):

wherein

X1  means 0, S, Se or NR5,

L1  means a linking group or a single bond,

R1 to R5  mutually independent mean H, a non-metal atom

substituent or L1, m  is an integer from 1 to 100,

and wherein for the case that m is 1, L1 comprises at least one additional thiol group;

wherein

X2  represents 0, S, Se or NR6,

Y1, Y2 mutually independent mean N or CR7,

L2  means a linking group or a single bond,

R6, R7 mutually independent mean H, a non-metal atom substituent

or L2,

n  is an integer from 1 to 100,

and wherein for the case that n is 1, L2 comprises at least one

additional thiol group;

wherein

R8  mutually independent means H or a non-metal atom

substituent, A1, A2 mutually independent mean a linear alkyl chain with at

most 16 carbon atoms; L3,L4 mutually independent mean linking groups or single bonds, s  means an integer from 1 to 100 and r  means 1, 2, 3 or 4,

wherein the product of s times r is 2 or an integer greater than 4 and

wherein for polythioles of formula (Ilia) R8 means methyl or ethyl; or

an oligomer, polymer or copolymer  (IV) ,

the oligomer, polymer or copolymer comprises at least six SH-

groups per molecule; and wherein the thiol groups of formulae (I), (II), (Ilia), (Illb) or (IV) may also be present in their tautomeric thione form.

A linking (linkage) group is defined in the context of the present invention to be a single bond, any substituted or unsubstituted atom or any substituted or unsubstituted atom group, wherein a preferred substituent is a thiol group or comprises a thiol group.

Preferably L1, L2 and L5 (L5 is introduced below) mutually independent mean substituted or unsubstituted alkylene, alkyleneoxy, alkylenethio, oxygen, sulfur, amino, alkylamino, amido, alkylamido, sulphonyl, acyloxy or alkylsiloxane; or alkylene chain containing acyloxy, ether, carbonate, thioether, hydroxy, phenyl, heterocylic, amino, thiol, sulphonyl, amido, glycerol monoether, urethane or urea functions, and

L3, L4 mutually independent mean substituted or unsubstituted alkylene, alkyleneoxy or polyglycerol; or alkylene chain containing acyloxy, ether, carbonate, thioether, hydroxy, phenyl, heterocylic, amino, thiol, sulphonyl, amido, urethane or urea functions.

The linkage group of the present invention has an appropriate valency. As an example, for compounds of formula (I) wherein m is 2, the linkage group L1 has a valency of 2 and can be a single bond, a bivalent atom like oxygen or bivalent atom group like methylene. Therefore the groups (radicals) disclosed above to be preferred linking groups are meant to be representatives for the corresponding radicals having a different valency that are also preferred linkage groups in the context of the present invention. As an example the alkylene radical is meant to summarize alkyl, alkylene and even alkyl radicals with more than two valencies.

For compounds of formula (I), wherein m means 1, it is particularly preferred, if L1 means a compound of formula (II),

wherein n means 1. In the context of the present invention such mixed compounds are summarized under formula (I) as follows:

In a particular preferred embodiment of the present invention, L1, L2 and L5 mutually independent mean alkylene, alkylenethio or alkyleneoxy, or phenylene.

For the present invention the following substitution and composition of polythiols (I) to (IV) is particularly preferred.

Compounds of formula (I) , wherein L means -X~-A -X - or divalent phenylene, in particular linear,branched or cyclic alkyl; and/or R1 and R4 mean H; and/or X1 means 0, S, NH or N-R5; and/or R2,R3 and R5 mutually independent mean L1, H or methyl; and/or A3 means a linear, branched or cyclic alkylene chain or divalent phenylene; and/or X3, X4 mutually independent mean CH2/ 0/ S, NH, or N-methyl and/or m means 2 to 100, in particular 2.

Compounds of formula (II) , wherein X2 means S, 0, NH or N-R6; and/or Y1, Y2 mutually independent mean CR7 or N; and/or L2 means -X5-A4-X6- or divalent phenylene; and/or R6, R1  mutually independent mean L2,H or methyl; and/or A4 means a linear, branched or cyclic alkylene chain or divalent phenylene; and/or X5, X6 mutually independent mean CH2, 0, S, NH or N-methyl; and/or n means 2 to 100, in particular 2.

Compounds of formula (Ilia) or (Illb) , wherein R8 means hydrogen, methyl or ethyl; and/or s means 1; and/or L means alkylene; and/or L4 means alkylene; and/or A2 and A2 mean a linear alkylene chain containing up to 16 carbon atoms; and/or r means 2.

Compounds of formula (IV), wherein the oligomer, polymer or copolymer comprises at least six SH-groups per molecule.

Compounds of formula (IV), wherein the oligomer, polymer or copolymer has a molecular weight of at least 500, in particular of at least 1000.

Compounds of formula (IV), wherein the oligomer, polymer or copolymer contains up to 10000 SH-groups per molecule.

Compounds of formula (IV), wherein the SH group is linked to the oligomer, polymer or copolymer chain as shown in formula (V) :

wherein L5 means a linking group; R12, R13 mutually independent mean H or a non-metal atom substituent; and t means an integer of at least 2, in particular of at least 6 and preferably from 6 to 10000.

Compounds of formula (IV), wherein the oligomer, polymer or copolymer comprises monomeric units of formula (VI):

VI),

wherein 

D1 means SiR14, CH or CR14, in particular SiR14, B1 means 0 if D1 means SiR14,

B: means CH2 or CH-alkyl if D1 means CH or CR14,

R14 means a substituted or unsubstituted alkyl chain with 1 to 12 carbon atoms,

R15 means a substituted or unsubstituted alkylene group or an alkyl chain containing acyloxy, ether, carbonate, thioether, hydroxy, phenyl, heterocylic, amino, thiol, sulphonyl, amido, glycerol monoether, urethane or urea functions and

u means an integer of at least 2, preferably of at least 6 and in particular from 6 to 10000.

In another preferred embodiment of the present invention the oligomer, polymer or copolymer has a hyperbranched structure and comprises at least 6 thiol groups per molecule. Compounds with hyperbranched structure are e.g derived from multi-functional compounds such as polyglycerols which can have many free hydroxy groups and said hydroxy groups can be functionalised by esterification with e.g. HSCH2CH2CO2H to form the multi-functional thiols of the present invention. An example of a hyperbranched compound can be found in Angew.  Chem.  Int.  Ed.,  1999,  38,  3552.

The polythiols of the present invention can be obtained by known synthetic methods.

Examples of preferred compounds of formulae (I) to (IV) are given in the following.

In the aforementioned formulae (IV-2) to (IV-7) the value of v preferably is in the range from 20 to 5000 and in particular from 50 to 1000.

Surprisingly it has been found, that there is a positive interaction between the polythiols of the present invention with a composition comprising a binder, a polymerizable compound, a sensitizer and a photoinitiator. Only if said ingredients are present, it is possible to achieve the objects of the present invention, in particular a high sensitivity and a high hardness, and said positive interaction is particularly pronounced, if the polymerizable compound comprises at least one of the following N-containing groups: primary, secondary or tertiary amino, urethane or urea. Although the underlying mechanism is not completely understood, it has to be different to the thiol-ene mechanism known from the prior art discussed above. This is because the polythiols of the present invention are even effective at very low levels and need not be in stoichiometric relation to the polymerizable

compounds of the composition. Even at such low levels an exceptionally high sensitivity and hardness of the composition is achieved.

Moreover said positive interaction described above is particular pronounced, if the photoinitiator is a hexaaryl-bisimidazole compound or a metallocene compound, in particular a hexaaryl-bisimidazole compound. Although said photoinitiators are known to increase the sensitivity of known photopolymerizable compositions, the increase in sensitivity is higher in combination with the polythiols of the present invention. Therefore it is preferred for the composition of the present invention that the photoinitiator is a hexaaryl-bisimidazole compound.

In a preferred embodiment of the present invention the composition when coated on a support has a sensitivity of 150 pj/cm2 or higher, preferably 10 0 pj/cm2 or higher and particularly preferred of 60 pj/cm2 or higher.

The sensitivity of the composition as defined in the context of the present invention is the sensitivity of a printing plate precursor obtained by coating said composition in a dry thickness of 1.5 g/m2 on an electrochemically roughened and anodically oxidized aluminum sheet as described in the Examples in paragraph A and coating on top of the so obtained photosensitive layer an overcoat layer as defined by table 3 of the Examples in a dry thickness of 2.0 g/m2. The sensitivity of said printing plate precursor is then measured by imaging through a 13-step exposure wedge with density increments of 0.15 per step using the imaging conditions described in the examples. The sensitivity is then defined to be the minimum energy density that is necessary for a complete hardening of three wedge steps, wherein the coating is considered as being completely hardened when the density of the material is at least 97% of the density of a plate which has been exposed without a filter. So a higher number (numerical value) of said minimum energy density represents a lower sensitivity.

The composition of the present invention can comprises a radical stabilizer that can be selected from known radical stabilizers, to avoid unwanted polymerization. Compounds useful as radical stabilizers for the composition of the present invention are also known as antioxidants or radical scavengers that are used as additives for e.g. polymers. Preferably the radical stabilizer used in the present invention is a compound selected from the group consisting of phenoles, organic phosphites, organic phosphonites, amines, hydroxylamines, lactones, hydrochinones, divalent sulfur compounds like thioethers and thioesters, metal complexants, wherein phenoles comprise mono-, di- and trihydroxyphenyl compounds, and in particular the radical stabilizer used in the present invention is a compound selected from the group consisting of hindered phenoles, 0-alkylated hydrochinones, organic phosphites, organic phosphonites, aromatic amines, hindered amines, dialkyl hydroxylamines, benzofuranones and dialkyl thiodipropionates.

The photosensitive coating according to the present invention can comprise one, two, three or more different radical stabilizers. In the case where it contains more than one radical stabilizer, said compounds can belong to the same or different classes.

The radical stabilizers according to the present invention are preferably incorporated in the photopolymerizable composition in an amount of 0.01 to 5 wt.%, in particular from 0.015 to 3 wt.%, with respect to the total weight of the non-volatile compounds of the photopolymerizable composition.

Although the composition of the present invention can comprise a radical stabilizer as disclosed above, it surprisingly also gives very good results without using such a compound. Therefore it is also a preferred embodiment of the present invention, wherein the photopolymerizable composition contains no radical stabilizer as defined above.

Although the present invention is also useful for compositions that are photopolymerizable upon absorption of red and/or infrared radiation, it is preferred for those compositions that are

photopolymerizable upon absorption of light with a wavelenght of 600 nm or less, what comprises the green, blue and ultraviolet spectral range. A sensitizing dye (sensitizer) preferably used in the present invention, when incorporated in the photopolymerizable composition, has an absorption wavelength ranging from 300 to 600 nm, preferably from 350 to 430 nm and particularly preferred from 360 to 420 nm, and makes the photopolymer printing plate sensitive to light within said wavelength ranges.

In a preferred embodiment of the present invention, a sensitizer having a solubility in methyl ethyl ketone of at least 15 g/kg, preferably from 15 to 250 g/kg, measured at 20°C is used.

The known sensitizing dyes can be used in the composition of the present invention. Suitable classes include dialkylaminobenzene compounds like (S-Ia) and (S-Ib)

wherein each of R1 to R4, which are independent of one another, is an alkyl group having 1 to 6 carbon atoms (Ci-e alkyl group), and each of R5 to R8 is a hydrogen atom or a

Ci-6 alkyl group, provided that R1 and R2, R3 and R4, R1 and R5, R2 and R6, R3 and R7, or R4 and R8, may be bonded to each other to form a ring;

wherein each of R9 and R10, which are independent of each other, is a Ci-6 aikyl group, each of R11 and R12, which are independent of each other, is a hydrogen atom or a Ci_6 alkyl group, Y is a sulfur atom, an oxygen atom, dialkylmethylene or -N(R13)-, and R13 is a hydrogen atom or a Ci_6 alkyl group, provided that R9 and R10, R9 and Ru, or R10 and R12, may be bonded to each other to form a ring, as disclosed in EP 1 148 387 Al; compounds according to formula (S-II)

  i).

wherein A represents an optionally substituted aromatic ring or heterocyclclic ring, X represents an oxygen atom, a sulfur atom or -N(R16)-, R14, R15 and R16 each independently represent a hydrogen atom or a monovalent nonmetallic atom group and A and R14, or R15 and R16 can be linked together to form an aliphatic or an aromatic ring, as disclosed in EP 1 280 006 A2; 1,3-dihydro-l-oxo-2H-indene compounds as disclosed in EP 1 035 435 A2; the sensitizing dyes disclosed in EP 1 048 982 Al, EP 985 683 Al, EP 1 070 990 Al and EP 1 091 247 A2; and / or an optical brightening agent.

To achieve a very high sensitivity, an optical brightening agent as a sensitizer is preferred. A typical optical brightener, also known as "fluorescent whitening agent", is a colorless to weakly colored organic compound that is capable of absorbing light having a wavelength in the range from 300 to 450 nm and of emitting the absorbed energy as fluorescent light having a wavelength in the range between 4 00 and 500 nm. A description of the physical principle and the chemistry of optical brighteners is given in Ullmann!s Encyclopedia of Industrial Chemistry, Sixth Edition, Electronic Release, Wiley-VCH 1998. Basically, suitable optical

brightener contain n-electron systems comprising a carbocyclic or a

heterocyclic nucleus. Suitable representatives of these compounds are e. g. stilbenes, distyrylbenzenes, distyrylbiphenyls, divinylstilbenes, triazinylaminostilbenes, stilbenyltriazoles, stilbenylnaphthotriazoles, bis-triazolstilbenes, benzoxazoles, bisphenylbenzoxazoles, stilbenylbenzoxazoles, bis-benzoxazoles, furans, benzofurans, bis-benzimidazoles, diphenylpyrazolines, diphenyloxadiazoles, coumarins, naphthalimides, xanthenes, carbostyrils, pyrenes and lf 3f5-triazinyl-derivatives.

More specifically, optical brightening agent having a structure according to one of the following formulae are suitable as sensitizer for use in the composition of the present invention :

wherein X is one of the following groups, * denoting the position of attachment in the above formulae :

and wherein one or more of the nuclei in each of the above formulae (S-III) to (S-XVII) may be independently substituted by one or more groups selected from a non-metal atom group.

Especially suitable optical brighteners are compounds, which are able to be dissolved in organic solvents. The optical brighteners can be used as single compound or as mixture of several materials. The overall amount of these compounds range from 0.1 to 10 % by weight, preferably 0.5 to 8 % by weight with respect to the total weight of the non-volatile compounds in the photopolymerizable composition.

Highly preferred optical brighteners include compounds of formula (S-III-A) to (S-XII-A) and (S-XIV-A) to (S-XVII-A) :

wherein

a)	R1 represents methyl, and R2 to R5 each represent H,

b)	R2 to R4 represent methoxy, and R1 and R5 represent H,

c)	R1 represents CN, and R2 to R5 each represent H or

d)	R3 represents CN, and R1, R2, R4 and R5 each represent H;

a)	R1 and R3 represent H, and R2 represents phenylsulfonic acid or

phenylsulfonic acid salts or

b)	R1 represents H, R2 represents CN and R3 represents CI;

wherein

a)	R1 represents t-butyl, R2 represents H and R3 represents phenyl,

b)	R1 represents methyl, R2 represents H, and R3 represents

carboxymethyl or

c)	R1 represents H, R2 represents H, and R3 represents

2-(4-methyl-oxa-3,3-diazole) ;

wherein

a)	X represents 4,4'-stilbenediyl, and R1 and R2 each represent H,

b)	X represents 2,5-thiophenediyl, and R1 and R2 each represent

t-butyl,

c)	X represents 1,4-naphthalenediyl, and Ra and R2 each represent H or

d)	X represents 1,1-ethenediyl, and R1 and R2 each represent methyl;

wherein

a)	R1	and R2 each represent H, and R3 represents SO2NH2,

b)	R1	and R2 each represent H, and

R3	represents SO2CH2CH2OCH2CH2N (CH3) 2,

c)	R1	and R2 each represent H, and

R3	represents S02CH2CH2OCH (CH3) CH2N (CH3) 2,

d)	R1	and R2 each represent H, and R3 represents S02CH3 or

e)	R1	and R2 each represent H, and R3 represents SO2CH2CH2OH;

wherein

a)	R1 represents H, R2 represents Me, and R3 represents diethylamino,

b)	R1 represents phenyl, R2 represents H, and

R3 represents 2-N-naphthatriazolyl,

c)	R1 represents H, R2 represents methyl, and R3 represents OH,

d)	R1 represents phenyl, R2 represents H,

and R3 represents NH- (4,6-dichloro)- (1,3,5)-triazine or

e)	R1 represents Ph, R2 represents H, and

R3 represents 1-(3-methylpyrazolinyl);

wherein

a)	R1 represents H, R2 represents methoxy, and R3 represents-methyl;

or

b)	R1 and R2 each represent OEt, and R3 represents methyl;

wherein

a)	R1 and R2 each represent methyl, and R3 represents H or

b)	R1 and R2 each represent methyl, and R3 represents carboxymethyl;

wherein

a)	X represents 1,2-ethenediyl, and R1 represents Me or

b)	X represents 4,4!-stilbenediyl, and R1 represents methyl;

wherein R1 represents Phr R2 represents diethylamino, and R3 represents ethyl; and

wherein R1 and R2 each represent methoxy.

From those sensitizers, the following compounds of formulae (S-III-B) and/or (S-IV-B) are particularly preferred:

wherein

R1 to R14  in dependently represent a hydrogen atom, an alky! group, an alkoxy group, a  cyano group or a halogen atom,

and at least one of R1 to R10 represents an alkoxy group having more than 1 carbon atom;

wherein

R15 to R32  independently represent a hydrogen atom, an alkyl group, an alkoxy group, a cyano group or a halogen atom, and at least one of R15 to R24 represents an alkoxy group having more than 1 carbon atom.

The alkyl and alkoxy groups of the present invention can be optionally substituted and their substituent can be selected to adjust the solubility of the sensitizer and may be, for example, halogen, ester, ether, thioether or hydroxy. The alkyl or alkoxy groups may be straight chain or cyclic, but a branched chain is preferred for the sensitizers of formulae (S-III-B) and (S-IV-B). Particular advantages are achieved with sensitisers of formula (S-III-B), wherein R1, R5, R6, R10, R11, R12, R13 and R14 independently represent a hydrogen atom, a fluorine atom or a chlorine atom, in particular R1, R5, R6, and R10 being a hydrogen atom; R2 to R4, R7 to R9, independently are alkoxy groups; and at least two of the alkoxy

groups are branched and have from 3 to 15 carbon atoms. Especially preferred for the present invention are sensitizers of formulae (S-III-B) as disclosed above, wherein R2, R4, R7, R9 independently represent a methoxy group and R3 and R8 independently are branched alkoxy groups having 3 to 15 carbon atoms.

Particular advantages are also achieved with sensitisers of formula (S-IV-B) , wherein R15, R19, R20, R24, R25 to R32, independently represent a hydrogen atom, a fluorine atom or a chlorine atom, in particular R15, R19, R20, R24 being a hydrogen atom; R16 to R18, R21 to R23, independently are alkoxy groups; and at least two of the alkoxy groups are branched and have from 3 to 15 carbon atoms. Especially preferred for the present invention are sensitizers of formulae (IVa) as disclosed above, wherein R16, R18, R21, R23 independently represent a methoxy group and R17 and R22 independently are branched alkoxy groups having 3 to 15 carbon atoms.

The following structures are examples of preferred sensitizers of the present invention and their solubility S is given in brackets as g sensitizer/kg methyl ethyl ketone measured at 20°C.

The sensitizers useful for the present invention can be synthesised by known methods and the synthesis of the highly preferred sensitizers of formulae (S-III-B) and (S-IV-B) preferably can be done in analogy to the synthesis of sensitizer (S-III-1) as disclosed in the following.

Synthesis of intermediate (C-3)

,CH3

OH  CH-	rH	O	3

M3U  T  T  J.  Br.  /\		T  ^1	CH3

'	^r  PH  	*"

K^	T  Ch3	K^

^  (C-D	CH3  (C2)	^  (C"3)

0	o

Synthesis of intermediate (C-3)

,CH3

OH  CH-	rH  0  3

M3U  T  T  J.  Br. /\	  T ^1  CH3

'  ^r  PH  	*"

^ (C-D  CH3  (C.2)	^  (C-3)

0	0

To a mixture of 8.365 kg (45.0 mol) syringaldehycle (C-l) and .494 kg (9.0 mol) potassium iodide is added 20.25 L sulfolane at oom temperature. After heating up this mixture to 30°C under itrogen, 3.12 kg (47.25 mol) of KOH in water and 2.80 kg (20.25 ol) K2CO3 are added. After warming the reaction mixture to 75°C, 2.78 kg (90.0 mol) 2-bromo butane (C-2) is added over a period of 0 minutes. Heating at 75°C is continued for 24 hours, followed by ooling to 25°C. Then 25 L Water is added and the reaction product s extracted with 18 L methyl t-butyl ether (MTBE). The organic hase is consecutively a) two times washed with 6.0 L of a 7.5 wt.% 2CO3 solution in water respectively, b) two times washed with 13.5 L f pure water respectively and finally, c) two times washed with 4.5 g of a 20 wt.% NaCl solution in water respectively. The solvent MTBE) is removed by distillation under reduced pressure of 50 mBar t 75°C and thereby are obtained 7.845 kg (theoretical yield of 75 ) of the crude intermediate (C-3) as a yellow oil, that is used in he synthesis of (S-III-1) without further purification.

To a mixture of 9.63 kg (25.46 mol) p-xylylene-bis-phosphonate (C-4) and 12.13 kg (50.92 mol) of the crude intermediate (C-3) in 20 L THF, 4.70 kg (71.3 mol) of KOH is added at room temperature. After heating the stirred reaction mixture at reflux for 3.5 hours, the reaction product is precipitated by adding a mixture of 25.2 kg methanol and 9.9 kg water, followed by further cooling to 20°C. The crystalline product (S-III-1) is filtered off, washed with several portions of methanol/water on the filter and dried at 50°C. The

yield is 9.05 kg (theoretical yield of 67 %) of (S-III-1) having a melting point of 154CC.

A suitable synthesis for the p-xylylene-bis-phosphonate (C-4) is known from the literature, e.g. from B.P. Lugovkin and B.A. Arbuzov, Doklady Akademii Nauk SSSR (1948), 59, pages 1301 to 1304.

In a preferred embodiment of the present invention the sensitizer is a fluorene compound that is conjugated via a double or triple bond with an aromatic or heteroaromatic group.

The fluorene compound sensitizer that is preferred for the present invention has at least two pi-substituents, that together comprise at least a total of 16 pi-electrons that are in conjugation with the pi-electrons of the fluorene ring system. To make possible the conjugation, said pi-substituents are bound to positions 1 to 8 of the fluorene ring system. Preferably one of said two pi-substituents is bound to position 2 and the other to position 7 of the fluorene ring system and each of said two pi-substituents comprises at least 8 pi-electrons that are in conjugation with the pi-electrons of the fluorene ring system.

The term "pi-electron" as used for the characterization of the sensitizers of the present invention means a) electrons that are localized in orbitals perpendicular to the atom-atom bonds and b) free electron pairs. For carbon, nitrogen and oxygen atoms pi-electrons usually are located in p-orbitals.

The terms "conjugated" or "in conjugation with"'as used for the characterization of the sensitizers of the present invention, is commonly known for systems having alternating sequences of single and multiple bonds and/or atoms with a free electron pair and multiple bonds. The pi-electrons of e.g. two double bonds separated by a single bond are said to be conjugated, if the geometry of the molecule allows an overlap of the orbitals of the two double bonds, so that their four pi-electrons are delocalised. In particular the geometry is such that the molecular part that has a conjugated

(delocalized) pi-elctron system has a planar basic molecular skeleton.

The fluorene ring system and its numbering is demonstrated with the following formula:

In a preferred embodiment of the present invention the sensitizer has a pi-substituent comprising a linking group with a carbon-carbon double or triple bond that links the fluorene ring system with an aryl or heteroaryl (hetaryl) group. The linking group can also comprise more than one conjugated double bond, as long as conjugation is possible from the pi-electrons of the fluorene ring system to the aryl or heteroaryl group of the pi-substituent. Preferably the pi-substituent is selected from the groups -L-aryl or -L-heteroaryl, wherein L means an alkenylene or alkynylene group and particularly preferred an ethenylene (vinylene) or ethynylene (-CC-) group. For the pi-substituents preferred aryl groups are phenyl groups and preferred hetaryl groups are six ring heterocycles like pyridinyl groups and five ring heterocycles. Examples for preferred sensitizers according to the present invention are distyrylfluorene compounds, diheteroaryl vinylfluorene compounds and diarylethynyl fluorene compounds.

In a particular preferred embodiment of the present invention the

sensitizer has a structure according to one of formulae (S-VIII),

(S-XIX) or (S-XX):

wherein

A1 to A10,  X1  to X4  and Y1, Y2  mutually independent mean a substituent selected from a non-metallic atom group,

L , \r  mutually independent mean a lxnking group selected from -CR3=CR4- or ethynylene and

R1 to R  mutually independent mean a substituent selected from a non-metallic atom group,

and wherein one or more pairs of said substituents can jointly mean the remaining atoms to form a ring,

wherein

A11 to A16 mutually independent mean a substituent selected from a non-metallic atom group,

L ,  L4 mutually independent mean a linking group selected from

-CR7=CR8- or ethynylene and

RJ to R° mutually independent mean a substituent selected from a

non-metallic atom group,

wherein the pyridinyl groups are unsubstituted or substituted by one

to four substituents selected from a non-metallic atom group,

L3, L4 are bond to a carbon atom of the pyridyl group,

and wherein one or more pairs of said substituents can jointly mean

the remaining atoms to form a ring, or

wherein

A1"7 to A22 mutually independent mean a substituent selected from a non-metallic atom group,

L , L° mutually independent mean a linking group selected from -CRlls=CR12- or ethynylene,

R9 to R mutually independent mean a substituent selected from a non-metallic atom group,

Z1 to Z4 and Z^ to Z9 mutually independent mean nitrogen or carbon atoms that can be unsubstituted or can be substituted by a substituent selected from a non-metallic atom group,

Z5, Z10 mutually independent mean 0, S, C, CR13, CR14R15 or NR16 and

R13 to R16 mutually independent mean a substituent selected from a non-metallic atom group,

and wherein one or more pairs of said substituents can jointly mean the remaining atoms to form a ring.

Said one or more pairs of substituents that jointly can mean

the remaining atoms to form a ring preferably are selected from A1 with X1; X1 with Y1; Y1 with X2; X2 with A2; A3 with X3; X3 with Y2;

Y2 with X4; X4 with A4; A5 with A6; R1 with R2; A9 with A10; A1, A2,

A6 or A7 with R3 or R4 of L1; A3, A4, A8 or A9 with R3 or R4 of L2;

A11 with A12; A15 with A16; A12 or A13 with R7 or R8 of L3; A14 or A15

with R7 or R8 of L4; A17 with A18; A21 with A22; A18 or A19 with R11

or R12 of L5; and A20 or A21 with R11 or R12 of L6.
