Repository: anandvc/allindianpatents

File: patents/261065-light-absorbent-resin-composition-for-laser-welding-light-absorbent-resin-molding-and-method-for-manufacturing-light-absorbent-resin-molding.html (part 1 of 3)
Indian Patents. 261065:"LIGHT-ABSORBENT RESIN COMPOSITION FOR LASER WELDING, LIGHT-ABSORBENT RESIN MOLDING,AND METHOD FOR MANUFACTURING LIGHT-ABSORBENT RESIN MOLDING"

Indian Patents

Recently Granted Patents

  Recently Published Patents

Title of Invention	"LIGHT-ABSORBENT RESIN COMPOSITION FOR LASER WELDING, LIGHT-ABSORBENT RESIN MOLDING,AND METHOD FOR MANUFACTURING LIGHT-ABSORBENT RESIN MOLDING"

Abstract	The present invention provides a light-absorbent resin composition for laser welding whereby transparency can be maintained and stable laser welding is possible. The light-absorbent resin composition for laser welding includes a resin and laser-light-absorbent nanoparticles, wherein the laser-light-absorbent nanoparticles are nanoparticles of tungsten oxide indicated by the general formula WyOz, and/or nanoparticles of composite tungsten oxide indicated by the general formula MxWyOz.	

Full Text	LIGHT-ABSORBENT RESIN COMPOSITION FOR LASER WELDING, LIGHT-ABSORBENT RESIN MOLDING, AND METHOD FOR MANUFACTURING LIGHT-ABSORBENT RESIN MOLDING BACKGROUND OF THE INVENTION 1. Field of the Invention

The present invention relates to a light-absorbent rssin composition for laser welding that is used when a plastic member is joined by a laser welding method, to a light-absorbent resin molding, and to a method for manufacturing a light-absorbent resin molding. The present invention more specifically relates to a light-absorbent resin composition for laser welding that has thermal stability not found in the conventional organic-based light-absorbing agent, and that imparts transparency and light-transmitting properties to a plastic member after laser welding that could not be obtained using a conventional carbon-based light-absorbing agent, to a light-absorbent resin molding, and to a method for manufacturing a light-absorbent resin molding. 2. Description of the Related Art

Instances in which a laser welding method is used as a method for bonding a thermoplastic resin have Increased in recent years. A reason for1 this is considered to be that the use of the laser welding method has advantages in that an easily stabilized bond that is free of vibration can be formed even in a member having a fine complex bond interface, weld flash and smoke do not occurs, the appearance of the bonded

product is enhanced, and the degree of freedom in the design of the bonded part is increased.

In the laser welding method, one of the plastic members to be bonded is usually composed of a light-transmissive resin molding, and the other plastic member is composed of a light-absorbent resin molding that absorbs laser light and generates heat.

When a laser is radiated to this plastic member from the direction of the light-transmissive resin molding, the light-absorbent resin molding first melts, and then heat is transmitted from the periphery of the molten light-absorbent resin molding to the light-transmiasive resin molding to cause

melting, and bonding occurs.

An Nd: YAG laser having a wavelength of 1064 nm or a

semiconductor laser having a wavelength of 800 to 1000 nm is mainly used as the laser light source, and a material that efficiently absorbs near-infrared wavelengths of 800 to 1200 nm is therefore used as the light-absorbent resin composition for laser welding.

Known resin compositions that are used as the abovementioned light-absorbent resin composition for laser welding are resin compositions that contain as organic compounds phthalocyanine-based compounds, cyanine-based compounds, aminium-based compounds, imonium-based compounds, squalium-based compounds, polymethine-based compounds, anthraquinone-based compounds, and azo-oased compounds, or as

inorganic compounds, carbon black (see Japanese Laid-open Patent Application No. 2004-148800).

In Japanese Laid-open Patent Application No. 2005-290087, a light-absorbent resin composition for laser welding is proposed in which copper phosphonate having an aromatic ring, and metallic elements, salts, oxides, hydroxides, and the like are added in order to enhance sensitivity to the laser. Specific examples of the metal oxides included in the proposed resin composition include silicon oxide, titanium oxide, aluminum oxide, iron oxide, magnesium oxide, zinc oxide, cobalt oxide, lead oxide, tin oxida, antimony oxide, indium oxide, manganese oxide, molybdenum oxide, nickel oxide, copper oxide, palladium oxide, lanthanum oxide, antimony-doped tin oxide (ATO), indium-doped tin oxide (ITO), and the like. In International Patent Publication WO 2005/084955 pamphlet Al, a light-absorbent resin composition for laser welding is proposed in which tin-doped indium oxide (ITO) and antimony-doped tin oxide (ATO) are added as inorganic-based materials having light absorbing capability in the laser wavelength region.

SUMMARY OF THE INVENTION  ' However, the inventors have learned that the organic

light-absorbent resin composition for laser welding (laser-

t

light-absorbent material) described in Japanese Laid-open

Patent Application No. 2004-148800 generally has a narrow

wavelength range of absorbance, and a relatively large amount

thereof must be added in order to obtain adequate heat

generation. The laser-light-absorbent material also has poor thermal stability, melting occurs in conjunction with heat generation, and there are cases in which a uniform stable bond is not obtained under certain laser irradiation conditions.

The inorganic-based carbon material described in Japanese Laid-open Patent Application No. 2004-148800 has high thermal stability. However, the plastic member,is colored black due to the absorbance in the wavelength region of visible light, and this coloration is a drawback in a member in which darkening of the bonded part is undesirable, or when a transparent plastic bonded member is desired. Demand for transparent, colorless bonds is increasing in fields such as medicine. Carbon black also aggregates easily, and drawbacks occur whereby the heat generation due to laser light absorbance becomes uneven, partial irregularities in welding occur, partial blistering occurs, and the welding time increases when aggregation and irregularity in the state of dispersion in the host resin occur.

The light-absorbent resin composition for laser welding described in Japanese Laid-open Patent Application No. 2005-290087 in which copper phosphonata having an aromatic ring, and metallic elements, salts, oxides, hydroxides, and the like are added has inadequate sensitivity to laser light, and a large quantity of the composition must be added in order to obtain a problem-free bond. However, the addition of a large quantity of the composition can alter the basic physical properties of the resin molding itself and can lead to reduced

mechanical strength and other drawbacks. Most of the abovementioned compositions also absorb light in the visible wavelength region, and severe coloration of the plastic members is also cited as a drawback.

The light-absorbent resin composition for laser welding described in International Patent Publication WO 2005/084955 in which tin-doped indium oxide (ITO) and antimony-doped tin oxide (ATO) are added has excellent transparency/clarity, but the infrared absorbance par unit weight is significantly lower than carbon and the like. Since absorbance begins from the relatively long near-infrared wavelengths of 1000 ran or greater, the absorbance at the semiconductor laser wavelengths of 800 to 1000 nm or the Nd: YAG laser wavelength of 1064 nm is essentially extremely low. A large quantity of the composition must therefore be added to the plastic members in order to perform appropriate laser welding. However, the addition of large quantities of the composition not only alters the basic physical properties of the members/ but also increases cost limitations. Resource and cost problems are particularly significant in the case of ITO.

The present invention was developed in view of the foregoing drawbacks, and an object of the present invention is to provide a light-absorbent resin composition for laser welding whereby heat is uniformly generated from the laser light, stable laser welding is possible, and the transparency of the welded portion can be maintained, to provide a light-

absorbent resin molding, and to provide a method for manufacturing a light-absorbent resin molding.

[Means Used to Solve the Aforementioned Problems]

As a result of concentrated investigation aimed at overcoming the drawbacks described above, the inventors discovered that the following characteristics are needed in a light-absorbent resin composition for laser welding:

1.	the composition has a high absorption coefficient and

high absorption throughout the 800 to 1200 nm range of near-

infrared wavelengths near the wavelength region of the laser;

2.	the composition has minimal absorption in the visible

wavelength range of 380 to 780 nm; and

3.	the composition has high solubility or dispersion

properties of the light-absorbent material with respect to the

host resin.

The inventors therefore researched a light-absorbent resin composition for laser welding that has high absorption throughout the near-infrared wavelength region of 800 to 1200 nm as the wavelength region of the laser light used for laser welding, and adequately low absorption of visible light, thereby enabling transparency to be maintained/and that enables uniform heat generation by the laser light and stable laser welding without compromising the transparent appearance of the welded portion. The inventors also researched a light-absorbent resin molding and a method for manufacturing a light-absorbent resin molding.

As a result of the research, the inventors developed the present invention upon discovering that a light-absorbent resin composition for laser welding that significantly absorbs light in the wavelength region of an Nd: YAG laser or a semiconductor laser to facilitate laser welding, and that substantially transmits light in the visible wavelength region and enables the transparency of the molding to be maintained is obtained through the use of nanoparticles of tungsten oxide indicated by the general formula WyOz and/or nanoparticles of composite tungsten oxide indicated by the general formula MxWyOz as laser-light-absorbent nanoparticles in a light-absorbent resin composition for laser welding that includes laser-light-abaorbent nanoparticles and a polymer dispersing agent having a glass transition temperature of 30°C or higher.

In the nanoparticles of tungsten oxide indicated by the abovementioned general formula Wyd, W is tungsten, 0 is oxygen, and 2.0 £ z/y 
In the nanoparticles of composite tungsten oxide indicated by the abovementioned general formula MxWyOz/ M is one or more types of elements selected from H, He, alkali metals, alkaline earth metals, rare earth elements, Mg, Zr, Cr, Mn, Fe, Ru, Co, Rh, Ir, Ni, Pd, Pt, Cu, Ag, Au, Zn, Cd, Al, Ga, In, Tl, Si, Ge, Sn, Pb, Sb, B, F, P, S, Se, Br, Te, Ti, Nb, V, Mo, Ta, Re, Be, Hf, Os, Bi, and I; W is tungsten; 0 is oxygen; 0.001 
The nanoparticles of tungsten oxide indicated by the general formula WyOz and the nanoparticles of composite

tungsten oxide indicated by the general formula MxWyOz are considered to exhibit the abovementioned characteristics due to having large quantities of free electrons, and because the plasmon excitation wavelengths thereof are in the near-infrared region.

Specifically, a first aspect of the present invention provides a light-absorbent resin composition for laser welding, comprising laser-light-absorbent nanoparticles and a

polymer dispersing agent that has a glass transition

temperature of 30 °C or higher, wherein

the laser-light-abaorbent nanoparticles are at least one

i of nanoparticles of tungsten oxide indicated,by the general

formula WyOz (wherein W is tungsten, 0 is oxygen, and 2.0 

by the general formula MxWyOz (wherein M is one or more types

of elements selected from H, He, alkali metals, alkaline ear,th

metals/ rare earth elements, Mg, Zr, Cr, Mn, Fe, Ru, Co, Rh,

Ir, Ni, Pd, Pt, Cu, Ag, Au, Zn, Cd, Al, Ga, In, Tl, Si, Ge,

Sn, Pb, Sb, B, P, P, S, Se, Br, Te, Ti, Nb, V, Mo, Ta, Re, Be,

Hf, Os, Bi, and I; W is tungsten; 0 is oxygen; 0.001 
1; and 2.0 
A second aspect of the present invention provides the light-absorbent resin composition for laser welding according to the first aspect, wherein an average grain size of the tungsten oxide or composite tungsten oxide nanoparticles is 1000 nm or less.

A third aspect of the present invention provides a light-absorbent resin molding molded by a process in which the light-absorbent resin composition for laser welding according to the first or second aspect is diluted by a thermoplastic resin and the polymer dispersing agent included in the light-absorbent resin composition for laser welding, and kneaded, wherein

a content ratio of the nanoparticles of tungsten oxide or composite tungsten oxide in a region that is 3 mm or less from a surface and that constitutes a surface layer of the light-absorbent resin molding is 0,01 g/m2 or higher and 32 g/m2 or less.

A fourth aspect of the present invention provides the light-absorbent resin molding according to the third aspect, comprising a light-absorbent resin molding molded by a process in which the light-absorbent resin composition for laser welding according to the first or second aspect is diluted by a thermoplastic resin and the polymer dispersing agent

included in the light-absorbent resin composition for laser

t welding, and kneaded; wherein

the molded light-absorbent resin molding is in the shape

of a plate or a film.

A fifth aspect of the present invention provides the light-absorbent resin molding according to any of the third through fourth aspects, wherein the thermoplastic resin is one or more types of resin selected from the group that includes acrylic resin, polycarbonate resin, styrene resin, low-density

polyethylene resin, polypropylene resin, polyurethane resin, polyamide resin, polyethylene terephthalate resin, polybutylene terephthalate resin, and fluororesin.

A sixth aspect of the present invention provides a.light-absorbent resin molding in which the light-absorbent resin composition for laser welding according to the first or second aspect is diluted by a binder and applied as a coating on a surface of a substrate.

A seventh aspect of the present invention provides a light-absorbent resin molding in which the light-absorbent resin molding according to any of the third through sixth aspects an absorbance maximum at a wavelength of 600 to 1800 nm.

An eighth aspect of the present invention provides a method for manufacturing a light-absorbent resin molding that is formed.by a process in which a light-absorbent resin composition for laser welding that includes laser-light-absorbent nanoparticles and a polymer dispersing agent having a glass transition temperature of 30BC or higher is diluted by a thermoplastic resin and the polymer dispersing agent included in the light-absorbent resin composition for laser welding, and kneaded; wherein the method for manufacturing a light-absorbent resin molding comprises:

using the polymer dispersing agent and the thermoplastic resin to dilute the light-absorbent resin composition for laser welding in which the laser-light-absorbent nanoparticles are at least one of nanoparticles of tungsten oxide indicated

by the general formula WyOz (wherein W is tungsten, 0 is oxygen, and 2.0 ^ z/y 
performing kneading and molding to manufacture the light-absorbent resin molding.

According to the present invention, nanoparticles of tungsten oxide indicated by 'the general formula WyO, (wherein W is tungsten, 0 is oxygen, and 2.0 
nanoparticles, and the light-absorbent resin composition for laser welding that includes laser-light-absorbent nanoparticles and a polymer dispersing agent having a glass transition temperature of 30°C or higher is in the form of a solid powder in which the nanoparticles are dispersed to a high degree in the polymer dispersing agent.

As a result of the composition described above, the light-absorbent resin composition for laser welding enables a laser-light-absorbent resin molding to easily be molded/ and significantly absorbs light in the wavelength region of an Nd: YAG laser or a semiconductor laser to enable easy laser welding, while substantially transmitting light in the visible wavelength region to enable transparency of the molding to be maintained and a minimally colored/ transparent weld interface to be obtained. The rang* of laser welding applications is therefore increased, and excellent thermal stability is obtained, and a stable bond between plastic members can therefore be provided that is extremely useful commercially.

BRIEF DESCRIPTION OF THE DRAWINGS

FIG. 1 is a graph showing the relationship between the wavelength of light and the weight-absorption coefficient of each type of nanoparticle dispersion; and

FIG. 2 is a table showing the general composition and the characteristics of the light-absorbent resin moldings according to Examples 10 through 25 and Comparative Examples 4 through p.

DESCRIPTION OF THE PREFERRED EMBODIMENTS Embodiments of the present invention will be described

hereinafter with reference to the drawings.

A characteristic feature of the light-absorbent resin composition for laser welding that includes laser-light-absorbent nanoparticles and a polymer dispersing agent having a glass transition temperature of 30 *C or above according to the present embodiment is that the laser-light-absorbent nanoparticles are nanoparticles of tungsten oxide indicated by the general formula WyOz (wherein W is tungsten/ 0 is oxygen, and 2.0 
1; and 2.0 
"tungsten oxide indicated by the general formula MxWyOz ") .

The laser-light-absorbent nanoparticles of the present embodiment are inorganic nanoparticles that are capable of absorbing light in the laser light wavelength region, and are nanoparticles in which a large quantity of free electrons is retained and in which plasma resonant oscillation occurs. When laser light is incident on the abovementioned nanoparticles,

free electrons are excited according to the frequency of the light, collective oscillation of electrons occurs, and energy is absorbed or radiated. The absorption wavelength at this time depends on the density of free electrons or the effective

mass of the electrons, and certain types of nanoparticles have

a plasma absorption wavelength in the vicinity of 800 to 1200

nm as the wavelength range of Nd: YAG laser or semiconductor

i laser light. When an electron energy loss spectroscopy method

(EELS) having high energy resolution is used, the energy loss peak due to plasmon excitation can be directly observed.

Specific examples of the laser-light-absorbent nanoparticles of the present embodiment include nanoparticles of tungsten oxide indicated by the general formula WyOz/ and/or nanoparticles of composite tungsten oxide indicated by the general formula MxWyOz. Tungsten oxide nanoparticles or composite tungsten oxide nanoparticles indicated by the abovementioned general formulae can be used to obtain the desired laser-light absorption characteristics.

Specifically, the abovementioned laser-light-absorbent nanoparticles have an absorption maximum at a wavelength of

s

600 to 1800 nm when the dispersed nanoparticles have an adequately small size. The nanoparticles have an adequately large absorption coefficient in wavelengths near the maximum, and therefore adequately absorb laser light in the wavelength range of 800 to 1200 nm and generate heat.

The content ratio of oxygen with respect to tungsten is preferably 2.0 or higher and less than 3.0 in the case of the

tungsten oxide nanoparticles indicated by the general formula WyO2 as the laser-light-absorbent nanoparticles. When the z/y value is 2.0 or higher, a stable WO? crystal phase or various types of Magneli phase oxides occur in the laser-light-absorbent nanoparticles, infrared plasmon absorption occurs, and a chemically stable material can be obtained that is therefore applicable as effective laser-light-absorbent nanoparticles. When the z/y value is less than 3.0, the necessary amount of free electrons are generated, and efficient laser-light-absorbent nanoparticles are obtained. Tungsten oxide nanoparticles indicated by the general formula WyOz are more preferred as the laser-light-absorbent nanoparticles/ because the Magneli phase having a composition ratio indicated by the relation 2.45 £ z/y £ 2.99 is chemically stable, and the nanoparticles have good absorption characteristics in the near-infrared region. Examples include W18O49, W18O58, W4011, and the like.

The composite tungsten oxide used in the present embodiment is in the form of composite tungsten oxide

nanoparticles indicated by the general formula MxWyO,, and

since an adequate quantity of free electron? are generated therein, the composite tungsten oxide functions effectively as a near-infrared absorbing component of the laaer-light-absorbent nanoparticles.

The nanoparticles of composite tungsten oxide indicated by the general formula MxWyOf have excellent durability when the nanoparticles have a hexagonal, tetragonal, or cubic

crystal structure, and the nanoparticles therefore preferably include one or more crystal.structures selected from hexagonal, tetragonal, and cubic crystal structures. Furthermore, in the case of composite tungsten oxide nanoparticles having a. hexagonal crystal structure, for

example, the composite tungsten oxide nanoparticles may

I include one or more types of elements selected from Cs, Kb, K,

Tl, In, Ba, Li, Ca, Sr, Fe, and Sn as preferred M elements. At this time, the added quantity x of the M element in terms of the value of x/y is preferably 0.001 or greater, and 1.0 or less, and more preferably near 0.33. The reason for this is that the value of x that is theoretically computed from a hexagonal crystal structure is 0.33, and preferred optical characteristics are obtained when the added quantity is near 0.33. The quantity of oxygen present in terms of the value of z/y is preferably 2.0 or more and 3.0 or less. Typical examples may include Cso33WO3, Rbo.33WO3, Ko.33W03, Bao.33WO3, and the like, but useful near-infrared absorption characteristics can be obtained when y and z are within the

abovementioned ranges.

/ The composite tungsten oxide nanoparticles described

above may be used alone, but the use of a mixture of two or more types thereof is preferred. According to experimentation by the inventors, since the abovementioned laser-light-absorbent nanoparticles have an absorption maximum at a wavelength of 600 to 1600 nm in a composition in which the nanoparticles are adequately small and uniformly dispersed,

the nanoparticles have an adequately large absorption coefficient at wavelengths near the maximum, and therefore generate heat and adequately absorb laser light in the wavelength range of 800 to 1200 nm.

Considering that the wavelength of visible light is 380 to 780 nm, and visibility lis indicated by a bell curve having a peak near a wavelength of 550 nm, it is understandably that visibl^ light is effectively transmitted in such a film, and light in other wavelengths is effectively absorbed.

The laser-light-absorbent nanoparticles used in the present embodiment may have any grain size insofar as the laser-light-absorbent nanoparticles function as a laser-light-absorbent component, but the grain size is preferably 1000 nm or less, and more preferably 200 nm or less. The reason is that when the particle diameter is 1000 nm or less, the -nanoparticles or the coarse aggregate particles in which the nanoparticles are aggregated do not cause light scattering in the molded light-absorbent resin molding, and the transparent molding after laser welding has an unclouded, transparent appearance. Since the attenuation caused by laser light absorption is also minimal when the particle diameter is 1000 nm or less, a particle diameter of 1000 ran or less is preferred.

The laser-light-absorbent nanoparticles used in the present embodiment are not completely transparent in the visible light region, and have some degree of coloration according to the type or particle diameter of the

nanoparticles, the state of dispersion or aggregation, and other factors. The amount of light scattered by the nanoparticles is reduced by reducing the nanoparticle size or more uniformly dispersing the nanoparticles, and when the nanoparticles are uniformly dispersed and have an average nanoparticle diameter of 200 nm or less, for example, the nanoparticles are in a Rayleigh scattering mode, and a collection of the nanoparticles is transparent to visible light even in the case of a black material that does not transmit visible light.

The state of dispersion of the laser-light-absorbent nanoparticles in the thermoplastic resin as the host is extremely important in determining the characteristics of the light-absorbent resin molding. When the nanoparticles are adequately dispersed without aggregation, the final color state of the light-absorbent resin molding is uniform, and the region of heating caused by laser irradiation is uniform, and the outward appearance after welding is therefore satisfactory. In contrast, when the nanoparticles are aggregated and not adequately dispersed in the thermoplastic resin as the host, not only is the final color -state non-uniform, but the region of heating caused by laser irradiation is also uneven. Localized bubbling and defects in appearance of the light-absorbent resin molding are also caused by the uneven heating region.

The steps described below are preferably performed in order to prevent localized bubbling or appearance defects in the light-absorbent resin molding.

(1)	A liquid dispersion is manufactured in which the

laser-light-absorbent nanoparticles are uniformly dispersed

together with a dispersing agent in a solvent.

(2)	The solvent is removed from the liquid dispersion by

heating using a vacuum dryer, a hot-air dryer, a Henschel

mixer, or other hot mixer to manufacture the light-absorbent

resin composition for laser welding.

(3)	The manufactured light-absorbent resin composition

for laser welding is diluted with the dispersing agent and the

thermoplastic resin, kneaded, and molded to manufacture the

desired light-absorbent resin molding.

The inventors discovered the importance of the fact that the final dispersion state of the lasar-light-absorbent nanoparticles in the light-absorbent resin molding obtained in step (3) depends significantly on the dispersion state obtained in the manufacturing of the nanoparticle dispersion in step (1), and of the fact that the high degree of dispersion achieved in the nanoparticle dispersion of step (1) is also maintained in the light-absorbent reain composition for laser welding obtained in step (2) as an easily handled solid powder.

The inventors therefore studied the dispersing agent used for the laser-light-absorbent nanoparticles in the preparation of the nanoparticle dispersion in step (1). As a result of

concentrated investigation/ the inventors discovered that a

t

polymer dispersing agent having a long molecule that prevents

"aggregation of the nanoparticles through ateric inhibition

i when attached to the surfaces of the nanoparticles is suitable

as the dispersing agent, rather than a dispersing agent having a short molecule that has minimal steric inhibition effects when attached to the nanoparticla surfaces.

Furthermore/ it is important that the glass transition temperature of the abpvementioned polymer dispersing agent be 30°C or higher. The reason is that when the glass transition temperature of the polymer dispersing agent is 30"C or higher, it is possible to prevent the polymer dispersing agent from

solidifying into a gel and becoming sticky and inconvenient to

I handle after the solvent is removed in step (2).

The polymer dispersing agent is preferably a polymer in which various lipophilic functional groups and hydrophilic functional groups are attached to the ends of a polymer main chain such as a polyester, an acrylic, or a urethane. The type or admixture ratio of the polymer dispersing agent is appropriately determined according to the type and surface characteristics of the laser-light-absorbent nanoparticles that are to be dispersed. The polymer dispersing agent is generally admixed in a ratio of about 2 to 10 times the weight of the laser-light-absorbent nanoparticles.

The uniformity of dispersion of the nanoparticles in the light-absorbent resin molding ultimately obtained can be maintained by admixing an appropriate quantity of the polymer

dispersing agent. Clouding and other defects in the molding according to the degree of affinity between the polymer dispersing agent and the resin as the main component of the light-absorbent resin molding ultimately obtained can be prevented by not adding an excessive quantity of the polymer dispersing agent.

Any method and device for uniformly dispersing the nanoparticles in the resin may be selected insofar as the laser-light-absorbent nanoparticles, the dispersing agent, and the solvent are uniformly dispersed. For example, a bead mill, a ball mill, a sand mill, an ultrasonic dispersing device, or other method or device may be used.

The abovementioned light-absorbent resin composition for laser welding may be diluted with a thermoplastic resin,

kneaded, and molded to directly obtain a light-absorbent- resin

i

molding. The abovementioned light-absorbent resin composition

for laser welding may also be diluted with a thermoplastic i

resin and kneaded to create a master batch ,in the form of grains or pellets that include the light-absorbent resin composition for laser welding as the main component, and the master batch may then be further diluted with a, thermoplastic .. resin molding material of the same type as the thermoplastic resin of the master batch,,or with a thermoplastic resin molding material having compatibility with the thermoplastic resin of the master batch, kneaded, and molded to obtain the final light-absorbent resin molding.

A ribbon blender, a tumbler, a Nauta mixer, a Henschel mixer, a super mixer, a planetary mixer, or other mixer; or a Banbury mixer, a kneader, rollers, a kneader-ruder, a single-screw extruder, a twin-screw extruder, or other melt-kneader may be used for the abovementioned dilution and kneading. In this dilution and kneading process, stabilizers, lubricants, fillers, viscosity adjusters, conductivity-imparting agents, antioxidants, and release agents; glass fibers, carbon fibers, or other .reinforcing agents; and dyes, pigments, and other additives may also be added. However, it is important that the dispersion properties of the laser-light-absorbent nanoparticles be maintained with adequate uniformity in the light-absorbent resin composition for laser welding in all steps. The reason is that when the dispersion properties of the laser-light-absorbent nanoparticles are maintained in the dilution, kneading, and molding steps, there is almost no loss of the initial dispersion uniformity in the subsequent steps. As mentioned above, the same thermoplastic resin as the polymer dispersing agent, or a compatible thermoplastic resin that differs from the polymer dispersing agent may be used as the thermoplastic resin for diluting the light-absorbent resin composition for laser welding.

Acrylic resin, styrene resin, fluororesin, polycarbonate resin, low-density polyethylene resin, polypropylene resin, polyurethane resin, polyamide resin, polyethylene terephthalate resin, polybutylene terephthalate resin, and

other thermoplastic resins are preferred for use as the thermoplastic resin.

Examples of acrylic resins include acrylic acid esters having methyl methacrylate/ ethyl methacrylate, propyl methacrylate, or butyl methacrylate as the main raw material and a C1-8 alkyl group as needed; and polymers or copolymers in which vinyl acetate, styrene, acrylonitrile, methacrylonitrile, or the like is used as a copolymer component. An example is a copolymer (obtained by adding an alkyl acrylate ester or other copolymerizable monomer in a ratio of 0.05 to 50 mol% to 50 to 99.95 mol% of methyl methacrylate.

Examples of styrene resins include polystyrene, acrylonitrile-styrene copolymer, methyl methacrylate-styrene copolyraer, acrylonitrile-methyl methacrylate-styrene copolymer, acrylonitrile-butadiene-styrene resin, acrylonitrile-acrylic rubber-styrene resin, acrylonitrile-EPDM-styrene resin, and the like, and a copolymer obtained by adding a copolymerizable monomer in a ratio of 0 to 70 mol% to 30 to 100 mol% of styrene.

Examples of fluororesins include polyfluoroethylene, polydifluoroethylene, polytetrafluoroethylene, ethylene-difluoroethylene copolymer, ethylene-tetrafluoroethylene copolymer, tetrafluoroethylene-perfluoroalkoxyethylene copolymer, and the like.

In the light-absorbent resin molding thus obtained, the content ratio of the nanoparticles of tungsten oxide or

composite tungsten oxide in a region that is 3 mm or less from the surface and that constitutes a surface layer is preferably 0.01 g/m2 to 32 g/m2.

The reason that the region in which the content ratio of the nanoparticles of tungsten oxida or composite tungsten oxide is prescribed is the region 3 mm or less from the surface as the surface layer of the light-absorbent resin molding is that the portion that melts and contributes to bonding when the laser is radiated to the light-absorbent reain molding is essentially the surface layer of the light-absorbent resin molding, or the region 3 mm or less from the surface.

When the content ratio of the tungsten oxide or composite tungsten oxide is excessive in the region 3 mm or less from the surface that is the surface layer of the light-absorbent resin molding, the member has an overly dark blue color. Furthermore, during laser irradiation, there is too much locally generated heat, and the resin or the dispersing agent evaporates, gas bubbles form around the welded part, and other problems occur. Conversely, when the content ratio is too low, the laser energy cannot be adequately absorbed during laser irradiation. As a result, even when the laser power is

increased, the amount of heat generated by the laser becomes

t

equal between the light-transmitting resin and the light-absorbent resin molding, and both the light-transmitting resin and the light-absorbent resin molding melt and deform, leading to poor bonding and other problems.-

In order to prevent these problems, the content ratio of the tungsten oxide or composite tungsten oxide in the region 3 mm, or less from the surface as the surface layer of the light-absorbent resin molding is preferably within the range of 0.01 g/m2 to 32 g/m2.

Measurement of the content ratio of the tungsten oxide or composite tungsten oxide in the region 3 mm or less from the surface is performed using the weight ratio of the tungsten oxide or composite tungsten oxide nanoparticles with respect to the weight of the plastic member as the content ratio when the thickness of the plastic member is 3 mm or less, or by obtaining a transmission electron micrograph of a cross-section of the molding, calculating a surface fraction from the surface area of the tungsten oxide or composite tungsten oxide included in the region up to 3 mm from the surface, assuming the nanopartieles to be uniformly included in the molding at this surface fraction to calculate a volume fraction, and using the volume fraction as the content ratio.

The light-absorbent resin molding may also include one or more types of viscosity adjusters, conductivity-imparting agents, antioxidants, stabilizers, lubricants, and fillers; glass fibers, carbon fibers, or other reinforcing materials; and dyes and pigments as needed,

The light-absorbent resin molding may be molded into any shape as needed, and flat shapes, curved shapes, and other complex shapes may also be molded. The thickness of a planar molding may be arbitrarily adjusted as needed from a plate to

a film. A resin sheet molded in a planar shape may also be molded by subsequent processing into a sphere or any other c shape.

The abovementioned light-absorbent resin molding may be molded by injection molding/ extrusion molding, compression molding, rotational molding, or any other molding method. Methods for obtaining a molded article by injection molding, and methods for obtaining a 'molded article by extrusion molding are particularly preferred. Methods for obtaining plate-shaped and film-shaped molded articles by extrusion molding include a method whereby a molten thermoplastic resin extruded using a T-die or other extruder Is drawn while being cooled on a cooling roller.

When a resin molding can be manufactured by casting a monomer solution such as acrylic resin or the like, the abovementioned light-absorbent resin composition for laser welding may be mixed and dissolved in an acrylic syrup starting solution, or a liquid dispersion of the tungsten oxide or composite tungsten oxide nanoparticles may be directly mixed, dissolved, and cast in a molding die, and then

formed into a molding by a polymerization process. In this

/

case, the solvent and dispersing agent included in the nanoparticle dispersion is selected according to compatibility with the monomer solution, the initiating agent, the cross-linking agent, and other additives normally included in the acrylic syrup starting solution. The reason is that the solvent and the dispersing agent inhibit the polymerization

process of the acrylic polymer, and gaps form in the resin molding as a result.

The tungsten oxide or composite tungsten oxide nanoparticles as the laser-light-absorbent nanoparticles may be included in a state of uniform dispersion throughout the entire light-absorbent resin molding, or may be included in a state of uniform dispersion in a coating film on the surface of the light-absorbent resin molding. A coating film also includes a case in which the laser-light-absorbent nanoparticles are included in a state of uniform dispersion in a surface layer that is formed by co-extrusion used in the case of extrusion sheet molding.

The distribution states of the dispersed nanoparticles are broadly classified as described above according to the method for manufacturing the molding, but when the light-absorbent resin molding is irradiated by' the laser, the portion that melts and contributes to bonding is essentially the region 3 mm or less from the surface as the surface layer of the light-absorbent resin molding. Consequently, regardless of the manufacturing method, the region in which the content ratio of the tungsten oxide or composite tungsten oxide nanoparticles is specified as described above is the region 3 mm or less from the surface as the surface layer of the obtained light-absorbent resin molding.

In a method for uniformly dispersing the laser-light-absorbent nanoparticles in a coating film on the surface of the light-absorbent resin molding, a laser-light-absorbent
