Repository: anandvc/allindianpatents

File: patents/261122-catalyst-component-for-ethylene-polymerization-preparation-thereof-and-catalyst-comprising-the-same.html (part 1 of 2)
Indian Patents. 261122:CATALYST COMPONENT FOR ETHYLENE POLYMERIZATION, PREPARATION THEREOF AND CATALYST COMPRISING THE SAME

Indian Patents

Recently Granted Patents

  Recently Published Patents

Title of Invention	CATALYST COMPONENT FOR ETHYLENE POLYMERIZATION, PREPARATION THEREOF AND CATALYST COMPRISING THE SAME

Abstract	The present invention relates to a catalyst component for ethylene polymerization, which comprises a reaction product of a magnesium complex, at least one titanium compound, at least one alcohol compound, at least one silicon compound, and optionally an organic aluminum compound. The silicon compound is an organic silicon compound having a general formula R1xR2ySi(OR3 )z, in which R1 and R2 are independently a hydrocarbyl or a halogen, R3 is a hydrocarbyl, 0&#8804;x&#8804;2, 0&#8804;y&#8804;2, 0&#8804;z&#8804;4, and x+y+z=4. The present invention further relates to a method for the preparation of the catalyst component and to a catalyst comprising the same. The catalysts according to the invention have virtues such as high catalytic activity, good hydrogen response, and narrow particle size distribution of polymer, and are especially suitable for a slurry process of ethylene polymerization and a combined process of ethylene polymerization, which requires a high activity of catalyst.	

Full Text	Specification

CATALYST COMPONENT FOR ETHYLENE POLYMERIZATION, PREPARATION

THEREOF AND CATALYST COMPRISING THE SAME

Cross Reference of Related Applications

The present application claims the benefit of the Chinese Patent Application No.

200510117427.0, filed on October 31, 2005, and the Chinese Patent Application No.

200510117428.5, filed on October 31, 2005, which are incorporated herein by reference in their

entirety and for all purposes.

Field of the Invention

The present invention relates to a catalyst component for ethylene polymerization, to

preparation thereof, and to a catalyst comprising the same.

Background

It is known that catalyst systems containing titanium and magnesium are predominant

catalysts in commercial production of polyethylene. The research on such catalysts focuses

mainly on catalytic activity, particle morphology and particle size distribution of catalyst,

hydrogen response of catalyst, copolymerization property of catalyst, etc. In slurry process of

ethylene polymerization, it is required that the catalyst used has a high catalytic activity, and the

control of the particle size and the particle size distribution of the produced ethylene polymer is

also very important. In ethylene polymerization, in particular, ethylene slurry polymerization, fine

polymer particles are easily produced, and such fines will likely cause the generation of static

charges and "dust" phenomenon, and sometimes result in the formation of agglomerates, which

might block pipes of the production plant. The most effective approach for controlling the particle

size and the particle size distribution of a polymer is to control the particle size and the particle

size distribution of the catalyst.

In the prior art, in order to obtain a catalyst having uniform particle diameter and better

particle morphology, the following two methods are generally utilized to prepare the catalysts.

In the first method, a magnesium compound, for example magnesium dichloride, is dissolved

in a solvent to form a homogeneous solution, then the solution is combined with a titanium

compound and optionally an electron donor compound, to precipitate solids comprising

magnesium, titanium, and optionally the electron donor compound. The solids are further treated

with a liquid titanium compound to give the particulate catalyst. See, for example, CN1099041A

and CN1229092A. This conventional method has a drawback that the particle size and particle

size distribution of the catalyst particles are controlled fully through the precipitation process,

which is a process of recrystallizing magnesium-containing support and of which stable control is

difficult.

For example, Patent Application CN1229092 discloses a catalyst component containing

magnesium dichloride as support and titanium tetrachloride as active component, which catalyst

component is prepared by dissolving MgCl2 in a solvent system to form a homogeneous solution

then reacting the solution with TiCl4 at low temperature in the presence of precipitator, phthalic

anhydride, and raising slowly the temperature to precipitate solid catalyst component. When so

prepared catalyst component is used in ethylene polymerization, the obtained polymers have

good particle morphology, however, hydrogen response and catalytic activity of the catalyst are

still not satisfied. Additionally, in the preparation of the catalyst component, it is necessary to use

organic substance such as phthalic anhydride as precipitator to facilitate the precipitation of solids

and a large amount of titanium tetrachloride is required. Therefore, on the one hand, the presence

of an anhydride may adversely affect the catalyst, and on the other hand, the use of a large

amount of titanium tetrachloride will increase the production cost of the catalyst and aggravate

the problem of environmental pollution. Furthermore, such a reaction system is likely viscous so

that the preparation of catalyst is difficult.

In the second method, an active component of a catalyst is supported directly on an inert

support, for example, silica and the like. Since silicas have particle diameters easily controlled

and good particle morphology, paniculate catalysts having uniform particles can be obtained.

However, because the loaded amount of an active component on a support is limited, a

so-prepared catalyst has a lower Ti content and thereby a lower polymerization activity. For

example, Patent Application CN1268520 discloses a catalyst component containing magnesium

dichloride and silica as support and titanium tetrachloride as active component, which catalyst

component is prepared by reacting MgCl2 with TiCl4 in THF, combining the reaction mixture

with SiO2 which has been treated with an alkyl aluminum, and removing THF to form the

catalyst component. Since the catalyst component has a lower Ti content, it exhibits lower

catalytic activity when used in ethylene polymerization. Therefore, although this catalyst system

is applicable to gas phase fluidized bed process of ethylene polymerization, it is not suitable for

slurry process of ethylene polymerization due to its lower catalytic activity.

It is well known that, in slurry process of ethylene polymerization, in addition to high

catalytic activity and desired particle size distribution, the catalysts used are required to have

good hydrogen response in order to produce ethylene homopolymer and copolymer having good

properties, in other words, the melt indices of the final polymers should be easily regulated by

English translation of PCT publication document

changing hydrogen partial pressure during the polymerization to obtain different commercial

grades of polyethylene resin. However, the aforesaid catalyst systems are still not satisfied in

hydrogen response.

Thus, it is very desired to provide a catalyst useful in ethylene polymerization, especially

slurry polymerization, which should have high catalytic activity, uniform particle diameter,

narrow particle size distribution, and good hydrogen response.

Summary

An object of the invention is to provide a catalyst component for ethylene polymerization,

which comprises a reaction product of a magnesium complex, at least one titanium compound, at

least one alcohol compound, at least one silicon compound, and optionally an organic aluminum

compound, wherein

the magnesium complex is a product obtained by dissolving a magnesium halide in a solvent

system comprising an organic epoxy compound and an organo phosphorus compound;

the alcohol compound is a linear or branched alkyl or cycloalkyl alcohol with 1 to 10 carbon

atoms, or an aryl or aralkyl alcohol with 6 to 20 carbon atoms, the alcohol compound being

optionally substituted by one or more halogen atoms;

the titanium compound has a general formula Ti(OR)aXb, in which R is a C1-C14 aliphatic or

aromatic hydrocarbyl, X is a halogen, a is 0, 1 or 2, b is an integer of from 1 to 4, and a+b=3 or 4;

the silicon compound is an organic silicon compound having a general formula

R1xR2ySi(OR3)2, in which R1 and R2 are independently a hydrocarbyl or a halogen, R3 is a

hydrocarbyl, 0≤x≤2, 0≤y≤2, 0≤z≤4, and x+y+z=4;

the organic aluminum compound has a general formula AlR4nX13-n, in which R is hydrogen

or a hydrocarbyl having 1 to 20 carbon atoms, X1 is a halogen, and n is a value satisfying 1 
S3.

Another object of the invention is to provide a method for preparing the catalyst component

according to the invention.

Still another object of the invention is to provide a catalyst for ethylene polymerization,

which comprises a reaction product of:

(1)	the above catalyst component; and

(2)	an organoaluminum cocatalyst of formula AIR5nX23-n, in which R3 is hydrogen or a

hydrocarbyl having 1 to 20 carbon atoms, X2 is a halogen, and n is a value satisfying 1 
Still another object of the invention is to provide a process for ethylene polymerization, which

process comprises the steps of:

(i) contacting ethylene and optionally comonomer(s) with the catalyst according to the

invention under polymerization conditions, to form a polymer; and

(ii) recovering the polymer formed in the step (i).

Detailed Description of the Preferred Embodiments

As used herein, the term "polymerization" intends to encompass homopolymerization and

copolymerization. As used herein, the term "polymer" intends to encompass homopolymer,

copolymer and terpolymer.

As used herein, the term "catalyst component" intends to means main catalyst component or

procatalyst, which, together with a conventional cocatalyst, for example an alkyl aluminium,

constitutes the catalyst for ethylene polymerization.

In one aspect, the present invention provides a catalyst component for ethylene

polymerization, which comprises a reaction product of a magnesium complex, at least one

titanium compound, at least one alcohol compound, at least one silicon compound, and optionally

an organic aluminum compound. The catalyst component according to the invention has

advantages such as high catalytic activity, good hydrogen response, and narrow particle size

distribution of polymer, and is very suitable for ethylene polymerization, particularly slurry

process of ethylene polymerization, and combined polymerization process that requires a high

activity of catalyst.

The magnesium complex is a product obtained by dissolving a magnesium halide in a solvent

system comprising an organic epoxy compound and an organo phosphorus compound. In general,

such a product is a homogeneous and clear solution.

The magnesium halide is selected from the group consisting of magnesium dihalides, water or

alcohol complexes of magnesium dihalides, and derivatives of magnesium dihalides in which one

or two halogen atoms are replaced with hydrocarbyl groups or halogenated hydrocarbyl-oxy

groups. Examples include magnesium dichloride, magnesium dibromide, phenoxy magnesium

chloride, isopropoxy magnesium chloride, butoxy magnesium chloride, and the like, with

magnesium dichloride being preferred. These magnesium halides may be used alone or in

combination.

The organic epoxy compound in the solvent system is selected from the group consisting of

aliphatic epoxy compounds and diepoxy compounds, halogenated aliphatic epoxy compounds

and diepoxy compounds, glycidyl ethers, and inner ethers, having from 2 to 8 carbon atoms.

Examples include, but are not limited to, ethylene oxide, propylene oxide, butylene oxide, vinyl

epoxy ethane, butadiene dioxide, epoxy chloropropane, glycidyl methyl ether, and diglycidyl

ether. These organo epoxy compounds may be used alone or in combination.

The organo phosphorus compound in the solvent system is a hydrocarbyl ester or a

halogenated hydrocarbyl ester of orthophosphoric acid or phosphorous acid. Examples include

trimethyl orthophosphate, triethyl orthophosphate, tributyl orthophosphate, triphenyl

orthophosphate, trimethyl phosphite, triethyl phosphite, tributyl phosphite and tribenzyl

phosphite. These organo phosphorus compounds may be used alone or in combination.

In the formation of the magnesium complex, the amount of the organic epoxy compound used

is in a range of from 0.2 to 10 moles, preferably from 0.3 to 4 moles; and the amount of the

organo phosphorus compound used is in a range of from 0.1 to 10 moles, preferably from 0.2 to 4

moles, with respect to one mole of the magnesium halide.

In order to dissolve more sufficiently the magnesium halide, an inert diluent is optionally

contained in the solvent system. The inert diluent comprises generally aromatic hydrocarbons or

alkanes, as long as it can facilitate the dissolution of the magnesium halide. Examples of the

aromatic hydrocarbons include benzene, toluene, xylene, chlorobenzene, dichlorobenzene,

trichlorobenzene, chlorotoluene, and derivatives thereof. Examples of the alkanes include linear

alkanes, branched alkanes and cycloalkanes, having from 3 to 20 carbon atoms, for example,

butane, pentane, hexane, cyclohexane, and heptane. These inert diluents may be used alone or in

combination. The amount of the inert diluent, if used, is not especially limited, however, from the

viewpoint of easiness of operation and economical efficiency, it is preferably used in an amount

of from 0.2 to 10 liters with respect to one mole of the magnesium halide.

The alcohol compounds include linear or branched alkyl or cycloalkyl alcohols with I to 10

carbon atoms, or aryl or aralkyl alcohols with 6 to 20 carbon atoms, the alcohol compounds being

optionally substituted by halogen atom(s). Examples of the alcohol compounds include: aliphatic

alcohols, for example, methanol, ethanol, propanol, isopropanol, butanol, isobutanol, glycerol,

hexanol, 2-methylpentanol, 2-ethylbutanol, n-heptanol, 2-ethylhexanol, n-octanol, decanol, and

the like; cycloalkyl alcohols, for example, cyclohexanol, methyl cyclohexanol; aromatic alcohols,

for example, benzyl alcohol, methyl benzyl alcohol, ^-methyl benzyl alcohol, , -dimethyl

benzyl alcohol, isopropyl benzyl alcohol, phenylethyl alcohol, phenol, and the like;

halogen-containing alcohols, for example, trichloromethanol, 2,2,2-trichloroethanol,

trichlorohexanol, and the like. Among these, ethanol, butanol, 2-ethylhexanol, and glycerol are

preferred. These alcohol compounds may be used alone or in combination.

According to a preferred embodiment, a combination of the alcohol compounds, for example,

a combination of ethanol and 2-ethylhexanol, is used. The alcohols constituting the combination

of the alcohol compounds can be added simultaneously or separately. The ratio of the alcohols in

the combination is not especially limited. However, in the case where a combination of ethano!

and 2-ethylhexanol is used, the molar ratio of ethanol to 2-ethylhexanol is preferably in a range of

from 1:4 to 4:1.

The organic aluminum compounds have a general formula AIR4nX13-n, in which R4 is

independently hydrogen or a hydrocarbyl having 1 to 20 carbon atoms, especially an alkyl, an

aralkyl or an aryl; X1 is a halogen, especially chlorine or bromine; and n is a value satisfying 1

aluminum, diethyl aluminum hydride, diisobutyl aluminum hydride, and alkyl aluminum halides

such as diethyl aluminum chloride, di-isobutyl aluminum chloride, ethyl aluminum sesquichloride,

and ethyl aluminum dichloride. Among these, alkyl aluminum halides are preferred, and diethyl

aluminum chloride is the most preferred. These organic aluminum compounds may be used alone

or in combination. In the catalyst component according to the invention, the organic aluminum

compound is an optional component. Adding an amount of the organic aluminum compound

contributes to the improvement of the activity and hydrogen response of the catalyst component,

however, excessive organic aluminum compound might inhibit the activity of the catalyst

component, and make the reaction system viscous, thereby going against the precipitation of the

catalyst component. Therefore, the amount of the organic aluminum compound used is preferably

in a range of from 0 to 5 moles, with respect to one mole of the magnesium halide.

The titanium compounds have a general formula Ti(OR)aXb, in which R is a C1-C14 aliphatic

or aromatic hydrocarbyl, X is a halogen, a is 0, 1 or 2, b is an integer of from 1 to 4, and a+b=3 or

4. Titanium tetrachloride, titanium tetrabromide, titanium tetraiodide, tetrabutoxy titanium,

tetraethoxy titanium, triethoxy titanium chloride, titanium trichloride, diethoxy titanium

dichloride, ethoxy titanium trichloride are preferred. These titanium compounds may be used

alone or in combination.

The silicon compounds are organic silicon compounds having no active hydrogen and having

a general formula R1xR2ySi(OR3)z, in which R1 and R2 are independently a hydrocarbyl,

preferably an alkyl having from 1 to 10 carbon atoms, or a halogen, R3 is a hydrocarbyl,

preferably an alkyl having from 1 to 10 carbon atoms, x, y and z are integers, and 0≤x≤2, 0≤y≤2,

0≤z≤4, and x+y+z=4.

Examples of the silicon compounds represented by the above formula include

tetramethoxysilicane, tetraethoxysilicane, tetrapropoxysilicane, tetrabutoxysilicane,

tetra(2-ethylhexoxy)silicane,	ethyltrimethoxysilicane,	ethyltriethoxysilicane,

methyltrimethoxysilicane,	methyltriethoxysilicane,	n-propyltriethoxysilicane,

n-propyltrimethoxysilicane,	decyltrimethoxysilicane,	decyltriethoxysilicane,

cyclopentyltrimethoxysilicane,	cyclopentyltriethoxysilicane,	2-methylcyclopentyl

trimethoxysilicane, 2,3-dimethylcyclopentyltrimethoxysilicane, cyclohexyltrimethoxysilicane,

cyclohexyltriethoxysilicane,	vinyltrimethoxysilicane,	vinyltriethoxysilicane,

t-butyltriethoxysilicane,	n-butyltrimethoxysilicane,	n-butyltriethoxysilicane,

iso-butyltrimethoxysilicane,	iso-butyltriethoxysilicane,	cyclohexyltriethoxysilicane,

cyclohexyltrimethoxysilicane,	phenyltrimethoxysilicane,	phenyltriethoxysilicane,

chlorotrimethoxysilicane,	chlorotriethoxysilicane,	ethyltriisopropoxysilicane,

vinyltributoxysilicane,	trimethylphenoxysilicane,	methyltriallyloxysilicane,

vinyltriacetoxysilicane,	dimethyldimethoxysilicane,	dimethyldiethoxysilicane,

diisopropyldimethoxysilicane, diisopropyldiethoxysilicane, t-butylmethyldimethoxysilicane,

t-butylmethyldiethoxysilicane, t-amyimethyldiethoxysilicane, dicyclopentyldimethoxysilicane,

dicyclopentyldiethoxysilicane,	methylcyclopentyldiethoxysilicane,

methylcyclopentyldimethoxysilicane, diphenyldimethoxysilicane, diphenyldiethoxysilicane,

methylphenyldiethoxysilicane, methylphenyldimethoxysilicane, di(o-tolyl)dimethoxysilicane,

di(o-tolyl)diethoxysilicane,	di(m-tolyl)dimethoxysilicane,	di(m-tolyl)diethoxysilicane,

di(p-tolyl)dimethoxysilicane,	di(p-tolyl)diethoxysilicane,	trimethylmethoxysilicane,

trimethylethoxysilicane,	tricyclopentylmethoxysilicane,	tricyclopentylethoxysilicane,

dicyclopentylmethylmethoxysilicane, cyclopentyldimethylmethoxysilicane, etc. Among these, the

preferred are tetraalkoxysilicanes, for example, tetraethoxysilicane and tetrabutoxysilicane, and

the most preferred is tetraethoxysilicane. These silicon compounds may be used alone or ir.

combination.

According to the invention, the finally obtained solid titanium-containing catalyst component

should comprise the silicon compound in a sufficient amount so as to improve the combined

properties of the catalyst. At the same time, the silicon compound also functions as a precipitator,

which facilitates the precipitation of the particles of the catalyst component. According to an

embodiment of the invention, in the preparation of the solid catalyst component, it is possible to

utilize other silicon compounds capable of forming in situ the alkoxy group-containing organic

silicon compounds mentioned above, for example, silicon tetrachloride.

As indicated above, the catalyst component for ethylene polymerization according to the

invention comprises a reaction product of the magnesium complex, the at least one titanium

compound, the at least one alcohol compound, the at least one silicon compound, and optionally

the organic aluminum compound, wherein the individual reactants are used in the following

amounts: 0.1 to 10 moles, and preferably 1 to 4 moles for the alcohol compound; 0.05 to 1 moles

for the organic silicon compound; 0 to 5 moles for the organic aluminum compound; and 1 to 15

moles, and preferably 2 to 10 moles for the titanium compound, with respect to one mole of the

magnesium halide.

In an embodiment, the catalyst component according to the invention consists essentially of

the aforesaid reaction product. Such a catalyst component may comprise: Ti: 4.0 to 7.5 wt%, Mg:

14 to 19 wt%, Cl: 58 to 68 wt%, Si: 0.2 to 1.2 wt%, alkoxy group: 4.0 to 8.5 wt%, P: 0.1 to 1.0

wt%, and Al: 0 to 0.6 wt%.

In another embodiment, the catalyst component of the invention may be obtained as a

supported form on an inorganic oxide support.

Examples of the inorganic oxide support include, but are not limited to, SiO2, AI2O3, and

mixtures thereof, and are commercially available. The supports are generally of spherical shape,

and have an average particle diameter of from 0.1 µm to 150µm, preferably from l µm to 50µm,

and most preferably from 5µm to 40µm. It is preferable to use a silica having a large specific

surface area, preferably from 80m2/g to 300 m2/g, as the support. Such a silica support is in favor

of enhancing the loaded amount of a magnesium compound in the catalyst component, and

thereby enhancing the loaded amount of the active component of the catalyst, and of preventing

the phenomenon that, when magnesium content is higher, irregular agglomerates of a magnesium

halide are present in the catalyst component so that the particle morphology of the catalyst

component is inferior. Prior to use, the inert supports are preferably subjected to a dewatering

treatment by calcination or an activating treatment by alkylation. If used, the inorganic oxide

supports are used in an amount of from 40 to 400 grams, and preferably from 80 to 250 grams,

with respect to one mole of the magnesium halide in the magnesium complex.

When obtained as a supported form on an inorganic oxide support, the catalyst component

according to the invention comprises: Ti: 1.5 to 4.5 wt%; Mg: 4 to 14 wt%; Cl: 20 to 40 wt%;

alkoxy group: 1.5 to 4.5 wt%; P: 0.05 to 0.5 wt%; Al: 0 to 0.4 wt%; and the inert support: 20 to

80 wt%. It is understood that such catalyst components further comprise Si derived from the

organic silicon compounds.

In another aspect, the present invention provides a method for preparing the catalyst

component according to the invention, comprising the steps of:

(1)	dissolving the magnesium halide in a solvent system comprising the organic epoxy

compound and the organic phosphorus compound, the solvent system optionally but preferably

further comprising the inert diluent, to form a homogeneous solution;

(2)	adding the alcohol compound before, during or after the formation of the homogeneous

solution, to finally form a magnesium halide-containing solution;

(3)	contacting the solution obtained from step (2) with the titanium compound, with the

silicon compound being added before, during or after the contacting, to form a mixture;

(4)	heating the mixture slowly to a temperature of from 60 °C to 110 °C and maintaining at

that temperature for a period of time, solids gradually precipitating during the heating; and

(5)	recovering the solids formed in the step (4), to obtain the catalyst component.

In the step (1), the temperature for dissolution may be in a range of from 40 to 110 °C, and

preferably from 50 to 90 °C. The time for which the step (1) is conducted is not especially limited.

however, it is generally preferable to maintain further a period of time of from 20 minutes to 5

hours, and preferably from 30 minutes to 2 hours after the solution has become clear.

Before, during or after dissolving the magnesium halide in the solvent system comprising the

organic epoxy compound and the organic phosphorus compound to form the homogeneous

solution, the alcohol compound is added to the reaction mixture. If the alcohol compound is

added before or during the formation of the homogeneous solution, then the formed

homogeneous solution is just the magnesium halide-containing solution from the step (2). If the

alcohol compound is added after the formation of the homogeneous solution, then it is preferable

to stir the reaction mixture at a temperature of from 0 to 110 °C, and preferably from room

temperature to 90 °C for from 10 minutes to 5 hours, and preferably from 20 minutes to 2 hours,

to form the magnesium halide-containing solution. For convenience, it is preferable to add the

alcohol compound before or during the formation of the homogeneous solution.

Prior to the step (3), the organic aluminum compound is optionally added to the magnesium

halide-containing solution from the step (2) and the resultant mixture is allowed to react for a

period of time, preferably from 10 minetes to 5 hours, and more preferably from 30 minetes to 2

hours. This reaction may be performed at a temperature of from 0 to 80°C, and preferably from

room temperature to 50°C.

The step (3) is generally conducted at a low temperature, preferably at a temperature of from

-40 °C to 20 °C.

In the step (4), after the reaction mixture is heated slowly to the desired temperature, it may

be maintained at that temperature for 30 minutes to 5 hours, and preferably 1 to 3 hours.

The recovering operation of the step (5) includes, for example, filtering and washing with an

inert diluent, and optionally drying. The recovering operation may be performed according to

conventional processes known in the art.

Those skilled in the art will understand that the above preparation method is generally

performed throughout under an inert atmosphere, for example, nitrogen or argon atmosphere.

In an embodiment, a combination of the alcohol compounds, for example, a combination of

ethanol and 2-ethylhexanol, is used. The alcohols constituting the combination of the alcohol

compounds can be added simultaneously or separately.

In another embodiment, the reaction in the step (3) or (4) is carried out in the presence of the

inorganic oxide support, to obtain the catalyst component of the invention supported on the

inorganic oxide support.

In still another aspect, the invention provides a catalyst for ethylene polymerization, which

comprises a reaction product of: (1) said catalyst component according to the invention; and (2)

an organoaluminum cocatalyst of formula AIR5nX23-n, in which R5 is hydrogen or a hydrocarbyl

having 1 to 20 carbon atoms, in particular, an alkyl, an aralkyl, or an aryl; X2 is a halogen, in

particular chlorine or bromine; and n is a value satisfying 1 
In an embodiment, the catalyst according to the invention consists of the reaction product of

the component (1) and the component (2).

Examples of the organoaluminum cocatalyst include trimethyl aluminum, triethyl aluminum,

triisobutyl aluminum, trioctyl aluminum, diethyl aluminum hydride, diisobutyl aluminum hydride,

diethyl aluminum chloride, di-isobutyl aluminum chloride, ethyl aluminum sesquichloride, ethyl

aluminum dichloride, and the like. Among these, trialkyl aluminums are preferable, and triethyl

aluminum and triisobutyl aluminum are more preferable. These organoaluminum cocatalysts may

be used alone or in combination.

In the catalyst according to the invention, the molar ratio of aluminum in the component (2)

to titanium in the component (1) is in a range of from 5 to 500, and preferably from 20 to 200.

In still another aspect, the invention provides a process for ethylene polymerization, which

process comprises the steps of:

(i) contacting ethylene and optionally at least one comonomer with the catalyst according to

the invention under polymerization conditions, to form a polymer; and

(ii) recovering the polymer formed in the step (i).

The comonomer may be selected from the group consisting of a-olefins and dienes, having

from 3 to 20 carbon atoms. Examples of the -olefins include propylene, 1-butene,

4-methyl-1-pentene, 1-hexene, 1-octene, styrene, methyl styrene, and the like. Examples of the

dienes include cyclopentadiene, vinyl norbornene, 5-ethylidene-2-norbornene, and the like.

The polymerization process can be carried out in liquid phase or gas phase. The catalyst

according to the invention is especially suitable for a slurry polymerization process, or a

combined polymerization process including slurry phase polymerization, for example, a process

consisting of slurry phase polymerization and gas phase polymerization.

Examples of media useful in the liquid phase polymerization include saturated aliphatic and

aromatic inert solvents, such as propane, isobutane, hexane, heptane, cyclohexane, naphtha,

raffinate, hydrogenated gasoline, kerosene, benzene, toluene, xylene, and the like.

In order to regulate the molecular weight of the final polymers, hydrogen gas is used as a

molecular weight regulator in the polymerization process according to the invention.

The catalysts of the present invention utilize organic silicon compounds having no active

hydrogen as precipitators, so that during the preparation of the catalyst component, particles of

the catalyst component can be easily precipitated. Thus, there is not need to use a large amount of

titanium tetrachloride to facilitate the precipitation of solids and to treat the solids with titanium

tetrachloride more than one times. As a result, the amount of titanium tetrachloride used can be

reduced significantly. At the same time, the incorporation of the organic silicon compound

contributes to the enhancement of the activity of the catalysts and the improvement of the particle

morphology of the catalyst components as well as the improvement of the particle morphology of

the polymers. When used in ethylene polymerization, the catalysts according to the invention

exhibit good hydrogen response.

Examples

The following examples are given for further illustrating the invention, but do not make

limitation to the invention in any way.

Example 1

(1) Preparation of a catalyst component

To a reactor, in which air had been sufficiently replaced with high pure N2, were charged

successively with 4.0g of magnesium dichloride, 50ml of toluene, 4.0ml of epoxy chloropropane,

4.0ml of tributyl phosphate, and 6.4ml of ethanol. The mixture was heated to 70°C with stirring.

After the solids had been completely dissolved to form a homogeneous solution, the mixture was

maintained at 70°C for further one hour. The solution was cooled to 30 °C, then 4.8 ml of 2.2M

solution of diethyl aluminum chloride in toluene were added dropwise thereto, and the reaction

was maintained at 30 °C for one hour. The reaction mixture was cooled to -5°C, and 40ml of TiCl4

were added dropwise and slowly thereto, and then 3 ml of tetraethoxy silicane were added. The

reaction was allowed to continue for one hour. Then the temperature was raised slowly to 80°C,

and the reaction was allowed to continue at that temperature for 2 hours. Then the stirring was

stopped and the reaction mixture was allowed to stand still. The suspension was observed to

separate very quickly into layers. After removing the supernatant, the residue was washed with

toluene twice and with hexane for four times, and then dried by passing a flow of high pure N2

therethrough. A solid catalyst component having good flowability and narrow particle size

distribution was obtained. The composition of the catalyst component is shown in Table 1 below.

(2) Ethylene Polymerization

Under nitrogen atmosphere, about 0.5 g of the above catalyst component was dispersed in 50

ml of hexane through stirring, to form a suspension of the solid catalyst component in hexane

useful in ethylene polymerization.

To a 2L stainless steel autoclave, in which air had been sufficiently replaced with high pure

N2, were charged with 1L of hexane, 1.0 ml of 1M solution of triethyl aluminum in hexane, and

an aliquot of the suspension of the solid catalyst component in hexane prepared above

(containing 0.3 mg of Ti). The reactor was heated to 70°C, and hydrogen gas was added thereto

until the pressure reached 0.28MPa (gauge), then ethylene was added thereto until the total

pressure inside the reactor reached 0.73MPa (gauge). The polymerization reaction was allowed to

continue at 80 °C for 2 hours, with ethylene being supplied to maintain the total pressure of

0.73MPa (gauge). The polymerization results are shown in Table 2 below.

Example 2

(1)	A catalyst component was prepared according to the procedure as described in Example I,

except that the amount of ethanol was changed from 6.4ml to 5.9ml.

(2)	Ethylene polymerization was carried out according to the procedure as described in

Example 1. The composition of the catalyst component and the polymerization results are shown

in Table 1 and Table 2, respectively.

Example 3

(1)	A catalyst component was prepared according to the procedure as described in Example 2,

except that the amount of the solution of diethyl aluminum chloride was changed to 3.8 ml.

(2)	Ethylene polymerization was carried out according to the procedure as described in

Example 1. The composition of the catalyst component and the polymerization results are shown

in Table 1 and Table 2, respectively.

Example 4

(1)	Preparation of a catalyst component

To a reactor, in which air had been sufficiently replaced with high pure N2, were charged

successively with 4.03 g of magnesium dichloride, 50 ml of toluene, 4.0 ml of epoxy

chloropropane, 4.0ml of tributyl phosphate, and 6.4ml of ethanol. The mixture was heated to

70°C with stirring. After the solids had been completely dissolved to form a homogeneous

solution, the mixture was maintained at 70°C for further one hour. The reaction mixture was

cooled to -5°C, and 40 ml of TiCl4 were added dropwise and slowly thereto, and then 3 ml of

tetraethoxy silicane were added. The reaction was allowed to continue for one hour. Then the

temperature was raised slowly to 80°C, and the reaction was allowed to continue at that

temperature for 2 hours. Then the stirring was stopped and the reaction mixture was allowed to

stand still. The suspension was observed to separate very quickly into layers. After removing the

supernatant, the residue was washed with toluene twice and with hexane for four times, and then

dried by passing a flow of high pure N2 therethrough. A solid catalyst component having good

flowability and narrow particle size distribution was obtained. The composition of the catalyst

component is shown in Table 1 below.

(2)	Ethylene polymerization was carried out according to the procedure as described in

Example 1. The polymerization results are shown in Table 2 below.

Example 5

(1) A catalyst component was prepared according to the procedure as described in Example 4.

except that the amount of tetraethoxysilicane was changed to 2 ml.

(2) Ethylene polymerization was carried out according to the procedure as described in

Example 1. The composition of the catalyst component and the polymerization results are shown

in Table 1 and Table 2, respectively.

Example 6

(1)	A catalyst component was prepared according to the procedure as described in Example 4,

except that the amount of tetraethoxysilicane was changed to 1 ml.

(2)	Ethylene polymerization was carried out according to the procedure as described in

Example 1. The composition of the catalyst component and the polymerization results are shown

in Table 1 and Table 2, respectively.

Example 7

(1)	A catalyst component was prepared according to the procedure as described in Example 4,

except that the amount of tetraethoxysilicane was changed to 5 ml.

(2)	Ethylene polymerization was carried out according to the procedure as described in

Example 1. The composition of the catalyst component and the polymerization results are shown

in Table 1 and Table 2, respectively.

Example 8

(1)	A catalyst component was prepared according to the procedure as described in Example 4,

except that tetraethoxysilicane was replaced with silicon tetrachloride.

(2)	Ethylene polymerization was carried out according to the procedure as described in

Example 1. The composition of the catalyst component and the polymerization results are shown

in Table 1 and Table 2, respectively.

Example 9

(1) Preparation of a catalyst component

To a reactor, in which air had been sufficiently replaced with high pure N2, were charged

successively with 4.03 g of magnesium dichloride, 50 ml of toluene, 2.0 ml of epoxy

chloropropane, 6.0ml of tributyl phosphate, and 3.4ml of ethanol. The mixture was heated to

70°C with stirring. After the solids had been completely dissolved to form a homogeneous

solution, the mixture was maintained at 70°C for further one hour. The reaction mixture was

cooled to -5°C, and 60 ml of TiCl4 were added dropwise and slowly thereto, and then 3 ml of

tetraethoxy silicane were added. The reaction was allowed to continue for one hour. Then the

temperature was raised slowly to 80°C, and the reaction was allowed to continue at that

temperature for 2 hours. Then the stirring was stopped and the reaction mixture was allowed to

stand still. The suspension was observed to separate very quickly into layers. After removing the

supernatant, the residue was washed with toluene twice and with hexane for four times, and then

dried by passing a flow of high pure N2 terethrough. A solid catalyst component having good

flowability and narrow particle size distribution was obtained. The composition of the catalyst

component is shown in Table 1 below.

(2) Ethylene polymerization was carried out according to the procedure as described in

Example 1. The polymerization results are shown in Table 2 below.

Example 10

(1)	A catalyst component was prepared according to the procedure as described in Example 9,

except that the amount of ethanol was changed to 3.9 ml.

(2)	Ethylene polymerization was carried out according to the procedure as described in

Example 1. The composition of the catalyst component and the polymerization results are shown

in Table 1 and Table 2, respectively.

Example 11

(1)	A catalyst component was prepared according to the procedure as described in Example 9,

except that the amount of ethanol was changed to 4.4 ml.

(2)	Ethylene polymerization was carried out according to the procedure as described in

Example 1. The composition of the catalyst component and the polymerization results are shown

in Table 1 and Table 2, respectively.

Example 12

(1)	A catalyst component was prepared according to the procedure as described in Example 9,

except that the amount of ethanol was changed to 5.0 ml.

(2)	Ethylene polymerization was carried out according to the procedure as described in

Example 1. The composition of the catalyst component and the polymerization results are shown

in Table 1 and Table 2, respectively.

Example 13

(1) Preparation of a catalyst component

To a reactor, in which air had been sufficiently replaced with high pure N2, were charged

successively with 8.0 Kg of magnesium dichloride, 100 liters of toluene, 4.0 liters of epoxy

chloropropane, 12 liters of tributyl phosphate, and 6.9 liters of ethanol. The mixture was heated to
