Repository: anandvc/allindianpatents

File: patents/261183-split-weld-cage-nut-assembly.html (part 1 of 2)
Indian Patents. 261183:SPLIT WELD CAGE NUT ASSEMBLY

Indian Patents

Recently Granted Patents

  Recently Published Patents

Title of Invention	SPLIT WELD CAGE NUT ASSEMBLY

Abstract	1. A cage member engageable with a nut member having a threaded aperture, thereby providing a cage nut assembly, said cage member comprising a body configured to encage the nut member and having an aperture formed therein, said aperture configured to allow access to the threaded aperture of the nut member when the nut member is generally encaged by said cage member, said body defining a seam and having at least one protrusion, said protrusion being formed in halves which abut against one another such that said seam is provided therebetween, said protrusion configured to provide that said protrusion is weldable to a mating surface to secure said cage member to the mating surface, and, substantially contemporaneously, said halves of said protrusion configured to provide that said halves are weldable to one another along said seam.	

Full Text	SPLIT WELD CAGE NUT ASSEMBLY BACKGROUND OF THE INVENTION

The present invention generally relates to a cage nut assembly, and more specifically relates to a cage nut assembly which is configured such that it meets torque requirements while having a relatively thin wall thickness.

Cage nut assemblies are well known in the art and provide a useful function in that they are able to hold a threaded nut at locations in a frame that are difficult or in some cases impossible to reach. Cage nut assemblies are used in vehicles for seat attachments, radiator attachments, chassis to drive train attachments, and for any other nut application that requires the nut to have an "X" and "Y" axis adjustability.

Currently, the thickness of the cage in these cage nut assemblies is determined by the amount of torque that the part can handle as the cage is not a continuous 360 degree connection, meaning that there is a seam/gap in the cage. Thus, to prevent the gap from expanding, the cage must have a material thickness which can take the full force of the torque. If sufficient thickness is not used, during driving torque, the nut will push out the side walls of the cage (thereby causing the seam to expand) until the nut is free to spin, stopping the nut bolt assembly. Thus, cage nut assemblies generally have cage walls which are excessively thick, for instance, a thickness of 2.0 millimeters at a minimum, in order to meet torque requirements.

It would be advantageous to make a cage nut assembly which can accommodate the required torque with a relatively thin cage wall. It would also be advantageous to make a cage nut assembly which can be utilized in any desired application which requires an "X" and "Y" axis adjustability.

OBJECTS AND SUMMARY

A primary object of an embodiment of the present invention is to provide a cage nut assembly that has a relatively thin wall thickness, but which meets torque requirements in a desired application.

Another object of an embodiment of the present invention is to provide a cage nut assembly which is relatively inexpensive to manufacture but which meets torque requirements in a desired application.

Another object of an embodiment of the present invention is to provide a cage nut assembly which can be utilized in any nut application that requires the nut to have an "X" and "Y" axis adjustability.

Briefly, and in accordance with the foregoing, embodiments of the present invention provide a cage member for a cage nut assembly. The cage member has protrusions stamped into the cage member material. At least one of the protrusions is formed in halves. These halves are stamped at the edge of the material exactly opposite of a mating half on the other side. When the cage member is wrapped around to its final position, the two halves butt up against each other to mimic a full protrusion. The other protrusions are not placed on the cage seam. A nut is in the cage member when the final cage member bending operation butts the two cage edges against each other.

A cage member which is in accordance with an embodiment of the present invention can take many forms. For example, the cage member may have flanges on the end thereof which allow access to a nut encaged within the cage member and to allow positioning of the nut after welding of the cage member to the mating surface. The cage member may wrap around and join together with a dove-tail interlocking system. The cage member may provide that the protrusion is not split into halves but rather is off-set such that the protrusion is

designed to interface with the wall of the cage member during the welding process.

BRIEF DESCRIPTION OF THE DRAWINGS

The organization and manner of the structure and operation of the invention, together with further objects and advantages thereof, may best be understood by reference to the following description taken in connection with the accompanying drawings wherein like reference numerals identify like elements in which:

FIGURE 1 is a perspective view of a cage nut assembly which is in accordance with an embodiment of the present invention;

FIGURE 2 is a perspective view of the cage nut assembly shown in FIGURE 1, where in FIGURE 2, the cage nut assembly is rotated 180 degrees relative to FIGURE 1;

FIGURE 3 is a perspective view of a nut member of the cage nut assembly shown in FIGURES 1 and 2;

FIGURE 4 is a perspective view of a cage nut assembly which is in accordance with a second embodiment of the present invention;

FIGURE 5 is a perspective view of the cage nut assembly shown in FIGURE 4, where in FIGURE 5, the cage nut assembly is rotated 180 degrees relative to FIGURE 4;

FIGURE 6 is a perspective view of a nut member of the cage nut assembly shown in FIGURES 4 and 5;

FIGURE 7 is a perspective view of a cage nut assembly which is in accordance with a third embodiment of the present invention;

FIGURE 8 is a perspective view of the cage nut assembly shown in FIGURE 7, where in FIGURE 8, the cage nut assembly is rotated 180 degrees relative to FIGURE 7;

FIGURE 9 is a perspective view of a nut member of the cage nut assembly shown in

FIGURES 7 and 8;

FIGURE 10 is a perspective view of a cage nut assembly which is in accordance with a fourth embodiment of the present invention;

FIGURE 11 is a perspective view of the cage nut assembly shown in FIGURE 10, where in FIGURE 11, the cage nut assembly is rotated 180 degrees relative to FIGURE 10;

FIGURE 12 is a perspective view of a nut member of the cage nut assembly shown in FIGURES 10 and 11;

FIGURE 13 is a perspective view of a cage nut assembly which is in accordance with a fifth embodiment of the present invention;

FIGURE 14 is a perspective view of a cage member of the cage nut assembly shown in FIGURE 13;

FIGURE 15 is a perspective view of a nut member of the cage nut assembly shown in FIGURE 13;

FIGURE 16 is a perspective view of a cage nut assembly which is in accordance with a sixth embodiment of the present invention;

FIGURE 17 is a perspective view of a cage member of the cage nut assembly shown in FIGURE 16;

FIGURE 18 is a perspective view of a nut member of the cage nut assembly shown in FIGURE 16;

FIGURE 19 is a perspective view of a cage nut assembly which is in accordance with a seventh embodiment of the present invention;

FIGURE 20 is a perspective view of a cage member of the cage nut assembly shown in FIGURE 19;

FIGURE 21 is a perspective view of a nut member of the cage nut assembly shown in

FIGURE 19;

FIGURE 22 illustrates a method of attaching a cage member of the cage nut assembly shown in FIGURES 1,4, 7,10,13 and 19 to a mating surface;

FIGURE 23 illustrates a method of attaching a cage nut assembly shown in FIGURES 1,4, 7,10,13 and 19 to a mating surface; and

FIGURE 24 illustrates a method of attaching a cage nut assembly shown in FIGURE 16 to a mating surface. 

DETAILED DESCRIPTION OF THE ILLUSTRATED EMBODIMENTS

While this invention may be susceptible to embodiment in different forms, specific embodiments of the invention are shown in the drawings and will be described herein in detail with the understanding that the present disclosure is to be considered an exemplification of the principles of the invention, and is not intended to limit the invention to that as illustrated.

The figures show several embodiments of the present invention. Each embodiment provides a cage nut assembly 100,200, 300,400,500, 600, 700 which is configured such that it can have a cage member 104,204,304,404, 504,604, 704 with a relatively thin wall thickness, yet meet torque requirements in a desired application. Each embodiment also provides a cage nut assembly 100,200, 300,400, 500, 600,700 which is relatively inexpensive to manufacture but which meets torque requirements in a desired application. Further, each embodiment provides a cage nut assembly 100,200, 300, 400, 500, 600, 700 which can be utilized in any nut application that requires a nut member 102,202, 302,402, 502,602, 702 to have an "X" and "Y" axis adjustability.

A cage nut assembly 100 which is in accordance with a first embodiment of the present invention is shown in FIGURES 1-3; a cage nut assembly 200 which is in accordance with a second embodiment of the present invention is shown in FIGURES 4-6; a cage nut assembly 300 which is in accordance with a third embodiment of the present invention is shown in FIGURES 7-9; a cage nut assembly 400 which is in accordance with a fourth embodiment of the present invention is shown in FIGURES 10-12; a cage nut assembly 500 which is in accordance with a fifth embodiment of the present invention is shown in FIGURES 13-15; a cage nut assembly 600 which is in accordance with a sixth embodiment of the present invention is shown in FIGURES 16-18; and a cage nut assembly 700 which is

in accordance with a seventh embodiment of the present invention is shown in FIGURES 19- 21. Like elements are denoted with like reference numerals with the first embodiment being in the one hundreds, the second embodiment being in the two hundreds, the third embodiment being in the three hundreds, the fourth embodiment being in the four hundreds, the fifth embodiment being in the five hundreds, the sixth embodiment being in the six hundreds, and the seventh embodiment being in the seven hundreds.

Attention is now directed to FIGURES 1-3 which illustrate a cage nut assembly 100 which is in accordance with a second embodiment of the present invention. The cage nut assembly 100 includes a nut member 102 and a cage member 104.

The nut member 102 is best illustrated in FIGURE 3 and includes a rectangular block 106 having a generally planar upper surface 108, a generally planar lower surface 110 and sidewalls 112 which connect the upper and lower surfaces 108,110. The nut member 102 also includes a cylindrical member 114 which extends outwardly from the upper surface 108 of the nut member 102. The cylindrical member 114 is preferably in the form of a right circular cylinder. An aperture 116 extends through the nut member 102 from the block 106 into the cylindrical member 114. The aperture 116 maybe closed at the lower surface 110 of the block 106 or it may extend all the way through the block 106. The aperture 116 defines an aperture wall 118 which is preferably threaded and is capable of receiving a bolt or screw (not shown) to be attached thereto.

The cage member 104 is best illustrated in FIGURES 1 and 2. The cage member 104 is used for encaging the nut member 102. Prior to encaging the nut member 102, the cage member 104 has generally planar upper and lower surfaces 120,122. The cage member 104 includes a base portion 124 and bendable first and second arm portions 126,128 extending from opposite ends of the base portion 124. The first and second arm portions 126, 128 are

preferably integrally formed with the base portion 124.

An aperture 130 is provided through the base portion 124 of the cage member 104 and the first and second arms 126, 128 have generally semicircular cutouts 132,134 at their free ends 136,138.

The first and second arms 126,128 have dimples 140,142 provided on the lower surface 122 thereof which are formed from a stamping process and which extend outwardly from the lower surface 122 thereof. The dimples 140,142 are provided between the semicircular cutouts 132, 134 and the edges 144,146 of the arms 126,128.

The first and second aims 126, 128 have half-dimples 148,150 provided on the lower surface 122 thereof at the free ends 136,138 of the arms 126,128. The half-dimples 148, 150 are formed from a stamping process and extend outwardly from the lower surface 122 of the arms 126,128. The half-dimples 148,150 are provided between the semicircular cutouts 132,134 and the edges 152,154 of the arms 126,128.

In operation, the cylindrical member 114 of the nut member 102 is positioned through the aperture 130 of the cage member 104 such that the upper surface 108 of the nut member 102 is abutted against the upper surface 120 of the base portion 124 of the cage member 104. The first and second arms 126,128 are then bent around opposite sidewalls 110 of the nut member 102 and onto the lower surface 110 of the nut member 102 to form the cage nut assembly 100.

The free ends 136, 138 of the arms 126, 128 then abut against one another such that the half-dimples 148,150 abut against one another and the semicircular cutouts 132,134 are in communication with one another to form a circular cutout 156.

Because the arms 126,128 abut at their free ends 136,138, the cage member 104 effectively encages the nut member 102. The cage member 104 and the aperture 130 are sized so that the nut member 102 has a limited range of movement in at least one dimension, and preferably in two dimensions, for example the "X" and "Y" axes as illustrated in FIGURE 2. The circular cutout 156 is provided in the cage member 104 to allow access to the aperture 116 of the nut member 102 through the lower surface 110 thereof, within the range of movement of the nut member 102.

Once the cage nut assembly 100 is formed, the cage nut assembly 100 must then be attached to a mating surface 157. The cage nut assembly 100 is positioned on the mating surface 157 such that the dimples 140,142,148, 150 are in contact with the mating surface 157. The cage nut assembly 100 is then welded to the mating surface 157 with the assistance of the dimples 540, 542. During the welding, the free-ends 136,138 are welded together to form a welded seam 158. The half-dimples 148,150 also assist in the welding of the cage nut assembly 100 to the mating surface 157 and are welded together to form a welded dimple 160.

Attention is now directed to FIGURES 4-6 which illustrate a cage nut assembly 200 which is in accordance with a second embodiment of the present invention. The cage nut assembly 200 includes a nut member 202 and a cage member 204.

The nut member 202 is best illustrated in FIGURE 6 and includes a rectangular block 206 having a generally planar upper surface 208, a generally planar lower surface 210 and sidewalls 212 which connect the upper and lower surfaces 208,210. The nut member 202 also includes a cylindrical member 214 which extends outwardly from the upper surface 208 of the nut member 202. The cylindrical member 214 is preferably in the form of a right circular cylinder. An aperture 216 extends through the nut member 202 from the block 206 into the cylindrical member 214. The aperture 216 maybe closed at the lower surface 210 of the block 206 or it may extend all the way through the block 206. The aperture 216 defines

an aperture wall 218 which is preferably threaded and is capable of receiving a bolt or screw (now shown) to be attached thereto.

The cage member 204 is best illustrated in FIGURES 4 and 5. The cage member 204 is used for encaging the nut member 202. Prior to encaging the nut member 202, the cage member 204 has generally planar upper and lower surfaces 220,222. The cage member 204 includes a base portion 224 and bendable first and second arm portions 226, 228 extending from opposite ends of the base portion 224. The first and second arm portions 226,228 are preferably integrally formed with the base portion 224.

An aperture 230 is provided through the base portion 224 of the cage member 204 and the first and second arms 226,228 have generally semicircular cutouts 232,234 at their free ends 236,238.

The first and second arms 226,228 have dimples 240, 242 provided on the lower surface 222 thereof which are formed from a stamping process and which extend outwardly from the lower surface 222 thereof. The dimples 240,242 are provided proximate to the semicircular cutouts 232,234 and are provided equidistantly between the edges 244,246 and the edges 252,254 of the arms 226,228.

The first and second arms 226,228 have half-dimples 248a, 248b; 250a, 250b provided on the lower surface 222 thereof at the free ends 236,238 of the arms 236,238. The half-dimples 248a, 248b; 250a, 250b are formed from a stamping process and extend outwardly from the lower surface 222 of the arms 226,228. The half-dimples 248a, 250a are provided between the semicircular cutouts 232,234 and the edges 244,246 of the arms 226, 228. The half-dimples 248b, 250b are provided between the semicircular cutouts 232, 234 and the edges 252, 254 of the arms 226, 228.

In operation, the cylindrical member 214 of the nut member 202 is positioned through

the aperture 230 of the cage member 204 such that the upper surface 208 of the nut member 202 is abutted against the upper surface 220 of the base portion 224 of the cage member 204. The first and second arms 226, 228 are then bent around opposite sidewalls 210 of the nut member 202 and onto the lower surface 210 of the nut member 202 to form the cage nut assembly 200.

The free ends 236, 238 of the arms 226,228 then abut against one another such that the half-dimples 148a, 150a abut against one another, the half-dimples 148b, 150b abut against one another, and the semicircular cutouts 232, 234 are in communication with one another to form a circular cutout 256.

Because the arms 226, 228 abut at their free ends 236,238, the cage member 204 effectively encages the nut member 202. The cage member 204 and the aperture 230 are sized so that the nut member 202 has a limited range of movement in at least one dimension, and preferably in two dimensions, for example the "X" and "Y" axes as illustrated in FIGURE 4. The circular cutout 256 is provided in the cage member 204 to allow access to the aperture 216 of the nut member 202 through the lower surface 210 thereof, within the range of movement of the nut member 202.

Once the cage nut assembly 200 is formed, the cage nut assembly 200 must then be attached to a mating surface 257. The cage nut assembly 200 is positioned on the mating surface 257 such that the dimples 240,242,248a, 248b, 250a, 250b are in contact with the mating surface 257. The cage nut assembly 200 is then welded to the mating surface 257 with the assistance of the dimples 240,242. During the welding, the free-ends 236,238 are welded together to form a welded seam 258. The half-dimples 248a, 250a; 248b, 250b also assist in the welding of the cage nut assembly 200 to the mating surface 257 and the half- dimples 248a, 250a are welded together to form a welded dimple 260a and the half-dimples

248b, 250b are welded together to form a welded dimple 260b.

Attention is now directed to FIGURES 7-9 which illustrate a cage nut assembly 300 which is in accordance with a second embodiment of the present invention. The cage nut assembly 300 includes a nut member 302 and a cage member 304.

The nut member 302 is best illustrated in FIGURE 9 and includes a rectangular block 306 having a generally planar upper surface 308, a generally planar lower surface 310 and sidewalls 312 which connect the upper and lower surfaces 308, 310. An aperture 316 extends through the block 306 of the nut member 302. The aperture 316 maybe closed at the lower surface 310 of the block 306 or it may extend all the way through the block 306. The aperture 316 defines an aperture wall 318 which is preferably threaded and is capable of receiving a bolt or screw (now shown) to be attached thereto.

The cage member 304 is best illustrated in FIGURES 7 and 8. The cage member 304 is used for encaging the nut member 302. Prior to encaging the nut member 302, the cage member 304 has generally upper and lower surfaces 320, 322. The cage member 304 includes a base portion 324 and bendable first and second arm portions 326, 328 extending from opposite ends of the base portion 324. The first and second arm portions 326, 328 are preferably integrally formed with the base portion 324.

As best illustrated in FIGURE 8, the cage member 304 further includes a pair of re¬shaped flanges 362, 364 which extend from opposite ends of the base portion 324, but not the opposite ends from which the arm portions 326,328 extend from the base portion 324. The L-shaped flange 362 has a first portion 366 which extends perpendicularly upwardly from the base portion 324 proximate to the second arm portion 328, and a second portion 368 which extends perpendicularly from the first portion 366 toward the first arm portion 326. The re¬shaped flange 364 has a first portion 370 which extends perpendicularly outwardly from the

base portion 324 proximate to the first arm portion 326, and a second portion 372 which extends perpendicularly from the first portion 370 toward the second arm portion 328. The L-shaped flange 364 is bendable. The L-shaped flanges 362, 364 are preferably integrally formed with the base portion 324 of the cage member 304.

An aperture 330 is provided through the base portion 324 of the cage member 304 and the first and second arms 326, 328 have generally semicircular cutouts 332, 334 at their free ends 336, 338.

The first and second arms 326, 328 have dimples 340,342 provided on the lower surface 322 thereof which are formed from a stamping process and which extend outwardly from the lower surface 322 thereof. The dimples 340, 342 are provided between the semicircular cutouts 332, 334 and the edges 344, 346 of the arms 326, 328.

The first and second arms 326, 328 have half-dimples 348, 350 provided on the lower ssurface 322 thereof at the free ends 336, 338 of the arms 326,328. The half-dimples 348, 350 are formed from a stamping process and extend outwardly from the lower surface 322 of the arms 326, 328. The half-dimples 348, 350 are provided between the semicircular cutouts 332,334 and the edges 352, 354 of the arms 326, 328.

In operation, the first and second arms 326,328 are bent such that the free ends 336, 338 of the arms 326,328 abut against one another such that the half-dimples 348, 350 abut against one another and the semicircular cutouts 332,334 are in communication with one another to form a circular cutout 356.

The nut member 302 is then slid into the cage member 304 at the end of the cage member 304 where the L-shaped flange 364 is provided for such that the upper surface 108 of the nut member 302 is facing the upper surface 320 of the base portion 324 of the cage member 304. The L-shaped flange 362 prevents the nut member 302 from sliding out of the

cage member 302. Once the nut member 302 is positioned within the cage member 304, the L-shaped flange 364 is bent to prevent the nut member 302 from sliding out of the cage member 302, thus effectively encaging the nut member 302 within the cage member 304 and forming the cage nut assembly 300, as best illustrated in FIGURE 7.

The cage member 304 is sized so that the nut member 302 has a limited range of movement in at least one dimension, and preferably in two dimensions, for example the "X" and "Y" axes as illustrated in FIGURE 7. The circular cutout 356 is provided in the cage member 304 to allow access to the aperture 316 of the nut member 302 through the lower surface 310 thereof, within the range of movement of the nut member 302.

Once the cage nut assembly 300 is formed, the cage nut assembly 300 must then be attached to a mating surface 357. The cage nut assembly 300 is positioned on the mating surface 357 such that the dimples 340, 342, 348, 350 are in contact with the mating surface 357. The cage nut assembly 300 is then welded to the mating surface 357 with the assistance of the dimples 340, 342. During the welding, the free-ends 336,338 are welded together to fomi a welded seam 358. The half-dimples 348, 350 also assist in the welding of the cage nut assembly 300 to the mating surface 357 and are welded together to form a welded dimple 360.

It should be noted that the cage nut assembly 300 could also be formed to have four dimples, similar to that disclosed in the second embodiment of the cage nut assembly 200, rather than three dimples.

Attention is now directed to FIGURES 10-12 which illustrate a cage nut assembly 400 which is in accordance with a fourth embodiment of the present invention. The cage nut assembly 400 includes a nut member 402 and a cage member 404.

The nut member 402 is best illustrated in FIGURE 12 and includes a rectangular

block 406 having a generally planar upper surface 408, a generally planar lower surface 410 and sidewalls 412 which connect the upper and lower surfaces 408,410. The nut member 402 also includes a cylindrical member 414 which extends outwardly from the upper surface 408 of the nut member 402. The cylindrical member 414 is preferably in the form of a right circular cylinder. An aperture 416 extends through the nut member 402 from the block 406 into the cylindrical member 414. The aperture 416 may be closed at the lower surface 410 of the block 406 or it may extend all the way through the block 406. The aperture 416 defines an aperture wall 418 which is preferably threaded and is capable of receiving a bolt or screw (now shown) to be attached thereto.

The cage member 404 is best illustrated in FIGURES 10-11. The cage member 404 is used for encaging the nut member 402. Prior to encaging the nut member 402, the cage member 404 has generally planar upper and lower surfaces 420, 422. The cage member 404 includes a base portion 424 and bendable first and second arm portions 426, 428 extending from opposite ends of the base portion 424. The first and second arm portions 426,428 are preferably integrally formed with the base portion 424.

The cage member 404 further includes a pair of flanges 462,464 which extend from opposite ends of the base portion 424, but not the opposite ends from which the arm portions 426,428 extend from the base portion 424. The flange 462 extends perpendicularly upwardly from the base portion 424 and extends substantially between the arm portions 426,428. The flange 464 is L-shaped such that it has a first portion 470 which extends perpendicularly outwardly from the base portion 424 proximate to the first arm portion 426, and a second portion 472 which extends perpendicularly from the first portion 470 toward the second arm portion 428. The L-shaped flange 464 is bendable. The flanges 462,464 are preferably integrally formed with the base portion 424 of the cage member 404.

An aperture 430 is provided through the base portion 424 of the cage member 404 and the first and second arms 426,428 have generally semicircular cutouts 432,434 at their free ends 436,438.

The first and second arms 426,428 have tabs 440,442 provided on the lower surface 422 thereof which extend outwardly from the lower surface 422 thereof. The tabs 440,442 are provided between the semicircular cutouts 432,434 and the edges 444, 446 of the arms 426, 428.

The first and second arms 426, 42S have half-tabs 448,450 provided on the lower surface 422 thereof at the free ends 436,438 of the arms 426,428. The half-tabs 448,450 extend outwardly from the lower surface 422 of the arms 426,428. The half-tabs 448,450 are provided between the semicircular cutouts 432,434 and the edge 452, 454 of the arms 426,428.

In operation, the cylindrical member 414 of the nut member 402 is positioned through the aperture 430 of the cage member 404 such that the upper surface 408 of the nut member 402 is abutted against the upper surface 420 of the base portion 424 of the cage member 404. The first and second arms 426, 428 are bended around opposite sidewalls 412 of the nut member 402 and onto the lower surface 410 of the nut member 402 to form the cage nut assembly 400.

The free ends 436,438 of the arms 426,428 then abut against one another such that the half-tabs 448,450 abut against one another and the semicircular cutouts 432, 434 are in communication with one another to form a circular cutout 456. The tabs 440,442 extend outwardly from the lower surface 422 of the cage member 404 at the bend of the first and second arms 426,428 around the lower surface 410 of the nut member 402 such that the tabs 440,442 extend in an opposite direction as does the cylindrical member 414 of the nut

member 402.

Because the arms 426, 428 abut at their free ends 436,438, the cage member 404 effectively encages the nut member 402. The cage member 404 and the aperture 430 are sized so that the nut member 402 has a limited range of movement in at least one dimension, and preferably in three dimensions, for example the "X", "Y" and "Z" axes as illustrated in FIGURE 11. The circular cutout 456 is provided in the cage member 404 to allow access to the aperture 416 of the nut member 402 through the lower surface 410 thereof, within the range of movement of the nut member 402.

Once the cage nut assembly 400 is formed, the cage nut assembly 400 must then be attached to a mating surface 457. The cage nut assembly 400 is positioned on the mating surface 457 such that the tabs 440,442,448,450 are in "contact with the mating surface 457. The cage nut assembly 400 is then welded to the mating surface 457 with the assistance of the tabs 440,442. During the welding, the free-ends 436,438 are welded together to form a welded seam 458. The half-tabs 448,450 also assist in the welding of the cage nut assembly 400 to the mating surface 457 and are welded together to form a welded tab 460.

It should be noted that the nut member 402 could be formed without the cylindrical member 414 and the cage member 404 sized so that the nut member 402 has a limited range of movement in at least one direction, and preferably in two dimensions, for example the "X" and "Y" axes as illustrated in FIGURE 11.

It should further be noted that the cage nut assembly 400 could also be formed to have four tabs, similar to that disclosed in the second embodiment of the cage nut assembly 200, except with dimples, rather than three tabs.

Attention is now directed to FIGURES 13-15 which illustrate a cage nut assembly 500 which is in accordance with a fifth embodiment of the present invention. The cage nut

assembly 500 includes a nut member 502 and a cage member 504.

The nut member 502 is best illustrated in FIGURE 15 and includes a rectangular block 506 having a generally planar upper surface 508, a generally planar lower surface (not shown) and sidewalls 512 which connect the upper and lower surfaces 508. The nut member 502 also includes a cylindrical member 514 which extends outwardly from the upper surface 508 of the nut member 502. The cylindrical member 514 is preferably in the form of a right circular cylinder. An aperture 516 extends through the nut member 502 from the block 506 into the cylindrical member 514. _The aperture 516 maybe closed at the lower surface 510 of the block 506 or it may extend all the way through the block 506. The aperture 516 defines an aperture wall 518 which is preferably threaded and is capable of receiving a bolt or screw (now shown) to be attached thereto.

The cage member 504 is best illustrated in FIGURES 13 and 14. The cage member 504 is used for encaging the nut 502. Prior to encaging the nut member 502, the cage member 504 is formed such that it has a first sidewall 521 having top and bottom edges 523, 525 and first and second side ends 527, 529.

The cage member 504 further is formed to include a second side wall 531 having top and bottom edges 533, 535 and first and second side ends 537, 539. The second side wall 531 is integrally formed with the first side wall 521 such that the first side end 537 of the second side wall 531 is equivalent to the second side end 529 of the first side wall 521. The second side wall 531 extends perpendicularly along the "X" axis, as illustrated in FIGURE 13, from the first side wall 521. The bottom edge 535 of the second side wall 531 is provided in the same plane as the bottom edge 525 of the first side wall 521; the top edge 533 of the second side wall 531 is provided in a different plane than the top edge 535 of the first side wall 521.

The cage member 504 further is formed to include a third side wall 541 having top and bottom edges 543, 545 and first and second side ends 547, 549. The third side wall 541 is integrally formed with the second side wall 531 such that the first side end 547 of the third side wall 541 is equivalent to the second side end 539 of the second side wall 531. The third side wall 541 extends perpendicularly along the "Y" axis, as illustrated in FIGURE 13, from the second side wall 531 such that the third side wall 541 is parallel to the first side wall 521. The top and bottom edges 543, 545 of the third side wall 541 are provided in the same plane as the top and bottom edges 523, 525 of the first side wall 521.

The cage member 504 further is formed to include a fourth side wall 551 having top and bottom edges 553, 555 and first and second side ends 557, 559. The fourth side wall 551 is integrally formed with the third side wall 541 such that the first side end 557 of the fourth side wall 551 is equivalent to the second side end 549 of the third side wall 541. The fourth side wall 551 extends perpendicularly along the "X" axis, as illustrated in FIGURE 13, from the third side wall 541 such that the fourth side wall 551 is parallel to the second side wall 531. The top and bottom edges 553, 555 of the fourth side wall 551 are provided in the same plane as the top and bottom edges 523, 525 of the first side wall 521. The second side end 559 of the fourth side wall 551 is also formed with a dove-tail pocket 561 provided therein.

The cage member 504 further includes a fifth side wall 563 having top and bottom edges 565, 567 and first and second side ends 569, 571. The fifth side wall 563 is integrally formed with the first side wall 521 such that the second side end 571 of the fifth side wall 563 is equivalent to the first side end 527 of the first side wall 521. The fifth side wall 563 extends perpendicularly along the "X" axis, as illustrated in FIGURE 13, from the first side wall 521 such that the fifth side wall 563 is parallel to the second side wall 531. The top and bottom edges 565, 567 of the fifth side wall 563 are provided in the same plane as the top and

bottom edges 523, 525 of the first side wall 521. The first side end 569 of the fifth side wall 563 is also formed with a dove-tail extension 573 provided thereon. The dove-tail extension 573 is inserted into the dove-tail pocket 561 in order to lock the fourth side wall 551 to the fifth side wall 563 such that the second side end 559 of the fourth side wall 551 abuts against the first side end 569 of the fifth side wall 563. A seam 575 is provided between the second side end 559 of the fourth side wall 551 and the first side end 569 of the fifth side wall 563.

A tab 540 is provided on the bottom edge 525 of the first side wall 521 proximate to the connection of the first and second side walls 521, 531. A tab 542 is provided on the bottom edge 545 of the third side wall 541 proximate to the connection of the second and third side walls 531, 541. A half tab 548 is provided on the bottom edge 555 of the fourth side wall 551 proximate to the connection of the fourth and fifth side walls 551, 563. A half tab 550 is provided on the bottom edge 567 of the fifth side wall 563 proximate to the connection of the fourth and fifth side walls 551, 563. The half tabs 54S, 550 abut against one another such that the seam 575 is provided therebetween.

A first flap 577 extends from the top edge 523 of the first side wall 521 and has a generally semicircular cutout 579 at its free end 581. The first flap 577 is bendable. A second flap 583 extends from the top edge 543 of the third side wall 541 and has a generally semicircular cutout 585 at its free end 587. The second flap 583 is bendable. The first and second flaps 577,583 are bent toward one another such that the free ends 581,587 abut against one another and such that the semicircular cutouts 579, 585 are in communication with one another to form a circular cutout 589.

A window 591 is provided between the first, second and third side walls 521, 531, 541 and the flaps 577, 583. A flange 593 covers a portion of the window 591 and extends from the connection of the second and third side walls 531, 541. The flange 593 is bendable.

The first side wall 521 also has a fold-out arm 595 provided thereon which is integrally formed with the first side wall 521 and is positioned equidistant from the first and second side ends 527, 529 of the first side wall 521. The fold-out arm 595 is also bendable. The third side wall 541 also has a fold-out arm 597 provided thereon which is integrally formed with the third side wall 541 and is positioned equidistantly from the first and second side ends 547, 549 of the third side wall 541. The fold out arm 597 is further bendable.

In operation, nut member 502 is positioned between the sidewalls 521, 531, 541, 551, 563 of the cage member 504 such that the cylindrical member 514 of the nut member 502 is positioned through the circular cutout 589 of the cage member 504. The fold-out arms 595, 597 are then bended to abut against the lower surface 510 of the nut member 502 to form the cage nut assembly 500, such that the cage member 504 effectively encages the nut member 502. The cage member 504 and the circular cutout 589 are sized so that the nut member 502 has a limited range of movement in at least one dimension, and preferably in two dimensions, for example the "X" and "Y" axes as illustrated in FIGURE 13.

Once the cage nut assembly 500 is formed, the cage nut assembly 500 must then be attached to a mating surface 557. The cage nut assembly 500 is positioned on the mating surface 557 such that the tabs 540, 542, 548, 550 are in contact with the mating surface 557. The cage nut assembly 500 is then welded to the mating surface 557 with the assistance of the tabs 540, 542. During the welding, the fourth and fifth sidewalls 551, 563 are welded together along the seam 575. The half-tabs 548, 550 also assist in the welding of the cage nut assembly 500 to the mating surface 557 and are welded together to form a welded tab 560.

The window 591 acts as a nut member removal window for servicing the nut member 502 if need be. The flange 593 acts to help retain the nut member 502 within the cage member 504, but also can be bended outwardly to provide access to the nut member 502 if

the nut member 502 needs to be serviced.

It should be noted that the nut member 502 could be formed without the cylindrical member 514 and the cage member 504 sized so that the nut member 502 has a limited range of movement in at least one direction, and preferably in two dimensions, for example the "X" and "Y" axes as illustrated in FIGURE 13.

Attention is now directed to FIGURES 16-18 which illustrate a cage nut assembly 600 which is in accordance with a sixth embodiment of the present invention. The cage nut assembly 600 includes a nut member 602 and a cage member 604.
