Repository: anandvc/allindianpatents

File: patents/261197-process-for-producing-thermal-sprayed-metal-plated-steel-tube.html
Indian Patents. 261197:PROCESS FOR PRODUCING THERMAL SPRAYED, METAL PLATED STEEL TUBE

Indian Patents

Recently Granted Patents

  Recently Published Patents

Title of Invention	PROCESS FOR PRODUCING THERMAL SPRAYED, METAL PLATED STEEL TUBE

Abstract	PROBLEMS] To provide a method for producing a steel pipe plated with a metal by thermal spraying, which has a metal layer being good and nearly homogeneous over the whole surface thereof, with good productivity. [MEANS FOR SOLVING PROBLEMS] A method for producing a metal pipe wherein a metal plate having a first chemical composition is continuously formed into a pipe and butt ends are continuously welded, to thereby form a metal pipe, which comprises forming a metal layer exhibiting no discontinuity in the circumference direction and in the length direction and having a second chemical composition different from the above first chemical composition by thermal spraying, directly on the surface of the metal pipe after the above continuous welding. It is preferred that the method further comprises, after the formation of a thermal-sprayed metal layer on the outer surface of the pipe, a working step for improving the uniformity of the thickness of said metal layer.	

Full Text	 

DESCRIPTION Process for producing thermal sprayed, metal plated steel

tube TECHNICAL FIELD

The present invention relates to a process for producing a metal pILated steel tube, comprising a thermal spraying step to the internal or external surface of the steel tube. BACKGROUND ART

Traditionally, processes for producing metal plated steel tubes are known which comprise a step of continuously forminog a steel plate that is plated on both sides with a heteroogeneous metal (typically, zinc) into a tubular shape using roll forming, a step of continuously welding the tubular plated steel plate so formed at its end faces to form a tube, a step of continuously cutting weld beads that are formed on the external surface of the steel tube during t he previous step and a step of thermal spraying portions where part of the plated layer has been removed due to the cutting with the same metal as  the one for the plating or with a heterogeneous metal (Patent Reference 1).

In such steps, it is also contemplated that the final thermal spray coati ng of the unplated portions may be substituted with co ntinuous molten plating (Japanese Patent Application No. 2002-225668 by the Applicant (unpublished)).

Patent Reference 1: Japanese Unexamined Patent Publication No. 199*3-148607 .

In such a field, of art, thermal spraying is exclusively used fo>r repair applications.  It means that the idea of thermaL spraying metal tubes partially with a metal on  their unpLated portions in order to shield such portions and the li_ke from the ambient atmosphere exists. Such an idea that, in order to modify a whole plated

layer:, thermal spraying a whole tube instead of specific portions thereof to form a metal layer all over the tube does not, however, exist.

On the other hand, for the purpose of modifying a whole plated layer instead of repairing, steps are known in which molten plating is also applied using a similar or dissimilar metal to the steel tube produced according to the steps for production described above.  For example, it is known that by incorporating aluminum to zinc plating, corrosion resistance that may not be obtained with zinc alone may be realized- As environments where products are used become increasingly stringent year afteoc  year, with lengthening of high corrosion resistance and service life being desired, there is a need for new allo^y plating. As such, characteristics required include wear resistance, heat resistance, electrical insulation, electromagnetic shielding and electrical conductivity, in addition to corrosion resistance, all of which may be real ized by coating with other metallic and nonmetallic materials in a composite manner.

Conventionally, the step of coating with multiple heterogeneous metals involves forming a steel plate plated with zinc on both sides using roll forming and the like?, followed by continuous welding and removal of beads and the like, before molten plating with zinc or a diffierent metal (aluminum, for example) . However, providing anew a molten plating bath along an existing line will present a difficulty in terms of process design and arrangement and initial investment will be substantial.

DISCLOSURE OF THE INVENTION PROBLEMS TO BE SOLVED BY THE INVENTION

Metal plated steel tubes as produced by processes using continuous thermal spraying suffer from disadvantages as follows.  Since bonding strength of

thermal sprayed melt a 1 layers at the interface with the steel tubes is poorer in comparison with that of molten plated layers, when a processing such as bending is applied, the thermal sprayed metal layers will develop delamination and/o.r cracking, potentially causing problems in corros ion resistance of the steel tubes. Also, it is difficult to finely control the thickness of the thermal sprayed metal layers, making it difficult to form thermal sprayed metal layers in a uniform manner.

Proposed in the light of the above, the present invention has an object of providing a process for producing a therma 1 sprayed, metal plated steel tube having a substantially uniform and favorable metal layer over the whole surface in a highly productive manner. The present invention has another object of forming a metal layer havingi sufficient bonding strength with a metal layer of a plated layer. MEANS FOR SOLVING THE PROBLEMS

In order to attain the objects described, a process for producing a thermal sprayed metal plating according to the present invention comprises a step of continuously thermal spraying a steel plate, a step of continuously forming the steel plate, a step of continuously welding the steel plate formed into a tubular shape at the joint of lengthwise end faces to form a steel tube, a step of continuously molten plating the external surface of the steel tube and a step of continuously thermal spraying the external surface of the steel tube.

The present invention may be represented in a more functional manner as follows.  Specifically, the present invention relates to a process for producing a metal tube comprising continuously forming a metal plate composed of a first component into a tubular shape and continuously welding its butte»d ends to form the metal tube, wherein, prior to the continuous welding, a metal layer composed

of a second component which is different from the first component is formed by thermal spraying over at least one surface of the metal plate, the metal layer having no discontinuities in the circumferential and lengthwise directions.

Also, the present invention relates to the process for producing a metal tube, wherein, after the continuous welding, the metal layer composed of a second component which is different from the first component is formed by thermal spraying directly over the surface of the metal tube, the metal layer having no discontinuities in the circumferential and lengthwise directions.

Also, the present invention relates to the process for producing a metal tube, wherein, after the continuous welding, the metal layer having no discontinuities in the circumferential and lengthwise directions is formed by thermal spraying through a metal layer composed of a component which is different from the first component over the surface of the metal tube.

According to the present invention, formation of the metal layer by thermal spraying is performed preferably to the internal surface prior to the continuous welding and to the surface of the tube after the continuous welding and may also be performed in combination.

According to the process of the present invention, a metal tube comprising a first metal tube portion composed of a first component, the first metal tube portion having a lengthwise continuous molten bonded section on at least part of the cross section of the first metal tube portion, and a second metal layer formed directly or through a metal layer composed of a component which is different from the first component over any of the surfaces of the first metal tube portion, the second metal layer being formed by thermal spraying continuously in the direction of the cross section can be produced.

Further, the present invention may be characterized that sufficient bondi-ng strength with the metal layer composing the plated layer is provided by performing thermal spraying whern the surface of the plated layer is not completely cooled or, preferably, is semi-molten. The term "semi-molten" means a condition midway toward coagulation at a temperature from the melting point to about 80% of the melting point, for example, from the melting point to 400°C in case of zinc as a plated layer.

The plated layer for the metal tube obtained by the present invention is characterized that the metal having a second component is scattered in the shape of islands in the metal having a first component and that the metal having the second  component is distributed in a layered manner in the metal having the first component.

A metal to be used for thermal spraying and molten metal plating may preferably be zinc, but it may also be an alloy containing aluminum or other metals in addition to zinc or may be another metal such as tin.

The term "thermal spraying" as  used herein is in accordance with genezral definitions based on well-known metallurgical technology. As one of such definitions/ the term refers to a process for heating a material to be thermal sprayed usin
According to the present invention, a metal layer is formed over the inte rnal or external surface of a metal tube by thermal spra ying, instead of a conventional plating step, such as molten plating, with a result that highly expensive ins tallation and maintenance of plated layers may be dispensed with, a wide variety of metal layers may be formed! with low-cost initial investment and

the degree of freedom for designing metal tubes may be increased.

According to the present invention, in contrast to conventional local restoration of a metal tube by thermal spraying, a metal layer that is continuous in the cross sectional or circumferential direction, such as the whole surface of a metal tube, is formed by thermal spraying. Use of thermal spraying that is not intended for local restoration is not familiar with those skilled in the art.

According to the present invention, a thermal sprayed, metal plated steel tube that is excellent in corrosion resistance and effective in rust prevention may be obtained by forming an aluminum layer and an alloy metal containing aluminum in zinc plating using a thermal spraying device.

According to the present invention, positional relationship between a substrate metal and a thermal sprayed metal (distribution relationship) may be controlled when a plated layer is composed of an alloy containing multiple metals or compositions.

The effects and other features of the present invention as described herein shall not be construed as limiting the scope of rights of the present invention. It is needless to say that embodiments comprising some, but not all, of such effects and features may also fall within the scope of rights of the present invention on the basis of interpretation of rights established in national laws and practices. BEST MODE FOR CARRYING OUT THE INVENTION

An embodiment of the present invention will be described below in detail.

A process for producing a thermal sprayed, metal plated steel tube according to the embodiment comprises a production line as shown in Fig. 1.  The production line includes, at least, an uncoiler 2 for feeding a

continuous steel plate wound around a coil 1, a forming device 5 for continuously forming the steel plate fed from the uncoiler 2 into a tubular shape, an internal surface thermal spraying device 4 for thermal spraying the steel plate with a desired metal immediately before continuously forming the steel plate into a tubular shape, a welding device 7 for welding the joint of lengthwise end faces of the plated steel plate formed into a tubular shape to form a tubular body, a cutting device 8 for continuously cutting weld beads formed on the external surface of the tubular body, and a molten zinc plating device 11 for continuously molten zinc plating the external surface of the tubular body to form a molten zinc plated steel tube.

It is also possible to eliminate the internal surface thermal spraying device 4 from the above arrangement and to provide instead an  external surface thermal spraying device 12 for thermal spraying, subsequent to the molten zinc plating device 11, if necessary.

It is also possible to provide the internal surface thermal spraying device 4 in conjunction with the external surface thermal spraying device 12 along the production process.  Such arrangement depends on the specifications of steel tubes to be produced.

If necessary, a flux application device 9 for continuously applying a liquid flux for cleansing and antioxidizing the external surface of the tubular body and a preheating device 10 for simultaneously drying the external surface of the tubular body and preheating the tubular body may also be provided. Also, a sizing device 13 for shaping the molten zinc plated steel tube thus produced into specified dimensions and a sectioning device 14 for sectioning the molten zinc plated steel tube in a predetermined length may be provided.

A process according to the present invention using

the above production line will then be described.

First, a steel plate wound as a coil is continuously fed from the uncoiler 2 downstream along the line.

The steel plate fed is introduced into the forming device 5, being simultaneously thermal sprayed by the thermal spraying device 4, to be cold formed to be tubular.  The thermal spraying should preferably be applied to one of the surfaces of the steel plate and the thermal sprayed surface should preferably be the internal surface of the formed tube. The thermal spraying may be performed before or after the start of forming. Subsequently, the joint of lengthwise end faces is continuously welded by the welding device 7 to form a single continuous tubular body 6.

The tubular body 6 is then fed to the cutting device 8 comprising an attached blade conformal to the contour of the tubular body 6. Weld beads formed on the external surface of the tubular body 6 are then scraped off by the blade of the cutting device 8 to smooth the external surface of the tubular body 6.

The tubular body is subsequently fed to the flux application device 9 to be applied with a liquid flux for cleansing and antioxidizing the external surface of the tubular body.

The tubular body 6 is fed to the preheating device 10 to be preheated while the external surface is dried.

Thereafter, the tubular body is fed to the molten zinc plating device 11, where the tubular body 6 is immersed in an upper plating bath that is filled with pumped-up molten zinc so that the whole external surface may be plated with the molten zinc.  The tubular body 6 that has been immersed in the upper plating bath is provided with a molten zinc plated layer having a wholesome alloy layer and is now a molten zinc plated steel tube.  Then, excess molten zinc plating is removed

at a wiping device (not shown) and, then, a thermal sprayed, metal plated steel tube 40 is completed by the external surface thermal spraying device 12.  Cooling is then carried out.

During this time, the thermal spraying by the external surface thermal spraying device 12 needs to be carried out before the surface temperature of the molten zinc plated layer drops to the ambient temperature.  In general, a thermal sprayed metal layer formed over a cooled metal surface is uniformly formed along irregularities on the metal surface and thereby secures bonding strength only through the anchor effect by such irregularities. When thermal spraying is carried out in such conditions that the surface temperature of a molten zinc plated layer may not drop to the ambient temperature as in the present invention, however, part of the thermal sprayed metal may infiltrate into the molten zinc plated layer, or an alloy layer or an element diffusion layer may be formed between the molten zinc plated layer and the thermal sprayed layer, so  that the bonding strength may be enhanced by other factors than the anchor effect. According to the present invention, it is preferable to carry out thermal spraying in such conditions that the surface temperature of a molten zinc plated layer is higher than the ambient temperature.  It is more preferable that the surface of a molten zinc plated layer is semi-molten. A semi-molten refers to a condition at temperatures ranging from a temperature of solid-liquid coexisting region to several tens of °C or, at most, 100°C lower than the temperature of solid-liquid coexisting zone, when a metal layer of a plated layer is of a metal with a composition having such a solid-liquid coexisting region. When a pure metal composes such a plated layer, there is no such temperature of solid-liquid coexisting region.  In this case too, however,

substantially the same will hold true. Temperatures of a semi-molten condition preferable for the present invention may vary depending on the combination of a plated layer and a thermal sprayed metal layer.  In general, any high temperatures capable of producing bonding strength through element diffusion and/or alloying between a plated layer and a thermal sprayed layer or other mechanisms than the anchor effect are applicable for the purpose of the present invention.

According to this embodiment, a metal layer by thermal spraying must be formed circumferentially all over the surface of a tube. As such, according to this embodiment, the external surface thermal spraying device is provided with three thermal spray nozzles 120° apart in direction from each other to carry out thermal spraying of a metal. A thermal sprayed metal layer can be formed with thermal spraying from two directions 180° apart from each other; however, thermal spray nozzles should desirably be provided in three or more directions to form a thermal sprayed metal layer.

The thermal sprayed, metal plated steel tube 40 is then cold rolled at the sizing device 13 in order to produce the external shape complying with specified dimensions. Cold rolling is a step necessary in this embodiment to form the thermal sprayed layer with a relatively even thickness in the circumferential direction.  In other words, even when the thermal sprayed metal layer has unequal thickness in the circumferential direction immediately after being formed by the external surface thermal spraying device, subsequent cold rolling and the like can even out the thermal sprayed metal layer with a relatively uniform thickness. Thus, according to the preferred embodiment of the present invention, a step of sizing, such as cold rolling, a thermal sprayed metal layer after the formation of the thermal sprayed metal

layer by the external surface thermal spraying device to provide the thermal sprayed metal layer with a relatively uniform thickness (a step of making the thickness distribution more uniform than that immediately after the formation of the thermal sprayed metal layer) may desirably be adopted.

The thermal sprayed, metal plated steel tube is sectioned by the sectioning device 14 in a predetermined length to be a steel tube product 15.

According to the process for producing a thermal sprayed, metal plated steel tube as designed above, a thermal sprayed metal plated steel tube that is excellent in corrosion resistance and effective in rust prevention may continuously be obtained by providing the tubular body 6 having thereon a molten zinc plated layer with a thermal sprayed metal layer M over the internal surface and a thermal sprayed metal layer 0 over the external surface-  In Fig. 2, the thermal sprayed metal layer 0 is formed externally around a zinc plated layer N.

The present invention is not limited to the above embodiment.  For example, in the above embodiment, thermal sprayed metal layers are formed by a thermal spraying device over both the external and internal surfaces; however, a thermal sprayed metal layer may be provided by a thermal spraying device only over either one of the external and internal surfaces.  In addition, when a thermal sprayed metal layer is provided only over the external surface, use of a double-side plated steel plate can produce a steel tube provided with a plated layer over the internal surface and a double metal layer (plated layer plus thermal sprayed metal layer) over the external surface.  Furthermore, when a metal plated steel plate that has a plated layer over one side is used, a thermal sprayed metal layer may be formed over the other surface with no metal plating so that both the internal

and external surfaces of a tube may have a metal layer to enhance the anti-corrosive effect.

Also, the top surface of the thermal sprayed metal layer may be coated with a protective film of a synthetic resin and the like. Thus, the rust preventive effect of the thermal sprayed, metal plated tube may further be enhanced.

Further in this embodiment, molten zinc is utilized as a plating to be applied to a steel tube; however, if necessary, other metals may also be utilized. Also in this embodiment, description was made with an assumption that a steel plate is used; however, the present invention may be premised on the use of other metal plates.  Such metal plates include, but not limited to, copper tapes, aluminum tapes and the like.

The surface treatment process according to the present invention is applicable not only to metal tubes but also to any metal members.  Such metal members would have metal surfaces produced by plating a metal surface with a molten metal having a first component to produce a first metal surface and thermal spraying the surface of the first metal layer with a metal having a second component to provide a surface layer in which the metals having the first and second components are blended together. EXAMPLES

Working examples of processes for producing thermal sprayed, metal plated steel tubes will be illustrated below. Example 1

Aluminum was used as a metal to be thermal sprayed. A rolled continuous steel plate with a thickness of 1.2 mm and a width of 59.5 mm was set in a production line as shown in Fig. 1 and was processed with shot blasting on the internal surface with a shotblast, followed by being

applied with a thermal sprayed metal layer over the internal surface with a thermal spraying device.  In addition, after a molten zinc plating device, aluminum was thermal sprayed with an external surface thermal spraying device.

According to the present invention, conditions such as temperatures of the surface of zinc at the time of thermal spraying (ordinary temperature to 450°C), line speeds (0 to 400 m/min) and spraying angles (0 to 90°) can be combined as appropriate. Concurrently, the bonding concentrations and distribution of aluminum can be controlled by adjustment of the amounts of thermal sprayed aluminum.

Fig. 5 shows in comparison appearances of a steel tube produced by Example 1 and a steel tube produced by a molten plating process as a prior art. According to the molten plating process as a prior art, the surface exhibits a pattern (spangle) reflecting its unique grain boundaries (Fig. 5 (a)) while the surface of the steel tube produced by the thermal spraying of Example 1 is coarsely granular (Fig. 5 (b)).  Plated steel tubes exhibiting such coarse granular surfaces were not known at the time of filing of the present application and, therefore, it is assumed that the plated steel tube having such a surface has been produced by the process according to the present invention.  In addition, there is shown an appearance of a steel tube produced by Example 1 which was polished with a sandpaper (Fig. 5 (c) ) .  The sandpapered steel tube is metallically lustrous with punctiform recesses or pits that are unique to thermal spraying and, therefore, it is assumed that the tube having such an appearance has also been produced by the process according to the present invention.

Fig. 3 schematically shows the result of Al elemental analysis for the product produced in Example 1. As a

result of elemental analysis on the thermal sprayed metal layer over the external surface, it is observed that the thermal sprayed metal (aluminum) is scattered in the shape of islands throughout the zinc layer, 20. Also, Fig. 4 shows the result of Al elemental analysis when thermal spraying was carried out under another set of conditions.  Contrary to Fig. 3, Al is segregated in the vicinity of the steel wire (St) and distributed in a layered manner in the vicinity of the steel wire in a location that is different from Zn and is farther as  seen along the direction of thermal spraying. Thus, the plated layer produced by the process according to the present invention is characterized for one thing by that a thermal sprayed metal is scattered in the shape of islands and/or is distributed in a layered manner in a substrate metal.  In addition, in Example 1, it is apparent that the plated layer and the thermal sprayed layer are not bonded only through the anchor effect.

Such distribution in the shape of islands or in a layered manner is one  of the characteristics when the process according to the present invention is used; however, such a characteristic may disappear when heat treatment or the like is applied after the process according to the present invention was applied.  It may be assumed that the plated layer having such a characteristic was produced by the process according to the present invention.

Inferring details of the principle for such distribution, the process according to the present invention adopts thermal spraying in which a metal that is different from a plated substrate metal is sprayed through physical force, in contrast to conventional molten plating in multiple times and, therefore, distribution between the plated substrate metal and the thermal sprayed metal is influenced at least by the

temperature of the plated substrate metal at the time of thermal spraying (which influences the hardness of the surface and the like), the temperature of the thermal sprayed metal at the time of thermal spraying (which influences the hardness of the thermal sprayed metal) and the rate at which the thermal sprayed metal reaches the plated substrate metal (kinetic energy).  Based on these factors, distribution as shown in Fig. 3 is formed under the conditions where the thermal sprayed metal convects in the relative vicinity of the surface.  On the other hand, distribution as shown in Fig. 4 may be formed under the conditions where the thermal sprayed metal reaches the vicinity of the surface of the steel wire (St) . Example 2

Aluminum was used as a metal to be thermal sprayed, and a rolled continuous steel plate with a thickness of 1.2 mm and a width of 59.5 mm was set in a production line as shown in Fig. 1 and was processed with shot blasting on the internal surface with a shotblast device, followed by being applied with a thermal sprayed metal layer over the internal surface with a thermal spraying device.  In addition, after molten zinc plating, aluminum was thermal sprayed with an external surface thermal spraying device.

A photograph of the appearance of the obtained section is shown in Fig. 6 (a) and the elemental analysis of the section as determined by EPMA is shown in the chart of Fig. 6 (b) . As shown in Fig. 6 (a), characteristic scattering of the thermal sprayed metal in the shape of tiny islands throughout the substrate metal is observed also in this example.  It is seen that tiny dots of blackish aluminum are scattered throughout the whitish zinc substrate.  In addition, as shown in Fig. 6 (b), the zinc and aluminum are distributed in relatively uniform concentrations in the steel tube produced in this

Example 3

Aluminum was used as a metal to be thermal sprayed, and a rolled continuous steel plate with a thickness of 1.2 mm and a width of 59.5 mm was set in a production line as shown in Fig. 1 and was processed with shot blasting on the internal surface with a shotblast, followed by being applied with a thermal sprayed metal layer over the internal surface with a thermal spraying device.  In addition, after a molten zinc plating device, aluminum was thermal sprayed with an external surface thermal spraying device.  In this example, aluminum was thermal sprayed at 15 g/min with a surface temperature of the zinc plating of 400°C during a low production rate of 20 m/min with a spraying angle of 90°. Contact between the zinc and the thermal sprayed aluminum fuses to promote bonding with the aluminum so that distribution of an aluminum layer at the surface, a zinc-aluminum layer in-between and a zinc layer at the innermost layer may be obtained. This arrangement is feasible at a medium to high production rate depending on a series of correlationship between line speeds, surface temperatures of zinc plating, amounts of sprayed aluminum, and the like.

The obtained section is shown in Fig. 7 (a) and the elemental analysis of the section as  determined by EPMA is shown in the chart of Fig. 7 (b) . As shown in Fig. 7 (a), according to the present invention, aluminum (blackish part) is eccentrically located at the surface and zinc (whitish part) is located at the interface with the steel core.  Examined more closely by elemental analysis, the distribution exhibits an substantially pure aluminum layer formed at the surface and a gradual reversal in the concentrations of the aluminum and zinc, as shown in Fig. 7.  Reasons for such element

distribution are not clear; however, it may presumably be due to the change in depth of infiltration of the aluminum into the zinc as a thermal sprayed metal layer, depending on the fusing temperature of the aluminum at the time of thermal spraying, the temperature of the zinc as a thermal sprayed metal layer and the initial velocity (kinetic energy) of the thermal sprayed metal particles. This suggests the possibility of arbitrarily controlling the element distribution in a metal layer by adjustment in such parameters.

The product of this embodiment is composed of an aluminum layer with a purity of almost 100% down to a depth of 50 \im  from the surface and an alloy layer of aluminum and zinc in the deeper section.  In general, since pure aluminum is highly corrosion resistant, a product with such element distribution is more corrosion resistant as a plated steel tube.  The increased corrosion resistance is partly attributable to that even if minute defects (pinholes) exist in the aluminum layer, the zinc layer will provide a sacrificial corrosion preventive action, bearing an anti-corrosive function through a mechanism of action that is different from that of aluminum. According to the present invention, a product having a pure aluminum layer at the surface and an alloy layer of aluminum and zinc or a zinc layer in the interior may be obtained.  In such cases, the pure aluminum layer has a thickness of 30% or more, preferably 50% or more, of the thickness of the whole plated layer. The aluminum layer at the surface does not necessarily have to be an aluminum layer with a purity of 100% as long as it has corrosion resistance that is substantially equal to that of 100% aluminum.  From this point of view, inclusion of other elements such as zinc in the order of 1 to 5% is tolerable.

This shows that it is possible to control not only

the composit ion but also the metal distribution of a plated layer by adopting the process according to the present inve ntion.

Although description was made herein by way of example using zinc as a metal to be used for molten metal plating, it is not limited thereto.  For example, an alloy containing aluminum or other metals in addition to zinc or another metal such as tin may also be used.  In addition, although description was made herein by way of example usin_g aluminum as a metal to be thermal sprayed, it is not li.mited thereto.  For example, zinc, magnesium or other met-als may also be used.  The present invention comprises am invention relating to a process for production amd, at least in an invention relating to a process for production, the identity of metals or alloys may not matter. BRIEF DESCRIPTION OF THE DRAWINGS

Fig. 1 3_s a schematic diagram of a production line according to one embodiment of the present invention;

Fig. 2 i_s a longitudinal section of thermal sprayed metal plating produced by a process according to the embodiment;

Fig. 3 shows a result of surface analysis of Al element over: a surface-treated layer of a metal tube produced in this example;

Fig. 4 shows a result of surface analysis of Al element over: a surface-treated layer of a metal tube produced in this example;

Fig. 5 shows external appearances of metal tubes produced in Example 1;

Fig. 6 shows results of line analysis of a surface-treated layer of a metal tube produced in Example 2; and

Fig. 7 shows results of line analysis of a surface-treated layer of a metal tube produced in Example 3. EXPLANATION OF LETTERS AND NUMERALS

1: steel plate

3: shotblast

4: internal surface thermal spraying device (step of

thermal spraying internal surface)

5: forming device (step of forming steel plate into

tubular body)

6: tubular body

40: thermal sprayed, metal plated steel

7; welding device (step of welding joint of lengthwise

end faces of steel plate into steel tube)

8: cutting device (step of cutting beads formed on

external surface of steel tube)

11: molten zinc plating device (step of continuously

molten plating external surface of steel tube)

12: external surface thermal spraying device (step of

thermal spraying external surface)

13: sizing device (step of sizing outer diameter to

specified dimensions)

14: sectioning device (step of sectioning in

predetermined length)

15: steel tube product

M: internal surface thermal sprayed metal layer

N: molten zinc plated layer

O: external surface thermal sprayed metal

CLAIMS  (amended on 12.09.2006 under Art.34 PCT)

1.	A metal tube comprising a first metal tube portion composesd of a first component, the first metal tube portion ha-ving a lengthwise continuous molten bonded section on at least part of the cross section of the first metal tube portion, and a second metal layer formed over any of the surfaces of the first metal tube portion through a metal plated layer composed of a component which is different from the first component, the second metal layer being formed by a thermal spraying step continuously in the circumferential and lengthwise directions.

2.	A proocess for producing a metal tube comprising continuously forming a metal plate composed of a first component into a tubular shape and continuously welding its butted ends to form the metal tube, wherein, prior to the continuous welding, a metal layer composed of a second componemt is formed by thermal spraying over at least one surface of the metal plate across the whole width of the metal plate through a metal plated layer composed of a component which is different from the first component.

3.	A process for producing a metal tube comprising continuously forming a metal plate composed of a first component into a tubular shape and continuously welding its butted ends to form the metal tube, wherein, after the continuous welding, a metal layer having no discontinuities in the circumferential and lengthwise directions is formed by thermal spraying over a surface of the metal tube through a metal plated layer composed of a component which is different from the first component.

4.	The process according to Claim 4, further comprising a process step of making the thickness distribution of the metal layer more uniform after formation of the metal layer having no discontinuities in the circumferential and lengthwise directions.

5.	A metal tube comprising a first metal layer having a first component, formed by metal plating, over a surface of the metal tube directly or through a metal layer composed of a component which is different from the component of the metal tube and a second metal portion having a second component, formed by thermal spraying, over the surface of the first metal layer, wherein the second metal portion is scattered in the shape of islands

in the first metal layer.

6.	A metal tube comprising a first metal layer

having a first, component, formed by metal plating, over a

surface of th_e metal tube directly or through a metal

layer composed of a component which is different from the

component of the metal tube and a second metal portion

having a secoond component, formed by thermal spraying,

over the surf ace of the first metal layer, wherein the

second metal portion is distributed in a layered manner

in the first metal layer.

7.	A metal tube comprising a zinc layer formed by

molten metal plating over a surface of the metal tube

directly or tttirough a metal layer composed of a component

which is different from the component of the metal tube

and an aluminnzm layer formed by thermal spraying over the

surface of th»e zinc layer, wherein the aluminum layer has

a thickness o»f 30% or more of the thickness of the total

thickness of the zinc and aluminum layers.

8.	The metal tube according to Claim 7 or 8,

wherein the surface is coarsely granular or has metallic

luster and pu^ictiform pits.

Documents:

				2530-CHENP-2007  AMENDED CLAIMS  07-01-2014.pdf

				2530-CHENP-2007  AMENDED PAGES OF SPECIFICATION  07-01-2014.pdf

				2530-CHENP-2007  EXAMINATION REPORT REPLY RECEIVED  07-01-2014.pdf

				2530-CHENP-2007  FORM-3  27-11-2013.pdf

				2530-CHENP-2007  OTHER PATENT DOCUMENT  27-11-2013.pdf

				2530-CHENP-2007  OTHERS  27-11-2013.pdf

				2530-CHENP-2007  CORRESPONDENCE OTHERS  27-11-2013.pdf

				2530-CHENP-2007  EXAMINATION REPORT REPLY RECEIVED.  06-06-2014.pdf

				2530-chenp-2007-abstract.pdf

				2530-chenp-2007-claims.pdf

				2530-chenp-2007-correspondnece-others.pdf

				2530-chenp-2007-description(complete).pdf

				2530-chenp-2007-drawings.pdf

				2530-chenp-2007-form 1.pdf

				2530-chenp-2007-form 3.pdf

				2530-chenp-2007-form 5.pdf

				2530-chenp-2007-pct.pdf

« Previous Patent

Next Patent »

Patent Number	261197	

Indian Patent Application Number	2530/CHENP/2007	

PG Journal Number	24/2014	

Publication Date	13-Jun-2014	

Grant Date	11-Jun-2014	

Date of Filing	12-Jun-2007	

Name of Patentee	DAIWA STEEL TUBE INDUSTRIES CO., LTD.	

Applicant Address	KDX HAMAMATSU-CHO BLDG.,9TH FL.,2-7-19, HAMAMATSU -CHO,MINATO-KU,TOKYO 105-0013.	

Inventors:

#	Inventor's Name	Inventor's Address	

1	NAKAMURA ,SHINICHIRO	C/O DAIWA STEEL TUBE INDUSTRIES CO., LTD KDX HAMAMATSU-CHO BLDG., 9TH FL.,2-7-19, HAMAMATSU -CHO,MINATO-KU,TOKYO 105-0013.	

2	TAMAMURA ,TADYOSHI	C/O DAIWA STEEL TUBE INDUSTRIES CO., LTD KDX HAMAMATSU-CHO BLDG., 9TH FL.,2-7-19, HAMAMATSU -CHO,MINATO-KU,TOKYO 105-0013(JP)	

PCT International Classification Number	C23C 4/16	

PCT International Application Number	PCT/JP2004/017202	

PCT International Filing date	2004-11-18	

PCT Conventions:

#	PCT Application Number	Date of Convention	Priority Country	

1			NA	

© All Indian Patents, 2013-2021.

  Patent data available in the public domain from Indian Patents Office, Department of Industrial Policy and Promotions, Ministry of Commerce and Industry, Government of India.
