Repository: anandvc/allindianpatents

File: patents/262580-method-for-manufacturing-high-tensile-strength-steel-plate.html
Indian Patents. 262580:METHOD FOR MANUFACTURING HIGH TENSILE STRENGTH STEEL PLATE

Indian Patents

Recently Granted Patents

  Recently Published Patents

Title of Invention	METHOD FOR MANUFACTURING HIGH TENSILE STRENGTH STEEL PLATE

Abstract	A method for producing a high tensile steel sheet, which comprises casting a steel having a chemical composition, in mass %, that C: 0.02 to 0.18%, Si: 0.05 to 0.5 %, Mn: 0.5 to 2.0 %, Al: 0.005 to 0.1 %, N: 0.0005 to 0.008 %, P: 0.03 % or less, S: 0.03 % or less, P: 0.03 % or less, and the balance: Fe and inevitable impurities, subjecting the resultant steel to hot rolling so as for the sheet to have a prescribed sheet thickness, without cooling it to its Ar<SUB>3</SUB> transformation point or lower or after re-heating it to its Ac<SUB>3</SUB> transformation point or higher, subsequently subjecting the rolled sheet to the direct quenching or accelerated cooling from its Ar<SUB>3</SUB> transformation point or higher, to cool it to 400 DEG C or lower, and then tempering the cooled sheet to such a degree that a portion of the sheet being central in the thickness direction has a highest temperature of 520 DEG C or higher, with an average rate of the temperature rise in the above portion of the sheet of 1 DEG C/s or higher for the range from 460 DEG C to a prescribed tempering temperature being its Ac<SUB>1</SUB> transformation point or lower, by the use of a heating apparatus provided being directly connected to the same production line as that for a roller and an apparatus for direct quenching or accelerated cooling. The above method allows the production of a high tensile strength sheet which is superior to a conventional sheet in the balance between tensile strength and toughness before PWHT and after PWHT and has a tensile strength of 570 MPa (N/mm<SUP>2</SUP>) or more, by adopting, in the tempering treatment for a quenched and tempered steel sheet, a specific value as the rate of temperature rise in a portion of the steel sheet being central in the thickness direction.	

Full Text	- 1 -

DESCRIPTION 

METHOD FOR MANUFACTURING HIGH TENSILE STRENGTH STEEL PLATE

TECHNICAL FIELD

The present invention relates to a method for manufacturing high tensile strength steel plate which has an excellent balance of strength and toughness of quenched and tempered material, (giving high strength and high toughness: the excellent balance of strength and toughness is defined as that the plots on a graph of strength in the horizontal axis and fracture surface transition temperature in the vertical axis shift from three o'clock to six o'clock) , and specifically relates to a method for manufacturing high tensile strength steel plate which is subjected to stress relief annealing after welding, (hereinafter referred to as "post welded heat treatment (PWHT)), and to a method for manufacturing high tensile strength steel plate having superior balance of strength and toughness both before PWHT and after PWHT to conventional materials by specifying the temperature-rising rate at the plate thickness center portion of the quenched and tempered plate during tempering.

BACKGROUND ART

In recent years, the development of steel stronger than ever is wanted to fulfill the requirements of scale-up of steel structures such as marine structures and of reduction in line

- 2 -

pipe laying cost.  Since the steels having about 570 MPa (N/mm2) or larger tensile strength induce martensitic or bainitic transformation resulting from quenching, thus giving poor toughness of as-quenched steels, they are often improved mainly in the toughness before practical applications by applying succeeding tempering treatment to precipitate carbide from super-saturation solid solution carbon.

That type of quenched and tempered steel plates is conventionally manufactured by directly quenching after rolling, followed by tempering, as disclosed in , for example, JP-B-55-49131, (the term "JP-B" referred to herein signifies the "Examined Japanese Patent Publication").

The process of tempering in the disclosed technology, however, takes a long time for heating the steel plate and holding the temperature thereof so that the tempering has to be given in a separate line from the quenching manufacturing line.  As a result, the transfer of the steel plate to the separate line takes unnecessary time in view of metallurgy.  Therefore, the disclosed technology needs an improvement from the point of productivity and manufacturing cost.

To solve the above problems, Japanese Patent No. 3015923, Japanese Patent No. 3015924, and the like disclose methods for manufacturing high strength steel that allows tempering thereof in the same manufacturing line of quenching owing to the achieved rapid and short time of tempering, that significantly increases the productivity of quenched and tempered steel plate, thus improving the productivity and the manufacturing cost, and that

- 3 -

provides a steel plate tougher than conventional quenched and tempered steel plate also in view of material.

The material which is rapidly tempered in a short time, disclosed in the above Japanese Patent No. 3015923 and Japanese Patent No. 3015924, however, have a drawback of being unable to respond to a severe toughness requirement in a cold district. Accordingly, a method for manufacturing further tough high strength steel was desired.

Furthermore, high tensile strength steels used as tanks, penstocks , and the like often achieve the prevention of occurrence of deformation and brittle fracture of structures by applying PWHT after the welding which is given on fabricating the structures, thereby conducting relief of the residual stress, softening of the weld-hardened part, and desorption of hydrogen in the weld-hardened part.

Increase in the size of steel structures such as tanks and penstocks is a trend in recent years, thus the need of increased strength and thickness of steels increases.  Increase in the strength and the thickness of steels, however, also raises severe PWHT conditions of higher temperature and longer time, thereby often inducing decrease in strength and toughness after the treatment.

To cope with these problems, JP-A-59-232234, (the term "JP-A" referred to herein signifies the "Unexamined Japanese Patent Publication"), JP-A-62-93312, JP-B-9-256037, JP-B-9-256038, and the like disclose methods for manufacturing steel plate having excellent strength and toughness after PWHT,

- 4 -

by optimizing alloying elements , applying work-heating treatment technology, or utilizing heat treatment before PWHT.

The methods disclosed in JP-A-59-232234, JP-A-62-93312, JP-B-9-256037, JP-B-9-256038, and the like have, however, a problem that the steel cannot respond to the severe request of strength and toughness characteristics after PWHT, which request is given for the case of cold-district services, and the like. Therefore, there has been a desire for a method of manufacturing high tensile strength steel plate that has superior balance of strength and toughness after PWHT to that of conventional steel plates.

DISCLOSURE OF THE INVENTION

To solve the above problems of the related art, the present invention provides a method for manufacturing high tensile strength steel plate having extremely superior balance of strength and toughness both before PWHT and after PWHT to that of the conventional steel plates, by specifically specifying the temperature-rising rate at the plate thickness center portion of a quenched and tempered material during tempering, thus precipitating cementite in finely dispersed state, thereby suppressing agglomeration and coarsening of cementite during heat treatment, which cementite becomes main cause of deterioration of strength and toughness balance both before PWHT and after PWHT. The essence of the present invention is the following.

- 5 -

1.	The method for manufacturing high tensile strength steel

plate has the steps of: casting a steel consisting essentially

of 0.02 to 0.18% C, 0.05 to 0.5% Si, 0.5 to 2.0% Mn, 0.005 to

0.1% Al, 0.0005 to 0.008% N, 0.03% or less P, 0.03% or less S,

by mass, and balance of Fe and inevitable impurities ; hot-rolling

the cast steel without cooling the steel to the Ar3 transformation

point or lower temperature, or after reheating the steel to the

AC3 transformation point or higher temperature, to a specified

plate thickness; cooling the steel by direct quenching from the

Ar3 transformation point or higher temperature, or by accelerated

cooling, to 400°C or lower temperature; and then tempering the

steel, using a heating apparatus being installed directly

connecting the manufacturing line containing a rolling mill and

a direct-quenching apparatus or an accelerated cooling apparatus ,

to 520°C or above of the maximum ultimate temperature at the plate

thickness center portion at an average temperature-rising rate

of 1°C /s or larger at the plate thickness center portion up to

a specified tempering temperature between 460°C and the Ac:

transformation point.

2.	The method for manufacturing high tensile strength

steel plate has the steps of : casting a steel consisting essentially

of 0.02 to 0.18% C, 0.05 to 0.5% Si, 0.5 to 2.0% Mn, 0.005 to

0.1% Al, 0.0005 to 0.008% N, 0.03% or less P, 0.03% or less S,

by mass , and balance of Fe and inevitable impurities ; hot-rolling

the cast steel without cooling the steel to Ar3 transformation

point or lower temperature, or after reheating the steel to Ac3

transformation point or higher temperature, to a specified plate

- 6 -

thickness; cooling the steel by direct quenching from the Ar3 transformation point or higher temperature, or by accelerated cooling, to 400°C or lower temperature; and then tempering the steel, using a heating apparatus being installed directly connecting the manufacturing line containing a rolling mill and a direct-quenching apparatus or an accelerated cooling apparatus, to 520°C or above of the maximum ultimate temperature at the plate thickness center portion at an average temperature-rising rate of smaller than 1°C /s at the plate thickness center portion between the tempering-start temperature and 460°C, and at an average temperature-rising rate of 1°C /s or larger at the plate thickness center portion up to a specified tempering temperature between 460°C and the Ac: transformation point.

3.	Regarding the method for manufacturing high tensile

strength steel plate according to above 1 or 2, the steel further

contains one or more of 2% or less Cu, 4% or less Ni, 2% or less

Cr, and 1% or less Mo, by mass.

4.	Regarding the method for manufacturing high tensile

strength steel plate according to any of above 1 to 3, the steel

further contains one or more of 0.05% or less Nb, 0.5% or less

V, and 0.03% or less Ti, by mass.

5.	Regarding the method for manufacturing high tensile

strength steel plate according to any of above 1 to 4 , the steel

further contains one or more of 0.003% or less B, 0.01% or less

Ca, 0.02% or less REM, and 0.01% or less Mg, by mass.

6.	The steel plate manufactured by the manufacturing method

according to any of above 1 to 5 is a high tensile strength steel

- 7 -plate for stress relief annealing.

BRIEF DESCRIPTION OF THE DRAWING

Figure 1 shows an example of the rolling apparatus and the heat treatment apparatus according to the present invention.

EMBODIMENTS OF THE INVENTION

To solve the above problems in the related art, the present invention provides a method for manufacturing high tensile strength steel plate having extremely superior balance of strength and toughness both before PWHT and after PWHT to that of the conventional steel plates, by specifically specifying the temperature-rising rate at the plate thickness center portion of a quenched and tempered material during tempering, thus precipitating cementite in finely dispersed state, thereby suppressing agglomeration and coarsening of cementite caused by PWHT, which cementite becomes main cause of deterioration of strength and toughness both before PWHT and after PWHT.

The reasons to limit the individual ingredients according to the present invention are described below. The percentage (%) signifying the content of each chemical ingredient in the composition is mass percentage.

(C: 0.02 to 0.18%)

Carbon is added to secure the strength. If, however, the C content is less than 0.02%, the effect becomes insufficient.

- 8 -

On the other hand, if the C content exceeds 0.18%, the toughness of base material and of welded-heat affected zone deteriorates, and the weldability significantly deteriorates. Therefore, the C content is specified to a range from 0.02 to 0.18%. A more preferable range is from 0.03 to 0.17%.

(Si: 0.05 to 0.5%)

Silicon is added as a deoxidizer and to increase the strength during the steel making stage. If, however, the Si content is less than 0.05%, the effect becomes insufficient. On the other hand, if the Si content exceeds 0 . 5%, suppression of the cementite generation appears, thus, even at the tempering temperature of 520°C or above, satisfactory fine and dispersed precipitation of cementite cannot be attained, thereby deteriorating the toughness at the base material and the welded-heat affected zone both before PWHT and after PWHT. Consequently, the Si content is specified to a range from 0.05 to 0.5%. A more preferable range is from 0.1 to 0.45%.

(Mn: 0.5 to 2.0%)

Manganese is added to secure the strength. If, however, the Mn content is less than 0.5%, the effect becomes insufficient. On the other hand, if the Mn content exceeds 2.0%, the toughness at the welded-heat affected zone deteriorates and the weldability significantly deteriorates. Accordingly, the Mn content is specified to a range from 0.5 to 2.0%. A more preferable range is from 0.9 to 1.7%.

- 9 -

(Al: 0.005 to 0.1%)

Aluminum is added as a deoxidizer, and has an effect of refinement of grains. If, however, the Al content is less than 0.005%, the effect becomes insufficient. On the other hand, if the Al content exceeds 0.1%, surface flaws on the steel plate likely appear. Consequently, the Al content is specified to a range from 0.005 to 0.1%. A more preferable range is from 0.01 to 0.04%.

(N: 0.0005 to 0.008%)

Nitrogen is added to attain the effect of refining the structure by forming nitride with Ti and the like, thus increasing the toughness at the base material and the welded-heat affected zone.  If , however, the N content is less than 0.000 5%, the effect of refinement of structure cannot be fully attained.  On the other hand, if the N content exceeds 0.008%, the quantity of solid solution of N increases to deteriorate the toughness at the base material and the welded-heat affected zone.  Therefore, the N content is specified to a range from 0.0005 to 0.008%.  A more preferable range is from 0.001 to 0.006%.

(P: 0.03% or less, S: 0.03% or less)

Both P and S are impurities . If any of P and S exceeds 0.03%, non-defective base material and welded joint cannot be obtained. Accordingly, the P content and the S content are specified to 0.03% or less, respectively.  A more preferable range is from

- 10 -

0.02% or less P and 0.006% or less S.

According to the present invention, the following ingredients may further be added depending on the desired characteristics.

(Cu: 2% or less)

Copper functions to increase the strength through the solid solution strengthening and the precipitation strengthening. To attain the effect, the Cu content of 0.05% or more is preferred. If, however, the Cu content exceeds 2% , hot-cracking 1 ikely appears during slab heating stage and welding stage. Conseguently, when Cu is added, the Cu content is specified to 2% or less. A more preferable range is from 0.1 to 1.8%.

(Ni: 4% or less)

Nickel functions to increase the toughness and the hardenability. To attain the effect, the Ni content of 0.1% or more is preferred. If, however, the Ni content exceeds 4%, the economy deteriorates. Consequently, when Ni is added, the Ni content is specified to 4% or less. A more preferable range is from 0.2 to 3.5%.

(Cr: 2% or less)

Chromium functions to increase the strength and the toughness, and has excellent high temperature strength characteristics.  To attain the effect, the Cr content of 0.1% or more is preferred.  If, however, the Cr content exceeds 2%,

-lithe weldability deteriorates.  Consequently, when Cr is added, the Cr content is specified to 2% or less. A more preferable range is from 0.2 to 1.8%.

(Mo: 1% or less)

Molybdenum functions to increase the hardenability and the strength, and has excellent high temperature strength characteristic. To attain the effect, the Mo content of 0.05% or more is preferred. If, however, the Mo content exceeds 1%, the economy deteriorates. Consequently, when Mo is added, the Mo content is specified to 1% or less. A more preferable range is from 0.1 to 0.9%.

(Nb: 0.05% or less)

Niobium is added to increase the strength as amicro-alloying element. To attain the effect, the Nb content of 0.005% or more is preferred. If, however, the Nb content exceeds 0.05%, the toughness at the welded-heat affected zone deteriorates. Consequently, when Nb is added, the Nb content is specified to 0.05% or less.  A more preferable range is from 0.01 to 0.04%.

(V: 0.5% or less)

Vanadium is added to increase the strength as a micro-alloying element.  To attain the effect, the V content of 0.01% or more is preferred.  If, however, the V content exceeds 0.5%, the toughness at the welded-heat affected zone deteriorates. Consequently, when V is added, the V content is specified to 0.5%

- 12 -or less. A more preferable range is from 0.02 to 0.4%.

(Ti: 0.03% or less)

Titanium forms TiN during rolling and heating stage or during welding stage, thus suppressing the growth of austenitic grains, and improving the toughness at the base material and the welded-heat affected zone. To attain the effect, the Ti content of 0.001% or more is preferred. If, however, the Ti content exceeds 0.03%, the toughness at the welded-heat affected zone deteriorates. Therefore, when Ti is added, the Ti content is specified to 0.03% or less. A more preferable range is from 0.002 to 0.025%.

(B: 0.003% or less)

Boron functions to improve the hardenability. To attain the effect, the B content of 0.0001% or more is preferred. If, however, the B content exceeds 0 . 003% , the toughness deteriorates . Therefore, when B is added, the B content is specified to 0.003% or less. A more preferable range is from 0.0002 to 0.0025%.

(Ca: 0.01% or less)

Calcium is an essential element to perform configuration control of sulfide type inclusions. To attain the effect, the Ca content of 0.0005% or more is preferred. If, however, the Ca content exceeds 0.01%, the cleanliness deteriorates. Therefore, when Ca is added, the Ca content is specified to 0.01% or less.  A more preferable range is from 0.001 to 0.009%.

- 13 -

(REM: 0.02% or less)

Rare earth metal (REM) improves the anti-SR cracking characteristic by forming sulfide as REM (0, S) in the steel, thus deer easing the quantity of solid solution S at grain boundaries . To attain the effect, the REM content of O.OO1% or more is preferred. If, however, the REM content exceeds 0.02%, the cleanliness deteriorates.  Therefore, when REM is added, the REM content is specified to 0 . 02% or less .  A more preferable range is from 0 . 002 to 0.019%.

(Mg: 0.01% or less)

Magnesium may be used as a desulfurization agent for hot metal. To attain the effect, the Mn content of 0.0005% or more is preferred. If, however, the Mn content exceeds 0.01%, the cleanliness deteriorates. Therefore, when Mn is added, the Mn content is specified to 0.01% or less. A more preferable range is from 0.001 to 0.009%.

The following is the description about a preferred structure according to the present invention.

If the tensile strength is 570 MPa (N/mm2) or larger and smaller than 780 MPa (N/mm2) , the structure of the base material according to the present invention is preferably composed of 50% by volume or more of bainite and balance of mainly martensite. If the tensile strength is 780 MPa (N/mm2) or larger, the structure of the base material according to the present invention is preferably composed of 50% by volume or more of martensite and balance of mainly bainite.  The determination of the volume

- 14 -

percentage of bainite and of martensite in the structure was given by the following procedure.  A test piece for observing the metal structure was cut from the prepared steel plate.  Cross section of the test piece cut in parallel to the rolling direction was etched with an appropriate reagent.  The microstructure of the etched section was observed by a light-microscope at 200 magnification.  Five visual fields for each section were photographed to determine the structure.  Furthermore, an image analyzer was used to determine the area percentage of bainite and of martensite.  Then, an average of the determined area percentages for five visual fields was adopted as the volume percentage of bainite and of martensite in the structure.

The present invention has a characteristic of fine and dispersed precipitation of cementi te resulting from rapid heating and tempering. If, however, the mean grain size of cementite exceeds 70 nm, the balance of strength and toughness deteriorates , thus the mean grain size of cementite is preferably 70 nm or smaller , and more preferably 65 nm or smaller. Furthermore, the number of cementite grains having larger than 350 nm in size is preferably three or less within a visual field of 5000 nm square, and more preferably two or less.

The observation of cementite is performed, for example, by using a sample of thin film or extracted replica with a transmission electron microscope. The grain size is evaluated by image analysis in terms of equivalent circle diameter. For the mean grain size, all the cementite grains in the arbitrarily selected five or more of visual fields of 5000 nm square are observed

- 15 -

to determine their grain sizes, and their simple average is adopted as the mean grain size.

The reasons to limit the manufacturing conditions according to the present invention are described below.

(Casting condition)

Since the present invention is also effective to steels manufactured under any casting condition, the casting condition is not necessarily limited.

(Hot-rolling condition)

For a cast slab, hot-rolling may begin without cooling thereof to the Ar3 transformation point or lower temperature, or hot-rolling may begin after reheating the once-cooled cast slab to the Ac3 transformation point or higher temperature.  The reason of applicability of both hot-rolling conditions is that the effectiveness of the present invention is not deteriorated if only the rolling begins in that temperature range.  According to the present invention, if the rolling is completed at the Ar3 transformation point or higher temperature, other rolling conditions are not specifically limited because the effectiveness of the present invention is attained if only the rolling is conducted at temperatures of the Ar3 transformation point or above even when the rolling is given either in the recrystallization zone or in the non-crystallization zone.

(Direct quenching or accelerated cooling)

- 16 -

After completing the hot-rolling, forced cooling is required in a temperature range from the Ar3 transformation point or above to 400°C to secure the strength of base material and the toughness of base material. The reason to cool the steel plate to 400°C or lower temperature is to complete the transformation from austenite to martensite or bainite, thus strengthening the base material.  The cooling rate is preferably 1°C /s or larger.

(Method for installing the tempering apparatus)

The tempering is conducted by a heating apparatus that is installed in the same manufacturing line of the rolling mill and the direct quenching apparatus or the accelerated cooling apparatus, directly connecting thereto.  The reason of the arrangement is that the direct connection thereto allows shortening of the time between the rolling and quenching treatment and the tempering treatment, thereby improving the productivity. Figure 1 shows an example of the apparatuses arrangement according to the present invention.

(Tempering condition - 1)

During tempering, cementite is generated to some quantity by auto-tempering . (A material containing small amount of C gives high martensite transformation (Ms) temperature so that a part of supersaturated C forms cementite during cooling . The tempering phenomenon generated during cooling is called the "auto-tempering"). According to a study given by the inventors of the present invention, it was found that, when the quenched

- 17 -

material in that state is tempered to 520°C or higher temperature at an average temperature-rising rate of l°C /s or larger, preferably a high rate of 2°C /s or larger, at the plate thickness center portion up to a specified tempering temperature between 460°C and the Ac1 transformation point, the cementite precipitates not only in prior austenite grain boundary and lath boundary but also within grains, thereby finely and dispersively precipitating the cementite. The phenomenon then suppresses the agglomeration and coarsening of cementite which is the main cause of deterioration in strength and toughness balance both before PWHT and after PWHT, which then improves the balance of strength and toughness both before PWHT and after PWHT more than the balance in conventional materials. Consequently, it was specified that the tempering is conducted so as the maximum ultimate temperature at the plate thickness center portion to become 520°C or above applying the average temperature-rising rate of 1°C /s or larger at the plate thickness center portion up to a specified tempering temperature between 460°C and the Ac-, transformation point.

(Tempering condition - 2)

The inventors of the present invention conducted detail study of the mechanism of finely dispersed precipitation of cementite under the above tempering condition 1, and found out that, when a quenched material which formed cementite to some quantity resulting from auto-tempering is heated, the cementite generated by the auto-tempering dissolves up to 460°C of the steel plate temperature, and the nucleation and growth of cementite

- 18 -

begins at the prior austenite grain boundary and the lath boundary at above 460°C of the steel plate temperature, and the nucleation and growth of cementite begins inside the grains at above 520°C of the steel plate temperature.  Based on the finding, the following was experimentally verified.  When the tempering is conducted at or above 520°C, by the regulation of average temperature-rising rate at the plate thickness center portion to a low level, or smaller than l°C/s, between the tempering-start temperature and 460°C,  a time for fully dissolving the cementite generated by the auto-tempering during quenching is secured. Furthermore , whentheaverage temperature-rising rateat the plate thickness center portion is increased to l°C/s or larger, preferably to a high level of 2°C/s or larger, up to a specified tempering temperature between 460°C and the Aci transformation point, and when the nucleation and growth of cementite at the prior austenite grain boundary and at the lath boundary are suppressed as far as possible to enhance the nucleation and growth of cementite inside the grains occurring at 520°C or higher temperature , there is attained dispersed precipitation of further fine cementite thanthecaseof tempering under the above-tempering condition 1, and the balance of strength and toughness after PWHT improves compared with the case of the above-tempering condition 1, (specifically, the tempering condition 2 gives better toughness both before PWHT and after PWHT than that of the tempering condition 1) .

Based on the above findings, there have been specified that the average temperature-rising rate at the plate thickness center

- 19 -

portion is smaller than l°C/s between the tempering-start temperature and 460°C, that the average temperature-rising rate at the plate thickness center portion is l°C/s or larger at a specified tempering temperature between 460°C and the Ac1 transformation point, and that the tempering is given to bring the maximum ultimate temperature at the plate thickness center portion to 520°C or above.

The temperature of the steel plate according to the present invention is the temperature at the plate thickness center portion , which temperature is controlled by calculation using the observed temperatures on the steel plate surface applying radiation thermometer and the like.

Since the present invention is effective to all kinds of steels which are ingoted by converter process, electric furnace process, and the like, and also to all kinds of slabs which are manufactured by continuous casting process, ingoting process, and the like, there is no need of specifying the steel ingoting method and slab manufacturing method.

The heating method for tempering may be any kind of method that achieves desired temperature-rising rate, including induction heating , electric heating , infrared radiation heating, and atmosphere heating.

Specifying the average temperature-rising rate during tempering is given at the plate thickness center portion.  Since, however, the zone near the plate thickness center portion has almost the same temperature history to that of the plate thickness center portion, the position for specifying the average

- 20 -

temperature-rising rate is not necessarily restricted to the plate thickness center portion.

Since the present invention is effective if only the temperature-rising process during tempering assures the desired average temperature-rising rate, a linear temperature history or a temperature history of stagnating during the course of the tempering may be applicable.  Consequently, the average temperature-rising rate is determined by dividing the temperature difference between the temperature of starting the temperature-rising and the temperature of ending the temperature-rising by the time consumed for the temperature-rising.

There is no need of holding at the tempering temperature. In case of holding at the tempering temperature, the holding time is preferably within 60 seconds to prevent increase in the manufacturing cost, to prevent decrease in the productivity, and to prevent deterioration of toughness caused by formation of coarse precipitates.

Regarding the cooling rate after tempering, it is preferable that the average temperature-rising rate at the plate thickness center portion is specified to 0.05°C/s or larger between the tempering temperature and 200°C to prevent deterioration of toughness caused by the formation of coarse precipitates during cooling, or to prevent deterioration of toughness caused by insufficient tempering.

The temperature to change the temperature-rising rate is preferably 460°C.  From the point of accuracy of apparatus,

- 21 -

operational problems, and the like, however, the temperature to change the temperature-rising rate may be within a range from 420°C to 500°C, or 460°C ±40°C, if only the average temperature-rising rate in a range from the cooling-start temperature to 460°C, and from 460°C to the tempering temperature, satisfies the range specified by the present invention.

Examples

The present invention is described in more detail in the following referring to the examples.

Steels A to U, given in Table 1, were ingoted and cast to the respective slabs, which were then heated in a heating furnace, followed by rolling . After roll ing, they were directly quenched . Then, using two units of solenoid induction heating apparatuses arranged in series, they were continuously tempered, applying the first induction heating apparatus in a temperature range from the tempering-start temperature to 460°C, and the second induction heating apparatus in a temperature range from 460°C to the specified tempering temperature, (the temperature to change the temperature-rising rate was 460°C). The average temperature-rising rate at the plate thickness center portion was controlled by the traveling speed of the steel plate. In the case that the tempering temperature was held, the holding temperature was regulated in a range of ±5°C by letting the steel plate go and back for heating. The cooling after the heating was done by air-cooling.

To the above quenched and tempered materials, PWHT was

- 22 -

applied under the condition of (580°C to 690°C) x (1 hr to 24 hr) .  The heating and cooling condition and the like were in accordance with JIS Z3700.

Table 1 shows the values of Pcn, Ac: transformation point, AC3 transformation point, and Ar3 transformation point, while giving their calculation equations beneath the table.

Table 2 shows the above manufacturing conditions of steel plate, and Table 3 shows the tensile strength of the steel plate manufactured under the respective manufacturing conditions, and the brittleness and the ductile fracture surface transition temperature (vTrs) at the plate thickness center portion. The tensile strength was determined on a total thickness test piece. The toughness was evaluated by the fracture surface transition temperature vTrs which was determined by Charpy impact test on a test piece cut from the plate thickness center portion.

The target values of the material characteristics were: 570 MPa or larger tensile strength and -50°C or below of vTrs, both before PWHT and after PWHT, for Steels A to F, M, and N; 780 MPa or larger tensile strength and -40°C or below of vTrs, both before PWHT and after PWHT, for Steels G to L, and 0 to U; and 40 MPa or smaller difference in tensile strength between before PWHT and after PWHT, and 20°C or smaller difference in vTrs between before PWHT and after PWHT for Steels A to U.

As seen in Table 3, Steel No. 1 to 20 (Examples of the invention) manufactured by the method according to the present invention satisfied the target values of: tensile strength and vTrs both before and after PWHT; and difference in tensile strength

- 23 -

and in vTrs between before PWHT and after PWHT.

When Steel Nos. 9 and 10, (Examples of the invention) , are compared, Steel No. 10 which was treated by smaller than l°C/s of average temperature-rising rate at the plate thickness center portion between the tempering-start temperature and 460°C improved the toughness both before PWTH and after PWHT more than that of Steel No. 9 which had the same composition to that of Steel No. 10, and which was treated by larger than l°C/s of average temperature-rising rate at the plate thickness center portion between the tempering-start temperature and 460°C.  Similarly, when Steel Nos. 11 and 12, (Examples of the present invention) , are compared, Steel No. 12 improved the toughness both before PWHT and after PWHT more than that of Steel No. 11.  If the tempering is given by smaller than l°C/s of average temperature-rising rate at the plate thickness center portion between the tempering-start temperature and460°C, it was confirmed that further fine cementite dispersed precipitates appeared, thus further improved the balance of tensile strength and toughness even after PWHT.

To the contrary, for Steel Nos. 21 to 35 which are Comparative Examples, at least two characteristics of the target values of the tensile strength both before PWHT and after PWHT, the vTrs both before and after PWHT, the difference in tensile strength between before PWHT and after PWHT, and the difference in vTrs between before PWHT and after PWHT were out of the above target range. The individual Comparative Examples are described in the following.

Steel Nos. 21, 22, and 23, which were out of the range of

- 24 -

the present invention in terms of chemical components, failed to satisfy the target values at any two of the targets of: the tensile strength both before PWHT and after PWHT, the vTrs both before PWHT and after PWHT, the difference in tensile strength between before PWHT and after PWHT, and the difference in vTrs between before PWHT and after PWHT.

Steel No. 2 4 which was out of the range of the present invention in terms of slab heating temperature, (800°C, below the Ac3 transformation point), failed to satisfy the all target values of the tensile strength both before PWHT and after PWHT, the vTrs both before PWHT and after PWHT, and the difference in vTrs between before PWHT and after PWHT.

Steel No. 25 which was out of the range of the present invention in terms of direct heating-start temperature, (730°C, below the Ac3 transformation point), failed to satisfy the all target values of the tensile strength both before PWHT and after PWHT, the vTrs both before PWHT and after PWHT, and the difference in vTrs between before PWHT and after PWHT.

Steel No. 26 which was out of the range of the present invention in terms of direct heating-stop temperature, (450°C, above 400°C) , failed to satisfy the all target values of the tensile strength both before PWHT and after PWHT, the vTrs both before PWHT and after PWHT, and the difference in vTrs between before PWHT and after PWHT.

Steel Nos. 27, 28, 29, and 30, which were out of the range of the present invention in terms of average temperature-rising rate between the tempering-start temperature and 460°C, and of

- 25 -

average temperature-rising rate between 460°C and the tempering temperature, failed to satisfy the all target values of the tensile strength after PWHT, the vTrs both before PWHT and after PWHT, the difference in tensile strength between before PWHT and after PWHT, and the difference in vTrs between before PWHT and after PWHT.

Steel Nos. 31, 32, 33, 34, and 35, which were out of the range of the present invention in terms of average temperature-rising rate between 460°C and the tempering temperature, failed to satisfy the all target values of the vTrs both before PWHT and after PWHT, the difference in tensile strength between before PWHT and after PWHT, and the difference in vTrs between before PWHT and after PWHT.

Industrial Applicability

The present invention allows manufacturing a high tensile strength steel plate having 570 MPa (N/mm2) or larger tensile strength with extremely high balance of tensile strength and toughness both before PWHT and after PWHT. Therefore, the method for manufacturing high tensile strength steel plate of the present invention is appl icable to not only the manufacture of high tensile strength steel plate treated by PWHT but also to the manufacture of high tensile strength steel plate without PWHT treatment.

-  26  -

-  27  -

-  28  -

-  29  -

-  30  -

-  31  -

- 32 -CLAIMS

1. A method for manufacturing high tensile strength steel plate comprising the steps of: casting a steel consisting essentially of 0.02 to 0.18% C, 0.05 to 0.5% Si, 0.5 to 2.0% Mn, 0.005 to 0.1% Al, 0.0005 to 0.008% N, 0.03% or less P, 0.03% or less S, by mass, and balance of Fe and inevitable impurities; hot-rolling the cast steel without cooling the steel to the Ar3 transformation point or lower temperature, or after reheating the steel to the Ac3 transformation point or higher temperature, to a specified plate thickness; cooling the steel by direct quenching from the Ar3 transformation point or higher temperature , or by accelerated cooling, to 400°C or lower temperature; and then tempering thesteel, usingaheating apparatus being installed • directly connecting the manufacturing line containing a rolling mill and a direct-quenching apparatus or an accelerated cooling apparatus, to 520°C or above of the maximum ultimate temperature at the plate thickness center portion at an average temperature-rising rate of 1 °C /s or larger at the plate thickness center portion up to a specified tempering temperature between 460°C and the AC1 transformation point.

2 .  A method for manufacturing high tensile strength steel plate comprising the steps of: casting a steel consisting essentially of 0.02 to 0.18% C, 0.05 to 0.5% Si, 0.5 to 2.0% Mn, 0.005 to 0.1% Al, 0.0005 to 0.008% N, 0.03% or less P, 0.03% or less S, by mass, and balance of Fe and inevitable impurities;

- 33 -

hot-rolling the cast steel without cooling the steel to the Ar3 transformation point or lower temperature, or after reheating the steel to the Ac3 transformation point or higher temperature, to a specified plate thickness; cooling the steel by direct quenching from the Ar3 transformation point or higher temperature , or by accelerated cooling, to 400°C or lower temperature; and then tempering the steel, using a heating apparatus being installed directly connecting the manufacturing line containing a rolling mill and a direct-quenching apparatus or an accelerated cooling apparatus, to 520°C or above of the maximum ultimate temperature at the plate thickness center portion at an average temperature-rising rate of smaller than 1°C /s at the plate thickness center portion between the tempering-start temperature and 460°C, and at an average temperature-rising rate of 1°C /s or larger at the plate thickness center portion up to a specified tempering temperature between 460°C and the Ac: transformation point.

3	.  The method for manufacturing high tensile strength steel

plate according to claim 1 or claim 2, wherein the steel further

contains one or more of 2% or less Cu, 4% or less Ni , 2% or less

Cr, and 1% or less Mo, by mass.

4	.  The method for manufacturing high tensile strength steel

plate according to any of claims 1 to 3, wherein the steel further

contains one or more of 0.05% or less Nb, 0.5% or less V, and

0.03% or less Ti, by mass.

- 34 -

5 . The method for manufacturing high tensile strength steel plate according to any of claims 1 to 4 , wherein the steel further contains one or more of 0.003% or less B, 0.01% or less Ca, 0.02% or less REM, and 0.01% or less Mg, by mass.

6. A steel plate manufactured by the manufacturing method according to any of claims 1 to 5 being a high tensile strength steel plate for stress relief annealing.

Dated the 7th day of June, 2006

Documents:

				01566-kolnp-2006 abstract.pdf

				01566-kolnp-2006 claims.pdf

				01566-kolnp-2006 correspondence others.pdf

				01566-kolnp-2006 description (complete).pdf

				01566-kolnp-2006 drawings.pdf

				01566-kolnp-2006 form-1.pdf

				01566-kolnp-2006 form-2.pdf

				01566-kolnp-2006 form-26.pdf

				01566-kolnp-2006 form-3.pdf

				01566-kolnp-2006 form-5.pdf

				01566-kolnp-2006 international search report.pdf

				01566-kolnp-2006 pct form.pdf

				01566-kolnp-2006 pct request.pdf

				01566-kolnp-2006 priority document.pdf

				1566-KOLNP-2006-(06-02-2014)-ABSTRACT.pdf

				1566-KOLNP-2006-(06-02-2014)-ANNEXURE TO FORM 3.pdf

				1566-KOLNP-2006-(06-02-2014)-CLAIMS.pdf

				1566-KOLNP-2006-(06-02-2014)-CORRESPONDENCE.pdf

				1566-KOLNP-2006-(06-02-2014)-DESCRIPTION (COMPLETE).pdf

				1566-KOLNP-2006-(06-02-2014)-DRAWINGS.pdf

				1566-KOLNP-2006-(06-02-2014)-FORM-1.pdf

				1566-KOLNP-2006-(06-02-2014)-FORM-2.pdf

				1566-KOLNP-2006-(06-02-2014)-OTHERS.pdf

				1566-KOLNP-2006-(06-02-2014)-PRTITION UNDER SECTION 137.pdf

				1566-KOLNP-2006-(15-03-2012)-CORRESPONDENCE.pdf

				1566-kolnp-2006-form 18.pdf

« Previous Patent

Next Patent »

Patent Number	262580	

Indian Patent Application Number	1566/KOLNP/2006	

PG Journal Number	35/2014	

Publication Date	29-Aug-2014	

Grant Date	28-Aug-2014	

Date of Filing	07-Jun-2006	

Name of Patentee	JFE STEEL CORPORATION	

Applicant Address	2-3, Uchisaiwai-cho 2-chome, Chiyoda-ku Tokyo 100-0011	

Inventors:

#	Inventor's Name	Inventor's Address	

1	AKIHIDE NAGAO	C/O INTELLECTUAL PROPERTY DEPT. JFE STEEL CORPORATION 2-3, UCHISAIWAI-CHO 2-CHOME, CHIYODA-KU TOKYO 100-0011	

2	KENJI OI	C/O INTELLECTUAL PROPERTY DEPT. JFE STEEL CORPORATION 2-3 Uchisaiwai-cho 2-chome, Chiyoda-ku Tokyo 100-0011	

PCT International Classification Number	C21D 8/02	

PCT International Application Number	PCT/JP05/012884	

PCT International Filing date	2005-07-06	

PCT Conventions:

#	PCT Application Number	Date of Convention	Priority Country	

1	2004-200514	2004-07-07	Japan	

© All Indian Patents, 2013-2021.

  Patent data available in the public domain from Indian Patents Office, Department of Industrial Policy and Promotions, Ministry of Commerce and Industry, Government of India.
