Repository: anandvc/allindianpatents

File: patents/262676-mg-based-alloy-plated-steel-material.html (part 1 of 3)
Indian Patents. 262676:"MG-BASED ALLOY PLATED STEEL MATERIAL"

Indian Patents

Recently Granted Patents

  Recently Published Patents

Title of Invention	"MG-BASED ALLOY PLATED STEEL MATERIAL"

Abstract	An Mg-based alloy plated steel material superior in adhesion and corrosion resistance characterized by being provided with a hot dip Mg-based alloy plating layer (preferably containing Zn: 15 atm% to less than 45 atm%).	

Full Text	DESCRIPTION Mg-BASED ALLOY PLATED STEEL MATERIAL

TECHNICAL FIELD

The present invention relates to an Mg-based alloy plated steel material provided with a high Mg composition alloy (Mg-based alloy).

BACKGROUND ART

As a hot dip metal plated steel material, a hot dip Zn plated steel material is being used in a wide range of fields such as automobiles, building materials, household electrical appliances, etc. In general, a high amount of deposition of plating is effective for the purpose of securing a long-term rust-proofing effect.

This is because with a Zn plating, the rate of corrosion of the plating layer itself is slower than that of the iron metal of the steel material and even at locations where the iron metal is exposed, the low corrosion potential Zn exhibits a sacrificial corrosion-proofing ability with respect to the steel material.

These corrosion resistant and corrosion-proofing effects are obtained by the consumption of the Zn, so the greater the amount of Zn per unit area, the longer the time the corrosion resistant and corrosion-proofing effect can be maintained.

On the other hand, if the amount of deposition of Zn becomes greater, the workability, weldability, and other characteristics required for a steel material tend to deteriorate. For this reason, in Zn plating, if possible, exhibition of a high corrosion resistance by a smaller amount of deposition is being sought.

Further, in recent years, the depletion of Zn resources has been considered a problem. To reduce the amount of use of Zn, Zn plating having a high corrosion resistance by a low amount of deposition is being sought.

To obtain a sufficient corrosion resistance by a low amount of deposition of Zn plating, an alloy element is added to the Zn plating to improve the corrosion resistance. Up until now, numerous attempts have been made. In actuality, Zn-Ni alloy platings, Zn-Fe alloy platings, etc. are being widely used particularly for automobile steel sheet. Zn-Al alloy platings are also being widely used most for building materials.

In particular, to further improve the corrosion resistance in Zn-Al alloy platings, methods of adding Mg or Si are being developed. For example, the alloy plating layer of the steel superior in corrosion resistance disclosed in Japanese Patent Publication (A) No. 2002-60978 contains, by mass%, Al: 1 to 50% and Mg: 0.1 to 20%.

Further, in the Zn-Mg alloy plating disclosed in Japanese Patent Publication (A) No. 2005-82834, the alloy plating layer contains, by mass%, 0.05 to 3% of Mg, whereby corrosion resistance is obtained. In this prior art, the Mg content of the plating layer is at most, by mass%, 20% or so.

In this way, in the prior art, the content of Mg has been kept low. There are mainly three reasons for this:

The first reason is that if adding Mg in a high concentration, the possibility of rising the melting point of the plating bath rises and that even after plating, the possibility of formation of intermetallic compounds causing deterioration of the workability rises.

When adding Mg to the Zn bath, the Mg can relatively easily dissolve there up to, by mass%, 3% or so. This is because the added Mg forms MgZn2 (intermetallic compound) and this MgZn2 forms a eutectic composition with Zn and causes the melting point to drop.

However, if adding Mg over 3%, the amount of formation of MgZn2 increases and result deviates from a eutectic composition, so the melting point of the plating bath rapidly rises and the viscosity of the plating bath

rises.

Furthermore, if the amount of addition of Mg becomes close to 20%, the added Mg forms insolubles and the amount of dross produced increases. The Mg accumulates in the dross at the plating bath surface in a high concentration. Depending on the atmosphere, this ignites at the bath surface. Plating becomes difficult.

Further, if adding Mg in a high concentration of 10% or more, intermetallic compounds and an alloy layer are formed in large amounts in the alloy plating layer after solidification.

The intermetallic compounds present in the alloy plating layer and the alloy layer formed at the boundary of the steel sheet and plating layer are poor in plastic deformability, so if using a plating bath composition containing Mg in a high concentration, a plating layer poor in workability is formed and the problems of cracking of the plating layer and peeling from the steel sheet become remarkable.

Due to the above conditions enabling formation of plating and the problem of workability of the plating layer, up until now the amount of Mg added has been considered limited to around a mass% of around 20%.

The second reason why the Mg content has been kept low is that Mg is poor in reactivity with Fe. Mg does not form intermetallic compounds with Fe and does not dissolve Fe at all (for example, Journal  of the  Japan Institute  of Metals,  vol. 59, no. 3 (1995), p. 284 to 289) .

Further, Mg easily oxidizes. An oxide film of Mg causes deterioration of the wettability with Fe resulting in the adhesion deteriorating.

Even with Zn-Mg alloy plating or Zn-Mg-Al alloy plating, the active amount of Zn or Al becomes smaller due to the added Mg. The formation of an Zn-Fe alloy layer or Al-Fe alloy layer contributing to adhesion between the plating layer and Fe is therefore suppressed.

As a result, in Zn-Mg alloy plating, the higher the concentration of Mg, the more difficult it is to secure adhesion. At the time of working, the plating layer easily peels off etc. It was therefore only possible to fabricate an alloy plated steel material inferior in material properties.

The third reason why the Mg content has been kept low is that it had been believed that with a plating composition containing Mg in a high concentration, the corrosion resistance becomes poor.

Mg oxidizes the easiest among practical use metals, so even with alloy plating with an Mg concentration of a mass% of 50% or more, it had been believed that the Mg would oxidize and the corrosion resistance would become poor and practicality would be lacking.

Due to these reasons, a steel material provided with a hot dip Zn plating layer containing Mg in a high concentration has concerns in terms of production and performance and has not existed up to now.

A method of producing plated steel sheet provided with a Zn-Mg alloy plating layer containing 35 mass% or more of Mg by electroplating is disclosed in Japanese Patent Publication (A) No. 8-13186.

Up until now, the methods for producing plated steel material provided with a Zn-Mg plating layer containing Mg in a high concentration have all been inefficient methods such as electroplating methods using molten salts or nonaqueous solvents. A method of production using the superior efficiency hot dip plating method has not yet been proposed.

Further, the method of producing Zn-Mg plated steel sheet using the vapor deposition plating method utilizing the low melting point and high vapor pressure of Mg has been disclosed in "Nisshin  Steel  Technical  Reports,  No.78 (1998), 18-27".

According to this method of production, it is believed possible to produce plated steel sheet provided

with a plating layer containing Mg in a high concentration, but vapor deposition in the order of Zn→Mg→Zn is necessary. If compared with the hot dip plating method, it is an inefficient method of production.

Further, the concentration of Mg of the plating layer of a Zn-Mg plated steel sheet produced by the method of production disclosed in "Nisshin  Steel Technical  Reports,  No.78 (1998), 18-27" is 11 to 13 mass%. A Mg-Zn alloy plating layer containing Mg in a high concentration is not being studied and its performance has not been disclosed at all.

The concentration of Mg of the plating layer of the hot dip plated steel materials disclosed up to now has been at most, by mass%, just 20%. Almost all research in this field has been limited to the range of Mg of 20% or less.

Up to now, hot dip plating containing Mg in a high concentration has actually never even come under study. Therefore, the properties of a hot dip plating layer containing Mg in a high concentration also have never been clarified up to now.

DISCLOSURE OF THE INVENTION

The present invention has as its object the provision of a hot dip metal alloy plated steel material comprising a plated steel material provided with a hot dip Mg-Zn alloy plating layer containing Mg in a high concentration and achieving both adhesion and corrosion resistance.

The inventors studied the addition of Mg in a high concentration as a means for obtaining a high corrosion resistance in hot dip Zn plating.

As a result, the inventors discovered that if setting the bath composition in a specific range of composition in an Mg-based-Zn plating bath containing Mg in a high concentration, it is possible to lower the

melting point of the hot dip plating bath to less than the ignition point of Mg and reduce both the viscosity of the plating bath and amount of production of dross and possible to produce a plated steel material provided with a hot dip Mg-based alloy plating layer. Note that "Mg-based-Zn" will sometimes be referred to below as "Mg-Zn".

Further, the inventors investigated the physical properties and cross-sectional structure of this Mg-Zn alloy plating layer and as a result discovered that in a low Mg alloy plating, formation of a Zn-Fe alloy layer etc. contributing to plating adhesion was suppressed, but if including Mg in a high concentration, if Zn is present in the plating layer to a certain extent, the Fe diffuses from the matrix material to the plating layer and enables adhesion to be secured.

Furthermore, they discovered that the adhesion of an Mg-based-Zn alloy plating layer with a steel sheet is further improved if preplating is applied to the steel sheet with a metal film of Ni, Cu, Sn, etc.

Further, the inventors discovered that at part of the range of composition of the present invention, it is possible to form an amorphous phase with a practical cooling rate and that if the amorphous phase becomes a volume percentage of 5% or more, defects forming the starting points of peeling and cracking of the plating layer and the detrimental effects of intermetallic compounds can be suppressed.

Further, the inventors discovered that the corrosion resistance of the Mg-based alloy plating layer of the present invention is superior to that of the conventional hot dip Zn plating layer, but by incorporating an amorphous phase, the corrosion resistance is improved over a plating layer of the same composition, but comprising only a crystal phase depending on the conditions of use.

Even if the plating layer is not an amorphous, but crystal phase, in part of the range of composition of the

present invention, it is possible to freeze the high temperature stable phase not existing the equilibrium state at room temperature as is until room temperature by a practical cooling rate.

Further, the inventors discovered that a plating layer containing this high temperature stable phase has an extremely superior corrosion resistance and sacrificial corrosion-proofing ability, so can be utilized as a high corrosion resistance and high sacrificial corrosion-proofing ability plating layer never before existing in the past.

The difficulty of forming a plating layer containing an amorphous phase, high temperature stable phase, or other nonequilibrium phase on the steel sheet surface is due to the fact that after hot dip plating, it is necessary to cool the plating layer by a large cooling rate.

The inventors studied targeting easily forming a hot dip Mg-Zn alloy plating layer containing this nonequilibrium phase on the steel sheet surface and separating the hot dip plating process and cooling process.

As a result, they reached the series of heat processes of reheating and rapidly cooling hot dip Mg-Zn alloy plated steel sheet allowed to naturally cool after plating (below, this reheating and rapid cooling sometimes being referred to as "reheating/rapid cooling").

Usually, if plating, then reheating a plated steel material provided with a hot dip plating layer containing Al or Zn, the Fe supplied from the plated steel material and the Al and/or Zn in the plating layer form intermetallic compound (alloy) layers (below, this being sometimes referred to as "alloying").

However, the inventors discovered that by reheating/rapid cooling by specific temperature control in a specific range of composition in the hot dip Mg-Zn

alloy plating layer of the present invention, it is possible to suppress Fe and Al alloying or Fe and Zn alloying.

That is, in a specific range of composition, re-melt the plating layer while suppressing alloying is possible. If utilizing this, even with an ordinary plating line not provided with the usual super rapid cooling facilities, it is possible to first perform slow cooling to fabricate a plated steel material provided with an equilibrium phase hot dip Mg-Zn alloy plating, then, off line or on line, reheat and rapidly cool this steel material to produce plated steel sheet provided with a nonequilibrium phase hot dip plating layer.

That is, by separating the rapid cooling process required for obtaining a nonequilibrium phase from the hot dip plating part, it becomes possible to easily form a nonequilibrium phase hot dip Mg-Zn alloy plating layer containing an amorphous phase or high temperature stable phase on the steel material.

The present invention was made based on the above discovery and has as its gist the following:

(1)	An Mg-based alloy plated steel material characterized by being provided with a hot dip Mg-based alloy plating layer.

(2)	An Mg-based alloy plated steel material characterized by being provided with a hot dip Mg-based alloy plating layer containing Zn: 15 atm% to less than 45 atm%.

(3)	An Mg-based alloy plated steel material characterized by being provided with a hot dip Mg-based alloy plating layer containing Zn: 15 atm% to less than 4 5 atm% and further containing one or more elements selected from a group of elements A: Si, Ti, Cr, Cu, Fe, Ni, Zr, Nb, Mo, and Ag in a total of 0.03 to 5 atm%.

(4)	An Mg-based alloy plated steel material characterized by being provided with a hot dip Mg-based alloy plating layer containing Zn: 15 atm% or more and

Mg: over 35 atm% and further containing one or more elements selected from the group of elements B: Al, Ca, Y, and La in a total of 0.03 to 15 atm%.

(5)	An Mg-based alloy plated steel material characterized by being provided with a hot dip Mg-based alloy plating layer containing Zn: 15 atm% or more and Mg: over 35 atm% and further containing one or more elements selected from the group of elements B: Al, Ca, Y, and La (Bl) in a total of 0.03 to 15 atm% when Mg: over 55 atm% and (B2) in a total of 2 to 15% when Mg: 55 atm% or less.

(6)	An Mg-based alloy plated steel material as set forth in (4) or (5), characterized in that said hot dip Mg-based alloy plating layer contains Mg: 85 atm% or less.

(7)	An Mg-based alloy plated steel material as set forth in (4) or (5), characterized in that said hot dip Mg-based alloy plating layer contains Mg: 55 to 85 atm%.

(8)	An Mg-based alloy plated steel material as set forth in any one of (4) to (7) characterized in that said hot dip Mg-based alloy plating layer further contains one or more elements selected from the group of elements A: Si, Ti, Cr, Cu, Fe, Ni, Zr, Nb, Mo, and Ag in a total of 0.03 to 5 atm%.

(9)	An Mg-based alloy plated steel material as set forth in any one of (1) to (8) characterized in that said hot dip Mg-based alloy plating layer contains Zn: 15 atm% to less than 45 atm% and contains an amorphous phase in a volume percentage of 5% or more.

(10)	An Mg-based alloy plated steel material characterized by being provided with a hot dip Mg-based alloy plating layer containing Zn: 15 atm% to less than 44.97 atm%, further containing one or more elements selected from the composite group of elements of the group of elements A: Si, Ti, Cr, Cu, Fe, Ni, Zr, Nb, Mo, and Ag and the group of elements B': Ca, Y, and La in a total of elements of the group of elements A of 0.03 to 5

atm% and further a total of elements of the group of elements B' of 0.03 to 15 atm% (where, when said total is less than 0.03 to 5 atm%, Mg: over 55 atm% and when 5 to 15 atm%, Zn: less than 40 atm%), and containing an amorphous phase in a volume percentage of 5% or more.

(11)	An Mg-based alloy plated steel material as set forth in any one of (1) to (8) characterized in that said hot dip Mg-based alloy plating layer contains an intermetallic compound Zn3Mg7 in an X-ray intensity ratio (ratio of diffraction peak intensity of Zn3Mg7 (excluding diffraction peak of diffraction plane spacing of 0.233 nm) in the sum of all diffraction peak intensities appearing at diffraction plane spacing of 0.1089 to 1.766 nm (excluding diffraction peak of diffraction plane spacing of 0.233 nm)) of 10% or more.

(12)	An Mg-based alloy plated steel material characterized by being provided with a hot dip Mg-based alloy plating layer containing Zn: 20 atm% or more and Mg: 50 atm% to 75 atm%, further containing one or more elements selected from the group of elements B: Al, Ca, Y, and La in a total of 0.03 to 12 atm% (where when said total is 1 to 12 atm%, containing Al: 1 atm% or more), and containing an intermetallic compound Zn3Mg7 in a required amount.

(13)	An Mg-based alloy plated steel material as set forth in any one of (1) to (8) characterized in that said hot dip Mg-based alloy plating layer contains a nonequilibrium phase obtained by holding said plating layer at a temperature of a melting point of the Mg-based alloy plating to (melting point of Mg-based alloy

plating+100°C) for 1 minute or less, then rapidly cooling it.

(14)	An Mg-based alloy plated steel material as set forth in (13), characterized in that said nonequilibrium phase is one or both of an amorphous phase and intermetallic compound Zn3Mg7.

(15)	An Mg-based alloy plated steel material as set

forth in (13) or (14) characterized in that said rapid cooling is water cooling or mist water cooling.

(16)	An Mg-based alloy plated steel material as set forth in any one of (1) to (15) characterized in that the interface between said hot dip Mg-based alloy plating layer and steel material is provided with a preplating layer comprised of one or more elements selected from Ni, Cu, Sn, Cr, Co, and Ag.

(17)	An Mg-based alloy plated steel material as set forth in any one of (1) to (16) characterized in that said hot dip Mg-based alloy plating layer contains a balance of Mg and unavoidable impurities.

The present invention (Mg-based alloy plated steel material) enables production by the usual hot dip plating process, so is superior in universality and economy.

Further, the hot dip Mg-Zn alloy plating layer of the present invention enables a corrosion resistance superior to a conventional hot dip Zn plating layer while keeping down the concentration of Zn, so contributes to the saving of Zn resources.

Further, the hot dip Mg-based alloy plating layer of the present invention is excellent not only in corrosion resistance, but also in workability, so the present invention can be widely used as a structural member or functional member in automobiles, building materials, and household electric appliances.

BRIEF DESCRIPTION OF THE DRAWINGS

FIG. 1 is a view showing the region of composition where the melting point becomes 580°C or less due to the addition of Al, Ca, Y, and/or La.

FIG. 2 is a view showing the region of composition where the melting point becomes 520°C or less due to the addition of Al, Ca, Y, and/or La.

FIG. 3 is a view showing the region of composition where an amorphous phase is obtained.

FIG. 4 is a view showing a binary alloy phase

diagram of Mg-Zn.

FIG. 5 is a view showing the region of composition where Zn3Mg7 is obtained.

FIG. 6 is a view showing the cross-sectional structure of an Mg-25 atm% Zn-5 atm% Ca plating layer (crystal phase).

FIG. 7 is a view showing the cross-sectional structure of an Mg-25 atm% Zn-5 atm% Ca plating layer (amorphous phase).

FIG. 8 is a view showing an X-ray diffraction pattern of an Mg-25 atm% Zn-5 atm% Ca  plating layer (amorphous phase).

FIG. 9 is a view showing an FE-TEM image (bright field image) near the interface of an Mg-25 atm% Zn-5 atm% Ca plating layer (amorphous phase).

FIG. 10 is a view showing the results of elemental analysis by EDX at the cross point in the FE-TEM image shown in FIG. 9.

FIG. 11 is a view showing an electron beam diffraction pattern at the cross point in the FE-TEM image shown in FIG. 9.

FIG. 12 is a view showing an X-ray diffraction pattern of an Mg-25 atm% Zn-5 atm% Ca-4 atm% Al plating layer of No. 16 in Table 9 (amorphous phase, Zn3Mg7) .

FIG. 13 is a view showing an X-ray diffraction pattern of an Mg-27 atm% Zn-1 atm% Ca-6 atm% Al plating layer (Zn3Mg7) of No. 3 in Table 9.

FIG. 14 is a view showing the X-ray diffraction pattern of an Mg-27 atm% Zn-1 atm% Ca-6 atm% Al plating layer of No. 3 in Table 9 (in the figure, 10), the X-ray diffraction pattern of an Mg-27 atm% Zn-1 atm% Ca-8 atm% Al plating layer of No. 6 (in the figure, 11), the X-ray diffraction pattern of an Mg-27 atm% Zn-1 atm% Ca-10 atm% Al plating layer of No. 7 (in the figure, 12), and the X-ray diffraction pattern of an Mg-27 atm% Zn-1 atm% Ca-13 atm% Al plating layer of No. 8 (in the figure, 13).

FIG. 15 is a view showing the mode of a cycle

corrosion test.

FIG. 16 is a view showing the appearances of corrosion in the results of cycle corrosion tests according to the invention test materials and comparative test materials.

FIG. 17 is a view showing the corrosion morphology in the cross-section of the steel sheet of the Comparative Test Material 1.

FIG. 18 is a view showing the corrosion morphology in the cross-section of the steel sheet of the Comparative Test Material 2.

FIG. 19 is a view showing the corrosion morphology at the cross-section of the corrosion products of the Invention Test Material 1 (up to 21 cycles).

FIG. 20 is a view showing the corrosion morphology at the cross-section of the corrosion products of the Invention Test Material 1 (after 21 cycles to 56 cycles).

FIG. 21 is a view showing the corrosion morphology at the cross-section of the corrosion products of the Invention Test Material 2 (up to 21 cycles).

FIG. 22 is a view showing the corrosion morphology at the cross-section of the corrosion products of the Invention Test Material 2 (after 21 cycles to 56 cycles).

FIG. 23 is a view showing the results of examination of the cross-section of the corrosion products formed at 42 cycles of the Invention Test Material 1 by EPMA.

FIG. 24 is a view showing the results of examination of the cross-section of the corrosion products formed at 42 cycles of the Invention Test Material 2 by EPMA.

FIG. 25 is a view showing a phase diagram of an Al-Mg alloy.

FIG. 26 is a view showing a phase diagram of a Cu-Mg alloy.

FIG. 27 is a view showing a phase diagram of an Ni-Mg alloy.

BEST MODE FOR CARRYING OUT THE INVENTION

Below, the present invention will be explained in detail.

Inherently, Mg is a metal extremely difficult to deposit on a steel material by the hot dip plating method. This is due to the fact that (i) Mg does not react much at all with Fe and, further, (ii) Mg does not dissolve much in Fe (even if dissolving, about 10 ppm), that is, the poor compatibility of the elements.

For this reason, conversely, it is possible to utilize the poor compatibility to use the steel material as is as a "crucible" material for melting Mg. That is, if using a steel "crucible" for melting the Mg, the "crucible" will not be damaged and the molten Mg can be maintained.

Due to the above reasons and the property of the activity of Mg of easily igniting at the melting point, it has not been possible to form an Mg plating layer or a plating layer of an Mg-based alloy containing Mg in a high concentration (for example, an Mg-based-Zn alloy) on a steel material by the hot dip plating method.

However, Mg is a metal with a low corrosion potential and an extremely superior sacrificial corrosion-proofing effect for a steel material. The inventors took note of this superior point and intensively researched the technique of forming a plating layer of an Mg-based alloy (for example, Mg-based-Zn alloy) containing Mg in a high concentration on the surface of a steel material by the hot dip plating method. As a result, they discovered that

(x) If using a plating bath of an Mg-based-Zn alloy comprised of Mg into which a required amount of Zn is added so as to plate steel sheet, it is possible to form an Mg-based-Zn alloy plating layer superior in adhesion with steel sheet on the steel sheet surface.

Note that below, the "alloy plating layer" and "plating layer", unless otherwise particularly explained, mean an "alloy plating layer comprised of a crystal

phase" and a "plating layer comprised of a crystal phase".

In the method of formation of an Mg-based alloy plating layer of the present invention, the technique of adding Zn to Mg is employed based on the above discovery (x). That is, in the present invention, the technique of "adding Zn to Mg" forms the basis of the present invention.

If trying to form the Mg-based alloy plating layer of the present invention by the conventional technique of adding high concentration Mg to Zn, along with the increase in the amount of addition of Mg, as explained above, the amount of production of MgZn2 increases, the melting point of the plating bath rises, and the viscosity of the plating rises. Dissolution of Mg into Zn is no longer possible at a certain concentration. The undissolved remaining Mg ends up igniting in the atmosphere.

On the other hand, when adding Zn to Mg like with the technique of addition of the present invention, the above-mentioned phenomenon does not arise. Adding Zn to Mg has not been considered up to now, but the inventors engaged in intensive research and as a result discovered a technique of adding Zn to Mg.

If adding Zn to Mg, since (Mg: 70 atm%-Zn: 30 atm%) is a eutectic composition, if the amount of addition of Zn increases, the viscosity of the plating bath falls.

As Mg alloys exhibiting phase diagrams similar to a phase diagram of Zn-Mg, there are an Al-Mg alloy, Cu-Mg alloy, and Ni-Mg alloy. For reference, FIG. 25 shows a phase diagram of Al-Mg alloy, FIG. 26 shows a phase diagram of a Cu-Mg alloy, and FIG. 27 shows a phase diagram of Ni-Mg alloy.

As will be understood from these figures, if adding Al, Cu, or Ni in an amount of 10 to 30 atm%, a eutectic composition with Mg is formed. The eutectic composition differs in atomic ratio with the eutectic composition of

the Mg-Zn alloy, but Alf Cu, and Ni are elements provided with similar functions to Zn, the inventors believed.

The reason why it was not possible to add a high concentration of Mg to Zn up to now was that at the time of addition of Mg, the intermetallic compound MgZn2 was produced, but in the present invention, the technique of adding Zn to Mg was employed to avoid the production of MgZn2 and therefore formation of an Mg-based-Zn alloy plating layer containing Mg in a high concentration on the steel material surface became possible.

To more simply add Zn to Mg, first, a small amount of high Mg-Zn ingot is prepared in an argon atmosphere. This ingot is melted in the atmosphere and Mg and Zn are alternately added to increase the melted amounts so as not to greatly deviate from the eutectic composition (Mg: 70 atm%, Zn: 30 atm%).

The eutectic composition Mg-Zn alloy melts near 350°C, so it is possible to avoid ignition of the Mg (ignition point 560°C). The melting of the Mg in the atmosphere is accompanied with the danger of starting fires and explosions, so it is preferable to melt it as much as possible in an argon atmosphere or other inert atmosphere. However, the amount of the Mg-Zn alloy targeted is large, so when it is not possible to prepare the entire targeted amount of Mg-Zn alloy in an argon atmosphere, it is preferable to employ the technique of preparing only the seed alloy in an argon atmosphere in the above way, then alternately add Mg and Zn in the atmosphere.

Note that to suppress the ignition of Mg and the production of black oxides, it is sufficient to add Ca to the Mg at the same time as adding the Zn. The reason why Mg stabilizes due to the addition of Ca is, as one reason, that Ca oxidizes more easily than Mg.

The inventors used the Mg-based alloy plating bath prepared by the method of addition of the present invention so as to form an Mg-based alloy plating layer

on a steel sheet and investigated the corrosion morphology at said plated steel sheet.

Furthermore, they compared the results of their investigations and the corrosion morphology in conventional hot dip Zn alloy plated steel sheet.

They subjected the present invention and conventional plated steel sheets to cycle corrosion tests to investigate them.

FIG. 15 shows the modes of the cycle corrosion test.

The cyclic corrosion test used here is a corrosion test developed so as to match relatively well the actual state of corrosion in general exposure test. The development was carried out by lowering the salt concentration in the salt spray process of an accelerated corrosion test that had been established as a corrosion test matching well with the actual state of corrosion state of steel sheet for automobiles.

The inventors ran the cycle tests and as a result learned that the corrosion morphology in an Mg-based alloy plated steel material of the present invention substantively differs in the corrosion morphology in conventional hot dip Zn alloy plated steel material. Specifically, they learned the following:

(y)  In a plating layer with a sufficiently high Mg concentration, most of the corrosion products are Mg(OH)2, basic magnesium carbonate, and other "corrosion products mainly comprised of Mg".

(z) The "corrosion products mainly comprised of Mg" exhibit a far stronger effect of protection of the iron metal compared with corrosion products mainly comprised of Zn and remarkably suppress the formation of red rust even after all of the plating metal changes to corrosion products.

Here, part of the results of the cycle corrosion tests until obtaining the discovery (y) and the discovery (z) will be explained.

The inventors used the following four types of test

materials for cycle corrosion tests:

(1)	Steel sheet provided with a 68 atm% Mg-27 atm% Zn-5 atm% Ca alloy plating layer (amorphous, layer thickness: 10 µm) (Invention Test Material 1)

(2)	Steel sheet provided with a 68 atm% Mg-27 atm% Zn-5 atm% Ca alloy plating layer (crystalline, layer thickness: 10 µm) (Invention Test Material 2)

(3)	Steel sheet provided with a hot dip Zn plating layer (layer thickness: 14 µm) (Comparative Test Material 1 (commercially available material))

(4)	Steel sheet provided with a hot dip Zn-Al-Mg alloy plating layer (layer thickness: 12 µm) (Comparative Test Material 2 (commercially available material))

FIG. 16 shows the appearances of corrosion of the results of cycle corrosion tests according to the Invention Test Materials 1 and 2 and Comparative Test Materials 1 and 2.

In Comparative Test Material 1, at 28 cycles, red rust forms on the steel sheet surface and corrosion of the iron metal also occurs. In the other test materials, the surface is covered by the corrosion products and corrosion of the iron metal does not occur.

At 56 cycles, in Comparative Test Material 2, red rust forms on the steel sheet surface and corrosion of the iron metal also occurs. On the other hand, in the Invention Test Materials 1 and 2, red rust does not form on the steel sheet surface and the iron metal is protected.

From these, it will be understood that the hot dip Mg-based alloy plating layer of the present invention is remarkably superior to a conventional Zn plating layer and Zn alloy plating layer in corrosion resistance and sacrificial corrosion-proofing ability.

Next, the inventors examined the cross-section of the plated steel sheet by an optical microscope to examine the corrosion morphology. FIG. 17 to FIG. 20 show

the results.

FIG. 17 shows the corrosion morphology at the cross-section of the steel sheet of the Comparative Test Material 1 provided with a hot dip Zn plating layer (layer thickness: 14 µm) . At 14 cycles, red rust is formed. Further, from the cross-section at 21 cycles, it is learned that after the formation of red rust, the iron metal rapidly corrodes.

FIG. 18 shows the corrosion morphology at the cross-section of the steel sheet of the Comparative Test Material 2 provided with a hot dip Zn-Al-Mg alloy plating layer (layer thickness: 12 µm) . At 56 cycles, red rust is formed. The corrosion rate of the plating layer is slow, but there is little protective action of the iron metal by the corrosion products. Even if corrosion products form, the iron metal corrodes.

FIG. 19 shows the corrosion morphology up to 21 cycles at the cross-section of the steel sheet of the Invention Test Material 1 provided with a 68 atm% Mg-27 atm% Zn-5 atm% Ca alloy plating layer (amorphous, layer thickness: 10 µm) , while FIG. 20 shows the corrosion morphology from 21 cycles to 56 cycles.

As shown in FIG. 19, at 14 cycles, a small amount of the corrosion products A was formed. After this, at the cross-section at 21 cycles, the corrosion products B formed little by little from the corrosion products A.

During this time, the advance of corrosion rate is fast at the amorphous phase. As shown in FIG. 20, at 28 cycles, where the corrosion products B reaches 20 µm,  the plating layer ends up becoming almost completely a corrosion layer.

This does not mean that the corrosion resistance of the amorphous plating layer rapidly changes. Part of the corrosion of the plating layer reaches the steel sheet, whereby the sacrificial corrosion-proofing ability acts strongly and the corrosion rate of the plating layer is

accelerated. By increasing the plating layer thickness, it is also possible to make the corrosion resistance at the start of the cycle corrosion test excellent.

However, after this, the corrosion stops. Even by 42 cycles and the next 56 cycles, the iron metal does not corrode.

When the plating layer is an amorphous layer, time is required for the formation of the corrosion products B with a high protective ability, but in the end, the corrosion products become a two-layer structure of the corrosion products A and the corrosion products B and suppresses the corrosion of the iron metal.

FIG. 23 shows the result when observing the cross-section of the corrosion products formed by 42 cycles of the Invention Test Material 1 by EPMA. At the time of 42 cycles, the plating layer of the Invention Test Material 1 becomes the two-layer state of the corrosion products A and the corrosion products B.

At the lower layer corrosion products A, the Cl concentration and 0 concentration are high. On the other hand, the Zn concentration, Mg concentration, and Ca concentration are average concentrations. On the other hand, at the upper layer corrosion products B, the C concentration, 0 concentration, and Mg concentration are extremely high.

From these results, the corrosion products A are comprised of an oxide or chloride of Zn, Mg, and Ca. On the other hand, the corrosion products B can be deduced to be comprised of Mg carbonate compounds.

Therefore, the corrosion-proofing effect of the Mg-based alloy plating can be guessed to probably be due to the Mg carbonate compounds.

Note that at the point of 42 cycles, in the plating layer, corrosion front reaches the interface between the plating layer and iron metal, but it was learned that no dissolution of Fe occurred at all.

FIG. 21 shows the corrosion morphology up to 21

cycles in the cross-section of the steel sheet of the Invention Test Material 2 provided with a 68 atm% Mg-27 atm% Zn-5 atm% Ca alloy plating layer (crystalline, layer thickness: 10 µm) , while FIG. 22 shows the corrosion morphology from after 21 cycles to 56 cycles.

When the plating layer is crystalline, at the start, the corrosion products A are formed and cover the entire plating layer surface (see 7 cycles). At this time, the loss of thickness by corrosion is about 5 µm. This corrosion rate is the same as the case of a hot dip Zn plating layer (Comparative Test Material 1).

However, the corrosion products B are immediately formed from the corrosion products A (see 14 cycles) whereby the corrosion of the plating layer and the iron metal is suppressed.

The plating layer corrodes a little at a time, but in the middle, the plating loss become equal to that of the amorphous phase layer where it takes time until the corrosion products B are form. In some cases, the corrosion loss of the crystalline plating layer may even become smaller (see 28 cycles of FIG. 22).

As shown in FIG. 22, at 42 cycles and 56 cycles, the plating layer changes almost completely to the corrosion products A, but in the same way as the amorphous plating layer, the corrosion stops and no corrosion of the iron metal occurs.

FIG. 24 shows the results of observation of the cross-section of the corrosion products formed by 42 cycles of the Invention Test Material 2 by EPMA. The plating layer of the Invention Test Material 2, in the same way as the plating layer of the Invention Test Material 1, is a two layer state of the corrosion products A and the corrosion products B.

From the figures, it will be understood that Cl, 0, Zn, Mg, and Ca are strongly detected from the corrosion products A, and C, 0, and Mg are detected from the corrosion products B.

From this, the corrosion products formed are believed to be ones similar to the corrosion products formed in Invention Test Material 1.

In the end, when the plating layer is crystalline, the highly protective corrosion products B are immediately formed at a relatively early stage, so corrosion rate is fast at the early stage, but slows in the middle stage of corrosion.

Finally, the corrosion products become a two-layer structure of the corrosion products A and the corrosion products B and suppress corrosion of the iron metal.

As explained above, the corrosion morphology in the Mg-based alloy plated steel material of the present invention actually differs from the corrosion morphology in the conventional hot dip Zn alloy plated steel material.

Next, that the reasons for limiting the composition of ingredients of the hot dip Mg-based alloy plating layer of the present invention will be explained.

To secure adhesion between the plating layer and steel material in a hot dip Mg-Zn alloy plating layer, it is necessary to make Fe diffuse in the plating layer. For this reason, it is necessary to include Zn in the hot dip plating bath. Zn has to be 15 atm% or more.

Note that below, unless the % is particularly explained, the % showing the compositions means atm%.

If Zn is less than 15%, the activity of Zn in the plating bath becomes insufficient, sufficient Fe diffusion does not occur, and sufficient adhesion cannot be obtained between the plating layer and the steel material. Due to the diffusion, sometimes the Fe is contained in the entire plating layer up to 3% or so.
