Repository: anandvc/allindianpatents

File: patents/262691-non-leaching-surface-active-film-compositions-for-microbial-adhesion-prevention.html (part 1 of 3)
Indian Patents. 262691:NON-LEACHING SURFACE-ACTIVE FILM COMPOSITIONS FOR MICROBIAL ADHESION PREVENTION

Indian Patents

Recently Granted Patents

  Recently Published Patents

Title of Invention	NON-LEACHING SURFACE-ACTIVE FILM COMPOSITIONS FOR MICROBIAL ADHESION PREVENTION

Abstract	Surface-active, non-leaching antimicrobial film forming compositions and methods for their application to preferably medical device surfaces are provided. The compositions form durable coatings with long-lasting antimicrobial efficacy without formation of a zone of inhibition. Optionally the films can be hydrophilic. Specific long-chain molecules of certain chemical reactivity are covalently bonded into a polymeric matrix. They maintain a long-term anti-microbial efficacy without being leached out into the aqueous environment. The polymeric matrix of the compositions contain functional groups, which covalently bond to an amine, thiol, carboxyl, aldehyde or hydroxyl active group of selected long chain quaternary ammonium compounds. Upon formation of a covalent bonding with the polymeric matrix the long chain compounds become immobilized but still maintain antimicrobial efficacy. They do not leach out over extended period of time into the aqueous environment and maintain an anti-microbial efficacy against microorganisms. The coating is useful to prevent bacterial colonization on a variety of surface including surfaces of medical devices.	

Full Text	NON-LEACHING SURFACE-ACTIVE FILM COMPOSITIONS FOR

MICROBIAL ADHESION PREVENTION

BACKGROUND OF INVENTION

Field of Invention

The present invention relates to surface-active, non-leaching antimicrobial

film forming compositions and methods for their application to a surface to provide

the surface with non-leaching anti-microbial properties. The compositions of the

present invention form durable coatings with long-lasting anti-microbial efficacy

without formation of a zone of inhibition. The compositions according to the present

invention are also directed to durable non-leaching coatings which exhibit a reduced

tendency for blood coagulation.

Background

Microorganisms can grow and multiply in the presence of water and suitable

temperature conditions with enormous speed. It is estimated that under favorable

temperature and moisture conditions a microbial, e.g., bacterial, population can

double every 20 minutes. Protection from dangerous levels of microbes by various

methods is a must in our daily life. Infection prevention by rinsing with water or

washing off with soap and water is a common process to reduce the levels of

microbial organisms on our skin. Numerous anti-microbial agents or materials,

having varying water solubility and bioavailability to kill microbes, are also used in a

wide range of concentrations and applications. Examples of such agents or materials

include biocides, preservatives, anti-microbials and antibiotics. The mode of action

for such agents can vary.

One method for controlling the growth and proliferation of microorganisms is

to provide a controlled amount of an anti-microbial agent and have it constantly

available to kill in the vicinity of the agent. The antimicrobial agent can be embedded

or encapsulated in certain media with a specific release mechanism to ensure

microbial kill for the protection of an underlying substrate or for the gradual release

into an environment, which needs to be protected from microbial attack over an

extended period of time. From a biological test method point of view the

antimicrobials form a kill zone or area around the media in which they are embedded

or encapsulated that varies according to concentration and strength of efficacy of the

antimicrobial. A certain amount leaches out constantly to provide a zone in which no

organism can survive. The eluted amount must be above the Minimum Inhibiting

Concentration (MIC). Usually a killing potential of around 95% is used to establish

the MIC value of an antimicrobial. MIC values are commonly measured, to compare

efficacy strength between different antimicrobials. The resulting area of no microbial

growth is known as the "Zone of Inhibition."

Other terms used to describe antimicrobial function include bacteriostatic,

fungistatic and biostatic. The definitions were in many cases overlapping with the

terms bactericidal, iungicidal and biocidal. In general, however, the -cidal terms

stand for eradicating or eliminating completely where as the -static terms stand for

keeping the amount just in balance. Thus, -static refers to agents which kill organisms

in an amount substantially equal to newly evolving organisms. From an MIC value

point of view, as discussed above, the value would be about 50% killing strength.

However, the mode of action of an active chemical compound as bacteriostatic and

bacteriocidal ingredient is still considered to be the same. U.S. Patent No. 2,510,428

discloses bacteriostatic and bacteriocidal concentrations ranging from 0.1ppm to 5%

for 2,3 diphenylindol, which relies on a concentration gradient for antimicrobial

efficacy. GB 871228 discloses a biostatic plastic formed by extrusion of

styrene/acylonitril containing chlorophenols. GB871228 states that antimicrobial

efficacy is maintained after repeated washing and after years of use. The

chlorophenols migrate to the surface of the plastic to provide biostatic activity.

However, this forms a zone of inhibition around the surface of the plastic and the

chlorophenols gradually deplete over time.

Wherever there is a free access of surfaces by microbial organisms, adherence

of the organisms to such surfaces occurs and microbial contamination of these

surfaces is a consequence. As a further consequence, it would be beneficial for

numerous applications to prevent adherence of such organisms to a surface. Several

methods for accomplishing this have been suggested. One way would be to

constantly heat the surface to a temperature beyond the survival temperature of the

organisms. This is not always practical or economical. Other ways of establishing an

anti-microbial surface property that have been suggested include immobilizing

antimicrobial, antiseptic or antibiotic agents on the surface of interest, for example,

cellulosicsynthetic textile or medical device surfaces, to reduce bacterial adhesion

and subsequently prevent bacterial infection. The surfaces are prepared by

entrapment or embedding of antimicrobial compounds in surface coatings. These

surfaces involve a leaching mechanism and create a zone of inhibition. Chemically

bonding (electrostatic, ionic or covalent) of active ingredients has also been suggested

to achieve microbial adhesion prevention on surfaces of interest. However, in many

cases the toxicological side effects are a concern, for example, in the case of covalent

bonding of pentachlorophenol to a polymeric matrix. In most other cases the

antimicrobial efficacy is lost due to the synthesis of a different molecular entity.

Other attempts at immobilizing active ingredients to provide a non-leaching

anti-microbial property that have been suggested include an ionic quat bonding

mechanism, such as antimicrobial surface active polymers as discussed in U.S. Patent

Nos. 4,229,838; 4,613,517; 4,678,660; 4,713,402; and 5,451,424. However, the ionic

bonding drastically limits the longevity of efficacy of such surfaces. Over a relative

short time in an aqueous environment the ionicly bonded antimicrobial moieties will

be washed out. Additional examples of surface active polymers are discussed in U.S.

Patent Nos. 5,783,502; 6,251,967; and 6,497,868, as well as in U.S. Published

Application Nos. 2002/0051754,2002/0177828, 2003/0175503 and 2003/117579.

Although these references discuss reduced leaching of the active anti-microbial agent,

they do disclose a covalent bonding mechanism or hydrophilic surface properties

which provide long term efficacy for a non-leaching moiety. Further, there are other

references that suggest the use of non-leaching active anti-microbial agents to provide

an anti-microbial surface, but include a definition of "non-leaching" that would

provide a zone of inhibition.

Antimicrobial surfaces employing long-chain antimicrobials with specific

functional groups have also been proposed. As opposed to making antimicrobials

available in solution, where organisms are attacked in free flowing aqueous or less

mobile but moist environments with relative small biocidal molecular entities, it is

suggested that the long chain antimicrobials provide killing surfaces by a different

mode of action. The suggested mode of action involves the long chain molecular

moieties penetrating the microbial cell. The pierced cell dies and the anchored long

chain is ready for the next cell to be pierced. However, the prior art methods utilizing

long chain antimicrobials have drawbacks which include significantly reduced

efficacy over time, due to insufficient bonding to the surface or a build-up of dead

microbial bodies on the surface, and the formation of a zone of inhibition due to

leaching or detachment of the penetrating moieties.

It is an object of this invention to provide compositions which form durable

coatings with long lasting antimicrobial efficacy without formation of a zone of

inhibition and without the drawbacks discussed above.

Another object of this invention is to provide surface active antimicrobial film

forming compositions that include long chain molecules that chemically bond with a

polymeric matrix upon drying or curing of the matrix to provide a non-leaching

surface having long lasting antimicrobial efficacy.

It is another object of the invention to provide coatings in accordance with the

preceding objects which are optionally hydrophilic and lubricious organic coatings

which have good adherence to substrates, and, for applications involving contact with

blood, to provide such coatings which do not trigger blood coagulation on the coated

surfaces.

SUMMARY OF INVENTION

The present invention is a non-leaching anti-microbial coating composition

which provides surfaces upon drying and evaporation of its carrier solvents with

microbial, e.g., bacterial, adhesion prevention. The present invention also includes a

method of preparing and applying the composition of the invention. The mode of

action is believed to be a microbial cell wall piercing mechanism without forming a

zone of inhibition due to leaching. A polymeric matrix with reactive groups is reacted

with counterparts of reactive groups of specific antimicrobial molecules to form a new chemically; e.g. covalently, bonded, non-leaching polymeric matrix- and converting

the original antimicrobial potential based on leaching into an anti-microbial potential

without leaching.

The piercing moieties of prepared surfaces are immobilized and do not leach

out. The piercing moieties axe preferably covalently bonded so that they are not

subject of easy hydrolysis, which would allow the piercing moieties to be released and

washed away. In terms of MIC, there is preferably no zone of inhibition formed and

the MIC value is far below the 50% value, and is preferably close to or equal to zero.

In praxis surfaces coated with the composition of the present invention, cured and

exposed to micro-organisms, preferably do not exhibit a zone of inhibition, but still

prevent growth or colonization of micro-organisms on treated surfaces.

The resulting non-leaching anti-microbial coated surfaces can be made

optionally highly lubricous. Covalent links of the polymer to the antimicrobial can be

establish by the functions of esters, ethers, thioesters, thioethers, carbamates,

urethanes, ureas, amids or linking mechanisms commonly used in polymerization

such as radical polymerization or converting unsaturated carbon-carbon bonds into

higher molecular branched single carbon-carbon bonds. The polymeric surface

coating on a substrate with microbial adhesion prevention property of the present

invention preferably withstands extensive exposure to a leaching solution without

losing its anti-microbial property. The coated substrates preferably do not form a

zone of inhibition as determined by bioassay. Suitable carrier solvents can include

water, methyl ethyl ketones, N-methylpyrrolidones, tetrahydrofurans, ethyl lactates,

dichloromethanes, chloroforms, ethyl acetates, propylene glycol methyl ethers,

propylene glycol methyl ether acetates, alcohols, ethers, esters, aromatics, chlorinated

hydrocarbons, hydrocarbons and mixtures thereof. The composition is preferably

useful for treating surfaces of medical devices, surgical dressings, hydro gels, textiles,

paper, cloths, metals, glass, plastics and the like.

In one aspect, the invention is directed to a curable antimicrobial film forming

composition comprising a polymeric matrix, a carrier solvent and at least one long

chain compound comprising a functional group capable of forming a chemical bond

with the matrix upon evaporating the carrier solvent and drying or curing of the

composition. The functional group is preferably selected from the group consisting of

an amine, thiol, carboxyl, aldehyde, hydroxyl and combinations thereof. The at least

one long chain compound is non-leaching upon drying or curing the composition and

is capable of penetrating cell walls of microbial organisms and preventing microbial

colonization on the surface of the cured composition. The at least one long chain

compound also has sufficient length to protrude through organic debris deposited over

time on the surface of the cured composition.

The polymeric matrix preferably includes at least one polyurethane

prepolymer comprising at least one functional group capable of forming a chemical

bond, preferably a covalent bond, with the functional group of the long chain

compound, either directly or through a cross-linker, upon drying or curing of the

coating composition.

The long chain compound is preferably a surfactant of a type selected from the

group consisting of an anionic, cationic and non-ionic surfactant. Preferably, the film

forming composition includes a combination of at least two surfactants. The

combination of at least two surfactants can include surfactants having different chain

lengths. Preferably, the surfactant is a cationic surfactant and, preferably, the cationic

surfactant is a quaternary ammonium compound.

The quaternary ammonium compound is preferably selected from the group

consisting of an alkyl hydroxyethyl dimethyl ammonium chloride; polyquaternium

11; a quaternized copolymer of vinylpyrrolidone and

dimethylaminoethyhnethacrylate; polyquaternium 16; polyquaternium 44; a

combination of a vinylpyrrolidone and quaternized vinylimidazol; polyquatemium-

55; a quaternized copolymer of vinylpyrrolidone and dimethylaminoethyl; N,N-

Dimethyl-N-dodecyl-N-(Z-hydroxy-3-sulfopropyl) ammonium betaine; N-alkyl acid

amidopropyl-N,N-dimemyl-N-(3-sulfopropyl)-ainmonium betaine; 3-chloro-2-

hydroxypropyl-alkyl-dimethylammonium chloride with a long chain alkyl group; and

combinations thereof.

Preferably, the surfactant projects at least about 15 A away, more preferably at

least about 30 A away and, most preferably, at least about 60 A away from the surface

of the cured coating. Depending on the desired application and the thickness of the

organic buildup, the surfactant can be chosen to adjust the distance that it projects

away from the surface of the cured coating and beyond the organic debris. The

organic debris can be selected from the group consisting of dead microbial cells,

proteinaceous buildup and a combination thereof.

Preferably, the film forming composition includes a hydrophilic water-soluble

organic monomer, oligomer, prepolymer, polymer or copolymer of a type and in an,

amount sufficient to provide the cured composition with a reduction in friction of at

least about 70% compared to the uncoated surface when each are wetted with water or

an aqueous solution. Preferably, the reduction in friction is at least about 80%, more

preferably at least about 90% and, most preferably, at least about 95%.

In another aspect, the invention is directed to a curable antimicrobial coating

composition comprising at least one polyurethane prepolymer present in an amount

from about 0.01% to about 20% based on the weight of the composition; at least one

carrier solvent capable of at least partially dissolving said polyurethane prepolymer,

present in an amount from about 99.89% to about 75% based on the weight of the

composition; and at least one long chain organic compound having a functional group

selected from the group consisting of an amine, thiol, carboxyl, aldehyde and

hydroxyl, present in an amount from about 0.01% to about 10% based on the weight

. of the composition, wherein the polyurethane prepolymer contains at least one

functional group capable of forming a chemical bond with the functional group of the

long chain organic compound upon evaporation of the carrier solvent. In one

embodiment, the composition is capable of forming a chemical bond directly between

the functional groups of the polyurethane prepolymer and the long chain organic

compound. In another embodiment, the composition includes a crosslinker capable of

crosslinking the functional groups of the polyurethane prepolymer and the long chain

organic compound. Preferably, the chemical bond is a covalent bond.

The long chain organic compound can be a surfactant of a type selected from

the group consisting of anionic, cationic and non-ionic surfactants. Preferably, the

long chain organic compound is a cationic surfactant and, preferably, the cationic

surfactant is a quaternary ammonium compound. Preferably, the quaternary

ammonium compound is present in an amount from about 0.01% to about 5% based

on the weight of the composition.

In one preferred aspect, the invention is directed to a curable antimicrobial

coating composition comprising at least one polyurethane prepolymer present in an

amount from about 0.01% to about 20% based on the weight of the composition; at

least one carrier solvent capable of at least partially dissolving said polyurethane

prepolymer, present in an amount from about 99.89% to about 75% based on the

weight of the composition; a hydrophilic component comprising a hydrophilic organic

monomer, oligomer, prepolymer, polymer or copolymer derived from vinyl alcohol,

N-vinylpyrrolidone, N-vinyl lactam, acrylamide, amide, styrenesulfonic acid,

combination of vinylbutyral and N-vinylpyrrolidone, hydroxyethyl methacrylate,

acrylic acid, vinylmethyl ether, vinylpyridylium halide, methyl cellulose, ethyl

cellulose, carboxymethyl cellulose, hydroxyethyl cellulose, hydroxypropyl cellulose,

hydroxymethyl ethyl cellulose, hydroxypropylmethyl cellulose, cellulose acetate,

cellulose nitrate, starch, gelatin, albumin, casein, gum, alginate, hydroxyethyl

(meth)acrylate, hydroxypropyl (meth)acrylate, ethylene glycol (meth)acrylates (e.g.

triethylene glycol (meth)acrylate) and meth)acrylamide), N-alkyl (meth) acrylamides

(e.g. N-methyl (meth)acrylamide and N-hexyl (meth)acrylamide), N,N-dialkyl

(meth)acrylamides (e.g. N,N-dimethyl (meth)acrylamide and poly-N,N-dipropyl

(meth)acrylamide), N-hydroxyalkyl (meth)acrylamide polymers, such as poly-N-

methylol (meth)acrylamide and poly-N-hydroxy ethyl (meth)acrylamide, and N,N-

dihydroxyalkyl (meth.)acrylamide polymers, such as poly-N,N-dihydroxyethyl

(meth)acrylamide, ether polyols, polyethylene oxide, polypropylene oxide, and

polyvinyl ether), alkylvinyl sulfones, alkylvinylsulfone-acrylates or a combination

thereof, present in an amount from about 0.01 to about 40 % based on the weight of

the composition; and at least one quaternary ammonium compound present in an

amount from about 0.01% to about 5% based on the weight of the composition and

having the following formula:

wherein:

L represents a hydrocarbon group which comprises at least one functional

group capable of forming a chemical bond with the polyurethane prepolymer, upon

curing of the coating composition by evaporation of said carrier solvent, and having

sufficient length to allow the at least one quaternary ammonium compound to

protrude through and beyond organic debris deposited over time on the surface of the

cured coating composition, wherein the functional group is capable of reacting with

the polyurethane prepolymer directly or with a crosslinker that is capable of

crosslinking the quaternary ammonium compound with the polyurethane prepolymer

upon evaporation of the carrier solvent; and at least one of R1, R2 and R3 represents a

hydrocarbon group which is capable of penetrating cell walls of a microbial organism

and killing the organism.

In one embodiment, L has a chain length between 1 and about 40 atoms; R1

and R3 independently have chain.lengths between 1 and about 4 atoms; and R2 has a

chain length between about 12 and about 23 atoms. Preferably, L has a chain length

between about 5 and 30 atoms and, more preferably, between about 10 and 25 atoms.

In one embodiment, the polyurethane prepolymer contains at least one

functional group selected from the group consisting of a reactive isocyanate, blocked

isocyanate, thioisocyanate, carboxyl, amino, vinyl and combinations thereof.

Preferably, the at least one functional group is selected from the group consisting of a

reactive isocyanate, blocked isocyanate and thioisocyanate.

The coating composition can also include a modifying polymer selected from

the group consisting of polyester, polyalkyd, maleic anhydride polymer, maleic

anhydride copolymer, polyol, polyamine, polyamid, polyacrylate, polyvinyl alcohol,

polyvinyl acetate, polyglucosamid, polyglucosamine, polyvinylpyrrolidone, their

copolymers and combinations thereof.

Preferably, the hydropbilic component comprises a polymer, copolymer or

prepolymer selected from the group consisting of N-polyvinylpyrrolidone, polyvinyl

alcohol, alkylpolyol, alkoxypolyol, polysaccharide, polyglucosamid, polyglucosamine

and combinations thereof.

Preferably, the hydrophilic component is present in an amount from about

0.2% to about 15% and, more preferably, about 1% to about 12%, based on the

weight of the composition in replacement of the carrier solvent. The hydrophilic

polymer, copolymer or prepolymer is most preferably polyvinylpyrrolidone (PVP).

Preferably, the PVP is present in an amount at least approximately equal to the

amount of the quaternary ammonium compound.

In the case where a crosslinker is used, the crosslinker is preferably selected

from the group consisting of an aziridine, carbdiimid, melamine, a substituted

melamine, a melamine derivative, multifunctional alcohol, multifunctional aldehyde,

multifunctional amine, multifunctional isocyanate and combinations thereof. The

crosslinker is preferably present in an amount from about 0.001% to about 5%, and

more preferably about 0.1% to about 2.5%, based on the weight of the composition in

replacement of said carrier solvent.

The coating composition can also include a reaction enhancing catalyst.

Preferred catalysts include catalysts selected from the group consisting of tin organic

compounds, cobalt organic compounds, trimethylamine, triethylamine and

combinations thereof. Examples of preferred catalysts include dibutyltin dilaurate

and cobalt octoate.

The carrier solvent can be selected from the group consisting of water, methyl

ethyl ketone, N-methylpyrrolidone, tetrahydrofuran, dichloromethane, chloroform,

ethyl acetate, propylene glycol methyl ether, propylene glycol methyl ether actetate,

diacetone alcohol, ether, ester, aromatic hydrocarbon, chlorinated hydrocarbon, linear

hydrocarbon and combinations thereof.

In the above formula, L is preferably of sufficient length to allow a substantial

number of positively charged nitrogen atoms to remain above dead microorganisms

(or organic debris) that accumulate on the surface of the cured composition when in

use. Preferably, at least about 20 %, more preferably at least about 30% and, most

preferably, at least about 50%, of the positively charged nitrogen atoms remain above

the dead microorganisms and debris that.builds up on the surface of the cured

composition when in use. The R groups are selected to be of types and chain lengths

to compliment each other to be effective so that the overall quaternary ammonium

compound is effective in penetrating and destroying microbial cell walls and causing

the death of the cell.

The at least one quaternary ammonium compound is preferably selected from

the group consisting of an alkyl hydroxyethyl dimethyl ammonium chloride;

polyquatemium 11; a quaternized copolymer of vinylpyrrolidone and

dimethylaminoethylmethacrylate; polyquatemium 16; polyquatemium 44; a

combination of a vinylpyrrolidone and quaternized vinylimidazol; polyquaternium-

55; a quaternized copolymer of vinylpyrrolidone and dimethylaminoethyl; N,N-

Dimethyl-N-dodecyl-N-(2-hydroxy-3-sulfopropyl) ammonium betiaine; N-alkyl acid

amidopropyl-N,N-dimethyl-N-(3-sulfopropyl)-ammonium betaine; 3-chloro-2-

hydroxypropyi-alkyl-dimethylammonium chloride with a long chain alkyl group; and

combinations thereof.

Preferably, the coating composition contains a combination of at least two of

the above-listed quaternary ammonium compounds. In one preferred embodiment,

the coating composition contains a combination of a 3-chloro-2-hydroxypropyl-

stearyl dimethyl ammonium chloride and an alkyl hydroxyethyl dimethyl -R-

ammonium chloride. In one embodiment, the coating composition contains a

combination of at least three of the above-listed quaternary ammonium compounds.

In such an embodiment, the combination preferably includes an alkyl hydroxyethyl

dimethyl ammonium chloride, a 3-chloro-2-hydroxypropyl-cocoalkyl-dimethyl

ammonium chloride and a 3-chloro-2-hydroxypropyl-stearyl-dimethyl ammonium

chloride, e.g., a combination of Praepagen HY, Quab 360 and Quab 426.

The coating composition can also include an additional component intended to

leach out of the cured coating composition selected from the group consisting of an

antimicrobial compound, biocide, antibiotic, drug, vitamin, fungicide, fungistat,

virucide, germicide, spennacide, therapeutic agent, plant extract and combinations

thereof.

In yet another aspect, the invention is directed to a non-leaching antimicrobial

solid surface coating comprising a solid polymeric matrix covalently bound to a

quaternary antimicrobial compound having the following formula:

wherein: 

the polymeric matrix comprises a cured polyurethane;

X represents -O-, -S-, -CO-, -COO-, -NH-CO-, or -NH-;

L represents a chain extending, multifunctional linker, having a chain length sufficient

to extend N approximately equal to or beyond any proteinacious debris that builds up

on the coating surface;

N represents nitrogen or phosphor; and

Rl, R2 and R3 independently represent carbon chains, in which at least one R group

has sufficient length to penetrate and destroy microbial cell walls, resulting in death of

the cell.

In one embodiment, R1 and R2 independently represent hydrocarbon groups

having chain lengths from one to about four atoms, and R3 represents a hydrocarbon

group having about 12 to about 23 atoms.

In yet another aspect, the invention is directed to a medical device for

introduction into a human or animal body, comprising an antimicrobial coating on at

least one surface of the device, the antimicrobial coating comprising:

a polymeric matrix which comprises a polyurethane component; and

at least one long chain surfactant chemically bonded to the polyurethane

component, the surfactant projecting away from the surface of the antimicrobial

coating and having sufficient length to protrude through organic debris deposited over

time on the surface of the antimicrobial coating as a result of being introduced into a

human or animal body. The surfactant is non-leaching and is capable of penetrating

cell walls of microbial organisms and preventing microbial colonization over the

surface of the antimicrobial coating. Preferably, the long chain surfactant is

covalently bonded to the polyurethane component.

The medical device can also include a hydrophilic organic monomer,

oligomer, prepolymer, polymer or copolymer derived from vinyl alcohol, N-

vinylpyrrolidone, N-vinyl lactam, acrylamide, amide, styrenesulfonic acid,

combination of vinylbutyral and N-vinylpyrrolidone, hydroxyethyl methacrylate,

acrylic acid, vinylmethyl ether, vinylpyridylium halide, methyl cellulose, ethyl

cellulose, carboxymethyl cellulose, hydroxyethyl cellulose, hydroxypropyl cellulose,

hydroxymethyl ethyl cellulose, hydroxypropylmethyl cellulose, cellulose acetate,

cellulose nitrate, starch, gelatin, albumin, casein, gum, alginate, hydroxyethyl

(meth)acrylate, hydroxypropyl (meth)acrylate, ethylene glycol (meth)acrylates (e.g.

triethylene glycol (meth)acrylate) and meth)acrylamide), N-alkyl (meth) acrylamides

(e.g. N-methyl (meth)acrylamide and N-hexyl (meth)acrylamide), N,N-dia]kyl

(meth)acrylamides (e.g. N,N-dimethyl (meth)acrylamide and poly-N,N-dipropyl

(meth)acrylamide), N-hydroxyalkyl (meth)acrylamide polymers, such as poly-N-

methylol (meth)acrylamide and poly-N-hydroxy ethyl (meth)acrylamide, and N,N-

dihydroxyalkyl (meth)acrylamide polymers, such as poly-N,N-dihydroxyethyl

(meth)acrylamide, ether polyols, polyethylene oxide, polypropylene oxide, and

polyvinyl ether), alkylvinyl sulfones, alkylvinylsulfone-acrylates or a combination

thereof.

The medical device preferably includes a hydrophilic polymer, copolymer or

prepolymer selected from the group consisting of N-polyvinylpyrrolidone, polyvinyl

alcohol, alkylpolyol, alkoxypolyol, polysaccharide, polyglucosamid, polyglucosamine

and combinations thereof.

Preferably, the surfactant is a type selected from the group consisting of an

anionic, cationic and non-ionic surfactant. In one embodiment, the antimicrobial

coating includes a combination of at least two surfactants. The combination of at

least two surfactants can include surfactants having different chain lengths.

Preferably, the surfactant is a cationic surfactant. Preferably, the cationic surfactant is

a quaternary ammonium compound.

The quaternary ammonium compound can be selected from the group

consisting of an alkyl hydroxyethyl dimethyl ammonium chloride; polyquatemium

11; a quatemized copolymer of vinylpyrrolidone and

dimethylaminoethyhnethacrylate; polyquatemium 16; polyquatemium 44; a

combination of a vinylpyrrolidone and quatemized vinylimidazol; polyquatemium-

55; a quatemized copolymer of vinylpyrrolidone and dimethylaminoethyl; N,N-

Dimethyl-N-dodecyl-N-(2-hydroxy-3-sulfopropyl) ammonium betaine; N-alkyl acid

amidopropyl-N,N-dimethyl-N-(3-sulfopropyl)-ainmomum betaine; 3-chloro-2-

hydroxypropyl-alkyl-dimethylammonium chloride with a long chain alkyl group; and

combinations thereof.

Preferably, the surfactant projects at least about 15 A away, more preferably at

least about 30 A away and, most preferably, at least about 60 A away from the surface

of the antimicrobial coating.

Preferably, the antimicrobial coating includes a hydrophilic polymer,

copolymer or prepolymer of a type and in an amount sufficient to provide the coating

with a reduction in friction of at least 70% compared to the uncoated surface when

each are wetted with water or an aqueous solution. The reduction in friction is

preferably at least about 80%, more preferably at least about 90% and, most

preferably, at least about 95%.

Additional objects, advantages and novel features of the invention will be set

forth in part in the description and examples which follow, and in part will become

apparent to those skilled in the art upon examination of the following, or may be

learned by practice of the invention. The objects and advantages of the invention may

be realized and attained by means of the instrumentalities and combinations

particularly pointed out in the appended claims.

DETAILED DESCRIPTION OF THE INVENTION

The present invention relates to a non-leaching, anti-microbial coating

composition providing surfaces upon drying and evaporation of the carrier solvents of

the composition with a bacteria adhesion prevention surface coating. The present

invention also includes methods for preparing and applying the composition of the

invention.

As used in the specification and claims hereof, the following terms have the

particular meanings and definitions set forth below:

The term "chemical bond" as used herein is meant to be interpreted broadly to

encompass not only covalent bonding and ionic bonding but also interactions, such as,

for example, van der Waals forces and hydrogen bonding to the degree that they can

not be overcome by hydrolytic interaction-with water so as to cause the originally

linked antimicrobial to become teachable and form a cleaved antimicrobial entity that

creates a zone of inhibition.

The term "antimicrobial" as used herein is meant to include a material that

engages in a biological activity or which is effective against microorganisms.

Antimicrobial moieties suitable for use in the present invention can include anionic,

cationic and non-ionic surfactants that provide, after curing the coating composition,

an antimicrobial, non-leaching durable film, which functions without formation of a

zone of inhibition due to leaching.

The coating composition according to the invention preferably includes a

polymeric matrix containing functional groups that can bond covalently with amine,

thiol, carboxyl, aldehyde or hydroxyl active groups of selected long chain anionic,

cationic and non-ionic surfactant compounds. The length of the selected long chain

compounds are long enough to protrude through organic debris deposited over time

on the resulting coating during use. These long chain compounds become non-

leaching upon curing of the coating composition and are capable of penetrating cell

walls of microbial organisms and disrupting cell functional activities to prevent

microbial colonization on the coated surface.

The long chain antimicrobials can include either an unsubstituted amine

moiety, a hydroxy moiety, an aldehyde or a chemical moiety capable of forming

either a covalent bond with an amine moiety (such as, for example, an aldehyde

moiety, an epoxide moiety or an isocyanate moiety) or a chemical moiety capable of

forming an ionic bond with an amine moiety (such as, for example, a phosphate

moiety, a sulphate moiety or a carboxylate moiety), or any possible combination of

any one or more of these moieties alone or in combination. In addition, the term

"antimicrobial molecule" as used herein may mean any one or more of an

antimicrobial molecule alone or a combination of different antimicrobials.

Furthermore the unsubstituted amine function of the antimicrobial may serve as

starting function to modulate into more reactive isocyanate function by known

reaction with phosgene or phosgene derivatives. In general the individual functional

group can either be present at the polymeric backbone, the crosslinker or the

antimicrobial to complement the functional group with out limitation of the position

in the polymeric matrix or in the antimicrobial moiety.

The term non-leachable as used herein means that the coating is no longer

releasing quantities of an original antimicrobial moiety in concentrations that are

biologically active, i.e., they are not biocidal anymore in terms of a zone of inhibition.

The leach-out concentrations are below the actual efficacy levels in an aqueous

solution and therefore do not control microbial growth. Test samples coated with

compositions of the present invention were subjected to extensive leaching in the

presence of saline solution or demineralized water for at least 28 days prior to

biological testing. Coatings according to the invention did not lose their efficacy after

the 28-day leaching cycle, confirming that the antimicrobial moiety was bonded to the

surface. The non-leaching antimicrobial status, after the 28-day leaching cycle, was

confirmed by microbial testing when a.) no zone of inhibition is detected and b.) no

adhesion or growth of microbes was evident after 24 his of microbial exposure and 5

days of incubation time of the leached surfaces which were coated with the

compositions according to the present invention.

The antimicrobial coatings according to the invention, upon drying and curing,

provide a non-leaching antimicrobial surface with long term efficacy against a target

microorganism for, preferably, at least about 3 months. Preferably, the efficacy is

maintained for at least about 6 months, more preferably at least about 9 months and,

most preferably, at least about 1 year. The target microorganisms can include

Escherichia coli and/or Staphylococcus aureus.

In one embodiment of the present invention, a polymeric matrix with reactive

groups is reacted with counterparts of reactive groups of specific antimicrobial

molecules to form a new covalently bonded moiety in a non-leaching polymeric

matrix by converting the original anti-microbial into an anti-microbial surface active

polymeric coating which does not have a mode of action based on a leaching. In

another embodiment, the c'ovalent links can be established by crosslinkers. Thus, the

covalent links of the polymer to the antimicrobial can be establish by the functions of

esters, ethers, thioesters, thioethers, carbamates, urethanes, ureas, amids or linking

mechanisms commonly used in polymerization such as radical polymerization or

converting unsaturated carbon-carbon bonds into higher molecular branched single

carbon-carbon bonds or by the use of crosslinkers. The resulting non-leaching antimicrobial

coated surfaces can be made optionally highly lubricous.

The present invention also provides methods for attaching an anti-microbial

polymeric coating to a substrate surface and corresponding medical devices. The

present invention provides methods for making a medical device having at least one

anti-microbial surface forming antimicrobial immobilized on a polymeric surface.

One method of the present invention includes converting an antimicrobial molecule

comprising an amine-functional material (RNH2) and combining the amine-functional

material with an aldehyde moiety, an epoxide moiety, an isocyanate moiety, a

phosphate moiety, a sulphate moiety or a carboxylate moiety, which is capable of

forming a chemical bond with the amine-functional material, to bond the two

materials together to form an immobilized antimicrobial or microbiostatic

biomolecule on a medical device surface with or without lubricous property.

Another method of the present invention includes converting an antimicrobial

molecule comprising an hydroxyl-functional material (ROH) and combining the

hydroxyl-functional material with an epoxide moiety, an isocyanate moiety, a

phosphate moiety, a sulphate moiety or a carboxyl moiety, which is capable of

forming a chemical bond with the hydroxyl-functional material, to bond the two

materials to form an immobilized anti-microbial non-leaching polymer on a medical

device surface with or without lubricous property. The invention also includes the use

of such modified antimicrobial polymers to coat sheeting materials made of

polycarbonate, PVC, polyurethane, glass, ceramic and the like. The resulting surface

is not only anti-microbial without forming a zone of inhibition (no leaching), but also

has anti-fog and anti-frost properties. Uses for such coatings include greenhouses,
