Repository: anandvc/allindianpatents

File: patents/262710-quaternary-ammonium-salts-as-a-conversion-coating-or-as-anticorrosive-additive-in-paints.html
Indian Patents. 262710:QUATERNARY AMMONIUM SALTS AS A CONVERSION COATING OR AS ANTICORROSIVE ADDITIVE IN PAINTS

Indian Patents

Recently Granted Patents

  Recently Published Patents

Title of Invention	QUATERNARY AMMONIUM SALTS AS A CONVERSION COATING OR AS ANTICORROSIVE ADDITIVE IN PAINTS

Abstract	Disclosed are quaternary ammonium salts containing non-halogen anions such as carbonates, bicarbonates, phosphates, glycolates and mixtures thereof as conversion coatings or additives imparting anti-corrosive properties to paints. The invention relates to a method for inhibiting the corrosion of metal surfaces by applying a composition containing one or more quaternary ammonium carbonate or bicarbonate. The disclosure is also directed to anti-corrosive coatings for metal substrates containing these compounds and to metal substrates having these anticorrosive coatings.	

Full Text	FIELD OF THE INVENTION

The present invention relates to the use of quaternary ammonium salts containing non-halogen anions such as carbonate, bicarbonate, phosphate and glycolate as active ingredients of conversion coatings and as additives for paints and coatings.

BACKGROUND OF THE INVENTION

In processes where metal surfaces come in contact with water, whether as liquid water or humid air, there is always the danger of corrosion. This is particularly problematic when the metal itself is prone to corrosion and is not coated.

Examples of metals prone to corrosion are found in stamped metal car parts made from ferrous alloys, abraded surfaces such as machined steel parts, and machine components made from cast iron.

Conversion coatings are used to inhibit corrosion and to assure good adhesion of paint to a metal surface, in particular to steel. Bare steel does not form a good bond with organic coatings. To improve the metal/organic coating bond, chromate or phosphate conversion coatings are chemically reacted with the steel to form a rough surface structure with metal-phosphate platelets that provide both mechanical and chemical keying (adhesion) of the organic polymer to the metal surface. See, for example, Watson, J. "A refresher: Understanding pretreatment", Powder Coating 1996, 7(3) and Ferguson, D.; Monzyk, B., "Nonpolluting replacement for chromate conversion coating and zinc phosphate in powder coating applications", Powder Coating 2001,12(1). Here and hereinbelow, a conversion coating is to be understood to mean a protective barrier film or layer on the metal substrate surface simultaneously capable of both corrosion inhibition and paint adhesion and comprised of either (i) an organic film, (ii) an inorganic oxide resulting from a metal etching and redeposition process, (iii) an inorganic oxide resulting from a true deposition process, or (iv) any mixture of inorganic and organic materials from (i), (ii) and (iii). The most widely used conversion coatings are chromating, phosphochromating and zinc phosphatizing processes. It is believed that chromating gives better corrosion inhibition, while phosphochromating gives better paint adhesion. Prior to applying the conversion coating to the metal surface, the metal surface must be cleaned in order to remove any grease on the metal surface. The conversion coating can then be applied by either immersion or spraying. Chromate and phosphochromate conversion

coatings are the most common chemical conversion coatings, but because of health, safety and environmental concerns other types of conversion coatings are needed.

SUMMARY OF THE INVENTION

It has been discovered that quaternary ammonium salts containing non-halogen anions such bicarbonate, carbonate, phosphate and glycolate, more specifically, dialkyl dimethyl ammonium salts containing bicarbonate, carbonate, phosphate or glycolate as the anion, and various combinations thereof, have applicability as a conversion coating for metal surfaces and steel in particular. Additionally it has been discovered that said quaternaries are capable of effecting a desirable surface transformation such as the growth of desirable surface oxides (i.e. magnetite, Fe3O4) on steel substrates. This oxide formation results in distinct crystallite domains which adhere to the metal substrate and to which coatings such as paints are expected to exhibit improved adhesion. In addition, said quaternary ammonium salts can be added directly to paints to provide better adhesion of the paint to the metal surface and thereby improving corrosion resistance.

The corrosion inhibition properties of quaternary ammonium carbonates and bicarbonates have been disclosed in copending U.S. Patent Application Serial No. 10/810279 (US 2005/0003978 Al). Additionally it has now been discovered that under the inhibitor film, a protected steel surface grows desirable surface oxides (i.e., magnetite, Fe3O4). This oxide formation creates domains to which organic coatings such as paints are expected to exhibit

improved adhesion.

DETAILED DESCRIPTION OF THE INVENTION

Surprisingly, it has been found that certain quaternary ammonium salts containing non-halogen anions, such as di-n-decyldimethylammonium carbonate, when applied to the surface of iron and iron alloys such as steel, have a propensity to effect a known, desirable transformation on the surface of iron and iron alloys such as steel under much milder conditions of temperature than previously known. While thermally induced transformations of steel surfaces at >110 °C are known in the art, the high temperatures required to effect those transformations have heretofore limited their commercial exploitation. However the above mentioned quarter-nary ammonium salts appear capable of effecting a similar transformation of steel surfaces at temperatures as low as room temperature.

Additionally, the unique nature of the above quaternary ammonium salts (either neat or in formulation) allows for a one step metal surface preparation process prior to final coating

applications. It has been found that metal exposure to their solutions will simultaneously clean, corrosion inhibit, and primer coat metal surfaces in preparation for final coating applications. This represents a significant improvement over current processes which perform the following independent functions in a stepwise fashion and with significantly greater amounts of industrial effluents which must be disposed of:

a)	the raw metal is passivated with oil to prevent flash rust.

b)	the passivation oil is removed and disposed of

c)	the metal surface is treated with conversion coating solutions (acidic, heavy metal containing

chemicals) and cured before the final coating is applied.

It has also been found that steel surfaces treated according to the present invention are resistant to flash rusting. Flash rusting occurs when a newly formed bare steel surface is exposed to water and reacts to form a red iron hydroxide rust layer.

Coiled sheet steel treated with according to the present invention is resistant to the edge staining that occurs when moisture condenses on the edges of the coils. Presently steel sheet is sprayed with a light oil prior td storage or transportation. This oil must be removed prior to additional surface treatments or coatings.

The oxide film formed in according to the present invention has the potential of being an under-paint conversion coating or primer for steel. Bare steel does not form a good bond with organic coatings. To improve the metal/organic coating bond, chromate or phosphate conversion coatings are chemically reacted with the steel to form a rough surface structure with metal-phosphate platelets that provide both mechanical and chemical keying (adhesion) of the organic polymer to the metal surface.

It has also been found that the conversion coatings and anticorrosive paints of the present invention exhibit certain self-healing properties on scratching, which means that even the "bare" metal surface in a scratch shows some passivation that may be due to migration of the quaternary ammonium salt from the surrounding coating. In some cases, a permanent oxide transformation is also observed resulting in long term passivation of a scratched area. This is an effect that is similar to the self-healing observed on chromium coated metal surfaces.

In particular, the present invention relates to a method for applying a conversion coating to the surface of a metal substrate, said method comprising the step of contacting the substrate with a composition comprising

(a)	at least one quaternary ammonium salt containing a non-halogen anion and

(b)	optionally, a solvent.

Preferably, the quaternary ammonium salt has the formula

 (Formula Removed)

wherein R1 is an optionally aryl-substituted C1-20 alkyl group, and R2 is an optionally aryl-substituted C1-20 alkyl group, R3 and R4 independently of each other are C1-4 alkyl groups, Xn-is an anion selected from the group consisting of hydroxide, carbonate, bicarbonate, phosphates, phosphites, hypophosphite, nitrate, sulfates, borates, anions of saturated and unsaturated acyclic C1-20 monocarboxylic acids, anions of saturated and unsaturated C2-20 dicarboxylic acids, and anions of hydroxy-substituted carboxylic acids, and n denotes the appropriate number of negative charges of said anion.

Here and hereinbelow, C1-20 alkyl groups are linear or branched alkyl groups having 1 to 20 carbon atoms, including, but not limited to, methyl, ethyl, propyl, isopropyl, butyl, isobutyl, sec-butyl, tert-butyl, pentyl, isopentyl, hexyl, heptyl, octyl, nonyl, isononyl, decyl, dodecyl, tetradecyl, hexadecyl, octadecyl and icosyl. Aryl-substituted C1-20 alkyl groups are any of the above groups bearing an aryl group, in particular phenyl, as a substituent. Preferred examples of aryl-substituted C1-20 alkyl groups are benzyl, phenylethyl and phenylpropyl.

The term "phosphates" is to be understood as including both acid and neutral salts of phosphoric acid, namely, dihydrogenphosphates (H2PO4), monohydrogenphosphates (HPO2-4) and phosphates (PO3-4), as well as salts of oligo- and polyphosphoric acids such as diphosphates (pyrophosphates) and triphosphates.

Phosphites are salts of phosphorous acids containing the anions H2PO3 and/or HPO2-3.

Sulfates are hydrogensulfate (HSO4) and sulfate (SO2-4) as well as disulfate (S202-7) and related anions.

Borates are any anions derived from boric acid (H2BO3) and the various polyboric acids.

Saturated and unsaturated acyclic C1-20 monocarboxylic acids are in particular alkanoic acids, such as formic, acetic, propionic, butyric, pentanoic, hecanoic, octanoic, decanoic, dodecanoic, tetradecanoic, hexadecanoic, octadecanoic and icosanoic acids, or alkenoic acids, such as acrylic, methacrylic, oleic and linolic acid.

Saturated and unsaturated acyclic C2-20 dicarboxylic acids are in particular alkanedioic acids, such as oxalic, malonic, succinic, glutaric and adipic acid, or alkenedioic acids such as fumaric or maleic acid.

Hydroxy-substituted carboxylic acids are any carboxylic acids bearing at least one hydroxy group in addition to the carboxylate group(s), such as glycolic, malic, citric or salicylic acid.

More preferred quaternary ammonium salts exhibiting the effect described above are quaternary ammonium carbonates, quaternary ammonium bicarbonates, quaternary ammonium phosphates and quaternary ammonium glycolates.

Still more preferably, R3 and R4 in the quaternary ammonium salt of formula I are methyl groups.

In a preferred embodiment, R1 is methyl.

In a more preferred embodiment, R2 is benzyl or phenylethyl.

In another preferred embodiment, R1 and R2 are the same C1-20 alkyl groups.

In a more preferred embodiment, R1 and R2 are C10 alkyl groups.

In an even more preferred embodiment, R1 and R2 are n-C10 alkyl groups.

In a particularly preferred embodiment, the quaternary ammonium salt is di-n-decyldi-methylammonium carbonate and/or di-n-decyldimethylammonium bicarbonate.

Preferably, the metal substrate is steel.

More preferably, the steel is coiled sheet steel.

Another object of the invention is an article of manufacture comprising a metal substrate treated according to the above described method or any of its preferred embodiments.

Again, the preferred metal substrate is steel.

Still another object of the invention is an anti corrosive paint comprising

(a)	at least one quaternary ammonium salt containing a non-halogen anion,

(b)	a binder,

(c)	optionally, a solvent and

(d)	optionally, a pigment.

As in the method described above, the quaternary ammonium salt in the anticorrosive paint preferably has the formula

(Formula Removed)

R4 wherein R1 is an optionally aryl-substituted C1-20 alkyl group, and R2 is an optionally aryl-

substituted C1-20 alkyl group, R3 and R4 independently of each other are C1-4  alkyl groups, Xn-is an anion selected from the group consisting of hydroxide, carbonate, bicarbonate, phosphates, nitrate, sulfates, borates, anions of saturated and unsaturated acyclic C1-20 monocarboxylic

acids, anions of saturated and unsaturated C2-12 dicarboxylic acids, and anions of hydroxy-substituted carboxylic acids, and n denotes the appropriate number of negative charges of said anion.

The further preferred embodiments of the quaternary ammonium salt in the above described method apply analogously to the anticorrosive paint.

Preferably, the binder is selected from the group consisting of acrylic resins, casein (milk protein), vinyl resins, latex resins, acetate resins, epoxy resins and mixtures thereof.

In a preferred embodiment, the anticorrosive paint is a latex paint.

In another preferred embodiment, the anticorrosive paint is an enamel spray paint.

In a further preferred embodiment, the anticorrosive paint is an E-Coating paint.

In still another preferred embodiment, the anticorrosive paint is an acrylic paint.

Still another object of the invention is an article of manufacture comprising a metal substrate painted with the above described anticorrosive paint. All preferred embodiments regarding the nature of the anticorrosive paint, the ammonium salt being comprised in said paint, and the metal substrate apply likewise to said article of manufacture.

Still another object of the invention is the use of a quaternary ammonium salt having the formula

(Formula Removed)

wherein R1 is an optionally aryl-substituted C1-20 alkyl group, and R2 is an optionally aryl-

substituted C1-20 alkyl group, R3 and R4 independently of each other are C1-4alkyl groups, Xn-

is an anion selected from the group consisting of hydroxide, carbonate, bicarbonate, phosphates,

phosphites, hypophosphite, nitrate, sulfates, borates, anions of saturated and unsaturated acyclic

C2-20 monocarboxylic acids, anions of saturated and unsaturated acyclic C2-20 dicarboxylic

acids and anions of hydroxy-substituted carboxylic acids, and n denotes the appropriate number of negative charges of said anion as an anticorrosive additive in paints or coatings.

The further preferred embodiments of the quaternary ammonium salt in the above described method apply analogously to the use as an anticorrosive additive.

DESCRIPTION OF THE DRAWINGS

Figure 1 is a SEM micrograph of a steel surface after two weeks immersion in 3.5% aqueous NaCl solution containing 0.1% di-n-decyldimethylammonium carbonate. Note the formation of hexagonal platelets on the surface.

Figure 2 is a SEM micrograph of a steel surface after two months immersion in 3.5% aqueous NaCl solution containing 0.1% di-n-decyldimethylammonium carbonate. The surface is covered with platelets and spherical particles. One of these phases is ferromagnetic (magnetite, Fe3O4).

Figure 3 is a SEM micrograph of a steel surface after 48 h immersion at 70 °C in a 0.1% solution of di-n-decyldimethylammonium glycolate in tap water.

Figure 4 is a SEM micrograph of a steel surface after 1 h immersion at 70 °C in tap water (control experiment).

Figure 5 depicts the results of paint peel back tests with several E-coated steel samples after salt spray exposure.

Figure 6 depicts the results of salt spray tests of steel samples painted with latex paint made anticorrosive by addition of quaternary ammonium salts.

Figure 7 depicts the results of salt spray tests of steel samples painted with gloss protective spray enamel with various amounts of quaternary ammonium salts.

The following examples illustrate the invention, but are not limiting thereof. All parts and percentages are given by weight unless otherwise stated.

Example 1

A Conversion Coating Study (Reference: NB5751-001 through 018) was done with the

objective to prepare steel panels (S-46, purchased from Q-Panel Lab Products, Cleveland,

Ohio) with various aqueous treatments of either CarboShield® 1000 (di-n-decyldimethyl-ammonium bicarbonate/carbonate), "Phosphoquat" (di-n-decyldimethylammonium phosphates), and various related controls.

A plastic tank being 27.9 cm (11") in diameter and 27.9 cm (11") in height was used to treat the panels. The plastic tank was filled with 9,600 grams of test solution.

10.16 cm x 15.24 cm x l.59 mm (4"x 6"x 1/16") steel (S-46) panels with a hole of 6.35 mm (1/4") in

diameter located 6.35 mm (14") from the top edge were treated by placing a plastic pipette

through the hole in the panel. Up to three panels were skewed using the same pipette. This allowed for the panels to stand upright, with only the bottom of the panel touching the bottom of the tank. The tank was then placed in an oven which was at 70 °C for one hour. After one hour, the panels were removed from the tank, dried with a paper towel and then wrapped in a plastic wrap and labeled. The test solutions prepared can be found in the list below. All

concentrations are given in percents by weight. The concentrations stated for CarboShield® and Phosphoquat are the true concentrations of the active compound(s):

Test Solutions

Deionized Water

Tap Water (Allendale, NJ)

5% Salt (NaCl) Water

0.1% CarboShield® 1000*) in Deionized Water

0.1% CarboShield® 1000 in Tap Water (Allendale, N.J.)

0.1% CarboShield® 1000 in 5% Salt (NaCl) Water

0.1% Phosphoquat**)(pH - 2.5) in Deionized Water

0.1% Phosphoquat (pH = 4.0) in Deionized Water

0.1% Phosphoquat (pH = 7.5) in Deionized Water

0.1% Glycoquat**} (pH = 7.5) in Deionized Water

*} CarboShield® 1000 is a 50% aqueous solution of di-n-decyldimethylammonium (bi)carbonate

(90 mol% bicarbonate, 10 mol% carbonate).

**) Phosphoquat is a solution of di-w-decyldimethylammonium (hydrogen)phosphate(s) prepared

by adding the amount of 85% aqueous phosphoric acid required to obtain the specified pH to

CarboShield® 1000.

***) Glycoquatis a solution of di-«-decyldimethylammonium glycolate(s) prepared by adding

the amount of glycolic acid required to obtain the specified pH to CarboShield® 1000.

After the steel panels were treated with the test solutions, they were painted using three different painting processes. Two panels were painted for each painting process. In one of the painting processes, the steel panels were spray painted using Rust-Oleum®'s Professional High Performance Enamel (Hunter Green) spray paint. Four steel panels were laid flat end to end and spray painted with approximately 18 g of paint applied to the top surface of the steel panels and allowed to dry overnight. The bottom of the panels were treated in a similar manner the next

day. A second set of panels were painted using Rust-Oleum®'s Painters Touch® (Hunter Green)

latex paint. The paint was applied with a foam roller to the steel panels. A total of two coats of

paint were applied to each side of the steel panels. A third set of panels were painted using a commercial painting process known as E-Coating (a polymer based coating). These samples were painted at Royal E-Coat (Costa Mesa, California), using a proprietary process. A fourth set of steel panels (untreated) were also painted using Rust-Oleum®'s Painters Touch® (Hunter

Green) latex paint to which CarboShield® 1000 was added at either 0.1%, 0.5% or 1.0%. A fifth set of steel panels (untreated) were also painted using Rust-Oleum®'s Gloss Protective Spray Enamel (Hunter Green) paint to which CarboShield® 1000, phosphoquat, or glycoquat was added at indicated levels.

All of the painted samples were sent to Assured Testing Services (224 River Rd., Ridge-way, PA 15853) for salt spray testing (ASTM Bl 17). One set of panels were scored with an "X" in the center of the panel. The amount of paint pull back for the scored X was measured (in mm) in 5 different locations. The measurements were then averaged. The lower the average value, the better was the performance of the treatment. The samples were measured at different time intervals during the course of the testing. The second set was edge coated with wax to prevent edge effects. The undisturbed panel surface was periodically evaluated for total visible rust and rated from 0 to 100%.

Conversion Coating/Paint/Salt Spray Testing Results:

The panels that were spray painted (enamel) exhibited the largest improvement in paint adhesion relative to the control samples. For most of the test samples evaluated, the latex paint samples did not show differences between test sample and the corresponding controls. The E-Coat samples exhibited the least amount of paint pull back after 144 hours. The relevant results where differences exist between the test sample and the control are compiled in Tables 1 and 2 below.

Table 1

(Table Removed)

** Average paint peel in mm.

This data clearly demonstrates dramatic improvements to paint peel in the case of a commercial spray enamel when the test panel is pre-treated with CarboShield® 1000 and phosphoquat materials.

Table 2: Summary of average paint peel back data for E-coated samples.

(Table Removed)

PQ = Phosphoquat; CS = CarboShield®; DI = deionized water.

The results listed in Table 2 are also depicted in Figure 5.

A duplicate set of unscored paint panels was prepared and subjected to salt spray exposure testing. Table 3 below is a summary table of the key results where differences exist between the test sample and the control.

Table 3: Summary of key undisturbed test panel surfaces salt spray testing

(Table Removed)

Collectively, this data demonstrates a dramatic ability of both CarboShield® 1000 and the phosphoquat version "conversion coating" pretreatments to significantly reduce total rust of a commercial latex and a spray enamel treatment in salt spray testing.

Table 4: Peel back data for CarboShield® 1000 added to brush latex

(Table Removed)

This data shows dramatic improvements in paint peel when CarboShield® 1000 is incorporated directly into a commercial paint formulation.

In another test, the amount of visual rust (in %) was determined for undisturbed test panel surfaces painted with latex paint spiked with various amounts of CarboShield® 1000 (CS) after salt spray exposure for 24 to 456 h. The data is compiled in Table 5 below and depicted in Figure 6.

Table 5: Undisturbed test panel surfaces for latex paint spiked with CarboShield® 1000.

(Table Removed)

Samples were prepared by brush application.

In another test, the amount of visual rust (in %) was determined for undisturbed test panel surfaces painted with gloss protective spray enamel with various amounts of CarboShield® 1000 (CS), phosphoquat, and glycoquat after salt spray exposure for 24 to 168 h. The data is compiled in Table 6 below and depicted in Figure 7.

Table 6: Undisturbed test panel surfaces for gloss protective spray enamel (GPE) spiked with CarboShield® 1000 (CS), phosphoquat (PQ), and glycoquat (GQ).

(Table Removed)

All samples were prepared by brush application in order to allow for spiking where applicable.

The data in tables 5 & 6 shows dramatic improvements in corrosion resistance when CarboShield® 1000 or related phosphoquat or glycoquat materials are incorporated directly into commercial paint formulations.

Example 2 & Comparative Example 1

Two latex paints were formulated according to the amounts and order of ingredients and process steps listed in Table 7. One formulation (Example 2) contained CarboShield® 1000 while the other one (Comparative Example 1) contained a combination of a nonionic surfactant (Triton X-100) and a conventional corrosion inhibitor (Canguard® 327).

Table7: Summary of Formulated Ingredients

(Table Removed)

Natrosol® 250 HBR is a water soluble hydroxyethylcellulose of Hercules Inc., Wilmington, Delaware.

Tamol® 850 is a sodium pdlyacrylate of Rohm and Haas Co., Philadelphia,

Pennsylvania.	

Triton® X-100 is an octylphenol ethoxylate of The Dow Chemical Company.

Drewplus® L-493 is a defoamer of Ashland Specialty Chemical Co., Boonton, New Jersey.

Canguard® 327 is an oxazolidine-based corrosion inhibitor of ANGUS Chemical Company, a subsidiary of The Dow Chemical Company.

AMP-95™ is 2-amino-2-methyI-l-propanol containing 5% water, obtainable from ANGUS Chemical Company.

Ti-Pure® R-931 is a rutile titanium dioxide pigment of DuPont Titanium Technologies, Wilmington, Delaware.

Imsil® A-15 is a microcrystalline silica of Unimin Specialty Minerals Inc., Tamms, Illinois.

UCAR® 123 is a high-solids styrene-acrylic binder of UCAR Emulsion Systems, Cary, North Carolina.

Texanol® is 2,2,4-trimethyl-l,3-pentanediol monoisobutyrate of Eastman Chemical Company, Kingsport, Tennessee.

Aerosol® RM-825 is an acrylate copolymer-based rheology modifier of BASF AG, Ludwigshafen, Germany.

The formulations of Table 7 were tested for storage stability and viscosity as well as scrub resistance and hide of paint films on metal surfaces.

The formulation of Example 2 was stable for several days, even better than that of Comparative Example 1, with less separation. The formulation was also "creamier" (more desirable) than the comparative formulation. This observation confirms that CarboShield® 1000 is compatible in latex systems.

Hide, which is the ability of a coating to hide black marks, was 96.8% in the

comparative example 97.2% in the example according to the invention. This indicates that

CarboShield® 1000 works better than the surfactant Triton® X-100. Hide was measured by contrast ratio using a bird bar draw down (76.2 µm = 3 mil) on a standard Leneta (type 2C) card and are expressed as a ratio of black and white L-values (LAB color system).

The scrub resistance of the paint film prepared from the formulation of Example 2 was 480 cycles to failure while that of the film prepared from the formulation of Comparative Example 1 was only 370 cycles to failure. This is a significant ca. 30% improvement. Scrub resistance was measured using standard ASTM D2486 methodology.

Gloss measurements indicated no significant difference between the coatings prepared from both formulations.

The Stormer viscosity of the Formulation of Example 2 was significantly higher than that of Comparative Example 1, 83 K.U vs. 73 K.U. This allows to reduce the amount of associative thickener added to the formulation.

We  Claim:

1.	A method for applying a conversion coating to the surface of a metal substrate, said

method comprising the step of contacting the substrate with a composition comprising

(a)	at least one quaternary ammonium salt containing a non-halogen anion, and

(b)	optionally, a solvent.

2.	The method of claim 1, wherein the quaternary ammonium salt has the formula

(Formula Removed)

wherein R1 is an optionally aryl-substituted C1-20 alkyl group, and R2 is an optionally aryl-substituted C1-20 alkyl group, R3 and R4 independently of each other are C1-4alkyl groups, Xn- is an anion selected from the group consisting of hydroxide, carbonate, bicarbonate, phosphates, phosphites, hypophosphite, nitrate, sulfates, borates, anions of saturated and unsaturated acyclic C1-20 monocarboxylic acids, anions of saturated and unsaturated acyclic C2-20 dicarboxylic acids and anions of hydroxy-substituted carboxylic acids, and n denotes the appropriate number of negative charges of said anion.

3.	The method of claim 2, wherein Xn- is selected from the group consisting of carbonate,

bicarbonate, phosphates and glycolate.

4.	The method of claim 2 or 3, wherein R3 and R4 are methyl groups.

5.	The method of any of claims 2 to 4, wherein R1 is methyl.

6.	The method of any of claims 2 to 5, wherein R2 is benzyl or phenylethyl.

7.	The method of any of claims 2 to 4, wherein R1 and R2 are the same C1-20 alkyl groups

8.	The method of claim 7, wherein R1 and R2 are C10 alkyl groups.

9.	The method of claim 8, wherein R1 and R2 are n-C10 alkyl groups.

10.	The method of claim 9, wherein the quaternary ammonium salt is di-n-decyldimethyl-

ammonium carbonate and/or di-n-decyldimethylammonium bicarbonate.

11.	The method of any of claims 1 to 10, wherein the metal substrate is steel.

12.	The method of claim 11, wherein the steel is coiled sheet steel.

13.	An article of manufacture comprising a metal substrate treated according to the method of

any of claims 1 to 12.

14.	The article of manufacture of claim 13 wherein the metal substrate is steel.

15.	An anticorrosive paint comprising

(a)	at least one quaternary ammonium salt containing a non-halogen anion,

(b)	a binder,

(c)	optionally, a solvent and

(d)	optionally, a pigment.

16.	The anticorrosive paint of claim 15, wherein the quaternary ammonium salt has the

formula

(Formula Removed)

wherein R1 is an optionally aryl-substituted C1-20 alkyl group, and R2 is an optionally aryl-substituted C1-20 alkyl group, R3 and R4 independently of each other are C1-4 alkyl groups, Xn- is an anion selected from the group consisting of hydroxide, carbonate, bicarbonate, phosphates, phosphites, hypophosphite, nitrate, sulfates, borates, anions of saturated and unsarurated acyclic C1-20 monocarboxylic acids, anions of saturated and unsaturated acyclic C2-20 dicarboxylic acids and anions of hydroxy-substituted carboxylic acids, and n denotes the appropriate number of negative charges of said anion.

17. The anticorrosive paint of claim 15 or 16, wherein the binder is selected from the group consisting of acrylic resins, casein (milk protein), vinyl resins, latex resins, acetate resins, epoxy resins and mixtures thereof.

1 8.	The anticorrosive paint of claim 15 or 16, which is a latex paint.

1 9.	The anticorrosive paint of claim 15 or 1 6, which is an enamel spray paint.

20.	The anticorrosive paint of claim 15 or 16, which is an e-coating paint.

21.	The anticorrosive paint of claim 15 or 16, which is an acrylic paint.

22.	An article of manufacture comprising a metal substrate painted with the anticorrosive paint

of any of claims 15 to 21.

23.	Use of a quaternary ammonium salt having the formula

(Formula Removed)

wherein R1 is an optionally aryl-substituted C1-20alkyl group, and R2 is an optionally aryl-substituted C1-20 alkyl group, R3 and R4 independently of each other are C1-4 alkyl groups, Xn- is an anion selected from the group consisting of hydroxide, carbonate, bicarbonate, phosphates, phosphites, hypophosphite, nitrate, sulfates, borates, anions of saturated and unsaturated acyclic C1-20 monocarboxylic acids, anions of saturated and unsaturated acyclic C2-20 dicarboxylic acids and anions of hydroxy-substituted carboxylic acids, and n denotes the appropriate number of negative charges of said anion as an anticorrosive additive in paints or coatings.

Documents:

				4499-delnp-2007-Abstract-(04-02-2013).pdf

				4499-delnp-2007-abstract.pdf

				4499-delnp-2007-Claims-(04-02-2013).pdf

				4499-delnp-2007-Claims-(25-08-2014).pdf

				4499-delnp-2007-claims.pdf

				4499-delnp-2007-Correspondence Others-(13-08-2012).pdf

				4499-delnp-2007-Correspondence Others-(17-07-2012).pdf

				4499-delnp-2007-Correspondence Others-(25-08-2014).pdf

				4499-delnp-2007-Correspondence-Others-(04-02-2013).pdf

				4499-delnp-2007-correspondence-others.pdf

				4499-delnp-2007-description (complete).pdf

				4499-delnp-2007-drawings.pdf

				4499-delnp-2007-form-1.pdf

				4499-delnp-2007-Form-2-(04-02-2013).pdf

				4499-delnp-2007-form-2.pdf

				4499-delnp-2007-Form-3-(04-02-2013).pdf

				4499-delnp-2007-Form-3-(17-07-2012).pdf

				4499-delnp-2007-form-3.pdf

				4499-delnp-2007-Form-5-(04-02-2013).pdf

				4499-delnp-2007-form-5.pdf

				4499-delnp-2007-pct-101.pdf

				4499-delnp-2007-pct-210.pdf

				4499-delnp-2007-pct-220.pdf

				4499-delnp-2007-pct-237.pdf

				4499-delnp-2007-pct-304.pdf

				abstract.jpg

« Previous Patent

Next Patent »

Patent Number	262710	

Indian Patent Application Number	4499/DELNP/2007	

PG Journal Number	37/2014	

Publication Date	12-Sep-2014	

Grant Date	08-Sep-2014	

Date of Filing	12-Jun-2007	

Name of Patentee	LONZA INC.	

Applicant Address	90 BOROLINE ROAD, ALLENDALE, NJ 07401-1613, U.S.A.	

Inventors:

#	Inventor's Name	Inventor's Address	

1	BEDARD, THOMAS	29 WOODBRYN DRIVE, WILLIAMSPORT,PA 17701-9201, USA	

2	BURLEIGH, THOMAS	301 SCHOOL OF MINES ROAD, SOCORRO, NM 87801-4634, USA	

3	HALL, LARRY, K.	1792 CHARDONNAY DRIVE, EASTON, PA 18045-5436, USA	

4	KIMLER, JOSEPH	5 DAILEY DRIVE, YARDVILLE, NJ 08620-2601,USA	

PCT International Classification Number	C23C 22/68	

PCT International Application Number	PCT/EP2005/013191	

PCT International Filing date	2005-12-09	

PCT Conventions:

#	PCT Application Number	Date of Convention	Priority Country	

1	60/634,793	2004-12-09	U.S.A.	

© All Indian Patents, 2013-2021.

  Patent data available in the public domain from Indian Patents Office, Department of Industrial Policy and Promotions, Ministry of Commerce and Industry, Government of India.
