Repository: anandvc/allindianpatents

File: patents/262727-a-thermoplastic-vulcanizate.html (part 1 of 5)
Indian Patents. 262727:A THERMOPLASTIC VULCANIZATE

Indian Patents

Recently Granted Patents

  Recently Published Patents

Title of Invention	A THERMOPLASTIC VULCANIZATE

Abstract	Thermoplastic vulcanizates comprise at least an ethylene/&#945;-olefin interpolymer and at least one thermoplastic polymer, such as polyolefin. The ethylene/&#945;-olefin interpolymer is a block copolymer having at least a hard block and at least a soft block. The soft block comprises a higher amount of comonomers than the hard block. The block interpolymer has a number of unique characteristics disclosed here. The block interpolymer is either used as a compatibilizer between a vulcanizable elastomer and a thermoplastic polymer or as a vulcanizable elastomer when it is in the EPDM form. The thermoplastic vulcanizates can be profiled extruded to make profiles and gaskets.	

Full Text	

THERMOPLASTIC VULCAN1ZATE COMPRISING INTERPOLYMERS OF

ETHYLENE/a-OLEFINS

FIELD OF THE INVENTION

[1J	This invention relates to thermoplastic vulcanizates with improved

mechanical properties.

BACKGROUND OF THE INVENTION

[2]	Elastomers are defined as materials which experience large reversible

deformations under relatively low stress. Elastomers are typically characterized as having structural irregularities, non-polar structures, or flexible units in the polymer chain. Some examples of commercially available elastomers include natural rubber, ethylene/propylene (EPM) copolymers, ethylene/propylene/diene (EPDM) copolymers, styrene/butadiene copolymers, chlorinated polyethylene, and silicone rubber.

[3]	Thermoplastic elastomers are elastomers having thermoplastic

properties. That is, thermoplastic elastomers are optionally molded or otherwise shaped and reprocessed at temperatures above their melting or softening point. One example of thermoplastic elastomers is styrene-butadiene-styrene (SBS) block copolymer. SBS block copolymers exhibit a two phase morphology consisting of glassy polystyrene domains connected by rubbery butadiene segments.

[4]	In contrast, therraoset elastomers are elastomers having thermoset

properties. That is, thermoset elastomers irreversibly solidify or "set" when heated, generally due to an irreversible crosslinking reaction. A gel content of at least about 20 weight percent based on total elastomer as measured by xylene extraction is considered thermoset. Two examples of thermoset elastomers are crosslinked ethylene-propylene monomer rubber (EPM) and crosslinked ethylene-propylene-diene monomer rubber (EPDM). EPM materials are made by copolymeri2ation of ethylene and propylene. EPM materials are typically cured with peroxides to give rise to crosslinking, and thereby induce thermoset properties. EPDM materials are linear interpolymers of ethylene, propylene, and a nonconjugated diene such as 1,4-hexadiene, dicyclopentadiene, or ethylidene norbornene. EPDM materials are typically vulcanized with sulfur to induce thermoset properties, although they also can be cured with

peroxides. While EPM and EPDM materials are advantageous in that they have applicability in higher temperature applications, EPM and EPDM elastomers have relatively low green strength (at lower ethylene contents), relatively low oil resistance, and relatively low resistance to surface modification.

[S]	Thermoplastic vulcanizates (TPV's) comprises thermoplastic matrices,

preferably crystalline, through which thermoset elastomers are generally uniformly distributed. Examples of thermoplastic vulcanizates include ethylene-propylene monomer rubber and ethylene-propylene-diene monomer rubber thermoset materials distributed in a crystalline polypropylene matrix. One example of a commercial TPV is Satoprenc® thermoplastic rubber which is manufactured by Advanced Elastomer Systems and is a mixture of crosslinked EPDM particles in a crystalline polypropylene matrix. These materials have found utility in many applications which previously used vulcanized rubber, e.g., hoses, gaskets, and the like.

(6]	Commercial TPVs are typically based on vulcanized rubbers in which a

phenolic resin or sulfur cure system is used to vulcanize, that is to crosslink, a diene (or more generally, a polyene) copolymer rubber by way of dynamic vulcanization, that is crosslinking while mixing (typically vigorously), in a thermoplastic matrix.

[7]	Although numerous types of thermoplastic vulcanizates are known, there

is still a need for improved thermoplastic materials having elastomeric properties. Specifically, there is a need for a method to produce thermoplastic vulcanizates having improved tensile properties, elongation, compression set, and/or oil resistance. The improved properties would benefit not only current applications of thermoplastic vulcanizates but also new applications which require high melt strength, including blow molding, foams and wire cables.

SUMMARY OF THE INVENTION

[1]	The aforementioned needs are met by various aspects of the invention.

In one aspect, the invention relates to a thermoplastic vulcanizate comprising or obtainable from a reaction mixture comprising: (i) a vulcanizable elastomer; (ii) a thermoplastic polyolefin; (iii) a crosslinking agent; and (iv) an ethylene/a-olefm interpolymer. In another aspect, the invention relates to a thermoplastic vulcanizate

comprising or obtainable from a reaction mixture comprising: (i) a thermoplastic polyolefin; (ii) a crosslinking agent; and (iii) a vulcanizable elastomer which is an ethylene/propylene/diene interpolymer. In some embodiments, the ethylene/a-olefin interpolymer or the ethylene/a-olefin/diene interpolymer is characterized by one or more of the following properties:

(a)	having a Mw/Mn from about 1.7 to about 3.5, at least one melting point,

Tm, in degrees Celsius, and a density, d, in grams/cubic centimeter, wherein the

numerical values of Tm and d correspond to the relationship:

Tm > -2002.9 + 4538.5(d) - 2422.2(d)2; or

(b)	having a Mw/Mn from about 1.7 to about 3.5, and is characterized by a

heat of fusion, AH in J/g, and a delta quantity, AT, in degrees Celsius defined as the

temperature difference between the tallest DSC peak and the tallest CRYSTAF peak,

wherein the numerical values of AT and AH have the following relationships:

AT > -0.1299(AH) + 62.81 for AH greater than zero and up to 130 J/g,

AT > 48°C for AH greater than 130 J/g,

wherein the CRYSTAF peak is determined using at least 5 percent of the cumulative polymer, and if less than 5 percent of the polymer has an identifiable CRYSTAF peak, then the CRYSTAF temperature is 30°C; or

(c)	having an elastic recovery, Re, in percent at 300 percent strain and 1

cycle measured with a compression-molded film of the interpolymer, and has a density,

d, in grams/cubic centimeter, wherein the numerical Values of Re and d satisfy the

following relationship when the interpolymer is substantially free of a cross-linked

phase:

Re > 1481-1629(d); or

(d)	having a molecular fraction which elutes between 40°C and 130°C when

fractionated using TREF, characterized in that the fraction has a molar comonomer

content of at least 5 percent higher than that of a comparable random ethylene

interpolymer fraction eluting between the same temperatures, wherein said comparable

random ethylene interpolymer has the same comonomer(s) and a melt index, density,

and molar comonomer content (based on the whole polymer) within 10 percent of that of the intcrpolymer; or

(e)	having a storage modulus at 25°C, G,(25°C), and a storage modulus at

100°C, G'(100°C), wherein the ratio of G*(25°C) to G*(1G0°C) is from about 1:1 to

about 10:1.

(f)	having at least one molecular fraction which elutes between 40°C and 130°C when fractionated using TREF, characterized in that the fraction has a block index of at least 0.5 and up to about 1 and a molecular weight distribution, Mw/Mn, greater than about 1.3; or

(g)	having an average block index greater than zero and up to about 1.0 and a molecular weight distribution, Mw/Mn, greater than about 1,3.

[9]	In some embodiments, the interpolymer satisfies the following

relationship: 

[10]	In other emboodiments, the interpolymer has a melt index from about

0.1 to about 2000 g/10 minutes, from about 1 to about 1500 g/10 minutes, from about 2 to about 1000 g/10 minutes, from about 5 to about 500 g/10 minutes measured according to ASTM D-1238, Condition 190°C/2.16 kg. In some embodiments, the interpolymer is present in the thermoplastic vulcanizate from about 55% to about 90% or from from about 5% to about 45% by weight of the total composition.

[111	The "a-olefin" in "ethylene/a-olefin interpolymer" or "ethylene/a-

olefm/diene interpolymer" herein refers to C3 and higher a-olefins. In some embodiments, the a-olefin is styrene, propylene, l-butene, 1-hexene, 1-octene, 4-methyl-1-pentene, 1-decene, or a combination thereof and the diene is norbornene, 1,5-hexadiene, or a combination.

[12J	Preferably, the polyolefin used in the thermoplastic vulcanizate is a

homopolymer, such as polyethylene or polypropylene. Preferably, the vulcanizable elastomer is an ethylene/higher alpha-olefin copolymers or a terpolyrner, such as ethylene-higher alpha-olefin-polyene (EPDM) polymer.

[131	The thermoplastic vulcanizate can optionally comprise one or more

additives, such as a slip agent, an anti-blocking agent, a plasticizer, an antioxidant, a UV stabilizer, a colorant or pigment, a filler, a lubricant, an antifogging agent, a flow aid, a coupling agent, a cross-linking agent, a nucleating agent, a surfactant, a solvent, a flame retardant, an antistatic agent, or a combination thereof. A variety of articles can be manufactured from the thermoplastic vulcanizate compositions disclosed herein. Moreover, methods of making the thermoplastic vulcanizate composition and methods of manufacture are provided.

[14]	Additional aspects of the invention and characteristics and properties of

various embodiments of the invention become apparent with the following descriptioa

BRIEF DESCRIPTION OF THE DRAWINGS

Figure 1 shows the melting point/density relationship for the inventive polymers (represented by diamonds) as compared to traditional random copolymers (represented by circles) and Ziegler-Natta copolymers (represented by triangles).

Figure 2 shows plots of delta DSC-CRYSTAF as a function of DSC Melt Enthalpy for various polymers. The diamonds represent random ethylene/octene copolymers; the squares represent polymer examples 1-4; the triangles represent polymer examples 5-9; and the circles represent polymer examples 10-19. The "X" symbols represent polymer examples A*-F*.

Figure 3 shows the effect of density on elastic recovery for unoriented films made from inventive interpolymers(represented by the squares and circles) and traditional copolymers (represented by the triangles which are various Dow AFFINITY® polymers). The squares represent inventive ethylene/butene copolymers; and the circles represent inventive ethylene/octene copolymers.

Figure 4 is a plot of octene content of TREF fractionated ethylene/ 1-octene copolymer fractions versus TREF elution temperature of the fraction for the polymer of Example 5 (represented by the circles) and comparative polymers E and F (represented by the "X" symbols). The diamonds represent traditional random ethylene/octene copolymers.

Figure 5 is a plot of octene content of TREF fractionated ethylene/ 1-octene copolymer fractions versus TREF elution temperature of the fraction for the polymer of Example 5 (curve 1) and for comparative F (curve 2). The squares represent Example F*; and the triangles represent Example 5.

Figure 6 is a graph of the log of storage modulus as a function of temperature for comparative ethylene/1-octene copolymer (curve 2) and propylene/ ethylene-copolymer (curve 3) and for two ethylene/1-octene block copolymers of the invention made with differing quantities of chain shuttling agent (curves 1).

Figure 7 shows a plot of IMA (1mm) versus flex modulus for some inventive polymers (represented by the diamonds), as compared to some known polymers. The triangles represent various Dow VERSIFY481 polymers; the circles represent various random ethylene/styrene copolymers; and the squares represent various Dow AFFINITY* poly mers.

DESCRIPTION OF EMBODIMENTS OF THE INVENTION

General Definitions

[15]	"Polymer" means a polymeric compound prepared by polymerizing

monomers, whether of the same or a different type. The generic term "polymer" embraces the terms "homopolymer," "copolymer," "terpolymer" as well as "interpolymer."

[16]	"Interpolymer" means a polymer prepared by the polymerization of at least

two different types of monomers. The generic term "interpolymer" includes the term "copolymer" (which is usualiy employed to refer to a polymer prepared from two different monomers) as well as the term "terpolymer" (which is usually employed to refer to a polymer prepared from three different types of monomers). It also encompasses polymers made by polymerizing four or more types of monomers.

[17]	The term "ethylene/a-olefin interpolymer" generally refers to polymers

comprising ethylene and an a -olefin having 3 or more carbon atoms. Preferably, ethylene comprises the majority mole fraction of the whole polymer, i.e., ethylene comprises at least about 50 mole percent of the whole polymer. More preferably ethylene comprises at least about 60 mole percent, at least about 70 mole percent, or at least about 80 mole percent, with the substantial remainder of the whole polymer comprising at least one other comonomer that is preferably an a-olefin having 3 or more carbon atoms. For many ethylene/octene copolymers, the preferred composition comprises an ethylene content greater than about 80 mole percent of the whole polymer and an octene content of from about 10 to about 15, preferably from about 15 to about 20 mole percent of the whole polymer. In some embodiments, the ethylene/a-olcfin interpolymers do not include those produced in low yields or in a minor amount or as a by-product of a chemical process. While the ethylene/a-olefin interpolymers can be blended with one or more polymers, the as-produced ethylene/a-olefin interpolymers are substantially pure and often comprise a major component of the reaction product of a polymerization process.

[IS]	The ethylene/a-olefin interpolymers comprise ethylene and one or more

copolymerizable ct-olefin comonomers in polymerized form, characterized by multiple blocks or segments of two or more polymerized monomer units differing in chemical or physical properties. That is, the ethylene/a-olefin interpolymers are block interpolymers, preferably multi-block interpolymers or copolymers. The terms "inteipolymer" and copolymer" are used interchangeably herein. In some embodiments, the multi-block copolymer can be represented by the following formula:

(AB)n where n is at least 1, preferably an integer greater than 1, such as 2, 3,4, 5,10,15,20, 30,40, 50,60,70, 80,90,100, or higher, "A" represents a hard block or segment and "B" represents a soft block or segment. Preferably, As and Bs are linked in a substantially linear fashion, as opposed to a substantially branched or substantially star-shaped fashion. In other embodiments, A blocks and B blocks are randomly distributed along the polymer chain. In other words, ihe block copolymers usually do not have a structure as follows.

AAA—AA-B BB—BB In still other embodiments, the block copolymers do not usually have a third type of block, which comprises different comonomer(s). In yet other embodiments, each of block A and

block B has monomers or comonomers substantially randomly distributed within the block. In other words, neither block A nor block B comprises two or more sub-segments (or sub-blocks) of distinct composition, such as a tip segment, which has a substantially different composition than the rest of the block.

[19]	The multi-block polymers typically comprise various amounts of "hard" and

"soft" segments. "Hard" segments refer to blocks of polymerized units in which ethylene is present in an amount greater than about 95 weight percent, and preferably greater than about 98 weight percent based on the weight of the polymer. In other words, the comonomer content (content of monomers other than ethylene) in the hard segments is less than about 5 weight percent, and preferably less than about 2 weight percent based on the weight of the polymer. In some embodiments, the hard segments comprises all or substantially all ethylene. "Soft" segments, on the other hand, refer to blocks of polymerized units in which the comonomer content (content of monomers other than ethylene) is greater than about 5 weight percent, preferably greater than about 8 weight percent, greater than about 10 weight percent, or greater than about 15 weight percent based on the weight of the polymer. In some embodiments, the comonomer content in the soft segments can be greater than about 20 weight percent, greater than about 25 weight percent, greater than about 30 weight percent, greater than about 35 weight percent, greater than about 40 weight percent, greater than about 45 weight percent, greater than about 50 weight percent, or greater than about 60 weight percent.

[20)	The soft segments can often be present in a block interpolymer from about 1

weight percent to about 99 weight percent of the total weight of the block interpolymer, preferably from about 5 weight percent to about 95 weight percent, from about 10 weight percent to about 90 weight percent, from about 15 weight percent to about 85 weight percent, from about 20 weight percent to about 80 weight percent, from about 25 weight percent to about 75 weight percent, from about 30 weight percent to about 70 weight percent, from about 35 weight percent to about 65 weight percent, from about 40 weight percent to about 60 weight percent, or from about 45 weight percent to about 55 weight percent of the total weight of the block interpolymer. Conversely, the hard segments can be present in similar

ranges. The soft segment weight percentage and the hard segment weight percentage can be calculated based on data obtained from DSC or NMR. Such methods and calculations are

disclosed in a concurrently filed U.S. Patent Application Serial No.	(insert when

known), Attorney Docket No. 385063-999558, entitled "Ethylene/a-Olefm Block

Interpolymers", filed on March 15,2006, in the name of Colin L.P. Shan, Lonnie Hazlitt, et. al. and assigned to Dow Global Technologies Inc., the disclose of which is incorporated by reference herein in its entirety.

[21]	The term "crystalline" if employed, refers to a polymer that possesses a first

order transition or crystalline melting point (Tm) as determined by differential scanning calorimetry (DSC) or equivalent technique. The term may be used interchangeably with the term "semicrystalline". The term "amorphous" refers to a polymer lacking a crystalline melting point as determined by differential scanning calorimetry (DSC) or equivalent technique.

[22]	The term "multi-block copolymer" or "segmented copolymer" refers to a

polymer comprising two or more chemically distinct regions or segments (referred to as "blocks*') preferably joined in a linear manner, that is, a polymer comprising chemically differentiated units which are joined end-to-end with respect to polymerized ethylenic functionality, rather than in pendent or grafted fashion. In a preferred embodiment, the blocks differ in the amount or type of comonomer incorporated therein, the density, the amount of crystallinity, the crystallite size attributable to a polymer of such composition, the type or degree of tacticity (isotactic or syndiotactic), regio-regularity or regio-irregularity, the amount of branching, including long chain branching or hyper-branching, the homogeneity, or any other chemical or physical property. The multi-block copolymers are characterized by unique distributions of both polydispersity index (PDI or Mw/Mn), block length distribution, and/or block number distribution due to the unique process making of the copolymers. More specifically, when produced in a continuous process, the polymers desirably possess PDI from 1.7 to 2.9, preferably from 1.8 to 2.5, more preferably from 1.8 to 2.2, and most preferably from 1.8 to 2.1. When produced in a batch or semi-batch process, the polymers possess PDI from 1.0 to 2.9, preferably from 1.3 to 2.5, more preferably from 1.4 to 2.0, and most preferably from 1.4 to 1.8.

[23]	The term "thermoplastic vulcanizate" (TPV) refers to an engineering

thermoplastic elastomer in which a cured elastomeric phase is dispersed in a thermoplastic matrix. It typically comprises at least one thermoplastic material and at least one cured (i.e., cross-linked) elastomeric material. Preferably, the thermoplastic material forms the continuous phase, and the cured elastomer forms the discrete phase; that is, domains of the cured elastomer are dispersed in the thermoplastic matrix. Preferably, the domains of the

cured elastomer are fully and uniformly dispersed with the average domain size in the range from about 0.1 micron to about 100 micron, from about 1 micron to about 50 microns; from about 1 micron to about 25 microns; from about 1 micron to about 10 microns, or from about 1 micron to about 5 microns. In some embodiments, the matrix phase of the TPV is present by less than about 50% by volume of the TPV, and the dispersed phase is present by at least about 50% by volume of the TPV. In other words, the crosslinked elastomeric phase is the major phase in the TPV, whereas the thermoplastic polymer is the minor phase. TPVs with such phase composition have good compression set However, TPVs with the major phase being the thermoplastic polymer and the minor phase being the cross-linked elastomer may also be made. Generally, the cured elastomer has a portion that is insoluble in cyclohexane at 23 °C. The amount of the insoluble portion is preferably more than about 75% or about 85%. In some cases, the insoluble amount is more than about 90%, more than about 93%, more than about 95% or more than about 97% by weight of the total elastomer.

[24]	The branching index quantifies the degree of long chain branching in a

selected thermoplastic polymer. Preferably, the branching index is less than about 0,9, 0.8, 0.7,0.6 or 0.5. In some embodiments, the branching index is in the range from about 0.01 to about 0.4. In other embodiments, the branching index is less than about 0.01, less than about 0.001, less than about 0.0001, less than about 0.00001, or less than about 0.000001. It is defined by the following equation: 

[25]	where g' is the branching index, IVer is the intrinsic viscosity of the branched

thermoplastic polymer (e.g., polypropylene) and IVun is the intrinsic viscosity of the corresponding linear thermoplastic polymer having the same weight average molecular weight as the branched thermoplastic polymer and, in the case of copolymers and terpolymers, substantially the same relative molecular proportion or proportions of monomer units.

[26]	Intrinsic viscosity, also known as the limiting viscosity number, in its most

general sense is a measure of the capacity of a polymer molecule to enhance the viscosity of a solution. This depends on both the size and the shape of the dissolved polymer molecule. Hence, in comparing a nonlinear polymer with a linear polymer of substantially the same weight average molecular weight, it is an indication of configuration of the nonlinear

polymer molecule. Indeed, the above ratio of intrinsic viscosities is a measure of the degree of branching of the nonlinear polymer. A method for determining intrinsic viscosity of propylene polymer material is described by Elliott et al., J. App. Poly. ScL, 14, pp 2947-2963 (1970). In this specification the intrinsic viscosity in each instance is determined with the polymer dissolved in decahydronaphthalene at 135.degree. C. Another method for measuring the intrinsic viscosity of a polymer is ASTM D5225-98 - Standard Test Method for Measuring Solution Viscosity of Polymers with a Differential Viscometer, which is incorporated by reference herein in its entirety.

[27]	In the following description, all numbers disclosed herein are approximate

values, regardless whether the word "about" or "approximate" is used in connection therewith. They may vary by 1 percent, 2 percent, 5 percent, or, sometimes, 10 to 20 percent Whenever a numerical range with a lower limit, RL and an upper limit, Ru, IS disclosed, any number falling within the range is specifically disclosed. In particular, the following numbers within the range are specifically disclosed: R=RL+k*(Ru-RL), wherein k is a variable ranging from 1 percent to 100 percent with a 1 percent increment, i.e., k is 1 percent, 2 percent, 3 percent, 4 percent, 5 percent,..., 50 percent, 51 percent, 52 percent,..., 95 percent, 96 percent, 97 percent, 98 percent, 99 percent, or 100 percent. Moreover, any numerical range defined by two R numbers as defined in the above is also specifically disclosed.

[28]	Embodiments of the invention provide two kinds of thermoplastic

vulcanizate (TPV) compositions and a process for making various TPVs. Such TPVs have a lower compression set, lower tensile set, higher tensile strength, elongation, tear strength, abrasion resistance, better dynamic properties and/or oil resistance. First, a thermoplastic vulcanizate composition comprises a mixture or reaction product of (1) a thermoplastic polymer, preferably a branched polyolefin having a branching index of less than 1.0; (2) a vulcanizable elastomer; and (3) a cross-linking agent capable of vulcanizing the elastomer. Preferably, the cross-linking agent does not substantially degrade or cross-link the thermoplastic polymer. A class of new ethylene/a-olefin interpolymers in EPDM form is used as the vuicanizabie elastomer, alone or in combination with a traditional elastomer. Alternatively, a thermoplastic vulcanizate composition comprises a mixture or reaction product of (1) a thermoplastic polymer, preferably a branched polyolefin having a branching index of less than 1.0; (2) a

rulcanizabie elastomer; (3) a compatibilizer; and (4) a cross-linking agent capable of vulcanizing the elastomer, wherein the ethylene/a-olefin interpolymers in any chemical form are used as a compatibilizer between the thermoplastic polymer and the mlcanizable elastomer as an additional component. When used as compatibilizer, the sthylene/a-olefin interpolymer is present in the TPV by less than 50 percent but greater than zero percent by weight of the total composition. Preferably, the ethylene/a-olefin interpolymer is in an amount of less than 40 percent but greater than zero percent by weight, less than 30 percent but greater than zero percent by weight, less than 20 percent but greater than zero percent by weight, less than 10 percent but greater than zero percent by weight, less than 8 percent by weight but greater than zero percent, less than 6 percent but greater than zero percent by weight, or less than 5 percent but greater than zero percent by weight. In some embodiments, the compatibilizer is in an amount from about 1 percent by weight to about 10 percent by weight, from about 2 percent by weight to about 9 percent by weight, from about 3 percent by weight to about 8 percent by weight, from about 4 percent by weight to about 7 percent by weight, or from about 5 percent by weight to about 8 percent by weight.

Ethvlene/a-Olefin Interpolymers

[29J	The ethylene/a-olefin interpolymers used in embodiments of the invention

(also referred to as "inventive interpolymer" or "inventive polymer") comprise ethylene and one or more copoiymerizable a-olefin comonomers in polymerized form, characterized by multiple blocks or segments of two or more polymerized monomer units differing in chemical or physical properties (block interpolymer), preferably a multi-block copolymer. The ethylene/a-olefin interpolymers are characterized by one or more of the aspects described as follows.

[30]	In one aspect, the ethylene/a-olefin interpolymers have a MJMn from about

1.7 to about 3.5 and at least one melting point, Tm, in degrees Celsius and density, d, in grams/cubic centimeter, wherein the numerical values of the variables correspond to the relationship:

[31J	Such melting point/density relationship is illustrated in Figure 1. Unlike the

traditional random copolymers of ethyelen/a-olefins whose melting points decrease with decreasing densities, the inventive interpolymers (represented by diamonds) exhibit melting points substantially independent of the density, particularly when density is between about 0.87 g/cc to about 0.95 g/cc. For example, the melting point of such polymers are in the range of about 110 °C to about 130 °C when density ranges from 0.875 g/cc to about 0.945 g/cc. In some embodiments, the melting point of such polymers are in the range of about 115 °C to about 125 °C when density ranges from 0.875 g/cc to about 0.945 g/cc.

[32]	In another aspect, the ethylene/a-olefin interpolymers comprise in

polymerized form of ethylene and one or more a-olefins and is characterized by a AT, in degree Celsius, defined as the temperature for the tallest Differential Scanning Calorimetry ("DSC") peak minus the temperature for the tallest Crystallization Analysis Fractionation ("CRYSTAF") peak and a heat of fusion in J/g, AH, and AT and AH satisfy the following relationships:

for AH up to 130 J/g. Moreover, AT is equal to or greater than 48 °C for AH greater than 130 J/g. The CRYSTAF peak is determined using at least 5 percent of the cumulative polymer (that is, the peak must represent at least 5 percent of the cumulative polymer), and if less than 5 percent of the polymer has an identifiable CRYSTAF peak, then the CRYSTAF temperature is 30°C, and AH is the numerical value of the heat of fusion in J/g. More preferably, the highest CRYSTAF peak comprises at least 10 percent of the cumulative polymer. Figure 2 shows plotted data for inventive polymers as well as comparative examples. Integrated peak areas and peak temperatures are calculated by the computerized drawing program supplied by the instrument maker. The diagonal line shown for the random ethylene octene comparative polymers corresponds to the equation AT = -0.1299 (AH) + 62.81.

[33|	In yet another aspect, the ethylene/a-olefm interpolymers have a molecular

fraction which elutes between 40°C and 130°C when fractionated using Temperature Rising Elution Fractionation ("TREF"), characterized in that said fraction has a molar comonomer content higher, preferably at least 5 percent higher, more preferably at least 10 percent higher, than that of a comparable random ethylene interpolymer fraction eluting between the

same temperatures, wherein the comparable random ethylene interpolymer has the same comonomer(s), and has a melt index, density, and molar comonomer content (based on the whole polymer) within 10 percent of that of the block interpolymer. Preferably, the Mw/Mn of the comparable interpolymer is also within 10 percent of that of the block interpolymer and/or the comparable interpolymer has a total comonomer content within 10 weight percent of that of the block interpolymer.

[34]	In still another aspect, the ethylene/a-olefin interpolymers are characterized by

an elastic recovery, Re, in percent at 300 percent strain and 1 cycle measured on a compression-molded film of an ethylene/a-olefin interpolymer, and has a density, d, in grams/cubic centimeter, wherein the numerical values of Re and d satisfy the following relationship when ethylene/a-olefin interpolymer is substantially free of a cross-linked phase:

Re >1481-1629(d); and preferably

Re >1491-1629(d); and more preferably

Re >1501-1629(d); and even more preferably

Re>15U-1629(d);.

[35]	Figure 3 shows the effect of density on elastic recovery for unoriented films

made from certain inventive interpolymers and traditional random copolymers. For the same denisty, the inventive interpolymers have substantially higher elastic recoveries.

[36]	In some embodiments, the ethylene/a-olefin interpolymers have a tensile

strength above 10 MPa, preferably a tensile strength > 11 MPa, more preferably a tensile strength > 13MPa and/or an elongation at break of at least 600 percent, more preferably at least 700 percent, highly preferably at least 800 percent, and most highly preferably at least 900 percent at a crosshead separation rate of 11 cm/minute.

[37]	In other embodiments, the ethylene/a-olefin interpolymers have a

storage modulus ratio, G'(25°C)/G'(100°C), 0f from about 1:1 to 50:1, from about 1:1 to 20:1, or from about 1:1 to about 10:1. Preferably, the storage modulus ratio, G'(25DC)/G'(100oC), ranges from about 1:1 to about 9:1, from about 1:1 to about 8:1, from about 1:1 to about 7:1, from about 1:1 to about 6:1, from about 1:1 to about 5:1 ,or from about 1:1 to about 4:1.

[38]	In still other embodiments, the ethylene/a-olefin interpolymers have a

70°C compression set of less than 80 percent, less than 70 percent, less than 60 percent, or less than 50 percent. Preferably, the 70°C compression set of the interpolymers is

less than 40 percent, less than 30 percent, less than 20 percent, and may go down to about 0 percent.

[39]	In some embodiments, the ethylene/a-olefm interpolymers have a heat of

fusion of less than 85 J/g and/or a pellet blocking strength of equal to or less than 100 pounds/foot2 (4800 Pa), preferably equal to or less than 50 lbs/ft2 (2400 Pa), especially equal to or less than 5 lbs/ft2 (240 Pa), and as low as 0 lbs/ft2 (0 Pa).

[40]	In other embodiments, the ethylene/tt-olefin interpolymers comprise in

polymerized form at least 50 mole percent ethylene and have a 70°C compression set of less than 80 percent, preferably less than 70 percent or less than 60 percent, most preferably less than 40 to 50 percent and down to close zero percent.

[41)	In some embodiments, the multi-block copolymers possess a PDI fitting a

Schultz-Flory distribution rather than a Poisson distribution. The copolymers are further characterized as having both a polydisperse block distribution and a polydisperse distribution of block sizes and possessing a most probable distribution of block lengths. Preferred multi-block copolymers are those containing 4 or more blocks or segments including terminal blocks. More preferably, the copolymers include at least 5,10 or 20 blocks or segments including terminal blocks.

[42]	Comonomer content may be measured using any suitable technique, with

techniques based on nuclear magnetic resonance ("NMR") spectroscopy preferred. Moreover, for polymers or blends of polymers having relatively broad TREF curves, the polymer desirably is first fractionated using TREF into fractions each having an eluted temperature range of 10°C or less. That is, each eluted fraction has a collection temperature window of 10°C or less. Using this technique, said block interpolymers have at least one such fraction having a higher molar comonomer content than a corresponding fraction of the comparable interpolymer.

[43[	Preferably, for interpolymers of ethylene and 1-octene, the block interpolymer

has a comonomer content of the TREF fraction eluting between 40 and 130°C greater than or equal to the quantity (- 0.2013) T + 20.07, more preferably greater than or equal to the quantity (-0.2013) T+ 21.07, where T is the numerical value of the peak elution temperature of the TREF fraction being compared, measured in °C.

[44]	Figure 4 graphically depicts an embodiment of the block interpolymers of

ethylene and 1 -octene where a plot of the comonomer content versus TREF elution temperature for several comparable ethylene/1 -octene interpolymers (random copolymers)

are fit to a line representing (- 0.2013) T + 20.07 (solid line). The line for the equation (-0.2013) T + 21.07 is depicted by a dotted line. Also depicted are the comonomer contents for fractions of several block ethylene/1-octene interpolymers of the invention (multi-block copolymers). All of the block interpolymer fractions have significantly higher 1-octene content than either line at equivalent elution temperatures. This result is characteristic of the inventive interpolymer and is believed to be due to the presence of differentiated blocks within the polymer chains, having both crystalline and amorphous nature.

[45]	Figure 5 graphically displays the TREF curve and comonomer contents of

polymer fractions for Example 5 and comparative F to be discussed below. The peak eluting from 40 to 130°C, preferably from 60°C to 95°C for both polymers is fractionated into three parts, each part eluting over a temperature range of less than 10°C. Actual data for Example 5 is represented by triangles. The skilled artisan can appreciate that an appropriate calibration curve may be constructed for interpolymers comprising different comonomers and a line used as a comparison fitted to the TREF values obtained from comparative interpolymers of the same monomers, preferably random copolymers made using a metallocene or other homogeneous catalyst composition. Inventive interpolymers are characterized by a molar comonomer content greater than the value determined from the calibration curve at the same TREF elution temperature, preferably at least 5 percent greater, more preferably at least 10 percent greater.

(46)	In addition to the above aspects and properties described herein, the inventive

polymers can be characterized by one or more additional characteristics. In one aspect, the inventive polymer is an olefin interpolymer, preferably comprising ethylene and one or more copolymerizable comonomers in polymerized form, characterized by multiple blocks or segments of two or more polymerized monomer units differing in chemical or physical properties (blocked interpolymer), most preferably a multi-block copolymer, said block interpolymer having a molecular fraction which elutes between 40°C and 130°C, when fractionated using TREF increments, characterized in that said fraction has a molar comonomer content higher, preferably at least 5 percent higher, more preferably at least 10, 15, 20 or 25 percent higher, than that of a comparable random ethylene interpolymer fraction eluting between the same temperatures, wherein said comparable random ethylene interpolymer has the same comonomer(s), and a melt index, density, and molar comonomer content (based on the whole polymer) within 10 percent of that of the blocked interpolymer. Preferably, the Mw/Mn of the comparable interpolymer is also within 10 percent of that of

the blocked interpolymer and/or the comparable interpolymer has a total comonomer content within 10 weight percent of that of the blocked interpolymer.

(47]	Preferably, the above interpolymers are interpolymers of ethylene and at least

one alpha-olefin, especially those interpolymers having a whole polymer density from about 0.855 to about 0.935 g/cm3, and more especially for polymers having more than about 1 mole percent comonomer, the blocked interpolymer has a comonomer content of the TREF fraction eluting between 40 and 130°C greater than or equal to the quantity (- 0.1356) T + 13.89, more preferably greater than or equal to the quantity (-0.1356) T+ 14.93, and most preferably greater than or equal to the quantity (-0.2013)T + 21.07, where T is the numerical value of the peak ATREF elution temperature of the TREF fraction being compared, measured in °C.

[48]	Comonomer content may be measured using any suitable technique, with
