Repository: anandvc/allindianpatents

File: patents/262758-low-gloss-thermoplastic-articles.html (part 1 of 2)
Indian Patents. 262758:"LOW GLOSS THERMOPLASTIC ARTICLES"

Indian Patents

Recently Granted Patents

  Recently Published Patents

Title of Invention	"LOW GLOSS THERMOPLASTIC ARTICLES"

Abstract	A composition of matter comprising an article derived from a composition containing: a. from about 30 to 80 wt.% of a polycarbonate component, b. from about 5 to about 50 wt.% of a polyester component, wherein when polybutylene terephthalate is present in the composition, the polybutylene terephthalate is present in conjunction with at least one other polyester that is not polybutylene terephthalate; c. about 2 to about 25 wt.% of an impact modifier; and d. a gloss reducing effective amount of a multifunctional additive comprising at least one epoxy group. The invention also includes injection molding processes, thermoforming processes for making articles.	

Full Text	LOW GLOSS THERMOPLASTIC ARTICLES

CROSS REFERENCE TO RELATED APPLICATIONS

This application is a Continuation In Part of and claims priority to U.S. Provisional Application Serial No. 60/683826 filed on May 23, 2005, and U.S. Original Application Serial No. 11/316227 filed on December 22, 2005, both which are incorporated herein by reference in their entirety.

BACKGROUND OF THE INVENTION

Plastics have been replacing metals and other material products in industry for many years. This is particularly true with respect to automotive parts. The lighter weight of plastics and their flexibility in structural design provide significant motivation to designers and engineers to use plastics. One of the areas in which plastics are contemplated being employed is where paint elimination in a molded part is desirable. However, the look of paint, that is the exterior surface being of low gloss, is also desired. Most plastic materials produce high gloss surfaces when molded. Achieving that low gloss while maintaining the required structural, mechanical, dimensional, chemical resistance, and the like characteristics of the molded part, is difficult to achieve. Of course such desired molded parts are not restricted to automotive use but can be employed in machine housings, appliances, consumer or electronic devices, and outdoor vehicles and devices and any other part needing good mechanical strength and low gloss.

We have succeeded in designing a material that produces a low gloss molded part that satisfies the requirements of its intended use. The look of paint is matched but the advantages of plastic are achieved particularly with respect to

performance in higher-heat environments and good mechanical properties. Certain multiple component plastic compositions can be used. Certain additives also enhance the reduction of gloss. Molding conditions can also result in gloss reduction. We have also succeeded in reducing the gloss of an article molded from certain compositions by heating the article under certain conditions. These significant gloss reductions can be achieved even when molding against a polished tool. Substantially uniform low gloss to totally uniform low gloss can be achieved over the molded part surface. The composition can also be readily molded, the viscosity varying according to the requirements of the part to be molded. For example, viscosities below about 500 Pa-s at 271 °C as measured by ( pillary rheometry following the ISO 11443 standard can be achieved, particularly when large and/or intricate parts are desired.

SUMMARY OF THE INVENTION

The invention relates to a composition of matter comprising an article derived from a composition containing:

1)	from about 30 to 80 wt.% of a polycarbonate component,

2)	from about 5 to about 50 wt. % of a polyester component, wherein when polybutylene terephthalate is present in the composition, the polybutylene terephthalate is present in conjunction with at least one other polyester that is not polybutylene terephthalate;

3)	from about 2 to about 25 wt. % of an impact modifier; and

4)	from a gloss reducing effective amount of a multifunctional additive

comprising at least one epoxy group.

In one embodiment, the invention relates to a process for making an article by injection molding comprising:

(a)	heating a composition to a temperature that is at least the melting point

of the composition to a viscous liquid

(b)	injecting the viscous liquid under pressure into a mold cavity

dimensioned to the length, width, and height of a the article, and

(c)	allowing the injection molded article to cool and solidify into the article,

(d)	removing the article from the mold cavity; wherein composition comprises:

1)	from about 30 to 80 wt.% of a polycarbonate component,

2)	from about 5 to about 50 wt.% of a polyester component, wherein when polybutylene terephthalate is present in the composition, the polybutylene terephthalate is present in conjunction with at least one other polyester that is not polybutylene terephthalate;

3)	from about 2 to about 25 wt. % of an impact modifier; and

4)	a gloss reducing effective amount of a multifunctional additive

comprising at least one epoxy group.

And in another embodiment, the invention relates to a thermo-forming process for making an article comprising:

(a) extruding a sheet having at least one layer from a composition

comprising:

1)  from about 30 to 80 wt.% of a polycarbonate component,

(2)	from about 5 to about 50 wt.% of a polyester component, wherein when polybutylene terephthalate is present in the composition, the polybutylene terephthalate is present in conjunction with at least one other polyester that is not polybutylene terephthalate;

(3)	about 2 to about 25 wt.% of an impact modifier; and

(4)	a gloss reducing effective amount of a multifunctional additive comprising at least one epoxy group.

(b)	heating the sheet to a temperature sufficient to soften the sheet,

(c)	applying the sheet over a mold dimensioned to the length, width, and height of the article, and

(d)	cooling and removing the article from the mold.

Molding conditions can also bring about a reduction in gloss. Good color r \d low gloss uniformity are hard to obtain at the same time. The compositions accomplish these goals, while maintaining good dimensional stability at high temperature and good mechanical properties. A relatively low viscosity can be achieved which is particularly desirable when molding large or intricate parts, such as those found in automotive applications.

Additionally there is a method for reducing the gloss of an article molded

from a composition having at least one aromatic polycarbonate and at least one

polyester comprising adding to said composition a gloss reducing effective amount of a multifunctional additive comprising at least one epoxy group, e.g., an epoxy silane or a glycidyl methacrylate modified polyolefin.

Still further, gloss is reduced by lowering the quantity of polybutylene terephthalate (PBT) in a composition.

Additionally, gloss is reduced by increasing the quantity of polyethylene terephthalate (PET) in a composition.

Still further is a composition of a, b, c, and d where at least 5 wt % of the multifunctional additive has reacted with a component of the composition.

Still further, there is a process wherein a, b, c, and d are combined under reactive conditions.

DETAILED DESCRIPTION OF THE INVENTION

The invention is based on the remarkable discovery that it is now possible to produce a molding composition containing polycarbonate and polyester having unexpected low gloss. Articles made from these compositions can also exhibit unexpectedly reduced gloss. Articles made from these compositions can also exhibit highly useful physical and thermal properties. The term article(s) and part(s) are used interchangeably in this application.

The singular forms "a", "an", and "the" include plural referents unless the context clearly dictates otherwise.

"Optional" or "optionally" as used herein means that the subsequently described event may or may not occur, and that the description includes instances where the event occurs and the instances where it does not occur.

A "multifunctional additive comprising at least one epoxy group" refers to a compound having at least three reactive sites, e.g., epoxy functional groups, a silane having a reactive site.

The invention relates to a composition of matter comprising an article derived from a composition containing:

1) from about 30 to 80 wt.% of a polycarbonate component,

5)	from about 5 to about 50 wt.% of a polyester component, wherein when polybutylene terephthalate is present in the composition, the polybutylene terephthalate is present in conjunction with at least one other polyester that is not polybutylene terephthalate;

6)	from about 2 to about 25 wt.% of an impact modifier; and

7)	from a gloss reducing effective amount of a multifunctional additive

comprising at least one epoxy group.

As further discussed below, the amounts of the components can vary. In one embodiment, the wherein the polycarbonate is from about 45 to 75 wt.%, the polyester is from about 10 to about 45 wt.% and the impact modifier is from about 4 to about 20 wt.%.

Aromatic polycarbonates are employed in the composition of this invention. Typically they are prepared by reacting a dihydric phenol with a carbonate precursor. The dihydric phenols which may be employed to provide such aromatic carbonate polymers are mononuclear or polynuclear aromatic compounds, containing as functional groups two hydroxy radicals, each of which is attached directly to a carbon atom of an aromatic nucleus.  Typical

dihydric phenols are: 2,2-bis(4-hydroxyphenyl) propane; hydroquinone;

resorcinol; 2,2-bis(4-hydroxyphenyl) pentane; 2/4'-(dihydroxydiphenyl) methane;

bis(2-hydroxyphenyl) methane; bis(4 -hydroxyphenyl) methane; l,l-bis(4-

hydroxyphenyl)-3,3,5-trimethylcyclohexane; fluorenone bisphenol, l,l-bis(4-

hydroxyphenyl) ethane; 3,3-bis(4-hydroxyphenyl) pentane; 2,2-

dihydroxydiphenyl; 2,6-dihydroxynaphthalene; bis(4-hydroxydiphenyl)sulfone;

LxS(3,5-diethyl-4-hydroxyphenyl)sulfone;	2,2-bis(3,5-dimethyl-4-

hydroxyphenyl)propane; 2,4'-dihydroxydiphenyl sulfone; 5'-chloro-2,4'-dihydroxydiphenyl sulfone; bis-(4-hydroxyphenyl)diphenyl sulfone; 4,4'-dihydroxydiphenyl ether; 4,4'-dihydroxy-3/3'-dichlorodiphenyl ether; 4,4-dihydroxy-2,5-diphenyl ether; and the like.

Other dihydric phenols used in the preparation of the above polycarbonates are disclosed in U.S. Patent Nos. 2,999,835; 3,038,365; 3,334,154; and 4,131,575.

Aromatic polycarbonates can be manufactured by known processes; such as, as mentioned above, by reacting a dihydric phenol with a carbonate precursor, such as phosgene, in accordance with methods set forth in the above-c.ced literature and in U.S. Patent No. 4,123,436, or by transesterification processes such as are disclosed in U.S. Patent No. 3,153,008, as well as other processes known to those skilled in the art.

It is also possible to employ two or more different dihydric phenols or a copolymer of a dihydric phenol with a glycol or with a hydroxy- or acid-terminated polyester or with a dibasic acid in the event a carbonate copolymer or interpolymer rather than a homopolymer is desired for use in the preparation of the polycarbonate mixtures of the invention. Branched polycarbonates are also useful, such as are described in U.S. Patent No. 4,001,184.  Also, there can be

utilized blends of linear polycarbonate and a branched polycarbonate. Moreover, blends of any of the above materials may be employed in the practice of this invention to provide the aromatic polycarbonate.

One aromatic carbonate is a homopolymer, e.g., a homopolymer derived from 2,2-bis(4-hydroxyphenyl)propane (bisphenol-A) and phosgene, commercially available under the trade designation LEXAN Registered TM from General Electric Company.

Branched polycarbonates are prepared by adding a branching agent during polymerization. These branching agents are well known and may comprise polyfunctional organic compounds containing at least three functional groups which may be hydroxyl, carboxyl, carboxylic anhydride, haloformyl and mixtures thereof. Specific examples include trimellitic acid, trimellitic anhydride, trimellitic trichloride, tris-p-hydroxy phenyl ethane, isatin-bis-phenol,tris-phenol TC (l,3,5-tris((p-hydroxyphenyl)isopropyl)benzene),tris-phenol PA (4-(4-(l,l-bis(p-hydroxyphenyl)-ethyl)alpha, alpha-dimethyl benzyl)phenol), 4-chloroformyl phthalic anhydride, trimesic acid and I jnzophenone tetracarboxylic acid. The branching agent may be added at a level of about 0.05-2.0 weight percent. Branching agents and procedures for making branched polycarbonates are described in U.S. Patent Nos. 3,635,895; 4,001,184; and 4,204,047.

Copolyester carbonates are also included within the term polycarbonate. These materials are prepared when a di-functional acid is also included in the preparation, thereby providing ester as well as carbonate bonds in the polymer. For example terephthalic and/or isophthalic acid can be used. When tere- and iso-phthtalic acid are present together with resorcinol as well as the usual

bisphenol-A and carbonate precursor, a block polyarylate(ester) within the polycarbonate is formed, see U.S. Patent No. 6,583,256B2 for example.

A preferred molecular weight (Mw) of the above mentioned polycarbonate is from about 25,000 g/mol to about 75,000 g/mol measured methylene dichloride at 25 °C using a polystyrene standard. For blends where higher flow is desired, a preferred Mw is from about 28,000 g/mol to 60,000 g/mol, more preferred about 35,000 g/mol to 45,000 g/mol. All molecular weights in this application are measured by gel permeation chromatography.

The quantity of aromatic polycarbonate employed in the composition is from about 30 to about 80 wt.% of the composition, preferably about 45 to about

75wt.%.

Suitable polyesters include those comprising structural units  of the

following formula

(Formula Removed)

wherein each R1 is independently a divalent aliphatic, alicyclic or aromatic hydrocarbon or polyoxyalkylene radical, or mixtures thereof and each A1 is independently a divalent aliphatic, alicyclic or aromatic radical, or mixtures thereof. Examples of suitable polyesters containing the structure of the above formula are poly(alkylene dicarboxylates), liquid crystalline polyesters, and polyester copolymers. It is also possible to use a branched polyester in which a branching agent, for example, a glycol having three or more hydroxyl groups or a trifunctional or multifunctional carboxylic acid has been incorporated. Furthermore, it is sometimes desirable to have various concentrations of acid and hydroxyl end groups on the polyester, depending on the ultimate end-use of the composition.

The R1 radical may be, for example, a C2-10 alkylene radical, a C6-12 alicyclic radical, a C6-20 aromatic radical or a polyoxyalkylene radical in which the alkylene groups contain about 2-6 and most often 2 or 4 carbon atoms. The A1 radical in the above formula is most often p- or m-phenylene, a cycloaliphatic or a mixture thereof. This class of polyester includes the poly(alkylene terephthalates). Such polyesters are known in the art as illustrated by the following patents, which are incorporated herein by reference. U.S. Patent Nos. 2,465,319; 2,720,502; 2,727,881; 2,822,348; 3,047,539; 3,671,487 3,953,394; and 4,128,526.

Examples of aromatic dicarboxylic acids represented by the dicarboxylated residue A1 are isophthalic or terephthalic acid, l,2-di(p-carboxyphenyl)ethane, 4,4'-dicarboxydiphenyl ether, 4,4' bisbenzoic acid and mixtures thereof. Acids containing fused rings can also be present, such as in 1,4-1,5- or 2,6-naphthalenedicarboxylic acids. The preferred dicarboxylic acids are terephthalic acid, isophthalic acid, naphthalene dicarboxylic acid, c/clohexane dicarboxylic acid or mixtures thereof.

Particularly suitable polyesters are poly (ethylene terephthalate) ("PET"), and poly(l,4-butylene terephthalate), ("PBT"), poly(ethylene naphthanoate) ("PEN"), poly(butylene naphthanoate), ("PBN"), poly(cyclohexanedimethylene terephthalate) ("PCT"), cyclohexanedimethanol modified poly(ethylene terephthalate also known as polycyclohexylenedimethylene ethylene terephthalate) ("PETG" and "PCTG"), and (polypropylene terephthalate) ("PPT"), and mixtures thereof.

When PBT is present in the composition, the polybutylene terephthalate is used in conjunction with at least one other polyester that is not PBT. In this embodiment, suitable weight ratios of PBT to non-PBT polyesters can range from

9:1 to 1:9. In one embodiment, the polyester component does not include PBT. The above-mentioned numerical ranges, as well as the other numerical ranges disclosed in this specification, are understood to be continuous, they include every value between the minimum and maximum values.

Also contemplated herein are the above polyesters with minor amounts, e.g., from about 0.5 to about 25 percent by weight, of units derived from aliphatic acid and/or aliphatic polyols to form copolyesters. The aliphatic polyols include glycols, such as polytetramethylene glycol or poly(ethylene glycol) or poly(butylene glycol). Such polyesters can be made following the teachings of, for example, U.S. Patent Nos. 2,465,319 and 3,047,539.

The impact modifier employed in the inventive composition is of a core-shell, grafted, or un-grafted nature, or any other type of impact modifier which exists as a separate phase within the blend matrix as observed by a microscopic technique. These impact modifiers reduce the gloss of the resinous composition without any additive present. Such impact modifiers include, but are not limited to, homopolymers as well as polymers from the copolymerization of more than one monomer.

Examples of such impact modifiers are ABS resins, particularly those having a high butadiene content, such as Blendex ABS resins from Crompton, butadiene styrene, nitrile containing rubbers such as Hycar reactive liquid polymers from Noveon Specialty Chemical. Methylmethacrylate butadiene styrene has been used in the system as well. Silicone containing impact modifiers, such as METABLEN S2001, are available from Mitsubishi Rayon Co., Ltd., Tokyo (Japan). A further impact modifier is a LOTADER® resin , for example LOTADER® AX8900 which is sold by Arkema. The resin is a co- or ter-} jlymer including units of ethylene and glycidyl methacrylate (GMA). An

added advantage of LOTADER® resins is colorfastness after exposure to outdoor or accelerated weathering.

Typical ABS impact modifiers are described in US 2004/0059079Al entitled Enhanced Polymerization Process dated March 25, 2004. Paragraphs 23 to 68 of this publication are incorporated by reference into the specification of the present application. Preferred ABS modifiers are those with high rubber content, such as Blendex 362, which 62% polybutadiene and Blendex 338 which is 70% polybutadiene.

Additional preferred impact modifiers include MBS type modifiers, available from several sources such as Rohm and Haas., LOTADER type modifiers, and a combination of two or more modifiers.

A specific additive(s) can lower the gloss of the molded composition, and i ly articles made from the composition. The additive is a multifunctional (3 or more reactive groups) agent. At least one of the groups is an epoxy. The second group, if not an epoxy, is a hydroxyl, an isocyantate, a silane, a glycidyl methacrylate modified polyolefin, and the like. Examples of gloss reducing additives are molecules such as a tri-methoxy or tri-ethoxy silane also bearing an epoxy group, for example D-(3,4-epoxycyclohexyl) ethyltriethoxysilane, sold as CoatOSil 1770 by GE. Other examples are □-(3,4-epoxycyclohexyl) ethyltrimethoxy silane, sold as Silquest A-186 by GE and 3-Glycidoxypropyltriethoxysilane, sold as Silquest Y-15589 by GE, Preferred are epoxy groups in a molecule, such as in Coat-O-Sil 1770.

A further example of a preferred gloss reducing additive is a LOTADER® resin. In addition to the impact modification properties previously noted above,

the resin is an effective gloss-reducing additive.  As noted, multiple epoxy functional groups are present in the polymer.

The quantities of each component are significant and amounts of the materials can affect gloss. Aromatic PC can vary from about 30 to about 80 wt.% of the composition, preferably about 45 to about 75 wt.%. The polyester content is from about 5 to about 50 wt.% of the composition with a more desirable minimum of about 10 wt.%. Generally there is no more than about 45 wt.% for molding applications. If lower viscosity and increased chemical resistance are desired, there should be enough polyester to achieve the desired end properties. The impact modifier is from about 2 to about 25 wt.% of the composition, preferably about 4 to about 20 wt.%. Gloss reduction desired beyond the basic resinous composition is brought about by a minimum amount of gloss reducing additive. The gloss reducing additive(s) (multifunctional additives) can be present in a minimum quantity of about 0.1 wt.% of the composition. When a polymer, such as LOTADER® resin is present in the composition, a desired minimum is about 0.5 wt.%. When a compound, such as an epoxy silane is present in the composition (or an article made from the composition), generally no more than about 5 wt.% is employed. When an epoxy functionalized polymer is present in the composition, such as LOTADER® resin, which has the dual properties of impact modification and gloss reduction, generally no more than about 25 wt.% is employed.

A molding composition of the invention is generally made by combining suitable amounts of the polycarbonate component, the polyester component, the impact modifier, and the multifunctional additive comprising at least one epoxy ^;oup in an extruder (or a functionally equivalent compounding device) under suitable conditions. The polycarbonate component, the polyester component, the

i ipact modifier, and the multifunctional additive may be compounded simultaneously, separately, or in combinations containing two or three of the components. The extrusion process can include one or more passes through an extruder.

Accordingly, the invention includes embodiments that encompass reaction products that result when the two or three of the components are compounded separately before being combined with the remaining components of the composition. For instance, in one embodiment, the invention includes a composition that includes a reaction product of (i) a multifunctional additive containing at least one epoxy group and (ii) a polyalkylene terephathalte, e.g., polyethylene terephathalte. In another embodiment, the invention includes composition that is a reaction product of (i) a multifunctional additive containing at least one epoxy group and (ii) polybutylene terephathalate. In another embodiment, the invention includes a composition that includes a reaction product of (i) a multifunctional additive containing at least one epoxy group and (ii) a polyester having at least one acid end group. Ordinarily, at least about 5 wt. % of the gloss-reducing additive initially present reacts with a component of the composition, such as a polyester and/or impact modifier.

Molding parts from this composition under ordinary molding conditions, even against a polished tool, will bring about a molded part having a markedly lower gloss than other compositions and, in fact, a low gloss, when desired.

Molded parts (articles) utilizing the composition of this invention include articles such as automotive parts, consumer electronic devices, power tool housings, recreational vehicle parts, power equipment for landscaping and farm use, telecommunication equipment, fitness equipment, and the like. Examples of additional articles that can be molded from a composition of the invention

include and are not limited to the following: agricultural equipment and devices, e.g, tractor body panels, airline interior components, arcade housings, jukebox housings & pinball machine housings, archery equipment such as bows and/or arrows, architectural components such as trim and molding, doors (interior and exterior doors), window components, garden equipment such as lawnmower housings and lawnmower plastic components, automotive interior components, baby gear such as strollers, child safety & health equipment, binocular & telescope housings, camcorder housings and camcorder plastic accessories, camera housings and camera plastic components, camping equipment such as tents, cooking utensils, stove plastic parts, hiking equipment, backpacking equipment such as backpack frames, storage containers, canoes, kayaks, rafts, car electronic plastic components such as passenger compartment plastic components and plastic components under the hood and housings, car safety seats, cell phone housings, clock housings, computers & networking equipment such as keyboards, monitor housings, hard disk housings, construction equipment and structural elements, consumer electronics plastic components and devices, corded and cordless power tool housings, cordless power tools, cycling equipment and devices, desktop PC components, digital camera accessories, digital camera housings, digital video recorder housings, display signs such as graphic & logo display signs, display sign housings, DVD Player components & DVD recorder plastic component and housings, electrical & solar equipment and devices, exercise & fitness equipment such as treadmill plastic components, fishing equipment such as fishing poles, food service & retail equipment parts and housings, furniture such as plastic chairs, tables, filing cabinet housings, storage cabinet housings, lamp housings; appliances & fans, gardening tools, golf carts body panels, Global Positioning System (GPS) device housings, gymnastics equipment, health care equipment and health care device

housings, heating, cooling & air handling equipment such as ductwork, vents, blowers, home security equipment panels, industrial electrical & test equipment housings, industrial electrical & test equipment panels, keyboards, piano housings, kitchen appliances, lamps, lighting, ceiling fans, laptop housings, notebook housings, lighting & studio equipment, luggage, major appliances, manufacturing & metalworking equipment and devices, monitors & projectors, motor housings, MP3 Player housings & accessories, musical instrument housings and musical instrument plastic components, oral care devices, e.g., toothbrushes, outdoor power equipment, patio & grilling tools, PDAs/Handheld PCs, personal electronic devices, personal security devices, pet houses, pet beds, plumbing & fixtures, pools & spas, pool & spa plastic accessories, printer housings, scanner housings, audio equipment housing and plastic components, projector housings, thermoformed vehicle interiors, radio housings and radio plastic components, television (TV) housings such as flat panel TV housings, telephone housings, recreational vehicle parts, safety glasses, hardhats and other personal safety equipment, satellite radio plastic components and satellite radio plastic housings, satellite dishes, cable TV equipment housings, scooter housings, motorcycles plastic components such as fenders, body panels, shoes and shoe plastic parts, snowmobile plastic components such as snowmobile body panels, speaker housings, plastic toys, train interior components such as train panels, train storage compartments, train benches, train chairs, vacuum cleaner housings and plastic parts, woodworking equipment, other than hand held power tools, such as saw housings, drill press housings.

Such articles can be made by any suitable process. Generally, an article is made by either thermoforming, or injection molding processes.

Injection molding is the most prevalent method of manufacturing for non-reinforced thermoplastic parts, and is becoming more commonly used for short-fiber reinforced thermoplastic composites. Injection molding can be used to produce articles according to the present invention. Injection molding is a process wherein an amount of polymer blend several times that necessary to produce an article is heated in a heating chamber to a viscous liquid and then injected under pressure into a mold cavity. The polymer blend remains in the mold cavity under high pressure until it is cooled and is then removed. The term "injection molding" also encompasses the relatively new advance of reaction injection molding, wherein a two part semi-liquid resin blend is made to flow through a nozzle and into a mold cavity where it polymerizes as a result of a chemical reaction. Injection molding and injection molding apparatii are discussed in further detail in U.S. Patents 3,915,608 to Hujick; 3,302,243 to Ludwig; and 3,224,043 to Lameris. Injection molding is the fastest of the thermoplastic processes, and thus is generally used for large volume applications such as automotive and consumer goods. The cycle times range between 20 and 60 seconds. Injection molding also produces highly repeatable near-net shaped parts. The ability to mold around inserts, holes and core material is another advantage. Finally, injection molding generally offer the best surface finish of any process. The skilled artisan will know whether injection molding is the best particular processing method to produce a given article according to the present invention.

As such, the invention contains methods for making articles by injection molding. In one embodiment, the invention encompasses a process for making an article by injection molding comprising: (a) heating a composition to a temperature that is at least the melting point of the composition to a viscous liquid,  (b) injecting the viscous liquid under pressure into a mold cavity

dimensioned to the length, width, and height of a the article, and (c) allowing the injection molded article to cool and solidify into the article, (d) removing the article from the mold cavity; wherein composition comprises:

a)  from about 30 to 80 wt.% of a polycarbonate component,

a.  from about 5 to about 50 wt.% of a polyester component, wherein

when polybutylene terephthalate is present in the composition, the polybutylene terephthalate is present in conjunction with at least one other polyester that is not polybutylene terephthalate;

b.	about 2 to about 25 wt.% of an impact modifier; and

c.	a gloss reducing effective amount of a multifunctional additive

comprising at least one epoxy group.

Thermo-forming usually begins with plastic sheet or film: sheet thickness tends to be 10 mil (250 um) and greater; film thicknesses are normally less than 10 mil (250 um). Extrusion is the most common method of producing sheet and film for thermo-forming; very small amounts are cast or calendered. As used herein, the term "sheet" refers to sheet a layer having a thickness ranging from 0.01 r^m, or 0.02 mm to 2.54 cm, or more).

Thermo-forming typically involves heating extruded thermoplastic sheet, film, and profile to its softening heat and forcing the hot and flexible material against the contours of a mold by pneumatic means (differentials in air pressure are created by pulling a vacuum between the plastic and the mold, or the pressure of compressed air is used to force the material against the mold),

mechanical means (plug, matched mold, etc.), or combinations of pneumatic and mechanical means.

The process involves (1) heating a sheet (film, etc.) in a separate oven, (2) transferring the hot sheet to a forming press, (3) using automatic machinery to combine heating and forming in a single unit, or (4) a continuous operation feeding off a roll of plastic or directly from the exit of an extruder die (postforming). Almost all the materials are thermoplastic.

These thermoplastics can be reinforced or unreinforced. Almost any thermoplastic can be used, but certain types make it easier to achieve deep draws without tearing or excessive thinning in areas such as corners. Ease of forming depends on material characteristics; it is influenced by minimum and maximum thickness, pinholes, the ability of the material to retain heat gradients across the surface and the thickness, the controllability of applied stress, the rate and depth of draw, the mold geometry, the stabilizing of uniaxial or biaxial deformation, and most important, minimizing the thickness variation of the sheet.

Bending, one of the oldest thermo-forming techniques, is relatively easy to handle. It is often accompanied by joining (adhesive or welding) or mechanical operations (milling, drilling, polishing). If the sheet is heated only locally in the binding operation, no special forming tools are needed. The width of the heating zone and the thickness of the sheet determine the bending radius. Limitations are related to the softening point of the sheet and the intrinsic rigidity of the heated sheet (sag should be minimized). Transparent plastics (such as PMMA and PC) with thicknesses up to 3Y2 in. (90mm) are frequently bent for use in store displays, staircases, partitions in banks, aircraft windows, and so on. With this type of plastic, if restrictions in the bending area are minimized, the thickness at the bend can remain unchanged.

Thermo-forming processes that can have several advantages over other methods of thermoplastic fabrication. For instance, parts with a large surface area can be formed with relatively low mold and equipment cost, because of the low pressures required. Very thin-walled parts can be readily formed, which is not feasible by any other method. High-volume thin-walled products, such as drinking cups, can be produced at the lowest cost per capital investment, at production rates of 50,000 to over 200,000 units per hour. Low-volume heavy-gauge products, such as computer housings, are competing favorably v ith injection molding in price, through lower tooling costs, and in product detail with 690kPa (100 psi) forming pressures. As such, the invention encompasses methods for making articles by thermo-forming processes. In one embodiment, the invention encompasses a thermo-forming process for making an article that involves the steps of:

(a)	extruding a sheet having at least one layer from a composition

comprising:

(1)	from about 30 to 80 wt.% of a polycarbonate component,

(2)	from about 5 to about 50 wt.% of a polyester component, wherein when polybutylene terephthalate is present in the composition, the polybutylene terephthalate is present in conjunction with at least one other polyester that is not polybutylene terephthalate;

(3)	from about 2 to about 25 wt. % of an impact modifier; and

(4)	a  gloss  reducing  effective  amount  of a  multifunctional additive comprising at least one epoxy group,

(b)	heating the sheet to a temperature sufficient to soften the sheet,

(c)	applying the sheet over a mold dimensioned to the length, width, and height of the article, and

(d)	cooling and removing the article from the mold.

The dimensions of low gloss articles can vary. In one embodiment, the size of an article can range from O.Olsquare meters to 6 square meters total surface area per side, having a part wall thickness from 0.5mm to 20mm, depending on the specific design criteria of each article. These articles may be produced using tools having smooth or rough surfaces in contact with the plastic. When the surface is rough, the roughness may be the result of applying a texture, chemical etching, or mechanical blasting the tool surface. The final roughness of the plastic article may be different than that of the tool. The part roughness may also change as a function of different processing conditions.

The most preferred molded parts utilizing the composition of this invention are injection molded parts having a large surface area and/or parts which in ordinary use are viewed in direct light sources, such as daylight, horizon or cool white fluorescence. These light sources could include a UV component, thereby making color and gloss consistency even more important factors. Examples of these molded parts are vehicle parts such as an instrument panel, a horizontal or vertical vehicle body panel, and the like. Additionally, other smaller vehicular trim parts are preferred, for example bezels, knobs, radio panels, heater control panels, exterior housings, wheel well trim, spoiler, and the like. Other molded parts (articles), where low gloss and good mechanical properties are useful include non-automotive parts, such as consumer or electronic devices, power tools, personal fitness equipment, and transportation vehicles, e.g., motorcycles, carts, trucks. With the composition(s) achieving the low  gloss  number  percentage,  the  molded  part  achieves  an  appearance

remarkably similar to a painted low gloss part. Therefore, the part molded from this composition does not need to be painted to achieve such appearance. Such non-painted part provides a substantial cost savings, when compared to a part of comparable design, produced by a similar molding process.

One of the differentiating aspects of these compositions is that gloss, particularly low gloss is uniform or at least substantially uniform throughout the surface of the molded part. Uniformity is typically measured visually by a trained observer. Essentially no brighter or duller regions are seen by the trained observer while viewing the molded part surface. Additionally, variation in gloss can be detected by gloss measuring instruments.

Generally, the more PET the lower the gloss. As impact modifier increases, the gloss is reduced. As PC increases, the gloss increases. As PBT is decreased, generally the gloss is reduced. Interestingly, when PET levels are increased, surface gloss is decreased. When PBT levels are decreased, surface gloss is decreased.

As such, a composition of the invention generally has a gloss reducing effective amount of a multifunctional additive comprising at least one epoxy group (also referred to herein as a "gloss reducing agent."). The term "gloss reducing effective amount" generally refers to an amount that is sufficient to reduce gloss by at least about 3%, as determined by a gloss meter (e.g., a BYK Gardner micro-TRI-gloss gloss meter) at any angle, e.g., 60°. In another embodiment, the term "gloss reducing effective amount" refers to an amount that is sufficient to reduce gloss by at least about 5%, or a least less than about 10% or at least less than about 15%. In another embodiment, the term "gloss reducing effective amount" refers to an amount of a gloss reducing agent, which decreases gloss by at least about 20%.  The artisan will appreciate that the

amount of gloss reduction imparted by a composition can be within the above-mentioned ranges, e.g., from at least about 3% to about 5%, or about 10% or about 15% or about 20% or more. The degree to which gloss is reduced can depend on the initial gloss of the plastic article that is being made. Gloss is r easured in gloss units.

The absolute gloss value of an article that is achieved by a gloss reduction of at least 3% can vary, depending on the desired application. In one embodiment, as further discussed below, an upper specification limit can be set at 5 gloss units when measured at any angle on a part having a textured surface, such as an interior or exterior automotive part, e.g. an automotive instrument panel. In this instance, any gloss measurement less than 5 gloss units is considered to be low-gloss on a smooth, polished, or textured part when measured at any angle. Other upper specifications can be set, depending on the application.
