Repository: anandvc/allindianpatents

File: patents/262884-a-composition-for-treating-metal-surface-to-form-a-conversion-or-passivation-coating.html
Indian Patents. 262884:"A COMPOSITION FOR TREATING METAL SURFACE TO FORM A CONVERSION OR PASSIVATION COATING"

Indian Patents

Recently Granted Patents

  Recently Published Patents

Title of Invention	"A COMPOSITION FOR TREATING METAL SURFACE TO FORM A CONVERSION OR PASSIVATION COATING"

Abstract	Chromate-free treatments and compositions for applying a conversion or passivation coating for metals, more particularly zinc coated metal surfaces. The methods of the invention comprise contacting the requisite metal surface with a phosphonomethylated polyamine. Other aspects of the invention involve methods and compositions in which the following optional components can be included: fluoacid, silane, inorganic phosphorus, acid, latex film forming component and pH adjustment agent.	

Full Text	NOVEL NON-CHROME METAL TREATMENT COMPOSITION FIELD OF THE INVENTION

The present invention relates to non-chrome containing coatings for metals. More particularly, the present invention relates to non-chromate coatings for zinc coated metal surfaces to improve the corrosion resistance of the treated metal. The invention provides a dried in place coating which is particularly effective at treating zinc coated, aluminum coated, or aluminum-zinc alloy coated, steel coil strip.

BACKGROUND OF THE INVENTION

It is well known to those skilled in the art to employ a chromate conversion or passivation coating on the surface of galvanized steel to impart improved corrosion resistance of bare and painted metal, improve adhesion of coatings, and for aesthetic purposes. For example see Corrosion, L.L. Sheir, R.A. Jarman, G.T. Burstein, Eds. (3rd Edition, Butterworth-Heinemann Ltd, Oxford, 1994), vol. 2, chapter 15.3.

Growing concerns exist regarding the toxicity profile of chromium and the pollution effect of chrornates discharged into rivers and waterways by such processes. Because of the high solubility and the strongly oxidizing character of hexavalent chromium ions, conventional chromate conversion processes require extensive water treatment procedures to control their discharge. In addition, the disposal of the solid sludge from such waste treatment procedures is a significant problem.

Accordingly, there is a need in the art to provide an effective non-chromate treatment to provide dried in place conversion or passivating coating to inhibit metal surface corrosion and enhance adhesion of paint on or other coatings that may be applied to the surface.

Numerous compositions for providing non-chromate conversion coatings for galvanized steel are known to those skilled in the art.

SUMMARY OF THE INVENTION

The present invention pertains to a method for treating the surface of galvanized metals, such as steel, to provide for the formation of a conversion or passivating coating which increases the corrosion resistance of bare or painted metal, adhesion properties of painted metal, and/or the lubricity properties of unpainted metal. The methods of this invention comprise contacting the requisite galvanized metal surface with (a) phosphonomethylated polyamine. The metal surface treatment may also contain one or more of the following: (b) a fluoacid, (c) a silane, (d) an inorganic phosphorous acid, (e) a latex polymer film-forming component, and (f) a lubricity additive. After contact of the metal surface with the above treatment, the treatment is then dried in place to form the desired passivation coating.

Other objects and advantages of the invention will be apparent from the following description and appended claims.

DETAILED DESCRIPTION

In accordance with the present invention, it has been discovered that chrome-free conversion or passivation coatings can be provided on metal surfaces, especially galvanized metal surfaces such as hot dipped galvanized, electrogalvanized, and Galvalume® steel surfaces, by contacting the desired surface with an aqueous solution or dispersion comprising a phosphonomethylated polyamine. Especially effective are aqueous solution or dispersion formulations including: (a) a phosphonomethylated polyamine, (b) a fluoacid, (c) a silane, (d) an inorganic, phosphorus acid, and optionally (e) a latex polymeric film component and/or (f) a lubricity additive. Aqueous

pretreatment compositions of the invention provide improved corrosion resistance of bare and painted metal, adhesion of applied coatings to painted metal, and lubricity of bare metal. In the context of the invention, the term "bare metal" refers to metal surfaces that are treated with the conversion or passivation coating composition of the invention but which have not painted.

The phosphonomethylated polyamine compound (a) useful in the invention can be prepared by 1) polymerization of an amino containing compound with a bridging reagent capable of linking the amino compounds together, with the proviso that the resulting polyamine amine intermediate consists of amino hydrogen functionality, and then 2) phosphonomethylation of all or some of the available amino hydrogens. A structural representation of the phosphonomethylated polyamine compound is given by Formula I

(Figure Removed) wherein "A" is the segment formed from polymerization of one or more amine containing monomers; "X" is the segment formed from polymerization of one or more bridging reagents capable of linking said amino compounds together; n is from about 1 to about 50,000; Ri is selected from the group -H, substituted or non-substituted C|-C|g alkyl or aryl, poly[alkylene oxide], -CHj-PO(OR2)2, or mixtures thereof; Ra is -H or a water-soluble cation; with the proviso that at least 20% of RI is -CH2-PO(OR>2. Molecular weight and viscosity of the phosphonomethylated polyamine are not critical provided that the polyamine is either water-soluble or water dispersible.

Exemplary amino compounds encompassing segment "A" include, but are not limited to, diamine compounds comprising two primary amine functionalities,

such as 1,2-ethylenediamine, 1,3-propylenediamine, l,3-diamino-2-

hydroxypropane, 1,4-butylenediamine, 1,6-hexamethylenediamine, 2-methyl-

1,5-pentanediamine,	trimethyl	hexamethylenediamine,	1,2-

diaminocyclohexane, and 3-amino-3,5,5-trimethylcyclohexylamine; polyamines, such as diethylenetriamine, bis(hexamethylenetriamine), triethylenetertraamine, and tetraethylenepentaamine; primary amines, such as ethanolamine, allylamine, benzylamine, and laurylamine; polyetheramines, such as the Jeffamine® series of products available from Huntsman Corporation and the DPA and PA series of products available from Tomah Products, Inc.; amino acids, such as glycine, alanine, glucosamine, and iminodiacetic acid; mixtures of any of the foregoing and the like.

Exemplary bridging reagents encompassing segment "X" include, but are not limited to, epihalohydrins such as epichlorqhydrin and l,2-epoxy-4-chlorobutane; (cyclo)alkylene dihalides such as ethylenedichloride, 2-diloroethyl ether, and 1,2-dichlorocylcohexane; diepoxides such as 1,2,7,8-diepoxyoctane and digyclidyl ether, mixtures of any of the foregoing and the like.

In accordance with the present invention, the repeat unit of the polyamine formed between the polymerization of "A" with "X" contains, at minimum, 100 mole % N-H (hydrogen amino) functionality per mole of "A". For example, in the theoretical polymerization of an equal molar amounts of ethylenediamine with "X" as shown in Formula II the mole % N-H content would be calculated as follows: Mole % N-H functionality = 2/1 * 100 = 200%. If 50 mole % of the ethylenediamine was replaced with dimethylamine as shown in Formula HI the mole % N-H content would be calculated as follows: Mole % N-H functionality = 2 / 2 * 100 = 100%.

(Figure Removed) In one aspect of the invention, the amino compounds encompassing segment "A" comprise a molar percentage of diamine to primary amine from about 100:0 to 75:25; the bridging reagents encompassing segment "X" is an epihalohydrin; and RI is as previously described.

In a particularly preferred embodiment, the bridging reagent is an epihalohydrin, preferably epichlorohydrin and the resulting phosphonomethylated polyamine is an N-phosphonomethylated amino-2-hydroxypropylene polymer of the type reported in U.S. Patent 4,857,205 (incorporated herein by reference) and having the formula

(Figure Removed) wherein are independently selected from hydrogen and phosphonomethylated radical corresponding to the formula — CH2PO(OH)2 with the proviso that at least 20% of R2, R3, R5, R, R, and R8 are CH2PO(OH)2 or water-soluble or water dispersible salts thereof, R4 is a

divalent radical selected from the group consisting of (a) unsubstituted alkylene groups having at least about 2 and at most about 12 carbon atoms; (b) substituted alkylene groups having at least about 2 and at most about 12 carbon atoms wherein at least one hydrogen of the alkylene group is substituted with a radical selected from the group consisting of methyl, ethyl, propyl, butyl, methyl ammonium, ethyl ammonium and ammonium groups, and the other hydrogens of the substituted alkylene group are unsubstituted;

(c)	cyloalkylene groups having at least 3 and at most about 12 carbon atoms;

*-

(d)	oxyalkylene groups wherein the alkylene moiety has from about 1-12

carbon atoms, or ethylene oxide and/or propylene oxide groups such as those

provided  by  Huntsman  Jeffamine181  and  Tomah*  Inc.  polyetheramines

products; and (e)

(Figure Removed) where R9 is defined as above with the provisio that at least 20% of are CH2PO(OH)2 or water-soluble or water dispersible salts thereof, and R' and R" are independently selected from the group consisting of such unsubstituted alkylene groups, such substituted alkylene groups, and such cycloalkylene groups. In Formula IV, y is between about 1 and about 50,000. Again, molecular weight and viscosity are not critical as long as the resulting phosphonomethylated polyamine is water-soluble or dispersible in water.

Preferably, in Formula IV is a straight chain alkylene group wherein the hydrogens of the alkylene group are unsubstituted or wherein at least one of the hydrogens of the alkylene group is substituted with a methyl, ethyl, propyl, butyl, methyl ammonium, ethyl ammonium or ammonium group. If at least one of the hydrogens is so substituted, preferably the other hydrogens of the

alkylene group are unsubstituted. Particularly preferred groups are based on alkylenediamines, including hexamethylenediamine, 1,4-butylenediamine, 1,2-ethylenediamine, 3-methylpentamethylenediamine and 2-methylpentamethylene-diamine. However, where  is derived from a triamine, preferred alkylene triamines include diethylenetriamine.

The phosphonomethylated polyamine compound (a) of the present invention can be prepared via a multi-step process involving first the polymerization of amino compounds with a bridging reagent capable of linking together the amino compounds such that the resulting polyamine intermediate contains, at minimum, 100 mole % N-H (amino hydrogen) functionality per mole of amine. Such reactions, referred to as step-reaction (i.e., condensation) polymerizations, are known to those skilled in the art, for example, see Billmeyer, Textbook of Polymer Science, (New York, New York, John Wiley & Sons, 1984), chapter 2. Secondly, the polyamine intermediate is then phosphonomethylated by reaction with an aldhehyde, preferably formaldehyde or paraformaldehyde, and an inorganic phosphorus compound, preferably phosphorus acid. Such phosphonomethylation reactions are also known to those skilled in the art, for example, see Moedritzer et al., J. Org. Chem., 31, pp 1603-1607 (1966).

It is to be understood that the aforementioned synthesis methods do not in any way limit the synthesis of the phosphonomethylated polyamine compound (a) of the present invention. For example, one skilled in the art can envision preparation of polyamines such as, inter alia, poly[diallylamine] via radical chain (i.e., addition) polymerization that, upon phosphonomethylation, can increase the corrosion resistance of metal surfaces.

The phosphonomethylated polyamine/compound of the present invention can be utilized as produced or it may be purified by methods know to those skilled

in the art. For example, the phosphonomethylated polyamine compound can be subjected to distillation, precipitation, liquid extraction, solids extraction (e.g., activated carbon), or the like techniques to minimize the presence of residual reactants and/or by-products.

The methods of the invention comprise contacting a galvanized metal surface with water-soluble or water-dispersible treatment compositions comprising the phosphonomethylated polyamine and then drying the passivation coating in place. More particularly the compositions of the invention comprise: (a) a phosphbnomethylaied polyamine, (b) a fluoacid, (c) a silane, and (d) an inorganic phosphorus acid. The treatment composition may also include (e) a latex polymeric film component and/or (f) a lubricity additive.

The fluoacid component preferably is a fluoacid of a Group IVB metal or mixtures thereof and the like. Preferred are fluptitanic acid, fluozirconic acid, and mixtures thereof. Particularly preferred is fluotitanic acid, i.e.,

The silanes component can comprise alkoxysilanes and aminosilanes such as those taught by Affinito U.S. Patent No. 6,203,854, silane derivatives of polyethyleneglycol, and mixtures thereof and the like. Preferred are 3-aminopropyl silane and poly[oxy-l,2-ethanediyl], a-methyl-co-(3-propenylsiloxane); for example, Silquest A-1100 and Silquest A-1230 commercially available from GE Silcones, respectively. Particularly preferred is Silquest A-1230, which is genetically referred to as a polyalkyleneoxidealkoxysilane.

The inorganic phosphorus acid can comprise phosphoric acid, phosphorous acid, hypophosphorous acid, salts thereof, and mixtures thereof and the like. Preferred is phosphoric acid and salts thereof.

The polymeric latex film component can be chosen from a wide variety of materials such as styrene acrylates, styrene butadienes, vinylacetates,

urethanes, mixtures thereof and the like. Some commercially available latex examples include Union Carbide NeoCar 2353, 2300, and UCar 651 resins; and Air Products Airflex 500,4514, 4500,4530, Flexhane 620, and Vinac 884 resins.

Inorganic and organic lubricity additives are know to those skilled in the art and can comprise graphite, molybdenum sulfide, boron nitride, paraffin, phosphate esters, ^synthetic polyethylene and/or polypropylene polymers including halogenated analogs, and other natural and synthetic waxes. Preferred are waterborne wax dispersions and emulsions; for example, Michem* Lube 188F and Michem* Lube 160PF commercial available from Michelman Incorporated.

At present, the preferred methods of the invention comprise contacting a galvanized metal, surface with water-soluble or water-dispersible treatment compositions consisting of (a) a phosphonomethylated polyamine, (b) a fluoacid, (c) a silane, (d) an inorganic phosphorus acid, and optionally (e) a latex polymeric film and/or (f) a lubricity component. It is to be understood that compositions of the present invention possibly do not require the presence of all of the components (b), (c), and (d) with the limitation that they must contain the phosphonomethylated polyamine (a) as defined herein. Compositions in accordance with the invention are chromate free and include

(a)	0.01-40 wt%	phosphonomethylated polyamine

(b)	0.00-40 wt%	fluoacid

(c)	0.00-20 wt%	silane

(d)	0.00-50 wt%	inorganic phosphorus acid

(e)	0.00-40 wt%	film forming latex

(f)	0.00-5 wt%	lubricity additive

remainder water and pH adjustment agent, wherein the weight of the composition is, in total, 100wt%.

More preferred are compositions having the following range (in wt%) of the

components	*

(a)	0.01-40 wt%	phosphonomethylated polyamine

(b)	l-30wt%	fluoacid

(c)	0.01-20wt%	silane

(d)	1-30wt%	inorganic phosphorus acid

(e)	0.00-40 wt%	film forming latex

(f)	0.00-5 wt%	lubricity additive

remainder water and pH adjustment agent.

Based on presently available data, a composition that is most highly preferred at present is

(a)	15wt%	phosphonomethylated polyamine; reaction

product of hexamethylenediamine, epichlorohydrin and HsPO^ see Example 1 infra.

(b)	3.60 wt%	fluotitanic acid

(c)	1.00wt%	silane-Silquest 1230

(d)	6.375 wt%	H3P04

(e)	not present	film forming latex

(f)	not. present	lubricity additive

(0  2.15wt%	NH4OH;pH adjustment agent.

remainder water.

The sum of all components of the composition equals 100 wt%. The pH of the compositions should be less than or equal to about 6.

The requisite metal surface may be contacted by the treatment in spray, immersion, or roller applications. The treatment is then dried, and the metal surface is ready for painting or other coating applications.

The conversion or passivation treatment the present invention is applied to result in a conversion coating weight of greater than about 1 milligram per

square foot to the treated surface with a weight of about 2-500 milligrams per square foot being more preferred. For use in commercial applications, working solutions comprising about 3-100 wt%, preferably 10-100 wt% concentrations of the above formulations are used to contact the desired metal surfaces.

EXAMPLES

The invention will now be described in conjunction widi the following examples which are to be regarded as being illustrative of certain embodiments of the invention but should not be viewed to restrict the scope of same.

EXAMPLE 1

General Preparation Method of the Phosphonomethylated Polyamine

To a suitable reaction vessel equipped with a mechanical stirrer, thermocouple, addition ports, nitrogen sparge, and a water-cooled condenser is charged a 30 wt% solution of 1,6-hexamethylenediamine. The solution is sparged with nitrogen to inert the reactor, then the vessel is configured to have a nitrogen blanket. The reactor contents are then heated to 95±2°C and epichlorohydrin is added in portions until a significant increase in the batch X viscosity is observed. The total amount of epichlorohydrin utilized is typically 83 mole % of the 1,6-hexamethylenediamine charge. The epichlorohydrin portions are 50%, 25%, 15%, then 5% of the theoretical total until the desired viscosity is achieved. The first epichlorohydrin portion is charged over a 1-hour period, and that addition rate is maintained for the next two additions. All additions thereafter are added shot wise. The batch is held at temperature for 15-20 minutes between epichlorohydrin portion additions. Once a viscous solution is achieved, typically determined by observing the loss of a vortex, water is charged to the reaction vessel to yield a nominal 38 wt% solids

solution. The batch is held at 95±2°C after addition and the viscosity is allowed to increase. Then, again after the batch is observed to become viscous, water and a molar equivalent of aqueous phosphoric acid relative to the hexamethylenediamine charge are added to yield a nominal 40% solids aqueous solution. The batch is then held at 95±2°C for 30 minutes, then is cooled to room temperature. The typical viscosity of the polyamine intermediate ranged from 500 - 1,500 cps, and the typical pH ranged from 4.0 to 4.6. The mole reactive N-H / g product is nominally 0.0032 as determined by the following equation: [(moles 1,6-hexamethylenediamine * 4) - (moles epichlorohydrin charged  2)] / batch weight.

The batch is then adjusted to pH 1.5 - 1.8 with 32 wt% aqueous hydrochloric acid, typically 18 mole % of the reactive N-H content. 70 wt% Aqueous phosphorous acid, corresponding to 75 mole % of the reactive N-H content, is charged to the reactor vessel and the batch is heated to 85±2°C. An equal molar amount of 37 wt% aqueous formalin, relative to the phosphorous acid charge, is then added drop wise over a 1-hour period. After addition, the batch is heated to 93±2°C and held for 6 hours. The batch is then cooled to room temperature, adjusted to nominally 40 wt% solids with water, and collected. The typical viscosity of the resulting phosphonomethylated polyamine compound of the invention ranged from 35 - 45 cps, and the typical pH was less than 1.0. Based on 3IP NMR analysis the fate of the hypophosphorous acid was as follows: -55 mole % phpsphonomethylation product, 25 mole % residual, and 20 mole % oxidized to phosphoric acid. This corresponds to a nominal conversion of reactive N-H functionality to functionality of 41.25 mole %.

EXAMPLE 2

Metal Passivation Demonstration

Test panels of G70/70 hot dipped galvanized (HDG) from ACT Laboratories and Galvalume* from Steelscape Inc. were prepared by spray.cleaning with 3 wt% of an aqueous alkaline surfactant product (GE Betz Kleen 132), rinsed with tap water followed by Dl water, then dried. A solution consisting of 15.0 wt% of the phosphonomethylated polyamine compound of Example 1, 8.5 wt% of 75 wt% aqueous phosphoric acid, 6.3 wt% of 26 Be Ammonium Hydroxide, 6.0 wt% of 60 wt% aqueous fluotitanic acid, 1.0 wt% Silquest A-1230 (a polyalkyleneoxide alkoxysilane commercially available from GE Silicones), and the balance water was applied to the panels utilizing a reverse roll coater. The treated panels were then dried in an oven at 450°F to peak metal temperatures (PMT) of 200°F. The average coating weight of the panels were determined by measuring the Ti count expressed as mg/ft2: 9.16 for the HDG sample set and 6.60 for the Galvalume® set. The treated panels were evaluated in Neutral Salt Spray (NSS) test according to ASTM B-117 and rated at various time intervals according to ASTM D-1654 relative to benchmark chrome-based treatment programs.

As demonstrated in Table 1, the phosphonomethylated polyamine formulation of the present invention provided corrosion inhibition equal to or greater than the benchmarked chrome based formulation on HDG metallurgy. Tables 2 and 3 demonstrate the phosphonomethylated polyamine formulation of the present invention provided corrosion inhibition equal to or slightly less than the benchmarked chrome based formulation on Galvalume*. It is noted that the formulation of the present invention absent the phosphonomethylated polyamine component results in significant white rust (>50% in 96 hours) for both HDG and Galvalume.

(Table Removed) EXAMPLE 3

Metal Passivation Demonstration

As in Example 2 except the Silquest A-1230 was substituted with an equal weight amount of Silquest A-l 100 (a aminopropyl alkoxysilane commercially available from GE Silicones). In this example the four Galvalume* panels each (average coating weight 5.98 ing  were dried to a PMT of 150°F and 200°F and evaluated for NSS as well as the QCT Condensing Humidity test according to ASTM D-4585 and an internal wet pack test (WPT, a minimum of 6 wetted panels with the treated side facing each other are stacked under IS ft/lb in2 pressure and placed in a 100% humidity cabinet at 100°F and are evaluated periodically for the appearance of rust, 0% rust = perfect) to simulate storage of coil under humid conditions. The results of this testing summarized in Table 4 demonstrate the robustness of the phosphonomethylated polyamine formulation of the present invention with regard to cure temperature.

TABLE4

Galvalume* PMT vs. % Black Rust (BR) & % White Rust (WR)

(Table Removed)EXAMPLE4 Lubricity Demonstration

The coefficient of kinetic friction (CoKF) measured for a number of commercially available chrome based programs via an in-house method was found to range between 0.12-0.17 units. The data in Table 5 demonstrates that the lubricity characteristics for the Example 2 composition of the present invention formulated with Silquest A-1230 are very comparable to chrome-based programs; whereas, the Example 3 composition of the present invention formulated with Silquest A-1100 is not significantly different than the cleaned only metal. The CoKF for the formulation of Example 3 topped off with 2 wt% of Michem* Lube 188F and Michem® Lube 160PF, commercial available from Michelman Incorporated, was evaluated and found to be 0.04 and 0.18 on treated HDG, respectively. (Table Removed)

 EXAMPLE 5

A phosphonomethylated polyamine was prepared according to the method of Example 1 except 2.34 mole % of the 1,6-hexamethylenediamine charge was substituted with dodecylaniine. The resultant product was formulated according to Example 3 and utilized to treat six panels each of Galvalume*

and HEX3 at a PMT of 200°F. The average coating weights, expressed as mg Ti/ft2, were 6.04 and 7.99, respectively. The testing results summarized in Table 6 demonstrate the effectiveness of this formulation to inhibit corrosion of galvanized metal.

EXAMPLE 6

A phosphonomethylated polyamine was prepared according to the method of Example 1 except 4.94 mole % of the 1,6-hexamethylenediamine charge was substituted with Jeffamine* XTJ-506, a polyetheramine available from Huntsman Corporation. This product has a mole ratio of PO/EO of about 3/19 and a reported mw of about 1,000. Generically, the Jeffamine® products are referred to genetically as polyoxyalkyleneamines. The resultant product was formulated according to Example 3 and utilized to treat six panels each of Galvalume* and HDG at a PMT of 200°F. The average coating weights, expressed as mg Ti/ft2, were 6.95 and 9.40, respectively. The testing results summarized in Table 6 demonstrate the effectiveness of this formulation to inhibit corrosion of galvanized metal.

TABLE 6(Table Removed)

In Table 6 it was also noted that while the Example 5 formulation had little effect on the lubricity of the treated panel (evaluated after processing, compare to data in Table 5), the addition of the Jeffamine* XTJ-506 in Example 6

imparted lubricity characteristics comparable to commercially available chrome based programs.

EXAMPLE 7

Cold Roll Steel (CRS) and Electrogalvanized (EG) test panels cleaned as described in Example 2 were spray treated with a 1-liter solution containing 0.175g of the phosphonomethylated polyamine compound of Example 6, 1 .Sg of 45 wt% aqueous fluozironic acid, 0.12g titanium(IV) isopropoxide, 0.7g of 66 wt% aqueous calcium nitrate, 0.225g of sodium nitrobenzensulfonate, and adjusted to pH 4.8 with 26 Be ammonium hydroxide. The treated panels were then rinsed with DI water, dried in a conveyer oven, and then painted with Polycron III. The treated panels were evaluated in Neutral Salt Spray (NSS) test according to ASTM B-l 17 and rated at various time intervals according to ASTM D-1654. Reverse Impact Adhesion performance was also conducted in accordance with and ATSM D2794-93 and rated by summing the averages of results achieved at 40" pound and 120" pound (20 rating = no paint loss). The results of this testing are summarized in Table 7 and are comparable to commercial iron phosphate conversion coating treatments.

TABLE 7(Table Removed)It is evident that the phosphonomethylated polyamines of the invention are reaction products of an amine, as set forth above, and bridging reagent "X" as set forth above. The resulting intermediate is then reacted with and formaldehyde to form the desired phosphonomethylated polyamine.

While the invention has been described with respect to particular embodiments, it is apparent that numerous other forms and modifications of the inventions will be obvious to those skilled in the art. The appended claims and this invention generally should be construed to cover all such obvious to those skilled in the art. The appended claims and this invention generally should be construed to cover all such obvious forms and modifications which are within the true spirit and scope of the present invention. What is claimed is:

CLAIMS

1.	A method of forming a conversion or passivation coating on a metal

surface comprising contacting said metal surface with an aqueous treatment

composition comprising (a) a phosphonomethylated polyamine.

2.	A method of forming a conversion or passivation coating on a metal

surface comprising contacting said metal surface with an aqueous treatment

comprising (a) a phosphonomethylated polyamine, (b) a fluoacid, (c) a silane,

and (d) an inorganic phosphorus acid.

3.	A method as recited in claim 2 wherein said metal surface is a zinc

coated metal surface.

4.	A method as recited in claim 2 wherein said metal surface is

galvanized steel.

5.	A method as recited in claim 2 wherein said metal surface is zinc-

aluminum alloy steel.

6.	A method as recited in claim 2 wherein said aqueous treatment is

chromate free.

7.	A method as recited in claim 2 wherein said fluoacid (b) is HjTiFe.

8.	A method as recited in claim 2 wherein said inorganic phosphorus acid

(d)isH3PO4.

9.	A method as recited in claim 2 wherein said silane (c) is an

aminosilane or an alkoxysilane.

10.	A method of treating a metal surface to form a conversion or

passivation coating of greater than about 1 mg per square foot on said surface,

said method comprising contacting said metal surface with an aqueous

treatment composition comprising: (a) phosphonomethylated polyamine, (b) a fluoacid, (c) a silane, and (d) an inorganic phosphorus acid.

11.	Method as recited in claim  10 wherein said metal surface is a

galvanized steel surface.

12.	Composition for treating metal surfaces to form a conversion or

passivation  coating  thereon,  said  composition  comprising  (a)  a

phosphonomethylated polyamine, (b) a fluoacid, (c) a silane, (d) an inorganic

phosphorus acid, and water.

13.	Composition for treating metal surfaces to form a conversion or

passivation coating thereon, said composition comprising

(a)	0.01-40 wt%	phosphonomethylated polyamine

(b)	0.00-40 wt%	fluoacid

(c)	0.00-20 wt%	silane

(d)	0.00-50 wt%	inorganic phosphorus acid

(e)	OXHMO wt%	film forming latex

(f)	0.00-5 wt%	lubricity additive

remainder water wherein the weight of the composition is, in total, 100 wt%.

14.	Composition as recited in claim 12 comprising

(a)	0.01-40wt%	phosphonomethylated polyamine

(b)	l-30wt%	fluoacid

(c)	0,01-20wt%	silane

(d)	l-30wt%	inorganic phosphorus acid

(e)	0.00-40 wt%	film forming latex

(0  0.00-5 wt%	lubricity additive

remainder  water  and  pH  adjustment  agent, wherein the weight of the composition is, in .  total, 100 wt%.

15.	Composition as recited in claim 14 wherein said fluoacid (b) comprises

HjTiFe, said silane (c) comprises an aminosilane and  said  inorganic

phosphorus acid comprises HaPO*.

16.	Composition as recited in claim 15 being devoid of chromium.

Documents:

				2944-delnp-2007-Abstract-(05-05-2014).pdf

				2944-delnp-2007-Abstract-(21-01-2013).pdf

				2944-delnp-2007-abstract.pdf

				2944-DELNP-2007-Assignment-(15-01-2013).pdf

				2944-DELNP-2007-Assignment-(15-10-2008).pdf

				2944-delnp-2007-Assignment-(30-01-2013).pdf

				2944-delnp-2007-Claims-(05-05-2014).pdf

				2944-delnp-2007-Claims-(21-01-2013).pdf

				2944-delnp-2007-Claims-(23-04-2014).pdf

				2944-delnp-2007-claims.pdf

				2944-delnp-2007-Correspondence Others-(05-05-2014).pdf

				2944-delnp-2007-Correspondence Others-(21-01-2013).pdf

				2944-delnp-2007-Correspondence Others-(23-04-2014).pdf

				2944-DELNP-2007-Correspondence-others(15-01-2013).pdf

				2944-DELNP-2007-Correspondence-Others-(13-06-2013).pdf

				2944-DELNP-2007-Correspondence-Others-(15-10-2008).pdf

				2944-delnp-2007-Correspondence-Others-(22-01-2013).pdf

				2944-delnp-2007-Correspondence-Others-(30-01-2013).pdf

				2944-delnp-2007-correspondence-others.pdf

				2944-delnp-2007-Description (Complete)-(21-01-2013).pdf

				2944-delnp-2007-description (complete).pdf

				2944-DELNP-2007-Form-1-(15-10-2008).pdf

				2944-delnp-2007-form-1.pdf

				2944-delnp-2007-Form-2-(05-05-2014).pdf

				2944-DELNP-2007-Form-2-(15-10-2008).pdf

				2944-delnp-2007-Form-2-(21-01-2013).pdf

				2944-delnp-2007-form-2.pdf

				2944-DELNP-2007-Form-3-(13-06-2013).pdf

				2944-DELNP-2007-Form-3-(15-01-2013).pdf

				2944-delnp-2007-Form-3-(23-04-2014).pdf

				2944-delnp-2007-form-3.pdf

				2944-delnp-2007-Form-5-(23-04-2014).pdf

				2944-delnp-2007-form-5.pdf

				2944-delnp-2007-form-6-(15-10-2008).pdf

				2944-delnp-2007-GPA-(23-04-2014).pdf

				2944-delnp-2007-pct-101.pdf

				2944-delnp-2007-pct-210.pdf

				2944-delnp-2007-pct-237.pdf

				2944-DELNP-2007-Petition-137-(15-01-2013)-1.pdf

				2944-DELNP-2007-Petition-137-(15-01-2013).pdf

				FORM 6.pdf

				notarised.pdf

				POA (2).pdf

« Previous Patent

Next Patent »

Patent Number	262884	

Indian Patent Application Number	2944/DELNP/2007	

PG Journal Number	39/2014	

Publication Date	26-Sep-2014	

Grant Date	22-Sep-2014	

Date of Filing	19-Apr-2007	

Name of Patentee	CHEMETALL CORPORATION	

Applicant Address	DELWARE, 100 OVERLOOK CENTER, PRINCETON, NJ 08540	

Inventors:

#	Inventor's Name	Inventor's Address	

1	CAREY WILLIAM S	1012 BEECH ROAD, WALLINGFORD, PA 19086 USA	

2	RAAB MICHAEL THOMAS	108 FLINT ROAD, LANGHORNE, PA 19047 USA	

3	SZWAJKOWSKI EDMUND PLAUL	2354 YEAGER COURT, BENSALEM, PA 19020 USA	

4	MELZER JEFFREY IRA	246 TWINING ROAD, LANSDALE, PA 19446, USA	

PCT International Classification Number	C08G 16/02	

PCT International Application Number	PCT/US2005/036624	

PCT International Filing date	2005-10-12	

PCT Conventions:

#	PCT Application Number	Date of Convention	Priority Country	

1	10/977,587	2004-10-29	U.S.A.	

© All Indian Patents, 2013-2021.

  Patent data available in the public domain from Indian Patents Office, Department of Industrial Policy and Promotions, Ministry of Commerce and Industry, Government of India.
