Repository: anandvc/allindianpatents

File: patents/262928-austenetic-steel-having-high-strength-and-formability-and-a-method-for-its-production.html
Indian Patents. 262928:AUSTENETIC STEEL HAVING HIGH STRENGTH AND FORMABILITY AND A METHOD FOR ITS PRODUCTION

Indian Patents

Recently Granted Patents

  Recently Published Patents

Title of Invention	AUSTENETIC STEEL HAVING HIGH STRENGTH AND FORMABILITY AND A METHOD FOR ITS PRODUCTION

Abstract	Substantially austenitic steel having, high strength and good formabilitv for cold rolling comprising (in weight percent) - 0.05 to 1.0 %C - 11.0 to 14.9% Mn - 1.0 to 5.0% Al - 0 to 2.5% Ni the remainder being iron and unavoidable impurities, wherein the microstructure comprises at least 75% in volume of austenite, and wherein (Ni + Mn) is from 11.0 to 15.9%.	

Full Text	 

AUSTENITIC STEEL HAV1NG HiGH STRENGTH AND FORMABILiTY, METHOD OF RODUC1NG SAiD STEEL AND USE THEREOF

The invention relates to a substantialiy austenitic steel having high strength and iood formability for cold rolling. The invention also relates to a method of producing  *. aid steel and the use thereof.

Austenitic steels having a high strength, such as Hadfield steels, comprising rpnganese (11 to 14%) and carbon (1.1 to 1.4%)as tts rnain ailoying eiements, have ^een known for a long time. The original Hadfield steel, containing about 1.2% C and \2% Mn, was invented by Sir Robert Hadfield in 1882. This steel combines *high oughness and a reasonable ductility with high work-hardening capacity and, usually, jood resistance to wear. However, Hadfield steels do not have good formability due to arge amounts of brittie carbides. Due to the high work-hardening rate, the steels are jifficult to machine. GB 297420 discloses a cast Hadfield-type steel with additions of aluminium to improve the machinability. The addition of aluminium results in the rormation of particles which improve the machinability, particuiarty machinability by material detaching tools.

A disadvantage of these types of steel is that they are difficult to cold roll. The high work-hardening rate and the presence of brittle carbides makes the steel work harden very quickly. US Patent 2,448,753 attempted to solve this problem by repeatedly heating, quenching, pickling and cold-rolling the hot rolled material until the desired cold rolled thickness is reached. However, this is a very costly process.

US 5,431,753 discloses a process for manufacturing a cold rolled steel having a

J

0 to 2.5% Ni

the remainder being iron and unavoidable impurities, wherein the microstructure comprises at least 75% in voiume of austenite, and wherein (Ni+Mn) is from 11.0 to 15.9%.

The carbon content of the steel according to the invention is much lower than the «Hadfield steels, which is known to be about 1.2%. The contribution of the alloying eiements is beiieved to be as foilows heretnafter. Carbon inhibits the formation of e-martensite by increastng the Stacking Fault Energy (SFE). Stacking fautts are precursors to e-martens'rte, so increasing the SFE decreases the tendency to form E-martensite. The lower carbon content results in a iower tendency to form embrittling phases and/or precipitates during cooling after rolling, and the lower carbon content in comparison to Hadfield steeis is also beneficial for the weldability of the steel. In addition carbon improves the stability of the austenite since carbon is an austenite stabilising eiement

The main deformation mechanisms in the austenttic ^teel according to the invention are strain induced twinning and transformation induced plasticity.

Manganese improves the strength of the steel by substitutional hardening and it is an austenite stabilising eiement Lowering the manganese content results in a reduction of the SFE of the alloy and hence in a promotion of strain induced twinning, The manganese ränge according to the'invention'provides a stable or rneta-stable austenite at room temperature.

diffusivity lead to a reduced or no formation of brittle carbides, particuiany ^reivinj-carbides, and therefore to an improved formability and also an improved coid rollability. It was fourid that beiow 1% aluminium the suppression of £-martensite was insufficient, and at (evels exceeding 5% aluminium, tbe SFE becomes too high, thereby adversely affecting the twinning deformation mechanism.

Since aluminium is also a ferrite stabiiising eiement, the influence on the austenite stability of the aluminium additiöns has to be compensated for by manganese and other austenite stabiiising etements. htenganese can, at least partly, be repiaced by elements which also promote austenite stabflity such as nickel. It is beiieved that Nicke! has a beneficiai effect on the elongation values and impact strength.

Since the amount of alloying additiöns is kept as low as possible whilst maintaining favourabie coid rolling and mechanica! properües, the austenite is meta-stable and the microstructure of the steel may not be fully austenitic. The microstructure in the steel according to the present invention as a function of composition may comprise a mixture of ferrite and austenite with components of martensite.

Upon deforming the steei according to the invention, a beneficiai combination of the deformation mecharusms of plasticity induced by twinning and piasticity induced by transformation under the influence of deformation provides excellent formability, whereas the iower strain hardening and work hardening rate as compared to conventional Hadfield steel in combination with a Iower susceptibility to dynamic strain ageing as a resuSt of the aluminium addition and the absence of coarse and/or brittle

In an embodiment of the invention (Ni+Mn) is at most 14.9%. This embodiment aliows the steel to be produced in "a more economica! way, because the amount of expensive alioytng elements is reduced.

In an" embodiment of the invention the microstructure, in particular after cold-roliing and anneaiing, comprises at least 80%, preferabiy at least 85%T more preferabiy at least 90% and even more preferabiy at least 95% in volume of austenite. The inventor found that a further improvement of the cofd roiling and meGhanical properties could be obtained if the steel was chosen such that the austenite content in the microstructure comprises at least 80%, preferabiy at least 85%, more preferabiy at least 90% and even more preferabiy at least 95% in volume of austenite. Due to the meta-stability of the austenite, and the occurrence of transformation induced plasticity, the amount of austenite tends to decrease during subsequent processing steps. In order to ensure good formabiSity and high strength, even during a later or its last processing step, it is desirable to have an austenite content which is as high as possible at any stage of the processing, but in particuiar after cold-rolling and anneaiing.

It was found that the amount of austenite is favourably influenced by selecting the carbon content to be at least 0.10% or at least 0.15%, but preferabiy to be at least 0.30% and more preferabiy at least 0.50%.

In an embodiment of the invention the aluminium content is at most 4.0 %. This embodiment limits the increase in stacking-fault energy by the addition of Aluminium, . whilst still maintaining favourabie properties.

In an embodiment of the invention the manganese content is at least 11.5%, preferabiy at least 12.0%. This embodiment allows a more stable austenite to be

formed.

*

In an embodiment of the invention the manganese content is at most 14.7%. This embodiment aHows a further reduction in costs of the steel according to the

invention.

In an embodiment, the steel according to the invention is provided in the form of a continuousiy cast slab with a typical thickness of between 100 and 350 mm, or in the form of a continuousiy cast thin siab with a typicaf thickness of between 50 and 100 mm. Preferabiy, the steei according to the invention is provided in the form of a continuousiy cast and/or hot rolled strip, preferabiy with a typical thickness between 0.5 and 20 mm, more preferabiy between. 0.7 and 10 mm. Even more preferabiy the strip thickness is at most 8 mm or even at most 6 mm.

In an embodiment, the steei according to the invention is provided in the form of a hot roiied steel having a thickness between 0.5 and 20 mm, preferabiy between 0.7 and 10 mm, more preferabiy the strip thickness is at most 8 mm, or even more preferabiy between" 0.8 and 5 mm.

It was found that this type of hot-rolled steei has excellent tensile strength and "formabHity which renders it particuiarly useful for äpplications where these properties are calied for, for instance in automotive and other transpori äpplications.

According to a second aspect of the invention, there is provided a method of producing 'a suhstantiaüy austenitic steel strip, having an austenite content as described above, comprising the steps of:

providing molten steel having a composition as described above;

casting  said  steei  into  an  ingot,  or a continuously cast slab,  or a

continuously cast thin slab or a strip-cast strip;

providing a hot-roüed strip by hot rolling the ingot, the continuously cast

slab, the continuously cast thin slab or the strip-cast strip to the desired hot

rolled thickness In view of the composition of the steel according to the invention, the molten steel will most likely be provided by an EAF-process. The motten steei is then subsequently cast in a mould so as to obtain a solidSfied steel in a form suitable for hot rolling. This form nhay be an ingot which after slabbing and reheating is suitable for hot rolling. It may also be a continuously cast thick ör thin slab having a typical thickness of between 50 and 300 mm. Also, the form suitable for hot rolling may be a continuously cast strip, such as obtained after strip casting using some form of strip-casting device, such as twin-rol! casting, belt-casting or drum casting. !n order to convert the cast microstructure into a wrought microstructure, hot deformation such as rolling of the'solidifled steel is required. This can be done in a conventional rolling mill. comprising a Single conventional rolling stand or a plurality of rolling Stands, in the iatter case usuaily in a tandem set-up.ln case the deformation of the cast steel has to be obtained using a low amount of thickness reduction, such as after strip casting, the method as disclosed in EP 1 449 596 Ai may be used to generate a substantial

In an embodiment of the invention, the cold-roiled strip is annealed after cold roliing to the desired finai thickness in a continuous or batch annealing process. This annealing treatment results in a substantialiy recrystallised product.

'In an embodiment of the invention, the cold-roiled strip is gaivanised. The absence of Silicon as an alloying element, i.e. in the sense of a deliberate addition of Silicon for alloying purposes, is beneficial for the galvanisability of the austenitic steel. The adherence of the zinc layer to the Substrate is thereby greatiy improved.

The steel according to the invention may be annealed at annealing temperatures between 550 to 1100°C, preferably between 650 to 1100°C either in a batch annealing process, in which case the maximum annealing temperature is preferably between 550 and 800°C, preferably between 650 and 800°C, more preferably at least at 700 and/or beiow 780°C, or in a continuous annealing process, in which case the maximum annealing temperature is at least 600°C, preferably wherein the maximum annealing temperature is between 700 and 1100°C, more preferably below 900°C. After the coid roliing step and/or the annealing step the strip may be subjected to a temper roliing process.

According tö a third aspect an austenitic steel strip or sheet is provided as described above, produced according to a process as described above. These steels provide excelient strength' and'good formability in any process stage.

Table 1: Steels according to the invention (in wt.%).

Materia!  'C  |Mn  |Äi	|Ni

Hadfield  1.2  N2	-	p

1	0.63  13.2	2Ü	-

2	0.63  14.5	2.6	-

3	0.55  14.5	2k5	-

4	ä30  13.9	A5	-

5	0.90  14.5	"T5	^

6	Ö63~~T2	Z6	2Ü5

T-"	rWÄ5~~\Ä2.	4\5	~

8	I0.05  14.5  \Ä5  ~	I

	J	>___	I	,	I

_	jo.66  14.1  Z2	-	^|

US	0.52  14.9  fef  -

j

_	|o.59  11.9  24  ^6

12	IÖ795  114.5  |2J5	-

.	!	I	i	I	

Roiled ingots of 30 mm thickness were reheated to a temperature of 1220°C (except for steel 12 where a reheating temperature of 1070 °C was used in view of the ductüity of the steel) and subsequently hot-roSied to a gauge of 3 mm using a 7-pass roiling schedule. A finishing temperature of 900°C was used. The coiüng temperatures ranged from 600°C to 680°C. Details of the finishing schedule are summarised in table 2 beiow.

time of 4 hoürs was adequate to achieve substantiaily complete recrystailisation. in order to provide a reasonabie safety margin, a minimum annealing temperature of 715°C for 4 hours or 730°C for 4 hours is preferabie for batch-type annealing to provide complete recrystailisation. It should be noted that the annealing time and annealing temperature for batch anneaüng are exchangeable to a certain degree, reference is made to EP 0 876 514.

Samples were removed from all plates and these were batch annealed (see table 4).

The tensiie properties in the rolling direcöon for steel 1 and steels 9-12 are shown in tables 3 and 4. Dffferent levets-of cold neducöon appear to have little effect ön the driving force for recrystailisation. Fluctuations in coiling temperature between 600°C and 680° also appear to have little effect The tensiie tests were performed on a Standard tensiie specimen and a gauge fength of 80 mm was used, except for steel 12, where a gauge length of 50 mm was used. The tensiie tests were performed according to EN 10002-1 in the iongitudinal direction.

AMENDED CLAIMS (clean version)

2.	Steel  according  to  damn  1,  wherein  the  microstructure  comprises  at  least 85%,

preferably at least 90%,I more preferably at least 95% in volume of austenite.

3.	Steel according to claim; 1 or 2 wherein the carbon content is between 0.30 and 0.75%

4.	Steel according to any of the preceding claims, wherein the nickel content is at most

0.05%.	-

5.	Steel according to any of the preceding claims, wherein the aluminium content is at most

4.0%.

9.	Steel according to any of the preceding claims wherein the steel is provided in the form

of a cold-rolled strip,or! in the form of a cold-rolled and continuously annealed or batch-

annealed strip, optionalfy coated with a coating system comprising one or more metallic

and/or organic layer or layers.

10.	Cold rolled steel according to claim 9, wherein the microstnjcture after rolling and

annealing comprises at least 80%, preferably at least 85%, more preferably at least

90%? and even more preferably at least 95% in volume of austenite.

i

!

T

11.	Method of producing austenitic steel strip, having an austenite content according to

claim 1 or 2, comprising! the steps of

providing molten steel having a composition according to any one of claims 1 to 7; casting said steef into an ingot, or a continuously cast slab, or a continuously cast thin slab or a strip-cast strip;

providing a hot-rolled strip by hot roiling the ingot, the continuously cast slab, the continuously cast thin slab or the strip-cast strip to the desired hot rolled thickness.

12.	Method according to claim 11, wherein the hot-rolled strip is cold-rolled to the desired

final thickness, preferably wherein the cold-rolling reduction is between 10 to 90%, more

preferably between 30 and 86, even more preferably between 45 and 80%.

17.  Use of a steel according to claim 1 to 10 or a strip or sheet according to claim 15 for hydroforming applications.

Documents:

				3371-CHENP-2007  CORRESPONDENCE OTHERS 18-11-2013.pdf

				3371-CHENP-2007  AMENDED CLAIMS 15-07-2014.pdf

				3371-CHENP-2007  AMENDED PAGES OF SPECIFICATION 15-07-2014.pdf

				3371-CHENP-2007  EXAMINATION REPORT REPLY RECEIVED. 15-07-2014.pdf

				3371-CHENP-2007  FORM-1 15-07-2014.pdf

				3371-CHENP-2007  OTHERS 15-07-2014.pdf

				3371-chenp-2007-abstract.pdf

				3371-chenp-2007-claims.pdf

				3371-chenp-2007-correspondnece-others.pdf

				3371-chenp-2007-description(complete).pdf

				3371-chenp-2007-form 1.pdf

				3371-chenp-2007-form 3.pdf

				3371-chenp-2007-form 5.pdf

				3371-chenp-2007-pct.pdf

				3760-2007-FORM 3.pdf

				3760-2007-Petition 137 for Form 3.pdf

« Previous Patent

Next Patent »

Patent Number	262928	

Indian Patent Application Number	3371/CHENP/2007	

PG Journal Number	39/2014	

Publication Date	26-Sep-2014	

Grant Date	24-Sep-2014	

Date of Filing	01-Aug-2007	

Name of Patentee	CORUS STAAL BV	

Applicant Address	P O BOX 1000,NL-1970 CA IJMUIDEN	

Inventors:

#	Inventor's Name	Inventor's Address	

1	MCEWAN , CALUM	ESSENSTRAAT 25 RD, NL-2011 DW HAARLEM	

PCT International Classification Number	C21D 8/02	

PCT International Application Number	PCT/EP06/01034	

PCT International Filing date	2006-02-01	

PCT Conventions:

#	PCT Application Number	Date of Convention	Priority Country	

1	0507960.3	2005-08-25	EUROPEAN UNION	

2	0507258.3	2005-02-02	EUROPEAN UNION	

© All Indian Patents, 2013-2021.

  Patent data available in the public domain from Indian Patents Office, Department of Industrial Policy and Promotions, Ministry of Commerce and Industry, Government of India.

File: patents/262932-a-method-of-olefin-polymerization.html (part 1 of 2)
Indian Patents. 262932:"A METHOD OF OLEFIN POLYMERIZATION"

Indian Patents

Recently Granted Patents

  Recently Published Patents

Title of Invention	"A METHOD OF OLEFIN POLYMERIZATION"

Abstract	In some embodiments, a method in which at least one continuity additive ("CA") and a seed bed are pre-loaded into a reactor, and a polymerization reaction is optionally then performed in the reactor. In other embodiments, at least one flow improver, at least one CA, and a seed bed are pre-loaded into a reactor. Preloading of a reactor with a CA can significantly improve continuity of a subsequent polymerization reaction in the reactor during its initial stages, including by reducing sheeting and fouling. The CA can be pre-loaded in dry form (e.g., as a powder), or in liquid or slurry form (e.g, as an oil slurry). To aid delivery of a dry CA to the reactor and combination of the dry CA with a seed bed in the reactor, the dry CA can be combined with a flow improver and the combination of CA and flow improver then loaded into the reactor. Alternatively, the CA and flow improver can be sequentially loaded into the reactor, and then mixed together (and mixed with a seed bed) in the reactor after both the CA and flow improver have been separately loaded into the reactor.	

Full Text	METHOD FOR SEED BED TREATMENT BEFORE A POLYMERIZATION REACTION

FIELD OF THE INVENTION

[0001] The invention pertains to methods for seed bed treatment before performance of a polymerization reaction (e.g., an olefin polymerization reaction) to improve continuity of the reaction.

BACKGROUND OF THE INVENTION

[0002] One commonly used method for producing polymers is gas phase polymerization. During operation to produce polyolefins by polymerization, a conventional gas phase fluidized bed reactor contains a fluidized dense-phase bed including a mixture of reaction gas, polymer (resin) particles, catalyst, and catalyst modifiers. Before such a polymerization reaction, a "seed bed" is typically loaded into the reactor or is present in the reactor from a previous polymerization operation. The seed bed is (or consists essentially of) granular material that is or includes polymer material. The polymer material can but need not be identical to the desired end product of the reaction. An example of seed bed material is metallocene polyethylene.

[0003] It is known to introduce a continuity additive ("CA") into a reactor during a fluidized bed polymerization reaction to reduce sheeting and/or fouling in the reactor during polymerization. Such use of a continuity additive, optionally with a flow improver, is described in U.S. Patent 6,482,903, issued November 19, 2002, U.S. Patent 6,660,815, issued December 9, 2003; U.S. Patent 6,306,984, issued October 23, 2001; and U.S. Patent 6,300,436, issued October 9, 2001, all assigned to the assignee of the present invention A continuity additive is typically not catalytic, but is typically combined with a catalyst (and typically also with a flow improver) before or after being introduced into the reactor. Examples of CAs are aluminum stearate, other metal stearates, and Atmer AS 990 (an ethoxylated stearyl amine, available from Ciba Specialty Chemicals Co, Basel, Switzerland).

[0004] U.S. Patent 6,300,436 and U.S. 6,306,984 describe an olefin polymerization process (e.g., a gas phase or slurry phase process) in a reactor the presence of a catalyst composition comprising a carboxylate metal salt. The carboxylate metal salt is a continuity additive ("CA") which significantly reduces sheeting and/or fouling in the reactor during polymerization. The catalyst composition is produced by combining, contacting, blending and/or mixing a catalyst system (e.g., a supported catalyst system) with the carboxylate metal salt. The catalyst system can be a transition metal catalyst compound (e.g., a bulky ligand metallocene-type catalyst compound). The carboxylate metal salt can be blended (e.g., tumble dry blended) with a supported catalyst system or polymerization catalyst comprising a carrier. The polymerization catalyst can be dry and free flowing and the metal carboxylate salt mixed or blended with the catalyst can be in solid form. Alternatively, the carboxylate metal salt is added to a reactor (containing reactants and a catalyst system) during polymerization without previously having been combined, blended, contacted, or mixed with the catalyst system.

[0005] U.S. 6,300,436, U.S. 6,306,984, and U.S. 6,482,903 teach that carboxylate metal salts that may be suitable for use as continuity additives are any mono- or di- or tri-carboxylic acid salt with a metal portion from the Periodic Table of Elements Examples include saturated, unsaturated, aliphatic, aromatic or saturated cyclic carboxylic acid salts where the carboxylate ligand has preferably from 2 to 24 carbon atoms, such as acetate, propionate, butyrate, valerate, pivalate, caproate, isobuytlacetate, t-butyl-acetate, caprylate, heptanate, pelargonate, undecanoate, oleate, octoate, palmitate, myristate, margarate, stearate, arachate and tercosanoate. Examples of the metal portion includes a metal from the Periodic Table of Elements selected from the group of Al, Mg, Ca, Sr, Sn, Ti, V, Ba, Zn, Cd, Hg, Mn, Fe, Co, Ni, Pd, Li and Na. [0006] Examples of carboxylate metal salts that may be suitable for use as continuity additives are represented by the general formula M(Q)X (OOCR)y, where M is a metal from Groups 1 to 16 and the Lanthanide and Actinide series, preferably from Groups 1 to 7 and 13 to 16 (preferably Groups 2 and 13, and most preferably Group 13); Q is a halogen or hydrogen, or a hydroxy, hydroxide, alkyl,

alkoxy, aryloxy, siloxy, silane sulfonate group, or siloxane; R is a hydrocarbyl radical having from 2 to 100 carbon atoms, preferably 4 to 50 carbon atoms; and x is an integer from 0 to 3 and y is an integer from 1 to 4 and the sum of x and y is equal to the valence of the metal. In a preferred embodiment of the above formula, y is an integer from 1 to 3, preferably 1 to 2, especially where M is a Group-13 metal.

[0007] Non-limiting examples of R in the above formula include hydrocarbyl radicals having 2 to 100 carbon atoms that include alkyl, aryl, aromatic, aliphatic, cyclic, saturated or unsaturated hydrocarbyl radicals. For example, R can be a hydrocarbyl radical having greater than or equal to 8 carbon atoms (preferably greater than or equal to 17 carbon atoms) or R can be a hydrocarbyl radical having from 17 to 90 carbon atoms (preferably from 17 to 54 carbon atoms). [0008] Non-limiting examples of Q in the above formula include one or more, same or different, hydrocarbon containing group such as alkyl; cycloalkyl, aryl, alkenyl, arylalkyl, arylalkenyl or alkylaryl, alkylsilane, arylsilane, alkylamine, arylamine, alkyl phosphide,; alkoxy having from 1 to 30 carbon atoms. The hydrocarbon containing group may be linear, branched, or even substituted. For example, Q can be an inorganic group such as a halide, sulfate or phosphate. [0009] For some applications, a carboxylate metal salt employed as a CA has a melting point from about 30°C to about 250°C (preferably from about 100°C to about 200°C). For some applications, the carboxylate metal salt employed as a CA is an aluminum stearate having a melting point in the range of from about 135°C to about 65°C. For typical applications, the carboxylate metal salt employed as a CA has a melting point greater than the polymerization temperature in the reactor.

[0010] Other examples of carboxylate metal salts that may be suitable for use as continuity additives include titanium stearates, tin stearates, calcium stearates, zinc stearates, boron stearates and strontium stearates.

[0011] For some applications, a carboxylate metal salt is combined (for use as a continuity additive) with an antistatic agent such as a fatty amine, for example, Atmer AS 990/2 zinc additive, a blend of ethoxylated stearyl amine and zinc stearate, or Atmer AS 990/3, a blend of ethoxylated stearyl amine, zinc stearate

and octadecyl-3,5-di-tert-butyl-4-hydroxyhydrocinnamate. Both the AS 990/2 and 990/3 blends are available from Crompton Corporation of Memphis, Tennessee.

[0012] US. Patents 6,482,903 and 6,660,815 teach performance of an olefm polymerization process (e.g., a gas phase or slurry phase process) in a reactor in the presence of a catalyst composition including a catalyst system (e.g., a supported bulky ligand metallocene-type catalyst system), at least one carboxylate metal salt, and at least one flow improver. The flow improver can be a colloidal particulate material (e.g., Snowtex colloidal silica, available from Nissan Chemical Industries, Tokyo, Japan, or another colloidal silica). Other examples of the flow improver that are disclosed in U.S. Patent 6,482,903 include a colloidal silica (e.g., Cabosil, available from Cabot), a fumed silica, a syloid, and alumina. U.S. Patents 6,482,903 and 6,660,815 teach that the carboxylate metal salt is preferably contacted with the flow improver prior to use in the reactor or contact with a polymerization catalyst, and that a catalyst system can be combined, contacted, blended, or mixed with a composition of at least one carboxylate metal salt and at least one flow improver before use in a reactor.

[0013] U.S. Patents 6,482,903 and 6,660,815 also teach that because carboxylate metal salts are difficult to handle (e.g., because their morphology is poor and because they have low bulk density and fluffy consistency), a combination of a carboxylate metal salt and a flow improver can be handled and combined with a supported catalyst system in a substantially improved manner than can the carboxylate metal salt alone.

[0014] U.S. Patents 6,300,436 and 6,306,984 teach that when starting up a polymerization reaction, especially a gas phase process, there is a higher tendency for operability problems to occur. They also teach performing the initial stages of such a reaction (before the process has stabilized) in the presence of a polymerization catalyst and carboxylate metal salt mixture to reduce or eliminate start-up problems. They also teach implementing a transition after the initial stages of the reaction (i.e., when the reactor has begun to operate in a stable state) to cause the reaction to proceed in the presence of the same (or a different) polymerization catalyst but not in the presence of the carboxylate metal salt.

[0015] However, the present inventors have recognized that a reactor can be vulnerable to sheeting and/or fouling during the critical initial stage(s) of a polymerization reaction (before the reaction has stabilized) even if each such initial stage is performed in the presence of a CA, if the concentration of the CA is low. The present inventors have also recognized that the concentration of CA in a reactor is typically too low to eliminate this vulnerability if the CA is introduced during the initial stage(s) of the polymerization reaction (i.e., after the reaction has begun).

[0016] Before the present invention, it had not been known how reliably to prevent sheeting and/or fouling during the critical initial stage(s) of a polymerization reaction.

SUMMARY OF THE INVENTION

[0017] In a class of embodiments of the inventive method, a continuity additive ("CA") is pre-loaded into a reactor (in which a seed bed is present and a polymerization reaction can be performed) or a mixture of a CA and a seed bed are pre-loaded into a reactor (in which a polymerization reaction can be performed). Optionally, a polymerization reaction is then performed in the reactor. In other embodiments of the inventive method, a flow improver and a CA are pre-loaded into a reactor in which a seed bed is present, or a mixture of a CA, a flow improver, and a seed bed are pre-loaded into a reactor (in which a polymerization reaction can be performed). Optionally, a polymerization reaction is then performed in the reactor. In some embodiments of the inventive method, a CA is pre-loaded into a seed bed present in a reactor from a previous polymerization operation. Optionally, a polymerization reaction is then performed in the reactor. In some embodiments of the inventive method, a CA with a flow aid is pre-loaded into a seed bed present in a reactor from a previous polymerization operation. Optionally, a polymerization reaction is then performed in the reactor.

[0018] Pre-loading of the reactor in accordance with the invention can significantly improve continuity of the polymerization reaction during at least one initial stage (before the reaction has stabilized), including by reducing sheeting

and fouling. The initial stage (or stages) of a polymerization reaction are the most critical in the sense that there is typically a higher tendency for operability problems to occur before the reaction has stabilized than after it has stabilized. [0019] Herein, the expression that a reactor (in which a polymerization reaction can be performed) is "pre-loaded" with a CA (or a combination of a CA and at least one other substance) denotes that the CA (or combination) is loaded into the reactor before the start of the polymerization reaction. Due to its function, a seed bed in a reactor is always "pre-loaded" in the reactor in the sense that it is loaded prior to and in preparation for a reaction which may or may not subsequently occur (in contrast with being loaded at or after the start of the reaction). Preloading in accordance with the invention is typically accomplished by loading a seed bed (typically consisting essentially of granular material) into a reactor before the start of a polymerization reaction, and then combining a CA (or a combination of a CA and at least one other substance) with the seed bed in the reactor before the start of the reaction Alternatively, pre-loading in accordance with the invention can be accomplished by preparing treated seed bed material (by combining seed bed material with at least one CA) and then loading the treated seed bed material into the reactor before the start of a polymerization reaction, or loading a CA (or a combination of a CA and at least one other substance) into a reactor (in which a seed bed is already present) before the start of a polymerization reaction.

[0020] In a class of embodiments, the invention is a method comprising the steps of:

(a)	loading a seed bed into a reactor (typically an empty reactor);

(b)	loading a continuity additive ("CA"), or a combination of a CA and a

flow improver, into the reactor; and

(c)	after steps (a) and (b), performing a polymerization reaction in the

reactor.

[0021] Steps (a) and (b) can be, and typically are, performed with air and moisture present in the reactor. Typically, moisture and air are removed from the reactor (e.g., by performing a drying operation) after steps (a) and (b) but before step (c) to prepare the reactor for performance of the reaction.

[0022] In preferred embodiments in this class, pre-loading the reactor (in step (b)) with the CA or combination eliminates or significantly reduces sheeting and fouling that would otherwise occur (if the reactor were not pre-loaded with the CA or combination) during at least one initial stage of the polymerization reaction, and optionally also otherwise improves continuity during at least one initial stage of the polymerization reaction.

[0023] Alternatively, pre-loading of at least one CA in accordance with the invention can be accomplished by treating a seed bed existing in a reactor (from a previous polymerization operation) before the start of a new polymerization reaction. The seed bed can be from a polymerization reaction that used the same or a different catalyst system as the catalyst system to be employed in the new polymerization reaction.

[0024] In a class of embodiments, the invention is a method comprising the steps of:

(a)	when a seed bed is present in a reactor (e.g., a seed bed remaining in

the reactor from a previous polymerization operation performed in the reactor),

loading a continuity additive ("CA"), or a combination of a CA and a flow

improver, into the reactor; and

(b)	after step (a), performing a polymerization reaction in the reactor.

[0025]  Typically, air and moisture are present (with the seed bed) in the reactor

during step (a). Typically, the moisture and air are removed from the reactor (e.g.,

by performing a drying or purging operation) after step (a) but before step (b) to

prepare the reactor for performance of the reaction.

[0026] In a class of preferred embodiments, a CA is pre-loaded in dry form (e.g., as a powder) into the reactor. In other preferred embodiments, the CA is pre-loaded into the reactor in liquid or slurry form (e.g., as an oil slurry) or as a component of a mixture of solids, liquids, or at least one solid and at least one liquid. For example, a solid and/or a liquid CA can be pre-loaded (in accordance with some embodiments) with a carrier liquid (e.g., a hydrocarbon or hydrocarbon oil) into a reactor. To aid delivery of a dry CA to a reactor and combination of the dry CA with a seed bed in the reactor, the dry CA can be combined with a flow improver and the combination of CA and flow improver then loaded into the

reactor. Alternatively, a CA and a flow improver can be sequentially loaded into the reactor, and then mixed together (and mixed with a seed bed) in the reactor after both the CA and flow improver have been separately loaded into the reactor. The improved flow properties of the combined CA and flow improver allow for delivery of the CA as a solid (e.g., to pre-load the reactor with a specific, predetermined amount of CA for smooth start up operation). [0027] In typical embodiments, a specific amount of CA is pre-loaded into a reactor based on the weight of a seed bed in (or to be loaded into) the reactor. In general, embodiments of the invention can include any of the steps of: preloading a CA into a reactor and then loading a seed bed into the reactor; loading a seed bed into a reactor and then pre-loading a CA into the reactor; simultaneously pre-loading a CA and a seed bed into a reactor; and combining (e.g., mixing) a seed bed with a CA and then loading the combination into a reactor. In any of these embodiments, the CA may be loaded (e.g., pre-loaded) with a flow aid. [0028] In various embodiments of the invention, a CA is pre-loaded into a reactor in any of a number of different ways, including by:

pretreatment of a seedbed in the reactor with a flow-aid modified CA; introduction of the CA with (and during) loading of a seed bed into the reactor (for example, the seed bed material can be combined with the CA before the combination is loaded into the reactor);

introduction of the CA during the reactor condition build-up stage after purging is complete;

introduction of the CA directly into the seed bed via a tube inserted into the seed bed (e.g., through a catalyst support tube);

introduction of dry CA (that has been pre-weighed) into the reactor; and

introduction of dry CA (that has been pre-weighed into a metal container) into the reactor using pressurized nitrogen.

[0029] As used herein, the phrase "catalyst support tube" denotes a tube (typically a heavy walled tube) extending from about 0.1 RR to 0.6 RR into a reactor through which another tube optionally be placed, where RR is the radius of the reactor. CA may be pre-loaded in accordance with the invention either

through a catalyst support tube or another tube optionally placed through the inner opening of a catalyst support tube.

BRIEF DESCRIPTION OF THE DRAWINGS

[0030J  Fig. 1 is a simplified cross-sectional view of a system including fluidized

bed reactor (10), which can be pre-loaded in accordance with the invention.

[0031]  Fig. 2 is a simplified cross-sectional view of another fluidized bed

reactor which can be pre-loaded in accordance with the invention.

[0032]  Fig.  3 is a simplified cross-sectional view of another fluidized bed

reactor which can be pre-loaded in accordance with the invention.

[0033]  Fig. 4 is a formula identifying a class of antistatic agents that can be

employed as continuity additives in accordance with some embodiments of the

invention.

[0034]  Fig. 5 is a formula identifying a class of antistatic agents that can be

employed as continuity additives in accordance with some embodiments of the

invention.

DETAILED DESCRIPTION OF PREFERRED EMBODIMENTS [0035] A system including a reactor that can be pre-loaded in accordance with the invention will be described with reference to Figure 1. The Fig. 1 system includes fluidized bed reactor 10 Reactor 10 has a bottom end 11, a top section 19, a cylindrical (straight) section 14 between bottom end 11 and top section 19, and a distributor plate 12 within section 14. The diameter of each horizontal cross-section of section 19 is greater than the diameter of straight section 14. In operation, dense-phase surface 18 is the boundary between lean phase material present within reactor 10 (above dense-phase surface 18) and dense-phase material 16 within reactor 10 (in the volume bounded by section 14, plate 12, and surface 18). In operation, freeboard surface 20 of reactor 10 includes the inner surface of top section 19 and the portion of the inner surface of section 14 above surface 18.

[0036]  The Fig.  1  system also has a cooling control loop which includes circulating gas cooler 30 and compressor 32, coupled with reactor 10 as shown.

During operation, the cooled circulating gas flows from cooler 30 through inlet 34 into reactor 10, then propagates upward through the bed and out from reactor 10 via outlet 33. The cooling fluid (whose temperature has increased during its flow through reactor 10) is pumped by compressor 32 from outlet 33 back to cooler 30. Temperature sensors (not shown) near the inlet and outlet of cooler 30 typically provide feedback to cooler 30 and/or compressor 32 to control the amount by which cooler 30 reduces the temperature of the fluid entering its inlet and/or flow rate through compressor 32.

[0037] Conventionally, a seed bed is pre-loaded in reactor 10 before the start of a polymerization reaction therein. The seed bed typically consists essentially of granular material. At the start of the polymerization reaction, dense-phase material 16 in the reactor includes the seed bed.

[0038] In a class of embodiments of the inventive method, a continuity additive ("CA") and a seed bed are pre-loaded into a reactor (e.g., reactor 10) in which a polymerization reaction can be performed. Optionally, a polymerization reaction is then performed in the reactor. In other embodiments of the inventive method, a flow improver, a CA, and a seed bed are pre-loaded into a reactor (e.g., reactor 10) in which a polymerization reaction can be performed. Optionally, a polymerization reaction is then performed in the reactor.

[0039] Pre-loading of reactor 10 with a CA (or a CA and a flow improver) and a seed bed in accordance with the invention can significantly improve continuity of a polymerization reaction subsequently performed in the reactor during the reaction's initial stage or stages (before the reaction has stabilized), including by reducing sheeting and fouling. In some embodiments, pre-loading in accordance with the invention is accomplished by loading the seed bed into reactor 10 and then combining a CA (or a combination of a CA and a flow improver) with the seed bed in the reactor before the start of a polymerization reaction in the reactor. [0040] In a class of embodiments, the invention is a method comprising the steps of:

(a) loading a seed bed into reactor 10 (or another reactor in which a polymerization reaction can be performed);

(b)	loading a CA, or a combination of a CA and a flow improver, into the

reactor, and

(c)	after steps (a) and (b), performing a polymerization reaction in the

reactor. Steps (a) and (b) can be performed either simultaneously or sequentially.

Steps (a) and (b) can be and typically are performed with air and moisture present

in the reactor.  Typically, moisture and air are removed from the reactor (e.g., by

performing a drying operation) after steps (a) and (b) but before step (c) to prepare

the reactor for performance of the reaction.  For example, in some embodiments,

moisture and air are removed from the reactor by performing a drying operation.

[0041]  Pre-loading of reactor 10 with a CA (or a CA and a flow improver) in

accordance with the invention, when a seed bed exists in the reactor, can

significantly  improve  continuity  of a  polymerization  reaction  subsequently

performed in the reactor during the reaction's initial stage or stages (before the

reaction has stabilized), including by reducing sheeting and fouling.  In some

embodiments, pre-loading in accordance with the invention is accomplished by

having an existing seed bed in reactor 10 and then combining a CA (or a

combination of a CA and a flow improver) with the seed bed in the reactor before

the start of a polymerization reaction in the reactor.

[0042]  In a class of embodiments, the invention is a method comprising the steps of:

(a)	when a seed bed is present in a reactor (eg., a seed bed remaining in

reactor 10 from a previous polymerization operation performed in reactor 10),

loading a continuity additive ("CA") or a combination of a CA and a flow

improver into the reactor; and

(b)	after step (a), performing a polymerization reaction in the reactor.

[0043]  Typically, air and moisture are present (with the seed bed) in the reactor

during step (a). Typically, the moisture and air are removed from the reactor (e.g.,

by performing a drying or purging operation) after step (a) but before step (b) to

prepare the reactor for performance of the reaction.

[0044] In another class of embodiments, the invention is a method comprising the steps of:

(a)	loading a seed bed, and either a continuity additive ("CA") or a

combination of a CA and a flow improver, into a reactor; and

(b)	after step (a), performing a polymerization reaction in the reactor.

[0045]  Typically, air and moisture are present (with the seed bed) in the reactor

during step (a). Typically, the moisture and air are removed from the reactor (e.g.,

by performing a drying or purging operation) after step (a) but before step (b) to

prepare the reactor for performance of the reaction.

[0046] In a class of preferred embodiments, the CA is loaded into reactor 10 in dry form (e.g., as a powder). Alternatively, the CA is loaded into reactor 10 in liquid or slurry form (e.g., as an oil slurry) or in a mixture of solids, liquids, or at least one solid and at least one liquid. In some embodiments in which a CA is pre-loaded into reactor 10 (or another reactor) in accordance with the invention in slurry form, the CA typically comprises 2%-50% by weight of the slurry (or 5%-35% by weight of the slurry in preferred embodiments, or 10%-30% by weight of the slurry in more preferred embodiments).

[0047] To aid delivery of a dry CA to a reactor (e.g., reactor 10) and combination of the dry CA with a seed bed in the reactor, the dry CA can be combined with a flow improver and the combination of CA and flow improver then loaded into the reactor. Alternatively, the CA and flow improver can be sequentially loaded into the reactor, and then mixed together (and mixed with a seed bed) in the reactor after both the CA and flow improver have been separately loaded into the reactor. The improved flow properties of the combined CA and flow improver allow for delivery of the CA as a solid (e.g., to pre-load the reactor with a specific, predetermined amount of CA for smooth start up operation). [0048] In typical embodiments, a specific amount of CA is pre-loaded into reactor 10 based on the weight of a seed bed in (or to be loaded into) the reactor. In various embodiments of the invention, a CA is pre-loaded into reactor 10 (or another reactor) in any of a number of different ways, including by:

pretreatment of a seed bed in the reactor with a flow-aid modified CA (a CA combined with a flow improver),

introduction of the CA with (and during) loading of a seed bed into the reactor,

introduction of the CA during the reactor condition build-up stage after purging is complete,

introduction of the CA directly into the seed bed via a tube located within the seedbed (For example, CA 7 can be pre-loaded into a seed bed in reactor 10 of Fig. 1 via one or more of catalyst support tubes 8. Typically, a total of eight support tubes 8 would extend through the wall of reactor 10, with the outlet end of each within the seed bed. However, only four of tubes 8 are shown in Fig, 1), and

introduction of dry CA (that has been pre-weighed into a metal container) into the reactor using pressurized nitrogen.

[0049] The CA pre-loaded into a reactor in accordance with the invention can have any composition provided that it will improve continuity of a polymerization reaction subsequently performed in the reactor during at least one initial stage of the reaction (before the reaction has stabilized), including by reducing sheeting and fouling. Examples of CAs suitable for improving continuity of a variety of polymerization reactions are described in above-referenced U.S. Patents 6,482,903; 6,660,815; 6,306,984; and 6,300,436. Typically, a CA is not catalytic but is combined with a catalyst (and optionally also with a flow improver) before or after being introduced into the reactor

[0050] Examples of CAs that can be employed in different embodiments of the invention include: aluminum stearate, other metal stearates, Atmer AS 990 (an ethoxylated stearyl amine, available from Ciba Specialty Chemicals Co, Basel, Switzerland), and carboxylate metal salts

[0051] Carboxylate metal salts that may be suitable for use in accordance with the invention as continuity additives (CAs) include any mono- or di- or tri-carboxylic acid salt with a metal portion from the Periodic Table of Elements. Examples include saturated, unsaturated, aliphatic, aromatic or saturated cyclic carboxylic acid salts where the carboxylate ligand has preferably from 2 to 24 carbon atoms, such as acetate, propionate, butyrate, valerate, pivalate, caproate, isobuytlacetate, t-butyl-acetate, caprylate, heptanate, pelargonate, undecanoate, oleate, octoate, palmitate, myristate, margarate, stearate, arachate and

tercosanoate. Examples of the metal portion includes a metal from the Periodic Table of Elements selected from the group of Al, Mg, Ca, Sr, Sn, Ti, V, Ba, Zn, Cd, Hg, Mn, Fe, Co, Ni, Pd, Li and Na.

[0052] Carboxylate metal salts that may be suitable for use in accordance with the invention as CAs include those represented by the general formula M(Q)X (OOCR)y, where M is a metal from Groups 1 to 16 and the Lanthanide and Actinide series, preferably from Groups 1 to 7 and 13 to 16 (preferably Groups 2 and 13, and most preferably Group 13), Q is a halogen, hydrogen, or a hydroxy, hydroxide, alkyl, alkoxy, aryloxy, siloxy, silane sulfonate group, or siloxane; R is a hydrocarbyl radical having from 2 to 100 carbon atoms, preferably 4 to 50 carbon atoms; and x is an integer from 0 to 3 and y is an integer from 1 to 4 and the sum of x and y is equal to the valence of the metal. In a preferred embodiment of the above formula, y is an integer from 1 to 3, preferably 1 to 2, especially where M is a Group-13 metal.

[0053] Non-limiting examples of R in the above formula include hydrocarbyl radicals having 2 to 100 carbon atoms that include alkyl, aryl, aromatic, aliphatic, cyclic, saturated or unsaturated hydrocarbyl radicals. For example, R can be a hydrocarbyl radical having greater than or equal to 8 carbon atoms (preferably greater than or equal to 17 carbon atoms) or R can be a hydrocarbyl radical having from 17 to 90 carbon atoms (preferably from 17 to 54 carbon atoms). [0054] Non-limiting examples of Q in the above formula include one or more, same or different, hydrocarbon containing group such as alkyl; cycloalkyl, aryl, alkenyl, arylalkyl, arylalkenyl or alkylaryl, alkylsilane, arylsilane, alkylamine, arylamine, alkyl phosphide,; alkoxy having from 1 to 30 carbon atoms. The hydrocarbon containing group may be linear, branched, or even substituted. For example, Q can be an inorganic group such as a halide, sulfate or phosphate. [0055] In other examples, a carboxylate metal salt that may be suitable for use as a CA in accordance with the invention is an aluminum carboxylate. For example, it can be one of the aluminum mono, di- and tri-stearates, aluminum octoates, oleates and cyclohexylbutyrates. For example, the carboxylate metal salt can be (CH3(CH2)16 COO)3A1, an aluminum tri-stearate (preferred melting point 115°C), (CH3(CH2)16 COO)2 — A—OH, an aluminum di-stearate (preferred

melting point 145°C), or CH3(CH2)16 COO—Al—(OH)2, an aluminum mono-stearate (preferred melting point 155°C)

[0056] Commercially available examples of carboxylate metal salts include Crompton Aluminum Stearate #18, Crompton Aluminum Stearate #22, Crompton Aluminum Stearate #132 and Crompton Aluminum Stearate EA Food Grade, all available from Crompton Corporation, of Memphis, Tennessee. |0057] For some applications, a carboxylate metal salt employed as a CA in accordance with the invention has a melting point from about 30°C to about 250°C (preferably from about 100°C to about 200°C). For some applications, the carboxylate metal salt employed as a CA in accordance with the invention is an aluminum Stearate having a melting point in the range of from about 135°C to about 65°C. For typical applications, the carboxylate metal salt employed as a CA has a melting point greater than the polymerization temperature in the reactor. [0058] Other examples of carboxylate metal salts that may be suitable for use as continuity additives in accordance with the invention include titanium stearates, tin stearates, calcium stearates, zinc stearates, boron Stearate and strontium stearates.

[0059] In some embodiments of the invention, a carboxylate metal salt is combined (for use as a continuity additive to be pre-loaded into a reactor) with an antistatic agent such as a fatty amine, for example, Atmer AS 990/2 zinc additive, a blend of ethoxylated stearyl amine and zinc Stearate, or Atmer AS 990/3, a blend of ethoxylated stearyl amine, zinc Stearate and octadecyl-3,5-di-tert-butyl-4-hydroxyhydrocinnamate. Both the AS 990/2 and 990/3 blends are available from Crompton Corporation of Memphis, Tennessee.

[0060] An example of a flow improver, that can be combined with a CA (e.g., a carboxylate metal salt) in dry form and then pre-loaded in a reactor in accordance with a class of embodiments of the invention for improving continuity of a subsequent olefin polymerization process in the presence of a catalyst composition including a catalyst system (e.g., a supported bulky ligand metallocene-type catalyst system), is a colloidal paniculate material (e.g., Snowtex colloidal silica, available from Nissan Chemical Industries, Tokyo, Japan, or Aerosil colloidal silica, available from Degussa, or another colloidal silica). Other examples of a

flow improver for use in accordance with the invention are a colloidal silica (e.g., Cabosil, available from Cabot), a fumed silica, a syloid, and alumina. [0061] Another example of a substance that can be employed as a CA (in accordance with some embodiments of the invention) is an antistatic agent of any of the types described in U.S. Patent 6,245,868, issued June 12, 2001. As described in U.S. Patent 6,245,868, an antistatic agent is any organic compound containing at least one electron rich heteroatom from Groups IV, V and/or VI and a hydrocarbyl moiety. Non-limiting examples of typical heteroatoms include silicon, oxygen, nitrogen, phosphorus, and sulfur. The antistatic agent should also contain at least one active hydrogen atom attached to the heteroatom. In some embodiments, it is preferable that the hydrocarbyl moiety have a molecular weight sufficient to give it solubility in typical hydrocarbon solvents, such as, for example a cyclic aliphatic or aromatic hydrocarbon, for example toluene. [0062] Examples of antistatic agents that can be employed as CAs in accordance with some embodiments of the invention are represented by the formula, RmXR'n, where R is a branched or straight chain hydrocarbyl group or substituted hydrocarbyl group or groups having one or more carbon atoms, R' is an alkyl hydroxy group such as —CH2 CH2OH, X is at least one heteroatom (an O, N, P or S atom or a combination thereof), and n is such that the formula has no net charge. Non limiting examples are the following general structures with R being a hydrocarbyl group are: RNH2, R2NH, (R'C(OH)n R")NH2, (R'C(OH)n R")2NH, RCONH2, RCONHR, RN(ROH)2, RCO2H, RC(O)NROH, RC(S)OH, and R2PO2H. These compounds include amines, alcohols, phenols, thiols, silanols, diols, polyols, glycols, acids, and ethers

[0063] Other examples of antistatic agents that can be employed as CAs in accordance with some embodiments of the invention are expressed by the formula shown in Fig. 4, where R3 is hydrogen or a branched or preferably a straight chain alkyl group having 1 to 50 carbon atoms. R1 and R2 can be the same or different and can be the same as R3 or contain another heteroatom (e.g., O, N, P or S). [0064] Other examples of antistatic agents that can be employed as CAs in accordance with some embodiments of the invention are expressed by the formula shown in Fig. 5 for a hydroxy containing alkyl tertiary amine, where R1 is

hydrogen or a linear or branched alkyl group of from 1 to 50 carbon atoms (preferably greater than 12 carbon atoms), and R2 can be a hydroxy group such a (CH2)^OH radical, where x is an integer from 1 to 50 (preferably from 2 to 25). [0065] Other examples of antistatic agents that can be employed as CAs in accordance with some embodiments of the invention are quaternary ammonium compounds, and hydrocarbyl sulfates or phosphates. Tertiary amines, ethoxylated amines and polyether compounds are other examples of antistatic agents that can be employed as CAs in accordance with some embodiments of the invention. Antistatic agents employed as CAs in accordance with the invention can be synthetically derived or otherwise.

[0066] When a CA has been pre-loaded in reactor 10 (or another reactor) in accordance with the invention, one or more sensors (e.g., acoustic carryover probes or static carryover probes) can be used to monitor the presence of the CA in the reactor's cycle gas loop. In response to the output of such a sensor, the operator can determine whether more CA should be loaded into the reactor. [0067] In some embodiments, a CA is pre-loaded into a reactor to cause the CA to be present in the reactor in a concentration (relative to the weight of a seed bed also present in the reactor) in one of the following ranges: 2 ppm by weight to 3% by weight, or preferably 5 ppm to 1000 ppm, or more preferably 5 ppm to 200 ppm, or more preferably 10 ppm to 100 ppm, or most preferably 15 ppm to 50 ppm by weight.

[0068]  Reactor 10 can be implemented as a mLLDPE (metallocene-catalyzed, linear low-density polyethylene) reactor
