Repository: anandvc/allindianpatents

File: patents/262957-process-for-recovering-alumina.html (part 1 of 2)
Indian Patents. 262957:PROCESS FOR RECOVERING ALUMINA

Indian Patents

Recently Granted Patents

  Recently Published Patents

Title of Invention	PROCESS FOR RECOVERING ALUMINA

Abstract	A process for recovering alumina values from a first liquor having an initial concentration of aluminate ions and hydroxyl ions in solution is described. The first liquor is treated with a hydroxide of a metal other than aluminium to form an aluminium-bearing layered double hydroxide and produce a treated stream of first liquor, the treated stream of first liquor having a final concentration of aluminate ions less than the initial concentration of aluminate ions. The aluminium-bearing layered double hydroxide is separated from the treated stream of first liquor. Thereafter the clarified treated stream of first liquor is returned to a first location within an alumina refinery. The separated aluminium-bearing layered double hydroxide is contacted with a solution containing carbonate ions to form a slurry comprising an insoluble salt of the metal other than aluminium and a second liquor comprising aluminate ions released from the aluminium-bearing layered double hydroxide.	

Full Text	Alumina Recovery

FIELD OF THE INVENTION

The present invention relates to a process for recovering alumina values from a first liquor stream containing aluminate ions and hydroxy] ions in solution by forming an aluminium-bearing layered double hydroxide.

The present invention further relates to the use of aluminium-bearing layered double hydroxides (LDHs) to improve recovery of alumina values from bauxite using a modified form of the Bayer process.

BACKGROUND OF THE INVENTION

The Bayer process has been used to recover alumina values from bauxitic ores for over a century. The process centres on the following reversible equations, for gibbsitic and boehmitic or diasporic ores, respectively (1):

A schematic flowsheet showing a basic implementation of a traditional Bayer Process is illustrated in Figure 1. Blended bauxite ore is first mixed with a portion of the recycled spent liquor and subjected to grinding to reduce particle size. The resultant slurry is then treated via a process known as "desilication" or "slurry holding" to remove soluble silica minerals present in the bauxite, typically in the form of insoluble sodium aluminosilicates.

The desilicated slurry is then mixed with the remainder of the spent liquor and the alumina values of the bauxite extracted via a process referred to as "digestion". In digestion, the conditions are manipulated so as to drive equation (1) or (2) towards the right hand side. During digestion, the free caustic dissolves the aluminous mineral from the bauxite to form a concentrated sodium aluminate solution leaving behind a mud residue of undissolved minerals and  impurities, principally inert iron oxides and

hydroxides, titanium oxides and silicious compounds. The mud residue is often red in appearance due to the presence of the iron minerals and is thus commonly referred to as "red mud". Digestion is favoured by using conditions of high temperature and pressure and these are in turn dependent on the type of ore being treated. Gibbsitic bauxite can be digested at temperatures ranging from about 100-180°C, although 145°C is most common. Boehmitic or diasporic bauxites are less soluble and require temperatures in the vicinity of 250-270°C to effect digestion. The equilibrium expressed in equations (1) and (2) can also be displaced to the right hand side by increasing the concentration of free caustic (hydroxyl ions).

In a typical alumina refinery, steam is used to heat the desilicated slurry to the temperature required for digestion. This steam is partially recovered from a series of flash coolers used to reduce the temperature and/or pressure of the mud-laden pregnant liquor that leaves the digesters. The final stage of heating uses high pressure steam from a boiler, usually a powerhouse boiler. Typically the flash coolers are used to reduce the temperature of the mud laden pregnant liquor to the atmospheric boiling point by flowing through a series of flash vessels which operate at successively lower pressures.

After flash cooling, the pregnant liquor is separated from the mud residue in a process referred to as "clarification". The slurry is fed to one or more settling tanks in which the solid particles sink to the bottom and are removed, typically by pumping to the mud washing circuit. Flocculants may be added to the settling tanks to improve the rate of mud settling and achieve good clarity in the settler overflow liquor.

The mud washing circuit relies on a counter-current decantation process to recover as much sodium aluminate as possible for re-use to minimise loss of alumina and caustic values and to cleanse the mud residue so that it can be disposed of in an environmentally acceptable manner. The washer overflow that subsequently exits the first stage mud washing tank is either directed to the settling tanks, or mixed with the settler overflow liquor to form clarified pregnant liquor. The washed mud residue from the final stage in the mud washing circuit is typically pumped to a mud disposal lake. The counter-current mud washing circuit is fed with wash water, typically fresh water, condensate (condensed steam) or recycled water from the mud disposal lake (known as "lake

water"), or combinations of the above.

The clarified pregnant liquor which overflows the settling tanks is subjected to filtration before being sent to the precipitation stage in which the equilibrium of equation (1) (reproduced again below) is driven towards the left hand side to form pure A1(0H)3. also referred to as "gibbsite".

AI(0H)3 + OH- A1(OH)4"	(1)

Precipitation is initiated by seeding, and is favoured by conditions that increase the supersaturation of the liquor, such as reducing the temperature, increasing the concentration of aluminate ions, or diluting the solution. The precipitated gibbsite is separated via hydrocyclones, thickeners or filters. The remaining liquor, after evaporation to remove excess water that has entered the process with the bauxite and various washing steps is referred to as "spent liquor" and will have aluminate ions and hydroxy! ions present in an amount that depends on the temperature, seed surface area and residence time of the precipitation stage. To recover the alumina values and caustic, the spent liquor is recycled to digestion. Thus the spent liquor that is recycled to digestion has dissolved alumina present in it.

The primary goal of the Bayer process is to extract the maximum amount of alumina values (Al) from the bauxite fed to digestion into solution and then completely recover this dissolved alumina from the solution in the form of gibbsite during precipitation. The upper limit of the refinery's precipitation yield is set by the difference between the solubility of alumina in a particular liquor at the digestion temperature and the solubility of alumina in that liquor at the temperature used for precipitation. It follows then, that maximizing this difference is a primary aim of most alumina refineries.

Increasing the solubility of an aluminous mineral by raising the temperature or caustic concentration carries a number of unwanted consequences, including increasing the dissolution of siliceous materials. In the prior art, one method for increasing the alumina content of Bayer liquors derived from the less soluble boehmitic and diasporic ores involves "sweetening" the liquor (after digestion of the primary ore) with a small amount

of a secondary gibbsitic ore, in a second digestion step.

To date, there is no known method of increasing the alumina concentration of the liquor after digestion.

One of the main avenues for alumina loss in an alumina refinery is in the liquor that is pumped with the mud residue from the settling tanks into the mud washing circuit. This liquor is supersaturated pregnant liquor having effectively the same concentration of aluminate ions as the pregnant liquor sent to precipitation. The liquor that overflows each stage in the counter-current mud washing circuit becomes progressively cooler and more diluted with wash water. This effectively increases the supersaturation of the liquor, encouraging precipitation of gibbsite in accordance with equation (1). The mud particles in the residue have a high surface area that further encourages such precipitation of gibbsite in the mud washing circuit. Any alumina that precipitates in the mud washing circuit in this manner is lost, as is any dissolved alumina in the liquor reporting to the mud disposal lake.

There is a need for an alternative method of maximizing the recovery of alumina values in an alumina refinery.

SUMMARV OF THE TNVENTTON

According to a first aspect of the present invention there is provided a process for recovering alumina values from a first liquor having an initial concentration of aluminate ions and hydroxyl ions in solution, the process comprising the steps of:

a) treating the first liquor with a hydroxide of a metal other than aluminium to form an aluminium-bearing layered double hydroxide and produce a treated stream of first liquor, the treated stream of first liquor having a final concentration of aluminate ions less than the initial concentration of aluminate ions;

b)	separating the aluminium-bearing layered double hydroxide of step a) from the treated stream of first liquor to recover aluminium from the layered double hydroxide; and,

c)	thereafter returning the treated stream of first liquor to a first location within an alumina refinery.

The first liquor stream may be a spent liquor or an overflow stream from a mud washing stage. In one embodiment the first location within the alumina refinery is after precipitation and prior to digestion. In an alternative or complimentary embodiment, the first location in an alumina refinery is a mud washing stage.

The separated aluminium-bearing LDH may be stored or sold or advantageously subjected to further processing in the alumina refinery to make use of the alumina values stored therein. Accordingly, in one embodiment of the present invention, the process further comprises the step of contacting the separated aluminium-bearing layered double hydroxide of step b) with a solution containing carbonate ions to form a slurry comprising an insoluble salt of the metal other than aluminium and a second liquor comprising aluminate ions released from the aluminium-bearing layered double hydroxide. Preferably the insoluble salt of the metal other than aluminium is separated from the second slurry to form a clarified second liquor stream. The separated insoluble salt of the metal other than aluminium may be further treated to reform the metal hydroxide used in step a) and recycled to the refinery or otherwise disposed of

Advantageously, the process further comprises the step of returning the clarified second liquor stream having an increased aluminate ion concentration to a second location in the alumina refinery. One such suitable second location in the alumina refinery is clarification after digestion and prior to precipitation. The second liquor stream can be directed into the settling tanks or sent directly to the polishing filters prior to precipitation.

One suitable source of carbonate ions in solution is lake water. Preferably the carbonate  ion  solution  contains  one  or  both  of sodium  carbonate  or  sodium

bicarbonate. The sodium carbonate may be added as a solid species and mixed with a third liquor stream to decompose the aluminium-bearing LDH. If required, the process may further comprising the step of boosting the carbonate concentration of the solution containing carbonate ions by adding a stream or solid species rich in sodium carbonate or by adding carbon dioxide, preferably conducted using a sparge or a gas absorption system.

Advantageously, the carbonate ion solution may be a spent liquor or an overflow stream from a mud washing stage.

In one embodiment, the metal other than aluminium used to form the aluminium-bearing layered double hydroxide in step (a) is calcium such that the aluminium-bearing LDH is hydrocalumite. Using this embodiment, calcium hydroxide is used for step a) and can be formed by slaking of quicklime in a slaking solution, the addition of hydrated lime or quicklime directly into the first liquor to form the calcium hydroxide in situ. The risk of an undesirable side reaction of the hydrocalumite to form tricalcium aluminate during step (a) can be mitigated by the addition of an inhibitor in the form of a surfactant prior to or during step (a).

In an alternative embodiment, the metal other than aluminium used to form the aluminium-bearing layered double hydroxide in step (a) is magnesium and the aluminium-bearing layered double hydroxide formed is hydrotalcite.

Advantageously, the A second aspect of the present invention resides in the use of an

aluminium-bearing layered double hydroxide produced using the process according to the first aspect of the present invention may he used as a vehicle to transport alumina values from a first location in an alumina refinery to a second location in the alumina refinery. In one embodiment, the first location within the alumina refinery is after precipitation and prior to digestion. In an alternative or complimentary embodiment, the first location in an alumina refinery is a mud washing stage. Preferably, the second location in the alumina refinery is clarification after digestion and prior to precipitation.

aluminium-bearing layered double hydroxide produced using the process according to the first aspect of the present invention may he used as a means for concentrating a first liquor stream. The first liquor stream may be a spent liquor or an overflow stream from a mud washing stage.

According to a fntirth second aspect of the present invention there is provided a process substantially as herein described with reference to and as illustrated in Figure 2 or 3.

BRIEF DESCRITPION OF THF DRAWINGS

In order to facilitate a more detailed understanding of the nature of the invention several embodiments of the improved causticisation process and apparatus will now be described in detail, by way of example only, with reference to the accompanying drawings, in which:

Figure 1 is a simplified conceptual flow diagram of a basic implementation of a traditional prior art Bayer Process;

Figure 2 is a simplified conceptual flow diagram illustrating a first embodiment of the present invention in accordance with Example 1; and,

Figure 3 is a conceptual flow diagram illustrating a second embodiment of the present invention in accordance with Example 2.

DETAILED DECRIPTION OF PREFERRED EMBODIMENTS

Throughout this specification various terms commonly used in the alumina industry are used. In the interests of clarity, such terms are now defined.

The term "liquor" is used throughout this specification to refer to any solution containing aluminate (A1(0H)4") ions and hydroxyl (OH") ions. In Bayer liquors, the principal constituents are sodium aluminate and sodium hydroxide.

'A' refers to the alumina concentration of the liquor and more specifically to the concentration of sodium aluminate in the liquor, expressed as equivalent g/L of alumina (AI2O3).

'C refers to the caustic concentration of the liquor, this being the sum of the sodium aluminate and sodium hydroxide content of the liquor expressed as equivalent g/L concentration of sodium carbonate.

'A/C is thus the ratio of alumina concentration to caustic concentration.

"Free caustic" is C-A (the caustic concentration minus the alumina concentration) with C and A each being expressed as equivalent g/L concentration of sodium carbonate.

The term "spent liquor" refers to any liquor stream after the gibbsite precipitation stage and prior to digestion. A spent liquor typically has a low A/C ratio. The term "green liquor" or "pregnant liquor" refers to liquor after digestion and prior to precipitation. A pregnant liquor typically has a high A/C ratio. "Lake water" is the clarified liquor stream that is returned to the refinery from the mud disposal lake (if used) and typically has the lowest A of any liquor stream. The lake water typically has a high carbonate concentration due to reaction of the lake water with carbon dioxide from the atmosphere.

"S" refers to the soda concentration or more specifically to the sum of "C" and the actual sodium carbonate concentration, this sum once again being expressed as the equivalent g/L concentration of sodium carbonate. Thus, S-C (soda concentration minus caustic concentration) gives the actual concentration of sodium carbonate (Na2CO3) in the liquor, in g/L. A Bayer liquor's carbonate impurity level is expressed in terms of the caustic to soda ratio, or 'C/S'. A fully causticised (carbonate-free) Bayer process liquor will possess a C/S ratio of LOO.

'Gibbsite' is aluminum trihydroxide (A1(0H)3) which is also sometimes referred to in the literature as "hydrate" or "alumina trihydrate" and sometimes expressed using the chemically incorrect formula AI2O3 3H2O.

'TCA' is tricalcium aluminate Ca3[Al(OH)6]2. which is also commonly written using the formula 3CaO.Al2O3.6H2O (TCA6) or C3AH6 in cement industry notation. Under

suitable source such as slaked lime to form thermodynamically stable and sparingly soluble TCA. This reaction is utilised most commonly in the alumina industry to produce TCA crystals of a controlled particle size for use as a filter aid in the polishing or security filtration facility of the refinery, in which fine residual mud particles are "polished" from the green (or pregnant) liquor stream. The use of TCA for this purpose, and a process for the creation of an improved TCA filter aid are described in International Application No: PCT/AUO 1/00886 (WO 02/11856), the contents of which are incorporated herein by reference.

"TS" refers to the sum of all sodium salts in solution, expressed as the equivalent concentration in g/L of sodium carbonate.

The term "lime" as used throughout this specification is a generic term used to refer to calcium oxide (CaO or "quicklime") or calcium hydroxide (Ca(0H)2) either in the form of a slaked lime slurry or the dry form of Ca(0H)2 also referred to as "hydrated lime". Thus, a "slaked lime slurry" is produced when lime is mixed with a slaking solution which can be any aqueous solution, typically water.

"Causticisation" is the term usually used by persons skilled in the art of the Bayer process to describe the process whereby carbonate is removed from a Bayer liquor and replaced with hydroxide through the addition of slaked lime and precipitation of insoluble calcium carbonate. The term "causticisation" as used throughout this specification refers more broadly to any process in which an impurity anion is removed from a liquor and replaced with hydroxide ions,

"Layered Double Hydroxides" (LDH's) are a class of compounds which consist of sheets of the hydroxides of two or more metals of different valence. The metal hydroxide layers are positively charged, so charge neutrality requires that charge balancing or "guest" anions must be intercalated between the layers. Water is also usually present, hydrogen-bonded both to the hydroxyl ions of the metal hydroxide layers and to the intercalated guest anions. By virtue of their lamellar structure, the

ability to adjust the separation of these layers, and the reactivity of the interlayer region, LDH's can be used for the controlled addition or removal of a variety of anionic species, both organic and inorganic. The generic formula for these compounds can be expressed as:

W!^,MlU0H),r[A",J„]mH20	^  ^^^^

where, M is a metal, A is an interlayer anion, 0
[M;:.Al';(OH\r[X-,]mH,0		(4)

in which M is a metal cation other than Al and with a valence other than 3 and, X is a monovalent charge-balancing or guest anion. It is to be clearly understood that X may equally be divalent or multi-valent provided only that charge neutrality is maintained. The most common naturally occurring LDH is the Mg/Al species known as "hydrotalcite" ("HT"). Typically, HT compounds will be of the form [Mg3Al(OH)6]2-X-nH20, where 'X' represents a charge-balancing anion or anions. The structures of many natural or synthesised LDH's are quite similar to HT, and it is common for an LDH comprising totally different combinations of metals to be referred to as a "hydrotalcite" even when Mg and Al are not present in the structure. The term "hydrocalumite" ("HC") is used throughout this specification to refer to aluminium-based LDH where M in equation (4) above is calcium. Typically, HC compounds will be of the form [Ca2AI(OH)6]2-X-nH2O, where 'X' represents a charge-balancing anion or anions. Hydrocalumite differs from hydrotalcite in that the Ca and Al form a well-ordered structure compared to the usually random distribution of Mg and Al in hydrotalcite.

The present invention relies on the formation of an aluminium-bearing LDH to recover dissolved alumina values from a first liquor in a convenient re-usable solid

form. Using the aluminium-based LDH as a vehicle, the alumina values can be moved from a first location in an alumina refinery to a second location.

The present invention is further based on a realisation that for each mole of an aluminium-based LDH that forms in a liquor, a much larger number of moles of water are also removed from the liquor. The LDH thus acts like a sponge having an effect that is equivalent to evaporating and thus concentrating the liquor, a previously overlooked and potentially advantageous feature of these compounds. Beneficially, the formation of an aluminium-bearing layered double hydroxide can be used as a means for concentrating a first liquor stream by removing water from the first liquor like a sponge.

Alumina values are removed from a first liquor containing aluminate ions and hydroxyl ions in solution, by treating the first liquor with a hydroxide of a metal other than aluminium to form an aluminium-bearing layered double hydroxide and produce a treated stream of first liquor. As a direct result of the formation of the aluminium-bearing layered double hydroxide, the treated stream of first liquor has a final concentration of aluminate ions less than the initial concentration of aluminate ions.

The aluminium-bearing layered double hydroxide is then separated from the treated stream of first liquor. This clarified stream of treated first liquor (from which the solid aluminium-bearing LDH have been removed) is then directed to a first location within an alumina refinery, preferably prior to digestion and before precipitation.

The separated aluminium-bearing layered double hydroxide may be stored or sold or advantageously subjected to further processing in the alumina refinery to make use of the alumina values stored therein. The separated aluminium-bearing layered double hydroxide is brought into contact with a solution containing carbonate-ions to form a slurry comprising an insoluble salt of the metal other than aluminium and a second liquor comprising aluminate ions released from the aluminium-bearing layered double hydroxide. As a result of the aluminium-bearing LDH decomposing on contact with the solution containing carbonate ions, the aluminate ion concentration of the second liquor is increased.

The insoluble salt of the metal other than aluminium may then be separated from the second slurry to form a clarified stream of second liquor. The separated insoluble salt of the metal other than aluminium may be further treated, for example using calcination, to re-form the metal hydroxide used to form the aluminium-bearing LDH.

The advantages of the various aspects of the present invention are further described and illustrated by the following examples and experimental test results. These examples and experimental test results are illustrative of a variety of possible implementations and are not to be construed as limiting the invention in any way. It will be readily appreciated by persons skilled in the art that there is no one form of the Bayer Process, each alumina refinery having to modify the particular process conditions used depending on a number of factors, most notably the nature of the bauxite being processed. The present invention is thus not limited by the particular number nor type of settling tanks, mud washers, causticisers, solid-liquid separators described in the following examples. Although other types of aluminium-based LDHs may equally be used to practice or test the various aspects of the present invention, the description to follow is limited for convenience and clarity to hydrocalumite (HC) as one preferred aluminium-bearing LDH. The present invention is equally applicable to other aluminium-bearing LDHs such as the Li/Al or Mg/Al species and is equally applicable to the recovery of alumina values from gibbsitic, boehmitic or diasporic bauxite.

Example 1: Alumina Recovery from feed to Diogetion

A first embodiment of the present invention is illustrated in the simplified process flow diagram of Figure 2, The bauxite ore is subjecting to grinding and desilication in the usual manner and then fed to a slurry tank 12 for slurrying prior to digestion. Using the traditionally Bayer process, a spent liquor stream from precipitation is also fed to the slurry tank 12. In this embodiment of the present invention, a first liquor in the form of all or part of the spent liquor stream after precipitation is diverted to a reaction vessel 14. Agitation conditions within the reaction vessel 14 are not critical, although the contents of the reaction vessel 14 should preferably be completely suspended.

A slaked lime slurry is formed in a slaker 16 by adding quicklime and a slurry solution

to the slaker 16. The slaked lime slurry is then added to the reaction vessel 14 where it reacts with the aluminate ions in the first liquor to form an aluminium-bearing LDH, in this example, hydrocalumite, and a treated stream of first liquor having an alumina concentration that is less than the initial concentration of aluminate ions in the spent liquor fed to the reaction vessel 14. As the hydrocalumite forms in the reaction vessel 14, aluminate ions are removed from the first liquor and captured within the hydrocalumite structure.

Without wishing to be bound by theory, it is understood that hydrocalumite is formed in the reaction vessel 14 in accordance with equation (5) below:

The charge balancing anion in equation (5) is represented in terms of a monovalent anion X" and thus equation (5) is balanced with respect to a monovalent anion being intercalated as the guest anion into the LDH structure of the hydrocalumite. One possible monovalent anion available in any Bayer liquor is the hydroxyl ion (OH"), It is to be clearly understood that X can be any anionic species present in the first liquor, including divalent or higher valence anions, in which case equation (5) would need to be re-written to balance the charge. For example, if the charge balancing anion is the carbonate ion which is present in most Bayer liquors, a carbonate-bearing hydrocalumite forms in accordance with equation (6) below:

The formation of hydrocalumite according to equation 6 is favoured by conditions of high lime concentration, high aluminate ion concentration, high carbonate ion concentration and low hydroxide concentration. Hydrocalumite formation will continue until either the calcium hydroxide or aluminate ions are almost completely consumed. To maintain charge neutrality, anions must be intercalated within the structure. Carbonate, the preferred anion, will continue to be absorbed into the structure until the material ceases forming, or almost all of the carbonate has been removed from solution.

At low carbonate concentrations, other anions may thus be intercalated within the structure, leading to a process for the causticisation of other impurity salts in Bayer liquors. This latter aspect is the subject of International Application No. PCT/AUOO/00208 (WO 00/56660), the contents of which are incorporated herein by reference.

Conveniently, hydrocalumite is a solid species which can then be separated from the treated stream of first liquor by directing the product of the reaction vessel 14 to a solid/liquid separator 18 such as a pressure filter. The solid/liquid separation step can be conducted using any suitable solids/liquid separator 18 including gravity settling, cycloning, or centrifugation, but best performance is obtained by filtration. This filtration is simple to achieve, as the morphology of the hydrocalumite solids present in the first slurry facilitates easy separation.

The clarified treated stream of first liquor has a net increase in 'C concentration and a reduction in the 'A' concentration. The treated stream of first liquor stream thus also has a reduced A/C ratio which makes it a more ideal liquor for mixing with the bauxite fed to the slurry tank 12 than a prior art spent liquor stream. This is because the combination of decreased 'A' and increased 'C permits a greater amount of alumina to be dissolved from the bauxite per unit volume of liquor than for an equivalent liquor having a higher 'A' and lower 'C.

Another beneficial outcome of the formation of hydrocalumite in the reaction vessel 14 is the removal of water from the first liquor in an amount dependent on the type of charge balancing anion intercalated into the LDH structure as it forms. When X is carbonate, at least five moles of water are incorporated into the hydrocalumite structure for every two moles of aluminate ion removed from the liquor with four moles of calcium hydroxide being consumed. The removal of water into the hydrocalumite structure partially dehydrates the spent liquor stream, giving the equivalent of additional evaporation. These savings are significant as the formation of hydrocalumite in a typical alumina refinery can result in dozens of tonnes per hour of water bypassing the digestion stage, where it would otherwise reduce the solubility of alumina and being transported instead to the green liquor where dilution assists

precipitation. The removal of water prior to digestion has the flow-on effect of also reducing the volume of liquor entering the digesters. Digestion performance is therefore improved and the load to be heated on the way to the digesters is lowered. The amount of steam required for heating in the digesters is proportional to the amount of liquor circulated and the yield of alumina per unit of liquor circulated is proportional to the caustic soda concentration.

Dry hydrated lime could equally be added to the reaction vessel 14 in yet another embodiment of the present invention. It should further be noted that no essential difference in the chemistry of the process of the present invention has been found when quicklime (CaO) is added directly to the reaction vessel 14 instead of a slaked lime slurry, as the slaking reaction to form calcium hydroxide takes precedence over the reaction expressed in equations (5) or (6) above. However, the efficiency of reactions taking place in the reaction vessel 14 when quicklime is used can be poorer than when using a slaked lime slurry, evidently because the reaction products that form tend to inhibit the diffusion of calcium to the particle surface. This can result in some lime remaining unreacted.

Hydrocalumite, while quite stable at low temperature, becomes increasingly unstable as the temperature rises. For best results, the formation of hydrocalumite should be conducted under conditions of low to moderate temperature, typically between 20 and 120°C. The exact upper limit of temperature is a function of the alumina, carbonate and free hydroxide concentrations, but best performance with most liquors is obtained if the temperature is maintained between 70°C and 80°C.

If too high a temperature is chosen, or too high free caustic concentration, there is a tendency for the reaction to be impeded by the formation of undesirable TCA, which acts as a diffusion barrier and robs alumina values from the liquor in a form that is not readily re-usable. TCA formation also tends to prevent full reaction of the calcium hydroxide, producing particles with a core of unreacted lime, reducing the efficiency of the reaction. The carbonate concentration is less important, but the lower the carbonate concentration, the lower the maximum temperature at which this step in the process can be operated.  Suitable liquors will have an 'S' concentration of between 0 and 400 g/L

(preferably between 40 and 200 g/L), and an A/C ratio of between 0 and 0.95 (preferably greater than 0.2). The residence time required for the completion of this reaction is not critical, typically between 5 and 90 minutes. However, if the correct liquor composition and temperature are used, longer residence times will have no discernible negative effects.

The residence time in the reaction vessel 14 is not critical. The reaction is generally found to be complete in less than five minutes, but residence times of up to 2 hours have little or no adverse effect. The preferred residence time is between 5 and 30 minutes. Excessive residence times may result in the undesirable formation of TCA, especially at high temperatures, causing a loss of efficiency. Similarly, to minimise the risk of formation of TCA the temperature in this reactor should not exceed 120°C and should preferably be in the range of 20 to lOO'^C and more preferably between 70 and 80°C.

The alumina values removed from the treated stream of first liquor when the hydrocalumite is formed can be returned at another suitable location within the refinery where it is advantageous to re-introduce aluminate ions, hydroxyl ions and water into the process. The solid hydrocalumite separated from treated stream of first liquor using the solid/liquid separator 18 is fed to a causticiser 22 in which it is brought into contact with a solution containing carbonate ions. In the causticiser 22, the hydrocalumite decomposes according to equation (7) to form a slurry comprising an insoluble compound calcium carbonate below and a second liquor comprising aluminate ions released form the hydrocalumite:

The cation associated with the solution containing carbonate ions could be any suitable species, with sodium being preferred as the sodium cation is already used elsewhere in the Bayer process and can thus be readily dealt with. One such source of carbonate ions is a compound referred to in the art as "Trona" which is a mixture of sodium carbonate and sodium bicarbonate. Another convenient solution containing carbonate ions is a second liquor stream such as any one of overflow streams from the mud washing circuit 24 as illustrated in Figure 2. In this embodiment, the hydrocalumite separated from the treated stream of first liquor using the solid/liquid separator 18 is reslurried in causticiser

22 using a portion of a second liquor stream to be causticised as the source of carbonate ions. The temperature of the second liquor stream should be between 40 and 180°C, more preferably between 100°C and 240C. The liquor can be any process stream with an 'S' concentration between 40 and 350 g/L. However, best performance will be obtained with more dilute liquors with an 'S' concentration of between 100 and 160 g/L. In one embodiment, the second liquor is heated to close to the atmospheric boiling point before being directed to the causticiser 22 in which it is held for between 20 minutes and 4 hours, preferably 2 hours at 103^C, during which time the reaction described by equation (7) occurs.

The agitation conditions within the causticiser 22 should be controlled such that all of the solids are suspended, but excessive agitation should be avoided to minimise the formation of undesirable TCA rather than the more desirable calcium carbonate species. Preferably, a plug flow reactor is used for the causticiser 22 although a stirred reactor vessel is quite adequate.

In another embodiment, the re-slurried hydrocalumite is heated to higher temperatures, typically between approximately 100°C and 180°C, more preferably to between 120°C and 140°C and require a residence time of between 1 to 40 minutes.

The carbonate ion concentration of the second liquor stream may be supplemented by the addition of a stream or solid species that is rich in sodium carbonate. This can be supplied in various ways, such as via a salting out evaporator, as Trona (to supplement existing caustic input to the plant), or by linking the discharge from an oxidative organics removal process, such as wet oxidation or electrolysis. Alternatively, the sodium carbonate concentration could be increased at the expense of the caustic concentration by reacting the liquor with carbon dioxide using a sparge or other suitable gas absorption system. If desired, the hydrocalumite can equally be reslurried in the causticiser 22 using water if sodium carbonate is added to serve as the source of carbonate ions.

It is worth noting that in a Bayer liquor and in the presence of carbonate, the hydrocalumite decomposes according to two possible reactions - a desirable reaction

with carbonate ions in which calcium carbonate is formed, and an undesirable reaction in which TCA forms. The rate of decomposition and the species that forms depends upon the composition of the solution with which the HC species are in contact and the temperature of the solution. TCA formation is undesirable because this results in the removal of alumina values from the process in the form of an insoluble solid. Calcium carbonate formation on the other hand does not result in any alumina values being lost and has the further benefit of the potential to  regenerate lime via calcination.

As taught in International Application No. PCT/AU99/00757 (WO 00/18684), the contents of which are incorporated herein by reference, suitable inhibitors can be added as an optional feature to reduce the undesirable reaction of the hydrocalumite to form TCA. Suitable inhibitors do not appreciably affect the reaction of hydrocalumite with carbonate to form calcium carbonate. Without wishing to be bound by theory, this is understood to be because the reaction of hydrocalumite with aluminate and hydroxyl ions to form TCA is diffusion controlled, while the reaction of HC with carbonate (equation (7)) is under chemical control. Consequently, compounds that adsorb at active sites at the HC surface will inhibit the diffusion of active species at these sites, retarding the reaction. On the other hand, while the presence of these adsorbed molecules may also partially inhibit the reaction with carbonate, the effect will be far less. This slight decrease in the rate of reaction of HC with carbonate can be suitably overcome by enhancing any of the factors known to favour equation (7) of which increasing the temperature is probably the most effective and simple to achieve.
