Repository: anandvc/allindianpatents

File: patents/263094-a-magnetic-alloy-having-composition-represented-by-the-general-formula-1-and-magnetic-part-thereof.html (part 1 of 2)
Indian Patents. 263094:"A MAGNETIC ALLOY HAVING COMPOSITION REPRESENTED BY THE GENERAL FORMULA (1) AND MAGNETIC PART THEREOF"

Indian Patents

Recently Granted Patents

  Recently Published Patents

Title of Invention	"A MAGNETIC ALLOY HAVING COMPOSITION REPRESENTED BY THE GENERAL FORMULA (1) AND MAGNETIC PART THEREOF"

Abstract	A magnetic alloy having a composition represented by the general formula of Feioo-x-yCuxBy (atomic %),wherein x and y are numbers meeting the conditions of 0.1 < x < 3, and 10 < y < 20, or the general formula of Feioo-x-y-zCuxByXz (atomic %),wherein X is at least one element selected from the group consisting of Si, S, C, P, Al, Ge, Ga and Be, and x, y and z are numbers meeting the conditions of 0.1 < x < 3, 10 <y < 20, 0 < z < 10, and 10 < y + z < 24), the magnetic alloy having a structure containing crystal grains having an average diameter of 60 nm or less in an amorphous matrix, and a saturation magnetic flux density of 1.7 T or more.	

Full Text	

SPECIFICATION

NANO-CRYSTALLINE, MAGNETIC ALLOY, ITS PRODUCTION METHOD, ALLOY RIBBON AND MAGNETIC PART

FIELD OF THE INVENTION

[0001 ]  The present invention relates to a nano-crystalline, magnetic alloy having a high saturation magnetic flux density and excellent soft magnetic properties, particularly excellent AC magnetic properties, which is suitable for various magnetic parts, its production method, and an alloy ribbon and a magnetic part made of such a nano-crystalline, magnetic alloy.

BACKGROUND OF THE INVENTION

[0002]  Magnetic materials used for various transformers, reactor choke coils, noise-reducing parts, pulse power magnetic parts for laser power sources and accelerators, motors, generators, etc. are silicon steel, ferrite, Co-based amorphous alloys, Fe-based, amorphous alloys, Fe-based, nano-crystalline alloys, etc., because they need high saturation magnetic flux density and excellent AC magnetic properties.

[0003]  Silicon steel plates that are inexpensive and have a high magnetic flux density are extremely difficult to be made as thin as amorphous ribbons, and suffer large core loss at high frequencies because of large eddy current loss. Ferrite is unsuitably magnetically saturated in high-power applications needing a large operation magnetic flux density, because it has a small saturation magnetic flux density.  The Co-based amorphous alloys have as low saturation magnetic flux density as 1 T or less, thereby making high-power parts larger.  Their core loss increases with time because of thermal instability.  Further, they are costly because Co is expensive.

[0004]  As the Fe-based, amorphous alloy, JP 5-140703 A discloses an

Fe-based, amorphous alloy ribbon for a transformer core having a composition represented by (FeaSibBcCd)100-xSnx (atomic %), wherein a is 0.80-0.86, b is 0.01-0.12, c is 0.06-0.16, d is 0.001-0.04, a + b + c + d = 1, and x is 0.05-1.0, the alloy ribbon having excellent soft magnetic properties, such as good squareness, low coercivity, and large magnetic flux density.  However, this Fe-based, amorphous alloy has a low saturation magnetic flux density, because the theoretical upper limit of the saturation magnetic flux density determined by interatomic distance, the number of coordination and the concentration of Fe is as low as about 1.65 T.  It also has such large magnetostriction that its properties are easily deteriorated by stress.  It further has a low S/N ratio in an audible frequency range.  To increase the saturation magnetic flux density of the Fe-based, amorphous alloy, proposal has been made to substitute part of Fe with Co, Ni, etc., but its effect is insufficient despite high cost. [0005]  As the Fe-based, nano-crystalline alloy, JP 1-156451 A discloses a soft-magnetic, Fe-based, nano-crystalline alloy having a composition represented by (Fe1-aCoa)100-x-y-z-αCuxSiyBzM'α (atomic %), wherein M' is at least one element selected from the group consisting of Nb, W, Ta, Zr, Hf, Ti and Mo, and a, x, y, z and a are numbers meeting the conditions of 0 
an unsatisfactory saturation magnetic flux density of about 1.6 T.

OBJECT OF THE INVENTION

[0007]  Accordingly, an object of the present invention is to provide a nano-crystalline, magnetic alloy, which is inexpensive because of containing substantially no Co, and has as high a saturation magnetic flux density as 1.7 T or more as well as low coercivity and core loss, and its production method, and a ribbon and a magnetic part made of such a nano-crystalline, magnetic alloy.

DISCLOSURE OF THE INVENTION

[0008]  Although it has been considered that completely amorphous alloys

should be heat-treated for crystallization to obtain excellent soft magnetic

properties, the inventors have found that in the case of an Fe-rich alloy, a

nano-crystalline, magnetic alloy having a high saturation magnetic flux density

as well as low coercivity and core loss can be obtained by producing an alloy

having fine crystal grains dispersed in an amorphous phase, and then

heat-treating the alloy.  The present invention has been completed based on

such finding.

[0009]  Thus, the first magnetic alloy of the present invention has a

composition represented by the following general formula (1):

Fe100-x-yCuxBy (atomic %)... (1),

wherein x and y are numbers meeting the conditions of 0.1 
[0010]  The second magnetic alloy of the present invention has a composition represented by the following general formula (2):

Fe100-x-y-zCuxByXz (atomic %)... (2),

wherein X is at least one element selected from the group consisting of Si, S, C, P, Al, Ge, Ga and Be, and x, y and z are numbers meeting the conditions of 0.1 
[0011]  The crystal grains are preferably dispersed in an amorphous matrix in a proportion of 30% or more by volume.  The magnetic alloy preferably has maximum permeability of 20,000 or more.

[0012]  The first and second magnetic alloys preferably further contain Ni and/or Co in a proportion of 10 atomic % or less based on Fe.  Also, the first and second magnetic alloys preferably further contain at least one element selected from the group consisting of Ti, Zr, Hf, V, Nb, Ta, Cr, Mo, W, Mn, Re, platinum-group elements, Au, Ag, Zn, In, Sn, As, Sb, Bi, Y, N, O and rare earth elements in a proportion of 5 atomic % or less based on Fe.  The magnetic alloy is preferably in a ribbon, powder or flake shape.

[0013]  The magnetic part of the present invention is made of the magnetic alloy.

[0014]  The method of the present invention for producing a magnetic alloy comprises the steps of quenching an alloy melt comprising Fe and a metalloid element, which has a composition represented by the above general formula (1) or (2), to produce an Fe-based alloy having a structure in which crystal grains having an average diameter of 30 nm or less are dispersed in an amorphous matrix in a proportion of more than 0% by volume and 30% by volume or less, and heat-treating the Fe-based alloy to have a structure in which body-centered-cubic crystal grains having an average diameter of 60 nm or less are dispersed in an amorphous matrix in a proportion of 30% or more by volume.

BRIEF DESCRIPTION OF THE DRAWINGS

[0015]  Fig. 1 is a graph showing the X-ray diffraction patterns of the alloy

(Fe83.72Cu1.5B14.78) of Example 1.

[0016]  Fig. 2 is a graph showing the dependency of the magnetic flux

density of the alloy (Fe83.72Cu1.5B14.78) of Example 1 on a magnetic field.

[0017]  Fig. 3 is a graph showing the heat generation patterns of the

magnetic alloy of the present invention and an Fe-B amorphous alloy.

[0018]  Fig. 4 is a graph showing the X-ray diffraction patterns of the alloy

(Fe82.72Ni]Cu1.5B14.78) of Example 2.

[0019]  Fig. 5 is a graph showing the dependency of the magnetic flux

density of the alloy (Fe82.72Ni]Cu1.5B14.78) of Example 2 on a magnetic field.

[0020]  Fig. 6 is a graph showing dependency of the magnetic flux density of

the alloy (Fe83.5Cu1.25Si]B14.25) of Example 3 on a magnetic field.

[0021 ]  Fig. 7 is a graph showing the dependency of the magnetic flux

density of the alloy (Fe83.5Cu1.25Si1B14.25) of Example 3 on a magnetic field.

[0022]  Fig. 8 is a graph showing the X--ray diffraction patterns of the alloy

[(Fe0.85B0.15)100-xCux] of Example 4.

[0023]  Fig. 9 is a graph showing the dependency of the magnetic flux

density of the alloy [(Fe0.85B0.15)100-xCux] of Example 4 on a magnetic field.

[0024]  Fig. 10 is a graph showing the B-H curves of the alloys

(Febal Cu1.5Si4B14) of Sample 13-19 (temperature-elevating speed: 200°C/minute)

and Sample 13-20 (temperature-elevating speed: 100°C/minute) in Example 13,

which depended on the temperature-elevating speed during the heat treatment.

[0025]  Fig. 11 is a graph showing the B-H curve of the alloy

(Febal. Cu1.6Si7B13) of Sample 13-9 in Example 13, which was heat-treated at a

high temperature for a short period of time.

[0026]  Fig. 12 is a graph showing the B-H curve of the alloy

(Febal.Cu1.35Si2B12P2) of Sample 13-29 in Example 13, which was heat-treated at

a high temperature for a short period of time.

[0027]  Fig. 13 is a transmission electron photomicrograph showing the

microstructure of the alloy ribbon of Example 14.

[0028]  Fig. 14 is a schematic view showing the microstructure of the alloy

ribbon of the present invention.

[0029]  Fig. 15 is a graph showing the X-ray diffraction pattern of the

magnetic alloy of Example 14.

[0030]  Fig. 16 is a transmission electron photomicrograph showing the

microstructure of the magnetic alloy of Example 14.

[0031]  Fig. 17 is a schematic view showing the microstructure of the

magnetic alloy of the present invention.

[0032]  Fig. 18 is a graph showing the dependency of the core loss Pcm at 50

Hz of a wound core formed by the magnetic alloy of Example 15 and a wound

core formed by a conventional grain-oriented silicon steel plate on a magnetic

flux density Bm.

[0033]  Fig. 19 is a graph showing the dependency of the core loss Pcm at

0.2 T of a wound core formed by the magnetic alloy of Example 16 and wound

cores formed by various conventional soft magnetic materials on a frequency.

[0034]  Fig. 20 is a graph showing the dependency of the saturation

magnetic flux density Bs of the magnetic alloy of Example 18 (present

invention) and the magnetic alloy of Comparative Example on a heat treatment

temperature.

[0035]  Fig. 21 is a graph showing the dependency of the coercivity Hc of

the magnetic alloys of Example 18 (present invention) and Comparative

Example on a heat treatment temperature.

[0036]  Fig. 22 is a graph showing the DC superimposing characteristics of

choke coils formed by the magnetic alloys of Example 21 (present invention)

and Comparative Example.

DESCRIPTION OF THE PREFERRED EMBODIMENTS

[0037]  [1] Magnetic alloy

[0038]  (1) Composition

[0039]  (a) First magnetic alloy

[0040]  To have a saturation magnetic flux density Bs of 1.7 T or more, the

magnetic alloy should have a structure containing fine bcc-Fe crystals.  To this

end, the magnetic alloy should have a high Fe concentration.  Specifically, the

Fe concentration of the magnetic alloy is about 75 atomic % (about 90% by

mass) or more.

[0041]  Accordingly, the first magnetic alloy should have a composition

represented by the following general formula (1):

Feioo-x-yCuxBy (atomic %)... (1),

wherein x and y are numbers meeting the conditions of 0.1 
20.  The saturation magnetic flux density of the magnetic alloy is 1.74 T or

more when 0.1 

[0042]  The Cu content x is 0.1 
1.7 T or less.  The B content is preferably 12 

[0044]  With Cu and B within the above ranges, a soft-magnetic,

fine-crystalline, magnetic alloy having coercivity of 12 A/m or less can be

obtained.

[0045]  (b) Second magnetic alloy

[0046]  The second magnetic alloy has a composition represented by the

following general formula (2):

Fe100-x-y-zCuxByXz (atomic %)... (2),

wherein X is at least one element selected from the group consisting of Si, S, C, P, Al, Ge, Ga and Be, and x, y and z are numbers meeting the conditions of 0.1 
[0048]  In the first and second magnetic alloys, the substitution of part of Fe by Ni and/or Co soluble in Fe and Cu increases the amorphous phase formability, and enables the amount of Cu accelerating the precipitation of fine crystal grains to increase, thereby improving soft magnetic properties such as a saturation magnetic flux density, etc.  However, the inclusion of large amounts of these

elements leads to a higher cost.  Accordingly, Ni is preferably 10 atomic % or less, more preferably 5 atomic % or less, most preferably 2 atomic % or less. Co is preferably 10 atomic % or less, more preferably 2 atomic % or less, most preferably 1 atomic % or less. [0049]  (d) Other elements

[0050]  In the first and second magnetic alloys, part of Fe may be substituted by at least one element selected from the group consisting of Ti, Zr, Hf, V, Mb, Ta, Cr, Mo, W, Mn, Re, platinum-group elements, Au, Ag, Zn, In, Sn, As, Sb, Bi, Y, N, O and rare earth elements.  Because these substituting elements predominantly enter the amorphous phase together with Cu and metalloid elements, the formation of fine bcc-Fe crystal grains is accelerated, resulting in improvement in soft magnetic properties.  Too much inclusion of these substituting elements having large atomic numbers ensues too low a mass ratio of Fe, inviting decrease in the magnetic properties of the magnetic alloy. Accordingly, the amount of the substituting element is preferably 5 atomic % or less based on Fe.  Particularly in the case of Nb and Zr, the amount of the substituting element is more preferably 2 atomic % or less based on Fe.  In the case of Ta and Hf, the amount of the substituting element is more preferably 2.5 atomic % or less, particularly 1.2 atomic % or less, based on Fe.  In the case of Mn, the amount of the substituting element is more preferably 2 atomic % or less based on Fe.  To obtain a high saturation magnetic flux density, the total amount of the substituting elements is more preferably 1.8 atomic % or less, particularly 1 atomic % or less. [0051 ]  (2) Structure and properties

[0052]  The crystal grains having a body-centered-cubic (bcc) structure dispersed in the amorphous phase have an average diameter of 60 nm or less. The volume fraction of crystal grains is preferably 30% or more.  When the average diameter of the crystal grains exceeds 60 nm, the soft magnetic

properties of the magnetic alloy are deteriorated.  When the volume fraction of crystal grains is less than 30%, the magnetic alloy has a low saturation magnetic flux density.  The crystal grains preferably have an average diameter of 30 nm or less and a volume fraction of 50% or more. [0053]  The Fe-based crystal grains may contain Si, B, Al, Ge, Ga, Zr, etc., and may partially have a face-centered-cubic (fcc) phase of Cu, etc.  To have as large core loss as possible, the amount of the compound phase should be as small as possible.

[0054]  The magnetic alloy of the present invention is a soft magnetic alloy having as high a saturation magnetic flux density as 1.7 T or more (particularly 1.73 T or more), as low coercivity Hc as 200 A/m or less (further 100 A/m or less, particularly 24 A/m or less), as low core loss as 20 W/kg or less at 20 kHz and 0.2 T, and as high AC specific initial permeability µk as 3000 or more (particularly 5000 or more).  Because the structure of the magnetic alloy of the present invention contains a large amount of fine bcc-Fe crystal grains, the magnetic alloy of the present invention has much smaller magnetostriction generated by the magnetic volume effect and a larger noise-reducing effect than those of the amorphous alloy having the same composition.  The magnetic alloy of the present invention may be in a flake, ribbon, powder or film shape. [0055]  [2] Production method

[0056]  The production method of the magnetic alloy of the present invention comprises the steps of quenching an alloy melt comprising Fe and a metalloid element to produce an Fe-based alloy having a structure in which fine crystal grains having an average diameter of 30 nm or less are dispersed in a proportion of more than 0% by volume and 30% by volume or less in an amorphous matrix, and heat-treating the alloy ribbon to have a structure in which body-centered-cubic crystal grains having an average diameter of 60 nm or less are dispersed in an amorphous matrix in a proportion of 30% or more by

volume.

[0057]  (1) Alloy melt

[0058]  The alloy melt comprising Fe and a metalloid element has a

composition represented by the following general formula (1):

Fe100-x-yCuxBy (atomic %)... (1),

wherein x and y are numbers meeting the conditions of 0.1 
Fe100-x-y-2CuxByXz (atomic %)... (2).,

wherein X is at least one element selected from the group consisting of Si, S, C, P, Al, Ge, Ga and Be, and x, y and z are numbers meeting the conditions of 0.1 
[0060]  The quenching of the melt can be conducted by a single roll method, a double roll method, a spinning-in-rotating-liquid method, a gas-atomizing method, a water-atomizing method, etc.  The quenching of the melt provides a fine crystalline alloy (intermediate alloy) in a flake, ribbon or powder shape. The temperature of the melt to be quenched is preferably higher than the melting point of the alloy by about 50-300°C.  The quenching of the melt is conducted in the air or in an inert gas atmosphere such as Ar, nitrogen, etc. when the melt does not contain active metals, and in an inert gas such as Ar, He, nitrogen, etc. or under reduced pressure when the melt contains active metals. [0061]  In the case of the single roll method, there is preferably an inert gas atmosphere, for instance, near a tip end of a nozzle.  Also, a CO2 gas may be brown onto the roll, or a CO gas may be burned near the nozzle.  The peripheral speed of a cooling roll is preferably 15-50 m/s, and materials for the cooling roll are preferably pure copper, or copper alloys such as Cu-Be, Cu-Cr, Cu-Zr, Cu-Zr-Cr, etc., which have high heat conductivity.  The cooling roll is preferably a water-cooling type.

[0062]  (3) Fine crystalline alloy (intermediate alloy) [0063]  The intermediate alloy obtained by quenching the alloy melt having the above composition has a structure in which fine crystal grains having an average diameter of 30 nm or less are dispersed in an amorphous phase in a proportion of more than 0% by volume and 30% by volume or less.  When there is an amorphous phase around the crystal grains, the alloy has high resistivity, and suppresses the growth of the crystal grains to make the crystal grains finer, thereby improving soft magnetic properties.  When the fine crystal grains in the intermediate alloy have an average diameter of more than 30 nm, the crystal grains become too coarse by the heat treatment, resulting in the deterioration of the soft magnetic properties  To obtain excellent soft magnetic properties, the crystal grains preferably have an average diameter of 20 nm or less.  Because there should be fine crystal grains acting as nuclei in the amorphous phase, the average diameter of the crystal grains is preferably 0.5 nm or more.  An average distance between the crystal grains (distance between the centers of gravity of crystals) is preferably 50 nm or less.  When the average distance is more than 50 nm, the diameter distribution of the crystal grains becomes too wide by the heat treatment. [0064]  (4) Heat treatment

[0065]  When the Fe-rich intermediate alloy is heat-treated, the volume fraction of crystal grains increases without suffering extreme increase in the diameter, resulting in a magnetic alloy having better soft magnetic properties than those of the Fe-based, amorphous alloy and the Fe-based, nano-crystalline alloy.  Specifically, the heat treatment turns the intermediate alloy to a magnetic alloy having a high saturation magnetic flux density and low magnetostriction, which contains 30% by volume of fine crystal grains having an average diameter of 60 nm or less.  By adjusting the temperature and time of the heat treatment, the formation of crystal nuclei and the growth of crystal

grains can be controlled.  A heat treatment at a high temperature (about 430°C or higher) for a short period of time is effective to obtain low coercivity, improving a magnetic flux density in a weak magnetic field and reducing hysteresis loss.  A heat treatment at a low temperature (about 350°C or higher and lower than 430°C) for a long period of time is suitable for mass production. A high-temperature, short heat treatment or a low-temperature, long heat treatment may be used depending on the desired magnetic properties. [0066]  The heat treatment is conducted preferably in the air, in vacuum or in an inert gas such as Ar, He, N2, etc.  Because moisture in the atmosphere provides the resultant magnetic alloy with uneven magnetic properties, the dew point of the inert gas is preferably -30°C or lower, more preferably -60°C or lower.

[0067]  The heat treatment may be conducted by a single stage or many stages.  Further, DC current, AC current or pulse current may be supplied to the alloy to generate a Joule heat for the heat treatment, or the heat treatment may be conducted under stress. [0068]  (a) High-temperature heat treatment

[0069]  The Fe-based intermediate alloy (containing about 75 atomic % or more of Fe) containing fine crystal grains in an amorphous phase is subjected to a heat treatment comprising heating to the highest temperature of 430°C or higher at the maximum temperature-elevating speed of 100°C/minute or more, and keeping the highest temperature for 1 hour or less, to produce a magnetic alloy containing fine crystal grains having an average diameter of 60 nm or less, and having low coercivity, a high magnetic flux density in a weak magnetic field, and small hysteresis loss.

[0070]  When the highest temperature is lower than 430°C, the precipitation and growth of fine crystal grains are insufficient.  The highest temperature is preferably (TX2 - 50)°C or higher, wherein Tx2 is a compound-precipitating

temperature.

[0071]  When the time of holding the highest temperature is longer than 1

hour, the crystal grains grow too much, resulting in the deterioration of soft

magnetic properties.  The keeping time is preferably 30 minutes or less, more

preferably 20 minutes or less, most preferably 15 minutes or less.

[0072]  The average temperature-elevating speed is preferably 100°C/minute

or more.  Because the temperature-elevating speed largely affects the magnetic

properties at high temperatures of 300°C or higher, the temperature-elevating

speed at 300°C or higher is preferably 150°C/minute or more, and the

temperature-elevating speed at 350°C or higher is preferably 170°C/minute or

more.

[0073]  By the change of the temperature-elevating speed and the stepwise

change of the holding temperature, the formation of crystal nuclei can be

controlled.  A uniform, fine crystal structure can be obtained by a heat

treatment comprising holding the alloy at a temperature lower than the

crystallization temperature for sufficient time, and then holding it at a

temperature equal to or higher than the crystallization temperature for as short

time as 1 hour or less.  This appears to be due to the fact that crystal grains

suppress their growth each other.  In a preferred example, the alloy is kept at

about 250°C for more than 1 hour, heated at a speed of 100°C/minute or more at

300°C or higher, and kept at the highest temperature of 430°C or higher for 1

hour or less.

[0074]  (b) Low-temperature heat treatment

[0075]  The intermediate alloy is kept at the highest temperature of about

350°C or higher and lower than 430°C for I hour or more.  From the aspect of

mass production, the keeping time is preferably 24 hours or less, more

preferably 4 hours or less.  To suppress increase in the coercivity, the average

temperature-elevating speed is preferably 0.1-200°C/minute, more preferably

0.1-100°C/minute.

[0076]  (c) Heat treatment in magnetic field

[0077]  To have inductive magnetic anisotropy, the alloy is preferably heat-treated in a sufficient magnetic field for saturation.  The magnetic field may be applied during an entire period or only a certain period of the heat treatment comprising temperature elevation, keeping of a constant temperature and cooling, but it is preferably applied at a temperature of 200°C or higher for 20 minutes or more.  To obtain a DC or AC hysteresis loop having the desired shape, a magnetic field is preferably applied during the entire heat treatment to impart inductive magnetic anisotropy in one direction.  In the case of a core formed by the alloy ribbon, it is preferable that a magnetic field of 8 kAm-1 or more is applied in the width direction (height direction in the case of a ring-shaped core), and that a magnetic field of 80 Am-1 or more is applied in the longitudinal direction (magnetic path direction in the case of the ring-shaped core), though depending on its shape.  When a magnetic field is applied in a longitudinal direction of the alloy ribbon, the resultant magnetic alloy has a DC hysteresis loop having a high squareness ratio.  When a magnetic field is applied in a width direction of the alloy ribbon, the resultant magnetic alloy has a DC hysteresis loop having a low squareness ratio.  The magnetic field may be any one of DC, AC and pulse.  The heat treatment in a magnetic field produces a magnetic alloy with low core loss. [0078]  (5) Surface treatment

[0079]  The magnetic alloy of the present invention may be provided with an insulating layer by the coating or impregnation of SiO2, MgO, A12O3, etc., a chemical treatment, anodic oxidation, etc., if necessary.  These treatments lower eddy current at high frequencies, reducing the core loss.  This effect is particularly remarkable for a core formed by a smooth, wide alloy ribbon. [0080]  [3] Magnetic parts

[0081]  The magnetic parts made of the magnetic alloy of the present

invention are usable for large-current reactors such as anode reactors, choke

coils for active filters, smoothing choke coils, various transformers such as pulse

transformers for transmission, pulse power magnetic parts for laser power

sources and accelerators, motor cores, generator cores, magnetic sensors, current

sensors, antenna cores, noise-reducing parts such as magnetic shields and

electromagnetic shields, yokes, etc.

[0082]  The present invention will be explained in more detail with reference

to Examples below without intention of restricting the scope of the present

invention.

[0083]  Example 1

[0084]  An alloy ribbon (Sample 1-0) of 5 mm in width and 18 µm in

thickness obtained from an alloy melt having a composition represented by

Fe83.72Cu1.5B14.78 (atomic %) by a single-roll quenching method was heat-treated

at a temperature-elevating speed of 50°C/minute under the conditions shown in

Table 1, to produce magnetic alloys (Samples 1-1 to 1-8).  Each Sample was

measured with respect to X-ray diffraction, the volume fraction of crystal grains

and magnetic properties.  The measurement results of magnetic properties are

shown in Table 1.

[0085]  (1) X-ray diffraction measurement

[0086]  Fig. 1 shows the X-ray diffraction pattern of each sample.

Although the diffraction of a-Fe was observed under any heat treatment

conditions, it was confirmed from the half-width of a peak of a (310) plane

obtained by the X-ray diffraction measurement that there was no lattice strain.

The average crystal diameter was determined by the formula of Scherrer.

There was a clear peak particularly when the heat treatment temperature (highest

temperature) TA was 350°C or higher.  In Sample 1-7 (TA= 390°C), for

instance, the half-width of a peak of a (310) plane was about 2°, and the average

crystal diameter was about 24 nm.

[0087]  (2) Volume fraction of crystal grains

[0088]  An arbitrary line (length: Lt) was drawn on a TEM photograph of

each sample to determine the total length Lc of portions crossing the crystal

grains, and Lc/Lt was regarded as the volume fraction of crystal grains.  It was

thus found that crystal grains having an average diameter of 60 nm or less were

dispersed at a volume ratio of 50% or more in an amorphous phase in each

sample.

[0089]  (3) Measurement of magnetic properties

[0090]  A 12-cm-long plate was cut out of each sample, and its magnetic

properties were measured by a B-H tracer.  Fig. 2 shows the B-H curve of each

sample.  A higher heat treatment temperature provided better saturation

resistance, resulting in higher B8000-  The R8000 was 1.80 T or more at a heat

treatment temperature TA of 350°C or higher.  Table 1 shows the heat treatment

conditions, coercivity Hc, residual magnetic flux density Br, magnetic flux

densities B80 and B8000 at 80 A/m and 8000 A/m, and maximum permeabilityµm

of each sample.  The heat treatment changed the coercivity Hc from about 7.8

A/m to 7 to 10 A/m.  The heat treatment at TA = 390°C for 1.5 hours provided

Sample 1-7 with coercivity Hc of 7.0 A/m.  Sample 1-7 had B8000 of 1.82 T.

The heat treatment in a magnetic field increased the maximum permeability µm.

[0091]  Table 1

(Table Removed)

Note:  * Before heat treatment.

[0092]  Fig. 3 shows the differential scanning calorimetry results (temperature-elevating speed: l°C/minute) of the magnetic alloy (a) of Sample 1-0 (composition: Febal.Cu1.5B14.78), and an amorphous Fe85B15 alloy (b).  In the magnetic alloy (a) of Sample 1-0, there was a broad heat generation peak in a low-temperature region, and a sharp heat generation peak by the precipitation of an Fe-B compound appeared in a high-temperature region.  This is a typical heat generation pattern of the soft magnetic alloy of the present invention.  It is presumed that the precipitation and growth of fine crystals occurred in a wide low-temperature range in which a broad heat generation peak appeared.  As a result, small crystal grains with a narrow diameter distribution were formed, contributing to reduce the coercivity of the soft magnetic alloy while improving its saturation magnetic flux density.  In the amorphous Fe85B15  alloy (b), however, rapid crystallization occurred in a low-temperature region in which a

slightly broad heat generation peak appeared, resulting in coarse crystal grains and a large diameter distribution disadvantageous to soft magnetic properties. [0093]  Example 2

[0094]  An alloy ribbon (Sample 2-0) of 5 mm in width and 18 µm in thickness obtained from an alloy melt having a composition represented by Fe82.72Ni1Cu1.5B14.78 (atomic %) by a single-roll quenching method was heat-treated at a temperature-elevating speed of 50°C/minute under the conditions shown in Table 2, to produce magnetic alloys of Samples 2-1 to 2-4. Each sample was measured with respect to X-ray diffraction and magnetic properties.  The measurement results of magnetic properties are shown in Table 2.

[0095]  Fig. 4 shows the X-ray diffraction pattern of each sample.  When the heat treatment temperature TA was low, there was a diffraction pattern in which a halo by the amorphous phase and peaks by crystal grains having a body-centered-cubic structure (bcc) were overlapping, but as the TA was elevated, the amorphous phase decreased, leaving the peaks of the crystal grains predominant.  The average crystal diameter determined from the half-width of a peak of a (310) plane (= about 1.5°) was about 32 nm, slightly larger than that of the magnetic alloy (Fe83.72Cu1.5B14.78) of lixample 1, which did not contain Ni. [0096]  The B-H curves of each sample determined in the same manner as in Example 1 are shown in Fig. 5.  Table 2 shows the heat treatment conditions and magnetic properties of each sample.  As the heat treatment temperature TA was elevated, the saturation magnetic flux density (B8000) increased.  The best saturation resistance was obtained particularly at a heat treatment temperature of 390°C (Sample 2-3).  Sample 2-3 also had large B80 (maximum 1.54 T), with good rising of a magnetic flux density in a weak magnetic field.  The coercivity Hc was relatively as low as about 7.8 A/m in a wide heat treatment temperature range of 370-390°C.  The alloy ribbon of Example 2 was more resistant to

breakage during production than that of Example 1 containing no Ni.  This appears to be due to the fact that the composition of Example 2 was more likely to be made amorphous.  Because Ni is dissolved in both Fe and Cu, the addition of Ni seems to be effective to improve the thermal stability of magnetic properties. [0097]  Table 2

(Table Removed)

Note:  * Before heart treatment.

[0098]  Example 3

[0099]  An alloy ribbon of 5 mm in width and 20 µm in thickness (Sample

3-0) obtained from an alloy melt having a composition represented by

Fe83.5Cu1. 25Si1B14.25 (atomic %) by a single-roll quenching method in the

atmosphere was heat-treated at a temperature-elevating speed of 50°C/minute

under the conditions shown in Table 3, to produce the magnetic alloys of

Samples 3-1 and 3-2,  Similarly, the magnetic alloy of Sample 3-4 was

produced from an alloy ribbon (Sample 3-3 ) having a composition represented

by Fe83.5Cu1.25B15.25, and the magnetic alloy of Sample 3-6 was produced from

an alloy ribbon (Sample 3-5) having a composition represented by

Fe83.25Cu1. 5Si1B14 25.  Each sample was measured with respect to X-ray

diffraction, the volume fraction of crystal grains and magnetic properties.  The

measurement results of magnetic properties are shown in Table 3 .

[0100]  Fig. 6 shows the B-H curves of Samples 3-1 and 3-2.  B8000, which

increased as the heat treatment temperature TA was elevated, was 1.85 T at TA of 410°C (Sample 3-2), higher than that of each sample of Example 1 having a composition represented by Fe83.5Cu1.25B15.25.  This indicates that the magnetic alloy having a composition represented by Fe83.5Cu1.25Si1B14.25 had better saturation resistance.

[0101]  Fig. 7 shows the B-H curve of each sample in a weak magnetic field. It was found that B80 increased as the heat treatment temperature was elevated. At a heat treatment temperature TA of 410°C (Sample 3-2), the B80 was 1.65 T, the coercivity Hc was as small as 8.6 A/m, and the ratio Br/B80 (Br: residual magnetic flux density) was about 90%.  Any of Samples 3-1 and 3-2 contained 50% or more by volume of crystal grains having an average diameter of 60 nm or less in an amorphous phase.

[0102]  The magnetic alloy (Fe83.5Cu1. 25B15.25) of Sample 3-4 containing no Si had as high coercivity HC as about 16.4 A/m, poorer in soft magnetic properties than those of Samples 3-1 and 3-2 containing Si. [0103]  Table 3

(Table Removed)

Note:  * Before heat treatment.

[0104]  The evaluation results of the ribbon formability and soft magnetic

properties of magnetic alloys having the same composition except for the presence of Si are shown in Table 4.  It was found that the Si-containing magnetic alloys (Fe83.5Cu1.25Si1B14.25 and Fes83.25Cu1Si1.5B14.25) had better ribbon formability and soft magnetic properties.  This appears to be due to the fact that the inclusion of Si improved the formability of an amorphous phase. [0105]  Table 4

(Table Removed)

 [0106]  Example 4

[0107]  Alloy ribbons of 5 mm in width and 18-22 µm in thickness obtained by a single-roll quenching method from four types of alloy melts represented by the general formula of (Fe0.85B0.15)100-xCux (atomic %), wherein the Cu concentration x was 0.0, 0.5, 1.0 and 1.5, respectively, were heat-treated under the conditions of a temperature-elevating speed of 50°C/minute, the highest temperature of 350°C and a keeping time of 1 hour without a magnetic field. The X-ray diffraction and magnetic properties of each of the resultant magnetic alloys were measured in the same manner as in Example 1.  Fig. 8 shows their X-ray diffraction patterns.  In the figure, "roll" means the roll side of a ribbon, and "free" means the free surface side of a roll.  Although there was a slightly larger peak intensity on the free surface side, there was no difference in a half-width.  As the Cu concentration x increased, a halo by the amorphous phase decreased, making peaks by the bcc-crystals clearer.  The magnetic alloy having a Cu concentration x of 1.5 had an average crystal diameter of about 24

nm.  The comparison of magnetic alloys with x of 1.0 and 1.5, at which bcc phase peaks were clearly observed, indicates that a wider peak was obtained at x = 1.5, and that the average diameter of crystal grains at x = 1.5 was about half of that at x= 1.0.

[0108]  Fig. 9 shows the B-H curve.  When x = 0.0, the coercivity Hc was about 400 A/m, and the saturation magnetic flux density B8000 was about 1.63 T, but the crystal grain diameter did not increase with x, resulting in decrease in Hc and increase in B8000  When x = 1.5, Hc was about 10 A/m, and B8000 was about 1.80 T.  It was found that the addition of Cu reduced a crystal grain diameter and lowered coercivity even in an alloy having an Fe concentration of 80% or more. [0109]  Example 5

[0110]  An alloy ribbon of 5 mm in width and 19-25  486m in thickness obtained from an alloy melt having the composition shown in Table 5 by a single-roll quenching method was heat-treated under the conditions of a temperature-elevating speed of 50°C/minute, the highest temperature of 410°C and 420°C and a keeping time of 1 hour without a magnetic field, to produce the magnetic alloys of Samples 5-1 to 5-4.  Table 5 shows the heat treatment conditions and magnetic properties of these samples.  Any sample had high B80, a good squareness ratio (Br/B80) of 90% or more, extremely high maximum permeability µm, a high crystallization temperature, and good amorphous phase formability.  This indicates that larger amounts of metalloid elements such as B and Si lead to the improved soft magnetic properties.  In any sample, 50% or more by volume of crystal grains having an average diameter of 60 nm or less were dispersed in an amorphous phase.

[0111]

Table 5

(Table Removed)

 [0112]  Example 6

[0113]  An alloy ribbon of 5 mm in width and 19-25 µm in thickness obtained from an alloy melt having the composition shown in Table 6 by a single-roll quenching method was heat-treated under the conditions of a temperature-elevating speed of 50°C/minute, the highest temperature of 410°C, and a keeping time of 1 hour without a magnetic field, to produce the magnetic alloys of Samples 6-1 to 6-30.  Table 6 shows the thickness and magnetic properties of these samples.  Any sample had B8000 of 1.7 T or more and the maximum permeability µm as high as 30,000 or more, indicating good soft magnetic properties.  It was found that the optimum amount of Cu changed as the metalloid element contents changed.  Also, increase in the metalloid elements made it easy to produce a thick ribbon.  In any sample, 50% or more by volume of crystal grains having an average diameter of 60 nm or less were dispersed in an amorphous phase.

[0114]  Table 6

(Table Removed)

 [0115]  Example 7

[0116]  An alloy ribbon obtained from an alloy melt having the composition of FebalCu1.5SizBy by a single-roll quenching method was heat-treated at the changed highest temperatures under the conditions of a temperature-elevating speed of 50°C/minute and a keeping time of 1 hour without a magnetic field. A heat treatment temperature range within 5-% increase from the lowest coercivity Hc was regarded as the optimum heat treatment temperature range.
