Repository: anandvc/allindianpatents

File: patents/263302-diffractive-polarization-modulating-optical-devices.html (part 1 of 2)
Indian Patents. 263302:DIFFRACTIVE, POLARIZATION MODULATING OPTICAL DEVICES

Indian Patents

Recently Granted Patents

  Recently Published Patents

Title of Invention	DIFFRACTIVE, POLARIZATION MODULATING OPTICAL DEVICES

Abstract	An optical device comprises an encoding surface having a micro-relief pattern (2 over at least part thereof designed to produce a predetermined diffracted fil image when illuminated in use, and an optically anisotropic layer (26) such as polymerised liquid crystal provided whereby at least part of said micro-reli pattern (22) induces local orientation of said optically anisotropic layer (2 thereby to impose a predetermined polarization modulation, thereby to produce predetermined polarization dependent second image when illuminated in use.	

Full Text	The present invention relates to optical devices, to methods for fabricating such devices, and to articles incorporating such devices. The invention also extends to methods of authenticating articles, documents etc. using such devices, and to optical data storage.

In one aspect the invention relates to optical devices primarily used to provide optical security for valuable documents and identification products such as ID cards, passports, visas, currency, security threads and branded goods. However, in other aspects such devices may be adapted for other purposes.

There are, broadly speaking, a number of families of known optical security devices. One important type of these is known under the acronym DOVID (Diffractive Optically Variable Image Device), otherwise referred to herein as type A devices. In these devices images and/or information are encoded in the form of diffractive micro-optical structures. A large variety of different features based on diffractive structures are known. These include classical holograms but increasingly many of them use a variety of grating structures which allows for much wider range of visual impressions. Most DOVIDs in use today are manufactured as embossed surface relief microstructures by a process of roll-to-roll embossing into suitable thermoplastics, or by hardening of UV curable materials in contact with a master with a suitable relief structure. There are many different embossed substrates and several types of embossing systems in use depending on specific applications and volume of manufacture. These encoded diffractive structures

usually produce a variety of image and colour effects which are visible to the naked eye. For added security diffractive features may also be encoded to provide machine readable effects, or effects induced by invisible radiation.

Prior to embossing, optical means, mechanical machining or electron beam writing are used for origination. The output of the origination process, normally a surface relief hologram or a diffractive structure is replicated into thin shims, e.g. of nickel, used for embossing. This is done by depositing a thin conductive layer on the resist master, using a silver spray or vacuum deposition system, before electroplating from this master a first thick metal copy master shim usually of nickel. A family tree of master and sub-master shims are then built up by successive electroplating processes until the embossing shims themselves are produced. The typical pitch of the embossed structures is around 0.3 to 5.0 microns and their depth around 0.1 to 1.0 microns. Other types of diffractive structures may be smaller or larger. The diffractive effects are mainly due to the local orientations and spacings of grating structures, whereas the profile depths, to a first approximation, determine the diffractive efficiency.

Embossing is normally done by attaching a shim around a heated roller and then embossing into a thermoplastic layer coated on a carrier layer, or into suitable thermoplastic substrate under heat and pressure. Other methods include hardening of UV curable materials in contact with the relief structure of the shim. To provide a reflective layer behind the embossed relief structure the materials are usually metallised with aluminium or other material using large vacuum coaters, although other reflective layers are possible to give different

results for example multi-layer dielectric coatings or a dielectric stack. After deposition the materials are adhesive coated. Various adhesive materials are normally used, carefully tailored for each application. The product is then typically cut to the required shape and size for the particular application. Thus for security threads or tear tapes materials are slit, and for labels the material is die cut. Then, if required, the cut items are individually numbered using, for example, inkjet or thermal printing systems for applications requiring audit control or traceability. In many cases hot stamping foils are produced for the direct transfer of DOVID to an appropriate part of the article.

In the main, even though these type A security features have become more easily recognisable and accepted by the general public, there have been cases where they have been counterfeited thus compromising their integrity. There is therefore an increasing requirement to add another level of security to these and other optical security devices whilst not complicating the origination and production processes and without adding significant cost.

Examples of origination, mastering and manufacturing are well known, for example in the following publications and references therein, the contents of which are incorporated herein by reference:

US5,145,212

US4,728,377

"Developments and Applications of Diffractive Optical Security Devices for Bank Notes and High Value Documents", Proceedings of SPIE, Vol 3973 (2000), pp 66-77;

"Non-standard Diffraction Structures for OVDs", SPIE Proc, Vol 3314 (1998), p 194;

"Optical Document Security", Rudolf van Renesse, editor, Artech House 1994 (IBSN: 0-89006-619-1), and

"Practical Holography", Graham Saxby Prentice Hall 1988 (ISBN 0-13-693797-7, Chapter 20 - Embossed Holograms).

In a second family of optical security devices (referred to herein as type B devices) image/information are encoded as structured optical retarders (normally latent in unpolarized light). Generally the image is invisible when viewed by the naked eye, but becomes visible when viewed with the aid of polarizers. US5,284,264 and US6,124,970 disclose simple methods of creating and viewing such images. Another method of creating and viewing these elements is disclosed in the references listed below. This method uses a linear photo-polymerisable process (LPP) for photo-patterning of liquid crystal aligning layers to produce spatially patterned optical retarders when a suitable layer of liquid crystal monomers or polymers is coated on top of the LPP patterned layer. The orientation of nematic liquid crystal molecules is defined by the nematic director. The alignment layer consists of a photo-oriented polymer network which defines regions of alternating orientations in liquid crystal film. The orientation is characterized by a spatially-dependent variation of the direction of the optical axis which is fixed by a subsequent cross-linking step, thus forming an optically structured liquid crystal monomer or pre-polymer (LCP) layer with a pre-established orientation pattern.

This layer exhibits a birefringence that corresponds to a specified retardation (A/2, A/4 etc). By selecting a particular thickness of the LLP layer, the LCP layer therefore generates a corresponding optical retarder effect dependent on the thickness. By stacking LPP/LCP layers with specific retardation values, various colour effects can be produced when viewed with the aid of polarizers. The origination, mastering and manufacturing processes of this class of type B device, in general, are completely different from those used for type A devices, and they are less suitable for volume low cost manufacturing as they require direct exposure of each element produced.

A description of this method can be found in the following publications, the contents of which are incorporated herein by reference:

US5,284,264;

US6.124,970 (WO99/21035);

"Optical LPP/LCP Devices - A New Generation of Optical Security Elements" Proceedings of SPIE Vol 3793 (2000), pp 196-203;

"New Coloured Optical Security Elements Using LPP/LCP Technology" Proceedings of SPIE Vol. 4672 (2002);

EPO,689,065;

EPO,689,084, and

US6,496,287.

In a third family of optical security devices, liquid crystal effects and diffractive effects are combined but there is no optical synergy or interaction between the two effects; these hybrid devices are referred to herein as type Cdevices. In a development by NHK Spring (Japan) diffractive and interference effects are used to form the so-called CPLgram (CPL - Circularly Polarized Light). A semi transparent thin film of polymerised Cholesteric Liquid Crystal CLC evokes the interference effect, while embossed diffraction gratings are underneath this LC film. In specular reflection, the CLC film acts as an efficient Bragg mirror and reflects a waveband that shifts from gold to blue-green with angle of observation. Both this Bragg reflection and the light diffracted from the embossed features are circularly polarized. In this device the gratings and the Cholesteric Liquid Crystal structures are separate. The Cholesteric LC layer is just overlaid, the grating does not align the CLC and the CLC does not comply with the grating structures.

A description of this technology may be found in the following, the contents of which are incorporated herein by reference:

US6.301.047;

EP0911758A3;

EP1327895 A1;

WO03/069587 A1

SPIE Proc, Vol 3793 (2000), p133, and

SPIE Proc, Vol 3793 (2000), 238.

There are a number of ways of aligning liquid crystal materials on surfaces. One method, as mentioned above, uses a photo oriented polymer network (LPP).

Another proposed method of aligning liquid crystal materials is by micro-grooved or micro-structured surfaces. Some of these liquid crystal materials can also be polymerised to create fixed structures, which exhibit optical retarder effects as in type B devices. E.S. Lee et al listed below describe structures of microgrooves of 0.05 micron and 0.525 micron pitch and of 0.278 micron and 1.11 micron depth respectively. Sovoliev et al, listed below, describe grating structures of pitch between 2 to 5 micron and depths of 0.08 to 0.4 micron.

Information can be found in the following, the contents of which are incorporated herein by reference:

"Alignment of Liquid Crystals By Grooved Surfaces", Dwight W Berreman, Molecular Crystals and Liquid Crystals, Vol. 23 (1973), pp 215-231;

"Control of Liquid Crystals Alignment Using Stamped Morphology", E.S. Lee et al, Japanese J of Applied Physics, Vol. 32 (1993), pp L 1436 - L 1438;

"Alignment of Reactive LC Mesogen By Relief Diffractive Grating", Vladimir Sovoliev et al, Proceedings of SPIE Vol. 4658 (2002), pp 133-136;

W003/062872;

"Photopolymerisation of Reactive Liquid Crystals", D.J. Broer SID 95 Digest, pp 165-169, and

"Merck Technical Sheet, RMS03-001 Coatable Solutions of Polymerisable Nematic Mixture", June 11, 2003.

Summary of the Invention

According to one aspect of this invention there is provided an optical device comprising an encoding surface having a micro-relief pattern over at least

part thereof designed to produce a pre-determined diffracted first image when appropriately illuminated in use, and an optically anisotropic layer whereby at least part of said micro-relief pattern induces local orientation of said optically anisotropic second layer thereby to impose a pre-determined polarization modulation, thereby to produce a pre-determined second image when appropriately illuminated and viewed in use.

The pattern on the encoding surface is typically in the form of a micro-relief pattern which acts also as an alignment surface to align the optically anisotropic layer to provide a phase-modulating structure. In this way, the device may display the optical security features of the type A devices as well as optical phase features of the type B devices. The encoding surface may be formed or fixed on a surface of the optically anisotropic material, or it may be provided on a micro-relief layer which is left in contact with the optically anisotropic material thereby to define said encoding surface.

In one arrangement, the device may in its bare form simply comprise a layer of optically anisotropic material with the encoding surface provided on a surface thereof, to define a free-standing device. This could be manufactured by using a curable liquid crystalline material and fixing the encoding surface therein by applying the liquid crystalline material to a master which bears the required coding surface, allowing orientation to occur and then fixing the liquid crystalline material to make it solid and then removing the master. Likewise a hot embossing process could be used to produce a self-standing device.It should be appreciated that the term 'image' is used broadly to cover any optically discernible pattern which in its simplest form may comprise a pattern of light and dark regions. Although in many instances, the optical device may be designed to be viewed and authenticated in the visible band of radiation, it will be appreciated that the light used to illuminate the device may be outside the visible range. The 'image1 may be viewable by the naked eye or with the aid of a suitable optical device, or by a suitable machine. In some instances it may be particularly useful for one of the images to be readily viewable by the human eye, with or without another component such as a polarizer, with the other image being hidden and only viewable with more sophisticated equipment. The term image also encompasses any pattern whether identifiable visually as e.g. an icon, logo, colour pattern etc., or a spatial distribution of information, such as encoded features, with the naked eye, or with suitable optical equipment as described above. Thus it covers for example an array of pixels each encoded as a code symbol,

The term 'surface' is broadly used to mean a surface or interface. Thus in this context a surface could be an exposed surface or it could be covered by another layer or a substrate. In the context of an encoding surface as used herein in connection with the optically anisotropic layer, it may be used to describe both a patterned surface on the anisotropic material itself, for example fixed by a master subsequently removed, or the interface between the anisotropic layer and a suitably patterned adjacent layer.

The optically anisotropic layer may be of any optically anisotropic materialthat modulates the polarization mode of radiation incident thereon, such as e.g. a liquid crystal material type which is capable of being processed to form a solid film so that the molecular alignment between the film and the aligning layer can be suitably preserved. These materials include, for example, polymerisable liquid crystalline materials and polymer liquid crystal materials.

In this manner, the same origination and manufacturing process may be used to provide both types of security features. These devices can be mass produced by using origination, mastering and manufacturing techniques similar to those produced for type A. Hence type B effects and combined type A and type B effects could be integrated with a type A effects, on a single device made using the origination, mastering and manufacturing techniques used for constructing type A devices. In this way security is enhanced with little or no added origination, mastering and manufacturing costs.

The encoding surface of the device may include one or more relatively strongly diffractive micro-relief regions having a significant diffractive effect and one or more relatively weakly diffractive micro-relief regions where there is little or no diffractive effect. In the regions where there is little or no diffractive effect, the encoding surface may still include a micro-relief structure capable of orienting the optically anisotropic second layer. The micro-relief regions may have a generally regular or periodic structure or they may have a non-periodic or quasi random structure.

Preferably the encoding surface includes a plurality of areas or domains, each of which having a respective orientation of the micro-relief pattern thereon,defining respective optical axes.

In a device for storage of data, the encoding surface may define an array of pixels at each of which there may be a selected one of a number of different orientations, thereby representing a multi-state code symbol.

In one arrangement, the pitch and the structure depth of the micro-relief patterns may be generally similar to those used in conventional type A devices so that the finished device provides both a significant diffractive effect and also phase modulation properties. For the visible wavelengths, typical values for pitch for the structure lie in the range of 0.3 //m to 2.0 fjm and for depth 0.1 to 0.5 ym. In some embodiments a micro-relief structure may be modified to include further features or coding, by selectively modifying or removing the micro-relief pattern. For example, information could be written by suitable laser to ablate or obliterate part of the pattern. As well as modifying or obliterating the micro-relief pattern to introduce further features, the birefringence of the optically anisotropic material may be modulated or changed locally to affect the polarization modulation, e.g. to write information or to personalise on the device. Modification of the birefringence (or the structure) may be done by heat, physical contact, laser, or other chemical or physical effects.

Where there are instances where it is required for there to be little or no diffraction, the appropriate area or domain of the encoding surface may have a micro-relief pattern depth of less than 0.05 ^m. This will produce very low diffraction efficiency. Furthermore, if a pitch of less than 0.2 /c/m is selected then all diffraction orders in the visible region will be suppressed.The devices of this invention may be used either in transmission or reflection mode.

In one embodiment, the thickness of at least part of the optically anisotropic layer is selected having regard to the frequency of the intended illumination in use to provide a Vz A phase retardation when appropriately viewed. In another embodiment, the coating thickness of at least part of the layer may be selected to provide a V*A phase retardation when appropriately viewed.

It will be appreciated that this allows optical devices to be produced with various adjacent domains. Each domain may provide both a diffractive effect and a phase modulation or retardation effect, or it may provide just a phase modulation or retardation effect only. In the latter instance the local micro-relief structure will be such as to provide little or no diffractive effect. In other instances, depending on the polarization of the illumination light, it may be possible to provide domains in which the polarization modulation effect, whilst present, is not apparent, due to the appropriate orientation of the plane of polarization of the illumination light with the optical axis of the anisotropic second layer.

Thus, the encoding surface may be designed so that over most if not all of its operating area it serves both to produce a diffractive image and also to produce a polarization encoded image. However, numerous hybrid arrangements are possible. Thus the encoding surface may have at different locations thereon a region which generates a diffraction image and separately therefrom a region which produces a polarization encoded image. Thesesystems share the common advantage with both types of features that the encoding surface can be produced using the same manufacturing steps. Equally, the encoding surface may have one or more regions with a micro-relief pattern which acts to generate both a diffracted image and a polarization encoded image; one or more regions which exhibit just the former functionality, one or more regions which exhibit just the latter, and one or more regions which have no functionality, or sub-permutations of these features.

In order to provide further modulation effects, the thickness of the coating of the optically anisotropic layer and/or its birefringence may vary with position across the device, to vary the optical retardation induced thereby. In one example, the encoding surface is stepped, whereby adjacent micro-relief patterns are stepped in the sense of the thickness of the layers by a step distance which is substantially greater than the micro-structure pitch dimension, thereby to provide corresponding variations in thickness in the optically anisotropic layer and thus regions of respective selected retardations. The stepping may vary in one or two dimensions to provide a staircase effect or pixellated effect.

In another arrangement, the encoding surface (excluding the micro-relief pattern) may be generally continuously contoured and so, for example, the encoding surface may be generally planar but non-parallel to the upper surface of the optically anisotropic layer.

As noted, the optical device may be used in reflection or transmission modes; when used in reflection mode, encoding surface, or the interface

between the encoding surface and the optically anisotropic layer may be rendered reflective over at least part thereof. Alternatively, the encoding surface may be provided on a transmissive layer and at least part of the surface of the this layer remote from the interface with the optically anisotropic layer may be reflective. Furthermore, the surface of the optically anisotropic layer remote from the encoding surface may be reflective. Thus in some arrangements, the reflective surface may be provided over only part of the device, such that it is used partly in reflection mode and partly in the transmission mode. Reflectivity may be provided by e.g. metallization. Further information or modulation may be imparted by metallising through a mask to create a pattern of reflective material or by selectively removing metallization. Reflectivity may also be provided by multiple layers of dielectric material.

By providing e.g. stepped variations in the coating thickness of the optically anisotropic layer, specific retardations may be provided which may produce a colour effect in response to illumination with visible radiation when appropriately viewed, e.g. by cross polarizers.

The invention also extends to a method of producing an optical device which comprises providing an encoding surface having a micro-relief pattern over at least thereof designed to produce a pre-determined diffracted first image when appropriately illuminated in use, and providing an optically anisotropic layer, wherein at least part of said micro-relief pattern induces local orientation of said optically anisotropic layer thereby to impose a p re-determined polarization modulation and thereby to produce a pre-determined second image when

appropriately illuminated in use.

The micro-relief pattern may be produced in a variety of ways including embossing.

The invention extends to articles per se which include an optical device as described above, such as for example bank notes, passports, security documents, ID cards, containers, packaging.

The invention further extends to a method of authenticating an article which comprises applying to said article an optical device as described above to provide identifiable first and second images when appropriately viewed, and thereafter examining said article for presence of at least one of said first and second images.

It will be appreciated that the reading of the first and second images may be by the naked eye or by machine and in certain circumstances, one image may be read by eye and the other by machine, or by the naked eye with the aid of a simple optical element.

The invention also extends to an optical storage device comprising an optical device as described above wherein the micro-relief pattern comprises a plurality of pixels or regions each containing a respective micro-relief pattern thereon, which defines a respective optical axis.

Whilst the invention has been described above, it extends to any inventive combination of the features set out above or in the following description.Description of the preferred embodiments

The invention may be performed in various ways, and various embodiments thereof will now be described by way of example only, reference being made to the accompanying drawings, in which:-

Figure 1 is a schematic view of a typical known form of embossed holographic or diffractive security device (type 'A') for use in reflective mode;

Figure 2 is a schematic view of an alternative version of a type 'A' device;

Figure 3 is a schematic view of a type 'A' device when used in transmissive mode;

Figure 4 is a schematic view of an optical device in accordance with an embodiment of the invention, for use in reflective mode;

Figure 5 is a schematic plan view of an optical device in accordance with this invention showing an arrangement in which the relief pattern is arranged in regions or domains of different orientations;

Figure 6 is a view of an optical device in accordance with this invention for operating in transmissive mode;

Figure 7 is a plan view of a embodiment of this invention including various domains, some of which apply type 'A' and type 'B' effects, and some of which apply type 'B' only, and

Figure 8 is a schematic view of a further embodiment of this invention comprising a stepped substrate layer on which a relief structure is provided to provide an anisotropic layer of stepped thicknesses.

Background

It has been shown that surface relief structures of diffractive elements (or indeed various different surface relief patterns or functions) can be formed into suitable receptive material by any one of many known methods.

Figure 1 of the drawings shows the basic structure of an embossed holographic or diffractive security device, referred to above as a type 'A' device. As shown, the device comprises a substrate layer 10 of a UV curable resin or an embossable thermoplastic, The substrate carries a micro-relief grating pattern 12 and a very thin layer of metal or multi-layer reflective coating 14 (eg vacuum deposited), An upper layer 16 of UV curable resin or other isotropic material with a refractive index n of typically around 1.45 to 1.6 is coated onto the substrate. In such an arrangement, with an embossed surface with pitch p, the direction of the diffracted orders is determined by:-

Sin (0m) = Sin (00) + nrU/p	(Equation (1))

Where A is the wavelength of the diffracted light, p is the grating pitch (period) and m is the diffraction order. 0m and 60 correspond to the angles between the normal to the reflection surface and the directions of orders m and o. when m = 0, (zero order), this corresponds to the mirror reflection (undiffracted light).

In practical devices used in security applications (holograms, diffractive gratings) typical parameters are:

D (structure depth) about 0,1 to 0.5//m

p (structure pitch/period) about 0.4 to 2.0 ^m

In Fig.(1) for the first order sin (a) = Alp, where a is the angle between the light diffracted into the first order and the mirror reflection (zero order). For A = 0.5 ji/m (average of visible light), and p = 1 //m, the above expression gives a = 30°. It should be noted that for the special case of vertical illumination the values 6D = 0, Gm = a are obtained. The diffractive effects are mainly due to the local orientations and spacings of the gratings. However, the profile-depths of the grating, to a first order, determine the diffraction efficiency.

Referring to Figure 2, in another type of reflective mode device, instead of providing a reflective layer 14 between the substrate 10 and the upper layer 16, the surface of the substrate layer 10 from the interface may be made reflective, as shown by reflective layer 18 in Figure 2. Similarly the upper surface of layer 16 may be rendered reflective. To have sufficient diffractive efficiency the refractive indices of the substrate layer 10 and the layer 16 must differe in order to avoid index matching.

The devices can be made to work in transmission. Referring to Figure 3, in transmissive mode, both the upper layer 16 and the substrate 10 are transparent. To have sufficient diffractive efficiency, the refractive indices of substrate 10 (nO and layer 16 (n2) must differ in order to avoid index matching. Practical curable resins can give:

An = n1-n2 = 0.2

ni~14

n2~ 1.6

Therefore the depth of the structures should in general be larger than in the reflective case to get sufficient difference in the optical path. The otherparameters and structures are similar to the reflective case.

The operation of type B devices which use liquid crystalline materials to provide optical phase modulation/retardation are described in e.g. "Optical LPP/LCP Devices - A New Generation of Optical Security Elements" Proceedings of SPIE Vol 3793 (2000), pp 196-203 and "New Coloured Optical Security Elements Using LPP/LCP Technology" Proceedings of SPIE Vol. 4672 (2002). The operation of a transmissive and reflective device is also explained in these references.

First Embodiment

Referring to Figure 4, in this embodiment, the whole area of the device acts both to apply a diffractive effect (type A) to produce a first image and a phase modulation/retardation (type B)to produce a second image.

In this case the relief structure (p, D) is similar to that described in that of the previously described grating design for a Type A diffractive security optical device. In this embodiment the polymerisable liquid crystal material is RMM34 (from Merck) but other similar types are available. This material has extraordinary and ordinary refractive indices ne = 1.68 and n0= 1.525, giving An = 0.155.

The optical retardation 5 is given by 6 = 2d (ne - n0), the factor 2 being because the device is used in reflective mode, d is the thickness of the optically anisotropic layer.

For A = 0.5 fjm for average visible light, this gives: d = 0.8065 jjm for (1/2 A plate)d = 0.4032 //m for (1/« A plate)

It is known that a Vz A retardation alters the direction of polarization of a linearly polarized light, with the angle of rotation depending on the angle between the direction of polarization and the optical axis of the optically anisotropic layer. A V* A retardation converts linearly polarized light into circularly polarized light, and the local orientation of the molecules in the optically anisotropic layer.

In this embodiment the thickness is selected to give 1/2 A retardation. The whole device works both as a diffractive device (type A), and also as type B when viewed appropriately. In the case B the modulation of the polarization follows the orientation of the diffractive pattern.

In this embodiment, there is provided a layer 20 similar to that of type A devices, made of suitable material e.g. UV curable resin or embossable thermoplastic resin. In this particular embodiment the device is used in reflective mode. The upper surface of the layer 20 carries a relief structure 22 and this has a reflective surface 24 as previously. On top of the layer 20 is coated an optically anisotropic layer 26 such as a liquid crystal polymer or a polymerisable liquid crystal material. The thickness 'd' of the layer is chosen to give the required retardation of ViA, as previously explained.

Thus when used as a security device, authentication involves the steps of checking for a diffractive image (by the naked eye or by machine) and also for a related polarization modulation/phase retardation giving a second image when viewed through one or more appropriately aligned polarizers with definedpolarization properties.

Referring to Figure 5, in this first embodiment, the orientation of the patterns in the relief structure may be arranged in differently aligned domai ns or regions 28, 28', 28", 28'" etc. In each domain or region the pitch and depth of the relief structure lies within those of the visible diffraction regime, i.e. D = O.2 to 0.5 //m and p = 0.5 to 2.0 //m., The differently aligned domains or regions thus define corresponding regions in each of which the optical axis of the optically anisotropic layer is aligned at different orientations.

Note also that this embodiment may be modified by rendering the lower surface of the layer 20 or the upper surface of layer 26 reflective rather than the interface between the layer 20 and the optically anisotropic layer 26.

Second embodiment

In this embodiment illustrated in Figure 6, the device is constructed to be viewed in transmission mode. The layer 20 is isotropic but transparent and carries a micro-relief diffractive structure 22 which serves also to align the anisotropic liquid crystal material layer 26.

In this case the retardation is given by 6 = (ne - n0).d, and so for Vz A requires d = 1.613 //m (A = 0.5 //m).

In a variation of embodiment, the interface may be only partly coated with a reflective layer, with the remainder being transmissive so that the device operates as VzA plate in transmission and a full A plate in reflection (e.g. no retardation). Accordingly, in this variation a thickness d = 0.8065 /vm may be selected to give operation of %4 in transmissive mode and operation of Yz A inreflective mode.

Third embodiment

In this embodiment, all or part of the optical device is constructed so that, although the substrate carries a micro-relief grating structure, its diffracti\/e properties are minimal or negligible. Referring to Equation (1) it will be seen that if p (pitch of the grating) is small (e.g. p = 0.2 or 0.1 //m or less) then all the diffractive orders are suppressed. Furthermore, if the depth of the structure is very small, e.g. D - 0.05 //m or less, then it is known from diffraction theory that the diffraction efficiency of the grating will be very low, in fact very little light is diffracted. However with these parameters (e.g. p ~ 0.1 //m, D ~ .05 //m) it should be emphasised that alignment will continue to occur quite efficiently, and this regime may be termed "alignment only". In this regime the grating parameters for p or D are as above. In practice the device will diffract poorly if either of the parameters is in this regime and certainly does so if both are of the same regime.

This allows provision of selected domains which operate as in the first and second embodiments, e.g. acting as type A and B, and other selected domains which act only as type B (e.g. which do not diffract, but do alter polarization). A significant advantage is that both features can be placed on the same device using the same origination and manufacturing process. The other parameters regarding materials, thickness of coating etc. are the same as in the previous embodiments. The device may be suitably constructed to operate in transmissive and in reflective modes.An example of such device is shown schematically in Figure 7. In this example the device has three distinct regions; the left hand and right hand regions 70, 72 respectively are standard diffractive regions and carry micro-relief structures which have pitch and depth dimensions to provide a visible diffractive image, and they also act to align the liquid crystal material to provide optical retardation/polarization modulation. They therefore function as type A and B regions. In this example, the thickness of the liquid crystal material over the whole device is selected to give V-iA retardation in reflective mode. The illustrated device is intended to be viewed for authentication purposes through a suitable polarizer (not shown) with its plane of polarization at +45° to the edge of the device. In the left hand region there is a first domain 74 in which the micro-relief grating pattern is exactly aligned with the +45° orientation of the polarizer. Thus the optical axis of the liquid crystal material in domain 74 will be exactly aligned with the plane of polarization. In this region, when viewed in reflection mode via the polarizer, the liquid crystal material will not affect the polarization and so the image will look bright (and also will diffract). However in the other domains 76, 78 in the left hand region the optical axis is at +45° and -45° respectively to the plane of polarization and so when viewed the image will look dark because the polarization plane of the light in each case is rotated through 90° so that it is blocked. Likewise, in the right hand panel 72, domains 80 and 86 in which the micro-relief grating pattern extends ±45° to the plane of the polarizer will appear black, whereas domains 82 and 84 in which the pattern extends at 0° and 90° to the plane of the polarizer respectively, the region will appear bright.

It will be noted that the 90° pattern to the plane of the polarizer merely causes the polarization to be rotated through 180° and thus light will pass through the polarizing filter.

The central section 88 is a region of little or no diffraction e.g. with pitch and depth of 0.1 /ym and 0.05 //m respectively. Different orientations can be designed to cause different (or no) modulation of linearly polarized light. The background is a pattern which aligns the optical axis of the liquid crystal material to +45°, whereas the letter A is a region in which the liquid crystal material is aligned to 0°. In this example the letter A will be invisible when viewed by the naked eye (because there is very little diffraction and so the whole surface will appear as a reflector). However, when a polarizer aligned at +45° is used, the letter A will become visible. The background region does not alter the polarization of the reflected light because of alignment between its optical axis and the polarizer. The pattern in the letter A will rotate the +45° polarization plane by +90° and the letter A will appear black when seen through polarizer at +45°.

In this embodiment type A and B and type B only domains are provided side by side on the same device. Again, both the same substrate and the same origination and manufacturing processes as well as materials.

As explained above in connection with the domains 82 and 84, it is possible to have arrangement in which only diffraction will be visible and the polarization is not modified (e.g. type A only) even when viewed with polarized light through a polarizer. It will be appreciated that, as the micro-relief pattern is

in the form of parallel straight lines, it effectively determines the direction of the optical axis, and so any linearly polarized light which is parallel or vertical to these gratings is unaltered.

Thus whether viewed with the naked eye or through a polarizer at 0° or 90° the light distribution due to diffraction will be identical, and so the device effectively operates as a type A device only. It is possible to combine this with non-diffractive structures at ±45° to the above which will become visible when viewed with the aid of a polarizer. This can be used to reveal numbers, letters or symbols encoded on the DOVID.

Fourth Embodiment

Referring to Figure 8, this embodiment comprises a structure with steps on which a diffractive aligning pattern (or a non-diffractive aligning pattern in part) is superimposed. As previously, there is an embossable layer 80 on top of which is provided a coating of a liquid crystal material 82 of similar properties to that of the previously embodiments. As previously the device may be used in reflective or transmissive modes or a mixture of both, by selective application of a reflective layer 84. The substrate carries a pattern 86 which may provide alignment and diffraction properties or alignment alone.
