Repository: anandvc/allindianpatents

File: patents/263305-processes-for-preparing-mtt-zeolites-using-nitrogen-containing-organic-compounds.html
Indian Patents. 263305:"PROCESSES FOR PREPARING MTT ZEOLITES USING NITROGEN-CONTAINING ORGANIC COMPOUNDS"

Indian Patents

Recently Granted Patents

  Recently Published Patents

Title of Invention	"PROCESSES FOR PREPARING MTT ZEOLITES USING NITROGEN-CONTAINING ORGANIC COMPOUNDS"

Abstract	The present invention relates to a process for preparing zeolites having the MTT framework topology defined by the connectivity of the tetrahedral atoms in the zeolite, such as zeolites SSZ-32 and ZSM-23, using certain nitrogen-containing organic compounds.	

Full Text	BACKGROUND OF THE INVENTION Field of the Invention

The present invention relates to a process for preparing zeolites having the MTT framework topology defined by the connectivity of the tetrahedral atoms in the zeolite using nitrogen-containing organic compounds.

State of the Art

Zeolites having the MTT framework topology defined by the connectivity of the tetrahedral atoms (referred to herein simply as MTT) are known. See, for example, Ch. Baerlocher et al., Atlas of Zeolite Framework Types. 5th Revised Edition, 2001 of the International Zeolite Association. Examples of MTT zeolites include the zeolite designated "SSZ-32". SSZ-32 and methods for making it are disclosed in U.S. Patent No. 5,053,373, issued October 1,1991 to Zones. This patent discloses the preparation of zeolite SSZ-32 using anN-lower alkyl-N1-isopropylimidazolium cation as an organic structure directing agent (SDA), sometimes called a templating agent. U.S. Patent No. 4,076,842, issued February 28, 1978 to Plank et al., discloses the preparation of the zeolite designated "ZSM-23", a zeolite with a structure similar to SSZ-32, using a cation derived from pyrrolidine as the SDA. Zeolites SSZ-32 and ZSM-23 are commonly referred to as having the MTT .framework topology. Both of the aforementioned patents are incorporated herein by reference hi their entirety. Other MTT zeolites include EU-13, ISI-4 and KZ-1.

U. S. Patent No. 5,707,600, issued January 13,1998 to Nakagawa et al., discloses a process for preparing medium pore size zeolites, including SSZ-32, using small, neutral amines. The amines contain (a) only carbon, nitrogen and hydrogen atoms, (b) one primary, secondary or tertiary, but not quaternary, amino group, and (c) a tertiary nitrogen atom, at least one tertiary carbon atom, or a nitrogen atom bonded directly to at least one secondary carbon atom, wherein the process is conducted in the

absence of a quaternary ammonium compound. Examples of the small amines include isobutylamine, diisobutylamine, trimethylamine, cyclopentylamine, diisopropylamine, sec-butylamine, 2,5-dimethylpyrrolidine and 2,6-dimethylpiperidine.

U. S. Patent No. 5,707,601, issued January 13,1998 to Nakagawa, discloses a process for preparing MTT zeolites using small, neutral amines. The amines contain (a) only carbon, nitrogen and hydrogen atoms, (b) one primary, secondary or tertiary, but not quaternary, amino group, and (c) a tertiary nitrogen atom, at least one tertiary carbon atom, or a nitrogen atom bonded directly to at least one secondary carbon atom, wherein the process is conducted in the absence of a quaternary ammonium compound. Examples of the small amines include isobutylamine, diisobutylamine, trimethylamine, cyclopentylamine, diisopropylamine, sec-butylamine, 2,5-dimethylpyrrolidine and 2,6-dimethylpiperidine.

U. S. Patent No. 5,785,947, issued July 28,1998 to Zones et al., discloses that zeolites, including medium pore size, unidimensional zeolites, can be prepared using a mixture of an amine component comprising (1) at least one amine containing one to eight carbon atoms, ammonium hydroxide, and mixtures thereof, and (2) an organic templating compound capable of forming the zeolite hi the presence of the amine component, wherein the amine is smaller than the organic templating compound. Examples of the amines include isopropylamine, isobutylamine, n-butylamine, piperidine, 4-methylpiperidine, cyclohexylamine, 1,1,3,3-tetramethylbutylamine and cyclopentylamine and mixtures of such amines.

U. S. Patent No. 5,332,566, issued July 26,1994 to Moini, discloses a method of synthesizing ZSM-23 (i.e., MTT) using an organic directing agent having the structure:

(Figure Removed)

It has now been found that MTT zeolites, such as SSZ-32, can be prepared using certain nitrogen-containing organic compounds.

SUMMARY OF THE INVENTION

In accordance with the present invention, there is provided a process for preparing MTT zeolites, said process comprising:

(a)  preparing a reaction mixture comprising (1) sources of an alkali metal oxide, alkaline earth metal oxide or mixtures thereof; (2) optionally, sources of an oxide selected from the oxides of aluminum, boron, iron, gallium, titanium, vanadium or mixtures thereof; (3) sources of silicon oxide; and (4) at least one nitrogen-containing organic compound selected from the group consisting of the following:

SDAA

(Figure Removed)

N,N,NlN'-Tetramethyl-propane-l,3-diamine

SDAC

(Figure Removed)

 N-Isopropyl-isoamylamine

SDA D

 (Figure Removed) 

N,N-Dimethyl-N'-isopropyl-ethanediamme

(Figure Removed)

N-Isopropyl-propane-1,3-diamine

SDAF

SDA E

N.N-Dimethyl-N-ethyl-ethanediamine

SDA O

(Figure Removed)

N,N,N,N',N'-Pentamethyl-propane-l ,3-diammmonium cation

SDAT

(Figure Removed)

N,NI-Diisopropyl-pentane-l,5-diamme

SDA U

(Figure Removed)

N,N'-Diisobutyl-propane-l,3-diamine SDA V

(Figure Removed)

N,N'-Di-tert-butyl-pentane-1,5-diamine

SDA Y

(Figure Removed)

N,N'-Diisobutyl-heptane-1,7-diamine

SDABB

(Figure Removed)

NJN,N',N'-Tetramethyl-Nl-4-methylpentyl-propane-l ,3-diammonium cation

SDA EE (Figure Removed)

where pol. indicates that the molecule is polymeric.

SDA FF

(Figure Removed)

where pol. indicates that the molecule is polymeric.

SDA GG

(Figure Removed)

Trimethyl-pentyl-ammonium SDA HH

(Figure Removed)

Ethy l-(3 -methyl-butyl)-amine

SDA JJ

(Figure Removed)

(3-Dimethylamino-propyl)-dimethyl-pentyl-ammonium

SDAKK

(Figure Removed)

Aminoheptane

SDALL

and

(Figure Removed)

3,3'-Iminobis(N,N-dimethylpropylmaine)

and (5) water;

(b)	maintaining the reaction mixture under conditions sufficient to form

crystals of the zeolite; and

(c)	recovering the crystals of the zeolite.

In a preferred embodiment, the present invention provides said process which is performed in the absence of any nitrogen-containing organic SDA other than the nitrogen-containing organic compounds of this invention.

The present invention also provides MTT zeolites having a composition, as-synthesized and hi the anhydrous state, hi terms of mole ratios, is as follows:

Y02/WcOd  15-∞

Q/YO2	0.02-0.10

M2/n/Y02  0.015-0.10

wherein Y is silicon; W is aluminum, boron, gallium, indium, iron, titanium, vanadium or mixtures thereof; c is 1 or 2; d is 2 when c is 1 (i.e., W is tetravalent) or d is 3 or 5 when c is 2 (i.e., d is 3 when W is trivalent .or 5 when W is pentavalent); Q is at least one nitrogen-containing organic compound selected from the group consisting of the following:

SDA A

(Figure Removed)

N,N,N'N'-Tetramethyl-propane-1,3-diamine

SD C

(Figure Removed)

N-Isopropyl-isoamylamine SDAD

(Figure Removed)

N,N-Dimethyl-N'-isopropyl-ethanediamine

SDAE

(Figure Removed)

N-Isopropy 1-propane-1,3 -diamine

SDAF

(Figure Removed)

N.N-Dimethyl-N'-ethyl-ethanediamine SDA O

(Figure Removed)

N,N,N,N',N'-Pentamethy 1-propane-1,3 -diammmonium cation

SDAT

(Figure Removed)

N.N'-Diisopropyl-pentane-l ,5-diamine

SDAU

(Figure Removed)

N,N-Diisobutyl-propane-l,3-diamine SDAV

(Figure Removed)

N,N'-Di-tert-butyl-pentane-l,5-diamine

SDAY

(Figure Removed)

N,N'-Diisobutyl-heptane- 1 ,7-diamine

SDABB

(Figure Removed)

N.N.N'.N'-Tetramethyl-N-4-methylpentyl-propane-l,3-diammonium cation

SDA EE (Figure Removed)

where pol. indicates that the molecule is polymeric.

SDAFF

(Figure Removed)

where pol. indicates that the molecule is polymeric.

SDA GG

(Figure Removed)

Trimethyl-pentyl-ammonium SDAHH

(Figure Removed)

Ethyl-(3-methyl-butyl)-amine

SDA JJ

(Figure Removed)

(3-Dimethylamino-propyl)-dimethyl-pentyl-ammonium

SDAKK

(Figure Removed)

NH2 2-Aminoheptane

SPALL

(Figure Removed)

3,3'-Iminobis(N,N-dimethylpropylamme)

M is an alkali metal cation, alkaline earth metal cation or mixtures thereof; and n is the valence of M (i.e., 1 or 2).

The present invention also provides a preferred embodiment of this composition wherein said composition does not contain any nitrogen-containing organic templating agent other than the nitrogen-containing organic compounds of this invention.

DETAILED DESCRIPTION OF PREFERRED EMBODIMENTS The present invention comprises:

(a) preparing a reaction mixture comprising (1) sources of an alkali metal oxide, alkaline earth metal oxide or mixtures thereof; (2) optionally, sources of an oxide selected from the oxides of aluminum, iron, boron, gallium, indium, titanium, vanadium or mixtures thereof; (3) sources of silicon oxide; and (4) at least one nitrogen-containing organic compound selected from the group consisting of the following:

SPAA

(Figure Removed)

N,N,N'N'-Tetramethy 1-propane- 1 ,3-diamine

SDAC

(Figure Removed)

N-Isopropyl-isoamylainine SDAD

(Figure Removed)

N,N-Dimetliyl-N-isopropyl-ethanediamine

(Figure Removed)

Isopropyl-propane-1,3-diamine

SDAF

(Figure Removed)

N,N-Dimethyl-N'-ethyl-ethanediamine 

SDAO

(Figure Removed)

N,N,N,N'sN'-Pentamethyl-propane-l,3-diammmonium cation

(Figure Removed)

N,Nl-Diisopropyl-pentane-l,5-diamine

(Figure Removed)

N,N-Diisobutyl-propane-1,3 -diamine SDAV

(Figure Removed)

N.N'-Di-tert-butyl-pentane-1,5-diamine

SDAY

(Figure Removed)

N,N'-Diisobutyl-heptane-1,7-diamine SDABB

(Figure Removed)

N5N,N',Nl-Tetramethyl-Nl-4-methylpentyl-propane-l,3-diammonium cation

SDAEE

(Figure Removed)

where pol. indicates that the molecule is polymeric.

SDAFF

(Figure Removed)

where pol. indicates that the molecule is polymeric.

SDAGG

(Figure Removed)

Trimethyl-pentyl-ammonium SDAHH

(Figure Removed)

Ethyl-(3-methyl-butyl)-amine

SDAJJ

 (Figure Removed)

 (3-Dimethylamino-propyl)-dimethyl-pentyl-ammonium SDAKK

(Figure Removed)

NH2 2-Aminoheptane

PALL

(Figure Removed)

.3,3'-Iminobis(N,N-dimethylpropylamine)

and (5) water;

(b)	maintaining the reaction mixture under conditions sufficient to form

crystals of the zeolite; and

(c)	recovering the crystals of the zeolite.

The process of the present invention comprises forming a reaction mixture from sources of alkali and/or alkaline earth metal (M) cations with valences n (i.e., 1 or 2); sources of an oxide of aluminum, boron, iron, gallium, indium, titanium, vanadium or mixtures thereof (W); sources of an oxide of silicon oxide (Y); at least one nitrogen-containing organic compound of this invention (Q); and water, said reaction mixture having a composition in terms of mole ratios within the following ranges:

TABLE A

Reactants	General	Preferred

YO2/WaOb	15-∞	25-50

OHYYO2	0.10-0.50	0.15-0.30

Q/YO2	0.05-0.50	0.10-0.40

NWYOz	0.05 - 0.50	0.075 - 0.30

H2O/YO2	10-70	25-50

where Y is silicon; W is aluminum, boron, gallium, indium, iron, titanium, vanadium; a is 1 or 2, b is 2 when a is 1 (i.e., W is tetravalent); b is 3 when a is 2 (i.e., W is trivalent); M is an alkali metal cation, alkaline earth metal cation or mixtures thereof; n is the valence of M (i.e., 1 or 2); and Q is at least one nitrogen-containing organic compound of this invention.

Embodiments of the process of this invention include reaction mixtures in which the YO2/WaOb mole ratio is from about 20 to about 80; from about 20 to less than 40; 40 or more; and from 40 to about 80.

Typical sources of aluminum oxide for the reaction mixture include aluminates, alumina, hydrated aluminum hydroxides, and aluminum compounds such as Aids and A12(SO4)3. Typical sources of silicon oxide include silica hydrogel,

silicic acid, colloidal silica, tetraalkyl orthosilicates, silica hydroxides, and fumed silicas. Other metals can be added in forms corresponding to their aluminum and silicon counterparts. Trivalent elements stabilized on silica colloids are also useful reagents.

The SDA's useful in the process of the present invention include the following nitrogen-containing organic compounds:

SPAA

(Figure Removed)

N.N.N'N'-Tetramethyl-propane-1,3 -diamine

SDAC

 (Figure Removed)

 N-Isopropyl-isoamylamine

SDAD

(Figure Removed)

N,N-Dimethyl-N'-isopropyl-thanediamine SDAE

(Figure Removed)

N-Isopropyl-propane-1,3-diamine

SDAF

(Figure Removed)

N,N-Dimethyl-N'-ethyl-ethanediamine

SDAO

(Figure Removed)

N,N,N'.N'-Pentamethyl-propane-l ,3-diammmonium cation

(Figure Removed)

N,N'-Diisopropyl-pentane- 1 ,5 -diamine

SDAU

(Figure Removed)

N,N'-Diisobutyl-propane-l,3-diamine

SDAV

(Figure Removed)

N,N'-Di-tert-butyl-pentane-1,5-diamine

SDAY(Figure Removed)

 N,N'-Diisobutyl-heptane-1,7-diamine

SDABB

 (Figure Removed)

N,N>Nl,Nl-Tetramethyl-NI-4-methylpentyl-propane-l,3-diammonium cation

SPA BE

(Figure Removedwhere pol. indicates thatjthe molecule is polymeric .

SDAFF

(Figure Removed)where pol. indicates that the molecule is polymeric.

SDAGG

(Figure Removed)

Trimethyl-pentyl-ammonium SDAHH

(Figure Removed)

Ethyl-(3-methyl-butyl)-amine

SDAJJ

(Figure Removed)

(3-Dimethylaniino-propyl)-dme1hyl-pentyl-arnrnonium

SDAKK

(Figure Removed)NH2 2-Aminoheptane

and

SDALL

(Figure Removed)

3,3 '-Iminobis(N,N-dimethylpropylamine)

In preparing MTT zeolites in accordance with the present invention, the reactants and the nitrogen-containing organic compounds of this invention can be dissolved in water and the resulting reaction mixture maintained at an elevated temperature until crystals are formed. The temperatures during the hydrothermal crystallization step are typically maintained from about 100°C to about 250°C, preferably from about 140°C to about 200°C. The crystallization period is typically 6-21 days, and generally about 7-14 days.

The hydrothermal crystallization is usually conducted under pressure and usually in an autoclave so that the reaction mixture is subject to autogenous pressure. The reaction mixture should be stirred during crystallization.

Once the crystals have formed, the solid product is separated from the reaction mixture by standard mechanical separation techniques, such as filtration. The crystals are water-washed and then dried, e.g., at 90°C to 150°C for from 8 to 24 hours, to obtain the as-synthesized zeolite crystals. The drying step can be performed at atmospheric or subatmospheric pressures.

During the hydrothermal crystallization step, the crystals can be allowed to nucleate spontaneously from the reaction mixture. The reaction mixture can also be seeded with crystals of the desired zeolite both to direct, and accelerate the crystallization, as well as to minimize the formation of any undesired crystalline phases. When seed crystals are used, typically about 0.5% to about 5.0% (based on the weight of silica used in the reaction mixture) of the seed crystals of the desired zeolite are added.

Due to the unpredictability of the factors which control nucleation and crystallization in the art of crystalline oxide synthesis, not every combination of reagents, reactant ratios, and reaction conditions will result in crystalline products.

Selecting crystallization conditions which are effective for producing crystals may require routine modifications to the reaction mixture or to the reaction conditions, such as temperature, and/or crystallization time. Making these modifications are well within the capabilities of one skilled in the art.

The as-synthesized MTT zeolite product made by the process of this invention has an as-synthesized composition comprising, in terms of mole ratios in the anhydrous state, the following:

YO2WcOd	IS-oo

Q/YO2	0.02 - 0.10

M2/n/YO2	0.015-0.10

wherein Y is silicon; W is aluminum, boron, gallium, indium, iron, titanium, vanadium or mixtures thereof; c is 1 or 2; d is 2 when c is 1 or d is 3 or 5 when c is 2; Q is at least one nitrogen-containing organic compound of this invention; M is an alkali metal cation, alkaline earth metal cation or mixtures thereof; and n is the valence of M. Preferably, Y is silicon, W is aluminum, M is potassium, and Q is SDA A, E or O (SDA A is relatively inexpensive to synthesize, SDA O is more expensive to make than SDA E, but is still relatively easy to synthesize and SDA E crystallizes MTT in a relatively short period of time). It is preferred that the YOa/ WcOd ratio be from about 20 to about 80. In one embodiment of this invention, the Y(V WcODratio is from about 20 to less than 40, and in another embodiment this ratio is greater than 40, e.g., from 40 to about 80.

The MTT zeolites can be made with a mole ratio of YOz/WoOd of oo, i.e., there is essentially no WcOd present in the MTT zeolite. In this case, the zeolite would be an all-silica material. Thus, in a typical case where oxides of silicon and aluminum are used, the MTT zeolite can be made essentially aluminum free, i.e., having a silica to alumina mole ratio of oo. A method of increasing the mole ratio of silica to alumina is by using standard acid leaching or chelating treatments. However, essentially aluminum-free MTT zeolites can be synthesized using essentially aluminum-free silicon sources as the main tetrahedral metal oxide component. The MTT zeolites can also be prepared directly as an aluminosilicate.

Lower silica to alumina ratios may also be obtained by using methods which insert aluminum into the crystalline framework. For example, aluminum insertion may occur by thermal treatment of the zeolite in combination with an alumina binder or dissolved source of alumina.. Such procedures are described in U.S. Patent No. 4,559,315, issued on December 17,1985 to Chang et al.

Typically, the zeolite is thermally treated (calcined) prior to use as a catalyst.

Usually, it is desirable to remove the alkali metal cation by ion exchange and replace it with hydrogen, ammonium, or any desired metal ion. The zeolite can be leached with chelating agents, e.g., EDTA or dilute acid solutions, to increase the silica/alumina mole ratio. The zeolite can also be steamed; steaming helps stabilize the crystalline lattice to attack from acids. The zeolite can be used in intimate combination with hydrogenating components, such as tungsten, vanadium molybdenum, rhenium, nickel cobalt, chromium, manganese, or a noble metal, such as palladium or platinum, for those applications in which a hydrogenation-dehydrogenation function is desired. Typical replacing cations can include hydrogen and hydrogen precursors, rare earth metals, and metals from Groups HA, fflA, IVA,  IB,  IIB, IIIB,IVB,V IB, and VIII of the Periodic Table of Elements. Of the replacing cations, hydrogen and cations of metals such as rare earth, Mn, Ca, Mg, Zn, Cd, Pt, Pd, Ni, Co, Ti, Al, Sn, Ga, In and Fe are particularly preferred.

The X-ray diffraction pattern of Table I is representative of a calcined MTT zeolite (in this case SSZ-32) made in accordance with this invention. Minor variations in the diffraction pattern can result from variations in the silica-to-alumina mole ratio of the particular sample due to changes in lattice constants. In addition, sufficiently small crystals will affect the shape and intensity of peaks, leading to significant peak broadening. The variation in the scattering angle (two theta) measurements, due to instrument error and to differences between individual samples, is estimated at +/- 0.20 degrees.

The X-ray powder diffraction pattern was determined by standard techniques. The radiation was the K-alpha/doublet of copper. A diffractometer with a scintillation counter detector was used. The peak heights I and the positions, as a function of 2Theta where Theta is the Bragg angle, were read from the relative intensities, 100 x

I/Io where I0 is the intensity of the strongest line or peak, and d, the interplanar spacing in Angstroms corresponding to the recorded lines, can be calculated.

TABLE I CALCINED MTT ZEOLITE

(Table Removed) 

(a)	The X-ray patterns provided are based on a relative intensity scale, in which the

strongest line in the X-ray pattern is assigned a value of 100: W(weak) is less than 20;

M(medium) is between 20 and 40; S(strong) is between 40 and 60; VS(very strong) is

greater than 60.

(b)	These two peaks may have significant overlap, and are sometimes treated as a

single peak.

Table IA below shows an X-ray diffraction pattern representative of a calcined MTT zeolite (SSZ-32) made in accordance with this invention. In Table IA, the  • intensity (I) of the peaks or lines is expressed as the intensity relative to the strongest peak or line hi the pattern, i.e., I/Io x 100 where I0 is the intensity of the strongest peak or line.

TABLE IA CALCINED MTT ZEOLITE

(Table Removed) 

 (b) These two peaks may have significant overlap, and are sometimes treated as a single peak.

The X-ray diffraction pattern of Table n shows the major peaks of an as-synthesized MTT zeolite (in this case SSZ-32), in the anhydrous state, made in accordance with this invention.

TABLE II AS-SYNTHESIZED MTT ZEOLITE

(Table Removed) 

 (c) Quite likely two peaks overlapped.

Table IIA below shows the major peaks of a typical X-ray diffraction pattern for as-synthesized MTT zeolite made in accordance with this invention, including the relative intensities of the peaks or lines.

TABLE IIA AS-SYNTHESIZED MTT ZEOLITE

(Table Removed) 

(c)

Quite likely two peaks overlapped.

Calculation can also result in changes in the intensities of the peaks as well as minor shifts in the dif&action pattern. The zeolite produced by exchanging the metal or other cations present in the zeolite with various other cations (such as H* or Nttt4) yields essentially the same dif&action pattern, although again, there may be minor • shifts in the interplanar spacing and variations in the relative Intensities of the peaks. Notwithstanding these minor perturbations, the basic crystal lattice remains unchanged by these treatments.

The MTT zeolites prepared by the process of this invention are useful hi hydrocarbon conversion reactions. Hydrocarbon conversion reactions are chemical and catalytic processes in which carbon-containing compounds are changed to different carbon-containing compounds. Examples of hydrocarbon conversion reactions include catalytic cracking, hydrocracking, dewaxing, alkylation,

isomerization, olefin and aromatics formation reactions, and aromatics isomerization and disproportionation.

The following examples demonstrate, but do not limit, the present invention.

EXAMPLES

There are numerous variations on the embodiments of the present invention illustrated in the Examples which are possible in light of the teachings supporting the present invention. In most syntheses, Reheis F-2000 alumina (53-56 wt%. Al2O3 available from Reheiss Chemical Co.) was used as the aluminum source and potassium tetraborate was used as the boron source. In a few syntheses (stated explicitly in the table), zeolite LZY-52 was used as the aluminum source. SAR = silica to alumina mole ratio and SBR = silica to boron oxide mole ratio. Cabosil M-5 fused silica was used as the silica source. All reactions were performed within a Blue-M convection oven on a spit rotating at 43 rpm. Syntheses were performed with H2O/SiO2 mole ratio = 42.

For the first example with SDA A and SAR = 33, the synthesis was performed as follows: 3.0 g IN KOH aqueous solution, 0.39 g N,N,N',N'-tetramethyl-propane-1,3-diamine (SDA A), and 8.4g deionized H2O were mixed together in a 23 mL Teflon cup. Next, 0.088g Reheis F-2000 was added and mixed thoroughly to yield a clear or translucent mixture. Finally, 0.90g Cabosil M-5 was added, and the resultant gel was thoroughly homogenized by mixing with a spatula by hand. The Teflon reactor was then capped' and sealed inside a'Parr autoclave. The autoclave was then placed in an oven with a rotating spit (43 rpm) and heated at 160°C for 17 days. After the reaction was completed, the reaction mixture was removed, cooled to room temperature, and then the reactor contents were filtered under vacuum in a glass filtration funnel. The solids were then washed with 500-1500 mL deionized water and dried overnight either at room temperature or hi an oven at 90-150°C.

In examples hi which seeds were added in aluminosilicate reactions, 0.02 g of the as-synthesized aluminosilicate MTT zeolite prepared with SDA A or E were used as the seed material.

For borosilicate syntheses, a typical example is as follows (with SDA E): l.Og IN KOH, 0.70g N-isopropyl-l,3-propanediamine, and 10.4 g deionized H2O were mixed together in a 23 mL Teflon cup. Next 0.03 5g potassium tetraborate

tetrahydrate was dissolved in the mixture. Finally 0.90 g of Cabosil M-5 was added, and the resultant gel was thoroughly mixed to create a uniform gel. The Teflon reactor was then capped and sealed inside a Parr autoclave. The autoclave was placed in an oven with a rotating spit (43 rpm) and heated at 150°C for 10 days. After the reaction was completed, the reaction mixture was removed, cooled to room temperature, and then the reactor contents were filtered under vacuum in a glass filtration funnel. The solids were then washed with 500-1500 mL deionized water and either dried overnight at room temperature or in an oven at 90-150°C.

In examples in which seeds were added in borosilicate reactions, 0.02 g of the as-synthesized MTT borosilicate zeolite prepared with SDA E was used as the seed material.

Examples 1-50

(Table Removed) 

a Mole ratios

WE CLAIM:

1.  A process for preparing a zeolite having the MTT framework topology defined by the connectivity of the tetrahedral atoms in the zeolite, said process comprising:

(a)  preparing a reaction mixture comprising (1) sources of an alkali metal oxide, alkaline earth metal oxide or mixtures thereof; (2) optionally, sources of an oxide selected from the oxides of aluminum, boron, iron, gallium, indium, titanium, vanadium or mixtures thereof; (3) sources of silicon oxide; and (4) at least one nitrogen-containing organic compound selected from the group consisting of the following:

SPAA

(Figure Removed)

N,N,N'N'-Tetramethyl-propane-1,3 -diamine

SDAC

(Figure Removed)

N-Isopropyl-isoamylamine SDAD

(Figure Removed)

N,N-Dimethyl-N'-isopropyl-ethanediamine

SDAE

(Figure Removed)

N-Isopropyl-propane-1,3-diamine

SDAF

(Figure Removed)

N,N-Dimethyl-N'-ethyl-ethanediamine

SDA O

(Figure Removed)

N.N.N.N'.N'-Pentamethyl-propane-l ,3-diammmonium cation

(Figure Removed)

N,NI-Diisopropyl-pentane-l,5-diamine

SDAU

(Figure Removed)

N,N'-Diisobutyl-propane-1,3-diamine SDAV

(Figure Removed)

N,N'-Di-tert-butyl-pentane-1,5-diamine

SPAY

(Figure Removed)

N,N'-Diisobutyl-heptane-1,7-diamine

SDABB

(Figure Removed)

N.N.N'.N'-Tetramethyl-N-4-methylpentyl-propane-1,3 -diammonium cation

SPA BE

(Figure Removed)where pol. indicates that the molecule is polymeric

SDAFF

(Figure Removed)

where pol. indicates that the molecule is polymeric

SDAGG

(Figure Removed)

Trimethyl-pentyl-ammonium SDAHH

(Figure Removed)

Ethyl-(3-methyl-butyl)-amine

SDAJJ

(Figure Removed)

(3-Dimethylamino-propyl)-dimethyl-pentyl-ammonium

SDAKK

(Figure Removed)NH2 2-Aminoheptane

SPALL

and

(Figure Removed)

3,3'-Irrimobis(N,N-dimethylpropylamine)

and (5) water;

(b)	maintaining the reaction mixture under conditions sufficient to form

crystals of the zeolite; and

(c)	recovering the crystals of the zeolite.

2.  The process of Claim 1 wherein said aqueous solution comprises, in terms of mole ratios, the following:

YO2/WaOb	15-oo

OH7YO2	0.10-0.50

Q/YO2	0.05 - 0.50

MWYOz	0.05 - 0.50

H20/Y02	10-70

where Y is silicon; W is aluminum, boron, gallium, indium, iron, titanium, vanadium; a is 1 or 2, b is 2 when a is 1; b is 3 when a is 2; M is an alkali metal cation, alkaline earth metal cation or mixtures thereof; n is the valence of M (i.e., 1 or 2); and Q is the nitrogen-containing organic compound(s).

3.	The process of Claim 2 wherein said aqueous solution comprises, in terms of

mole ratios, the following:

Y02/ WaOb	25 - 50

OHYYO2	0.15-0.30

Q/YO2	0.10-0.40

M2/n/YO2	0.075 - 0.30

H2O/YO2	25 - 50

4.	The process of Claim 2 wherein Y is silicon and W is aluminum.

5.	The process of Claim 2 wherein the YO2/ WaOb mole ratio is from about 20 to

about 80.

6.	The process of Claim 2 wherein the YO2/ WaOb mole ratio is from about 20 to

less than 40.

7.	The process of Claim 2 wherein the YO2/ WaOb mole ratio is 40 or more.

8.	The process of Claim 2 wherein the Y02/ WaOb mole ratio is from about 40 to

about 80.

9.	The process of Claim 1 further comprising replacing the alkali metal cations,

alkaline earth metal cations, or both of the recovered zeolite, at least in part, by

ion exchange with a cation or mixture of cations selected from the group

consisting of hydrogen and hydrogen precursors, rare earth metals, and metals

from Groups IIA, IIIA, IVA, IB, IIB, HIE, IVB, VIB, and VIII of the Periodic

Table of Elements.

1 0.  The process of Claim 9 wherein said replacing cation is hydrogen or a hydrogen precursor.

11.  A zeolite having the MTT framework topology defined by the connectivity of the tetrahedral atoms in the zeolite and having a composition, as-synthesized and in the anhydrous state, in terms of mole ratios, is as follows:

Y02/WcOd  .	15-oo

Q/YO2	0.02-0.10

M2/n/YO2	0.015 - 0.10

wherein Y is silicon; W is aluminum, boron, gallium, indium, iron, titanium, vanadium or mixtures thereof; c is 1 or 2; d is 2 when c is 1 or d is 3 or 5 when c is 2; M is an alkali metal cation, alkaline earth metal cation or mixtures thereof; n is the valence of M; and Q is at least one nitrogen-containing organic compound selected from the group consisting of the following:

SPAA

(Figure Removed)

N,N,N'N'-Tetramethyl-propane-1,3-diamine

N-Isopropyl-isoamylamine

(Figure Removed) 

SDAD

(Figure Removed) 

 N.N-Dimethyl-N'-isopropyl-ethanediamineSDAE

 (Figure Removed) 

N-Isopropyl-propane-1,3 -diamine

SDAF

(Figure Removed) 

N.N-Dimethyl-N'-ethyl-ethanediamine

SDAO

(Figure Removed) 

N,N,N,N',N'-Pentamethyl-propane-l ,3-diammmonium cation

SPAT

(Figure Removed) 

N,N'-Diisopropyl-pentane-1,5 -diamine

N,N'-Diisobutyl-propane-l,3-diamine

SDAV

(Figure Removed) 

N,N'-Di-tert-buty 1-pentane-1,5-diamine

SPAY

(Figure Removed) 

N.N'-Diisobuty 1-heptane-1,7-diaraine

SDABB

(Figure Removed) 

N,N,Nl,N'-Tetramethyl-N'-4-methylpenty]-propane-l ,3-diammonium cation

SPA BE

(Figure Removed) 

where pol. indicates that the molecule is polymeric

SDAFF

(Figure Removed) 

where pol. indicates that the molecule is polymeric

SDAGG

(Figure Removed) 

Trimethyl-pentyl-ammonium SDAHH

(Figure Removed) 

Ethyl-(3-methyl-butyl)-amine 3DAJJ

(Figure Removed) 

(3-Dimethylamino-propyl)-dimethyl-pentyl-ammonium

ssAffi

(Figure Removed) 

NH2 2-Aminoheptane  and

(Figure Removed) 

3,i3Mmnobis(N,N-dimethylpropylamine)

12.	The zeolite of Claim 11 wherein Y is silicon and W is aluminum.

13.	The zeolite of Claim 11 wherein the YO2/ WcOd mole ratio is from about 20 to

about 80.

14.	The zeolite of Claim 11 wherein the YO2/ WcOd mole ratio is from about 20

to less than 40.

15.	The zeolite of Claim 11 wherein the YO2/ WcOd mole ratio is 40 or more.

16.	The zeolite of Claim 11 wherein the YO2/WcOd  mole ratio is from about 40 to

about 80.

Documents:

				2310-DEL-2008-Correspondence Others-(09-02-2012).pdf

				2310-DEL-2008-Form-1-(09-02-2012).pdf

				2310-DEL-2008-GPA-(09-02-2012).pdf

				2310-delnp-2008-abstract.pdf

				2310-delnp-2008-Claims-(06-12-2013).pdf

				2310-delnp-2008-Claims-(30-09-2014).pdf

				2310-delnp-2008-claims.pdf

				2310-delnp-2008-Correspondence Others-(06-12-2013).pdf

				2310-delnp-2008-Correspondence Others-(11-12-2013).pdf

				2310-DELNP-2008-Correspondence-Others-(20-08-2009).pdf

				2310-delnp-2008-Correspondence-Others-(30-09-2014).pdf

				2310-delnp-2008-correspondence-others.pdf

				2310-delnp-2008-description (complete).pdf

				2310-delnp-2008-form-1.pdf

				2310-DELNP-2008-Form-18.pdf

				2310-delnp-2008-form-2.pdf

				2310-delnp-2008-Form-3-(06-12-2013).pdf

				2310-DELNP-2008-Form-3-(20-08-2009).pdf

				2310-delnp-2008-form-3.pdf

				2310-delnp-2008-form-5.pdf

				2310-delnp-2008-GPA (06-12-2013).pdf

				2310-delnp-2008-GPA-(30-09-2014).pdf

				2310-delnp-2008-pct-101.pdf

				2310-delnp-2008-pct-210.pdf

				2310-delnp-2008-pct-220.pdf

				2310-delnp-2008-pct-237.pdf

				2310-delnp-2008-pct-301.pdf

				2310-delnp-2008-pct-304.pdf

				2310-delnp-2008-pct-308.pdf

				2310-delnp-2008-pct-311.pdf

				2310-delnp-2008-Petition-137-(06-12-2013).pdf

« Previous Patent

Next Patent »

Patent Number	263305	

Indian Patent Application Number	2310/DELNP/2008	

PG Journal Number	43/2014	

Publication Date	24-Oct-2014	

Grant Date	19-Oct-2014	

Date of Filing	18-Mar-2008	

Name of Patentee	CHEVRON U.S.A. INC.	

Applicant Address	6001 BOLLINGER CANYON ROAD-3RD FLOOR, SAN RAMON, CA 94583, U.S.A	

Inventors:

#	Inventor's Name	Inventor's Address	

1	BURTON, ALLEN, W.,JR.	91 BAYSIDE COURT, RICHMOND, CA 94804, U.S.A	

2	ZONES, STACEY, I	1874 9TH AVENUE, SAN FRANCISCO, CA 94122, U.S.A	

PCT International Classification Number	C01B 39/48	

PCT International Application Number	PCT/US2006/032008	

PCT International Filing date	2006-08-15	

PCT Conventions:

#	PCT Application Number	Date of Convention	Priority Country	

1	11/216,546	2005-08-30	U.S.A.	

© All Indian Patents, 2013-2021.

  Patent data available in the public domain from Indian Patents Office, Department of Industrial Policy and Promotions, Ministry of Commerce and Industry, Government of India.
