Repository: anandvc/allindianpatents

File: patents/263335-process-for-the-coating-of-polymer-particles.html
Indian Patents. 263335:PROCESS FOR THE COATING OF POLYMER PARTICLES

Indian Patents

Recently Granted Patents

  Recently Published Patents

Title of Invention	PROCESS FOR THE COATING OF POLYMER PARTICLES

Abstract	Process for the coating of polymer particles, comprising contacting th a composition comprising an additive, a film-forming binder that is miscible with the polymer, and a distributing agent, removing the distributing agent at a particle temperature at which the binder can form a film and that is below the softening temperature Tp of the polymer, and forming and consolidating an additive-containing layer of binder on the polymer particles, the polymer particles being kept in mutual motion while they are being contacted with the composition and while the additive-containing layer of binder is being formed and consolidated.	

Full Text	PROCESS FOR THE COATING OF POLYMER PARTICLES

The invention relates to a process {or the coating of polymer

particles, comprising the contacting of the objects with a composition that comprises an additive, a film-forming binder and optionally a distributing agent, and the formation and consolidation of an additive-containing binder layer on the surface o* the objects.

Such a process is known from WO 03/087198, in which a solution or dispersion of the additive and the binder are contacted with the polymer particles by spraying the dispersion, for instance via a nozzle or with the aid of a propeliant. After that, a liquid is sprayed that has a cleaning effect on the spraying system in the presence of the plastic pellets. Although uniformly coated plastic particles can be obtained with this known process, during pneumatic transport, for instance, it is found that the mechanical load on the particles may be so high that all or part of the coating may be released from the polymer pellets.

It is the aim of the invention to provide a process for the coating of polymer particles that yields a coating that is better resistant to mechanical forces than tne known one

This aim is achieved according tc the invention in that the binder is miscible witn the polymer and the polymer particles are kept in mutual motion while they are being contacted and while the additive-containing layer of binder is being formed and consolidated and that the contacting and forming takes place at an application temperature that is below the softening temperature TP of the particles and at a temperature at which the binder car, form a film.

I; has been found that the coating thus applied has been bonded very firmly to the polymer particles and that in many cases even a mixed binder-polymer boundary layer has formed on the outer surface of the polymer particles.

Consolidation of the mixture of binder and additive is here

understood to be bringing the layer of the mixture on the particles in such a condition that the particles nc longer stick together and the layer no longer comes off or the walls.

If no distributing agent is present is in the mixture, consolidation may for instance be effected by cooling the binder to below its softening temperature Tb or by reactions taking place in the binder, for instance polymerization. This can be realized, after the time needed to effect uniform distribution of the binder-additive mixture over the particles, by lowering the temperature in the container, for instance by

blowing in cooling gas, for instance air or nitrogen. Cooling of the particles can also take place as a result of the contact with the colder wall.

If a distributing agent is present in the mixture, consolidation can be effected by evaporation of the distributing agent, which generally causes the softening temperature of the binder-distributing agent mixture to increase, possibly in combination with or followed by the above-mentioned measures for consolidation of the binder if no distributing agent is present.

The binder can be dispersed or emulsified or also dissolved in the distributing agent. The glass transition temperature of the binder in the mixture or solution will generally be lower than that of the binder, Tbi by itself. Upon removal of the distributing agent, the actual Tt will increase to the Tfc of the binder itself when all the distributing agent has been removed. It has been found that the presence of a small amount of distributing agent or solvent in the binder is already sufficient tc reduce the Tb. This makes it possible to still use binders having a Tbthat is higher than the Tp of the material to be coated.

The distributing agent can also serve as solvent for the binder

The process is carried out a temperature at which the binder can form a film. This temperature can be determined for each binder, whether or no: mixed with a distributing agent, according to ASTM standard D2354. Equipment needed for carrying out this test method is commercially available, for instance the MFFT Bar of Rhopoint Instruments Ltd.

It has been found that at such a temperature the binder or the binder-distributing agent combination is uniformly spread out over the particles to be coated when they come into contact with each other and an additive-containing binder film is formed.

Preferably tne temperature during removal of the distributing agent is at least 5 °C below Tp. This ensures that the polymer particles retain their shape and firmness so that upon the mutual contacts of the particles, which occur as a result of their mutual motion, sufficient force is exerted on the softer binder-containing composition for uniform distribution of the latter over the outer surface of the polymer particles. For amorphous polymers the glass transition temperature is used as the softening temperature Tp of the polymer and for semi-crystalline and crystalline polymers the melting point, determined by means of DSC with a heating rate of 10°C per minute, is used as this temperature.

It is also preferred for the temperature during removal of the

distributing agent lo be at least 5 0C above the softening temperature of the Dincfer,Tbl but to be iower than Tp, This ensures that, also when the greater pan of trie distributing agent has been removed and the viscosity of the bincier starts to play an important role in the distribution of the composition over the surface of the polymer particles, tne binder is soft enough to be regularly distributed ove" the surface of the polymer particles by the forces that occur upon the mutual contacts between said particles.

In many cases the binder also sofiens due to absorption of

distributing agent, For this reason the process can aiso be carried out when the binder has a softening temperature tnat is higher than the temperature at which the process is earned out, provided that it is ensured lhat distributing agent remains present for a sufficiently long time to keep the binder sufficiently soft so that it can be distributed regularly over the particle surface upon the mutual contacts between the polymer particles. This can be achieved by adding more distributing agent or by discharging the vapour from the distributing agent less rapidly. Suitable conditions can simply be found experimentally.

In the process according to the invention polymer particles are coated. These particles car and wi't as a rule be pellets, as usec as feed for extruders and other poiymer-processing equipment, but if desired also larger particles or even objects can be coated with the process according to the invention. Examples of suitable polymers that, often mixed with additives are processed are thermoplastic polymers such as potyolefms, polyesters, potyamides, polycarbonate, acrylonitrile-butaa'iene-styrene polymer, polyaceials and polystyrene.

The oatyme' particles are contacted with a composition comprising an additive, a film-forming binder that is miscible with the polymer and a distributing agent.

The process Is suitable for the customary addttives, examples of which are colorants, lubricants, blowing agents., pigments, dyes, antioxidants, thermal and UV stabilizers, antistatics, ant!-cocking ag&rts, release agents and flame retardants, in particular, the process is suitable for coating with colorants such as pigments and dyes because a uniform distribution of these in the coating is very important for obtaining uniformly coloured objects when the polymer peltets are processed and because the release of colorants during treatment and transport is very annoying. In the composition one or more additives may be present.

Suitable film-forming binders are those suostances from which a coherent thin layer can be obtained by soJurion, dispersion or melt processing.

Examples are oligomers and polymers.

An extra requirement to be met b\ the binder in the composition that is used in the process according to the invention is that it must be miscible with the polymer of the particles.

A binder is considered to be miscible in the framework of the invention if it passes at least one of the following tests.

In a first test equal amounts of polymer and dried binder are mixed in the melt in a kneader or extruder. A sample of the resulting mixture is placed in a standard DSC pan and heated in a DSC apparatus, at a heating rate of 10 °C per minute. If a single glass transition temperature peak is visible in the heating curve, situated between the corresponding values of the binder and the polymer by themselves, then the binder is considered to be miscible with the polymer.

If a polymer-binder combination cannot be considered to be miscible according to the above test, it can be subjected to the following test.

A quantity of a dispersion or solution of the binder as intended for use in the process according to the invention is mixed with an equal amount of polymer powder, for instance obtained by cryogenic milling, and placed in a DSC pan. Next, the combined material is heated to TP in a DSC apparatus, with evaporation of the distributing agent. Binder and polymer are also considered to be miscible in the framework of the invention if the glass transition temperature of the binder, as measured in the second heating curve, has been increased due to the heating together with the polymer by at least 5% of the difference between the values of the glass transition temperature of the binder and the polymer by themselves.

Although the glass transition temperatures of most binder materials and polymer are known by themselves, these can if desired be determined separately by means of separate DSC scans.

It has been found that when the binder is miscible with the polymer, the process according to the invention yields a boundary layer between binder and polymer that gives very good adhesion of the binder layer to the pellets. As a rule, this boundary layer has a thickness of at least 0.1 urn, in which both binder and polymer are present.

The composition further contains a distributing agent. The distributing agent is chosen so, in conjunction with the binder and the additive or additives, is such that these components can form a stable dispersion therein, optionally with application, known by itself, of a dispersing agent. Preferably no or a minima! quantity of dispersing

agent is added because its presence in the coating of the polymer pellets may have an undesirable influence on the properties of the polymer in the pellets and on those of the objects eventually made from these. Tc minimize the optionally required quantity of a dispersing agent, it is advantageous for the binder to possess lyophilic groups,

The quantities of binder and additive that are contacted via the composition with a certain quantity of polymer particles are chosen so that the coating of the polymer particles has a desired thickness and a desired additive and binder content. In practice, the proportion of tne sum of additive and binder relative to the tola! of additive, binder and polymer particles lies between 0.001 and 5 wt.% and preferably between 0.001 and 3 or even 1 wt,%. The lower limit is determined by the minimally desired proportion of additive, whiie the upper limit is determined by the maximum allowable amount of birder in connection with its possible adverse influence on the polymer's properties, The binder: additive ratio as a rule lies between 1:10 and 10 : 1, with the relative amount of binder preferably being limited to what is necessary for realizing good encapsulation of the additive in the coating layer and adequate dispersion of the additives after processing of the poiymer. As a rule, ratios around 1 : 1 suffice.

Since the coating layer thickness will typically be between 1 and 10 urn at the defined proportion of the coating relative to the poiymer and at a customary pellet size of 0.5 to 5 mm, the size of at least 90% of the additive particles in the coating is preferably iowe: than 10 urn and more preferably lower than 5 pm. If the additive particles do not dissolve in the distributing agent, the additive is preferably added to the distributing agent in the desired size If they do dissolve, bigger particles can be started from, which will as a result of dissolution automatically be reduced in size or even be reduced to molecular level.

For this reason, the size of the binder particles in the composition can be chosen within wider limits than that of a non-dissolving additive. An upper limit is defined by the requirement that the binder particles must form a stable dispersion in the distributing agent, optionally wile applying an allowable quantity of dispersing agent. Another requirement, which as a rule is less strict, is imposed by the size of the polymer particles. To achieve effective spreading of the binder above its softening Temperature over the polymer particles, the size of the binder particles is preferably at most 50% and more preferably at most 30% of the size of the polymer particles.

if the binder is soluble in the distributing agent, bigger binder particles can be used in the composition for the reasons stated above for the additive-

The binder is preferably inert relative to the additive, so that the additive still possesses the desired properties in the coating. Binder and additive may be separately present in the composition, but it is also possible for the additive to have already been incorporated into the binder. The latter is advantageous because as a rule then less dispersing agent is needed for obtaining a stable dispersion in the composition and a reduction of the required quantity of distributing agent becomes possible.

The composition is contacted with the polymer particles and the distributing agent is removed, so that a layer of additive-containing binder is left on the particles. This contacting can for instance take place by pouring or spraying the composition over the particles in a container or by otherwise moistening the particles with the composition. This can be done in steps, with each time a portion of the composition being supplied to the particles and, after removal of the distributing agent, for instance through evaporation, a next portion and so on until the total quantity of composition has been supplied. The particles may already have been given the desired temperature before being contacted with the composition, with the heat present in the particles causing evaporation of the distributing agent, in addition, extra heat can be supplied, for instance by means of hot air or by heat radiation, tc accelerate evaporation.

During removal of the distributing agent the particles are kept in mutual motion, with the particles also being contacted again and again with that portion of the composition, this being a liquid, that may have dripped off from the particles In this way the total composition and the quantities of additive and binder present in it is applied to the particles, while moreover sticking together of the particles is prevented. The composition present on the particles can be sticky on account of the presence of a quantity of distributing agent that is still larger than allowable and on account of the presence of the binder at a temperature above its softening temperature.

The process is carried out at a temperature at which the binder can form a film. This temperature can be determinec for every binder, whether or nor mixed with a distributing agent, according to ASTM standard D2354. Equipment needed for carrying out this test method is commercially available, for instance the MFFT Bar of Rhopoint Instruments Ltd.

It has been found that the mechanical effect of the mutual contacts between the polymer particles as a result of their mutual motion at such a temperature causes the binder of the binder-distributing agent combination to be uniformly spread

over the particles to be coated when they come into contact with each other and an additive-containing binder film is formed.

One of the steps in the process according to the invention is the consolidation of the additive-containing binder layer on the pellets. This is understood to mean that the stickiness, of this layer is reduced to such an extent that the pellets adhere to one another at most with such a small force that a small mechanical load such as shaking or stirring will cause them to separate. Such a small mechanical load may for instance be the pouring into or out of a packaging or the filling of a storage drum or the discharge from it.

Only when the binder layer has been consolidated, is the keeping in motion of the particles stopped and are the coated particles removed from the space in which coating has taken place. The mutual adherability of the coated particles can be reduced in several ways, during the process. One possibility is evaporation of so much or' distributing ageni tha: the softening temperature of the binder composition used becomes higher than the temperature of the pellets Another possibility is to reduce the temperature of the pellets to below the softening temperature of the binder composition. If the binder is soluble in the polymer, the polymer of the particles will partly start to dissolve in the binder so that the softening temperature of the binder will rise. In another emoodiment use is made of a reactive binder of which the adherability improves due to polymerization occurring between binder molecules or between binder molecules and the polymer. Depending on the method chosen to consolidate the layer, the solvent is removed before, during or after said consolidation. A contribution to said removal is made by the increased temperature at which the composition is contacted and by the optional gas or air stream with which the composition is supplied or with which optionally a fluid bed is maintained.

The particles can be kept in motion in known ways. Examples are the maintaining of a fluid bed, with air or an inert gas, if desired heated to the chosen temperature, being blown through the particles from the bottom upward. Together with the air optionally also the composition used for coating can be supplied, but this composition can also be supplied separately from the top or from the side. Preferably the particles are kept in motion by means of stirring gear, which is then preferably cooled to a temperature below the softening temperature Tb of the binder.

When a consolidated layer of the binder with the additive in it has formed on the particles, this layer may still have some tendency to bond the particles to each other. As a rule, however, the particles then no longer come off on smooth

surfaces (metal, glass or ceramics) of the equipment.

After the stickiness of the particles has decreased to an acceptable level, for instance according to one of the above-mentioned ways, the keeping in motion can be stopped and the temperature can be reduced. It has been found that stopping of the mutual motion wnen the temperature has dropped to the region of Tbl for instance to about 5 °C above ft, only leads to such mild mutual sticking that a small mechanical load, for instance shaking or gentle stirring, is enough to separate the particles again. This is even the case when the binder layer still contains at most 10, 5 or 2 wt. % of the distributing agent. The allowable temperature and moisture content depend on the combination of distributing agent and binder but can simply be determined experimentally.

As softening temperature Tbof the binder the glass transition temperature is used if the binder is an amorphous polymer and preferably the melting temperature if the binder is a semi-crystalline or crystalline polymer. If the binder dissolves in the distributing agent, the temperature at the start should be above the dissolution temperature of the binder in the distributing agent. As the distributing agent is being removed, the increase in concentration wil! cause this dissolution temperature to increase and at a certain minimum concentration the binder's glass transition temperature or melting point will become decisive. When use Is made of a solution of the binder in a distributing agent, the temperature of the particles will therefore always have to be higher than tne temperature that is relevant at that moment in order to keep the binder in a condition that allows of spreading and distribution over the moving particles. At the start of the distributing agent removal process this is the dissolution temperature, and at the end it is the said softening temperature. To prevent fouling of the wall and of any stirring gear used: the wall temperature preferably always is lower than the temperature of the particles and the temperature of the composition, which are in principle the same.

The binder is selected in such £ way that it can still be mixed homogenously with the polymer in a melting process after coating application. Preferably the binder therefore is a thermoplastic polymer and no or only little crosslinking takes place during the coating process.

The binders are selected in conjunction with the polymer of the particles and must meet the requirement that they are miscible with this polymer. In addition, the binder, as already stated before, must be capable of forming a film while it should not have any undesirable influence on the additive to be applied., either.

Examples of suitable binders for application of an additive-containing coating with the process according to the invention on polyamides, polyesters and polyethers are polyoxazolmes such as Aquaso! ® of Polymer Innovations Inc. and resins prepared by polymerization of monomers with two reactive groups chosen from: alcohols, carboxylic acids, amines or isocyanates. At least a part of the monomers applied should have sufficient affinity for the distributing agent to enable emulsification or dissolution of the binder. Suitable examples of such binders are polyethers such as polyethylene oxide, polypropylene oxide and combinations of these. It is also possible to add substances after the polymerization that have affinity for both the resin and the distributing agent. Examples are block copolymers with a polyethylene oxide block that has affinity for the distributing agent water, By using isocyanates it is possible to have the polymerization take olace only partially by blocking off these groups. This has the advantage that the binder is of lower molecular weight when being applied and is thus easier to distribute over the peilets while being able to polymerize further after coating and even to enter into bonds with the coated polymer, as a result of which mixing improves and the pellets are no longer sticky.

Neoxil 0010 ® (DSM) has been found to be particularly suitable for the coating of polycarbonate pellets and differently shaped objects thereof and for polyesters. After processing o* pellets coated with this, the polymer is founo to have fully retained its clarify.

Suitable binders for application of an additive-containing coating using the process according to the invention on polyolefins are emulsions of modified polyolefins, preferably oxidized or grafted with tyophilic groups, EVA or PVA, optionally mixed with emulsions of polyester, polyurethane or epoxy resins, such as for instance obtainable under the Neoxii ® brand name (DSM) to obtain a better mechanical strength of the coating. Emulsions of LLDPE are also suitable because this material has a lower melting point than most other polyolefins. As further binders those which are prepared by means of emulsion polymerization, such as polystyrene and polybuiadiene, are highly suitable because they are directly available as an emulsion. Addition of a wetting agent such as one of the Silwet ® additives (Crompton) or one of the additives of Byk Chemie, forming part of the group Byk 331 through 348, gives better wetting of the peilets when use is made of hydrophobia polymers such as polyolefins or styrene polymers.

Styrene polymers such as polystyrene, HIPS, ABS can be coated with the same binders as polyolefins. A solution of polyvinylpyrolidon in water has been

found to be particularly suitable for the coating of nyion-6 pellets,

The invention will be illustrated by the following examples without being restricted

thereto.

The following tests have been performed on the coated pellets and on the mixer;

•	Observation of the fouling of the mixer, drurr and agitator

•	Ease of cleaning the mixer with water. A damp cloth is rubbed over a small part

of the surface inside the mixer and the surface and cloth are observed.

•	Fouling of the mixer after repeated coating cycles without cleaning

•	Mechanical strength of the coated pellets. Pellets in a metal tin are hit with a

hammer and the surface of the tin and hammer are observed.

•	Injection molding of the samples into test plates. The homogeneity of the color

is tested and the color is compared with test plates made from pellets prepared

by extrusion.

Example 1

An Erich mixer with a heated rotating drum (42 rpm;> and an agitator (450 rpm) is filled with 1000 g Akulon K222-KGV4 nylon-6. The pellets are white (F8.04.81 .LP) and contain in addition to the white pigment (TiO2) glass fibers and flame retardant. The pellets are heated to 130 °C and after this temperature is reached 25 grams of coating dispersion is added. A small flow of nitrogen is led in the drum in order to prevent degradation of the polyamide. The coating dispersion is prepared by mixing 1,00-gram dye (Marcolex Red EG, Sandoplast Orange 3G or Macrolex Blue ER) and 2.50 grams Aquazol 200 (Polymer Chemistry Innovations Inc.) in 21.5 g water with an ultraturrax T25 rotor-stator mixer.

After 10 minutes mixing the Eirich is emptied and the coated pellets are collected in a metal container.

Example 2

Example 1 has been repeated with PVP K30 instead of Aquazoi 200.

Comparative experiment I

An aero coater Strea-1 was filled with 1000 grams Akulon K123 and the pellets were heated with inlet air of 65 °C (140 ms/h). The outlet temperature was adjusted at 45 DC by spraying water. After stabilization of the temperatures the coating

dispersion was applied within about 15 minutes,

Comparative experiments li-Vl

A Diosna high-speed blender was filled with 4 kg Akulon K123 nylon-6 pellets and the pellets were heated to 130 °C. Subsequently a hot mixture containing 30.0 g molten wax, 20.0 g white pigment (TiO2) and 4.0 g black pigment (Black pearls 880) is added to the mixture and mixed for 10 minutes at 1000 rpm. With Hoechst Wachs PP230 binder also a dispersion / solution of 5 grams Macrolex blue RB in 20 grams wax has been coated on 4 kg nylon 6. The pigment mixtures were prepared in a Haake blender. The following waxes have been tested; Calcium stearate, LDPE. wax, Erucamide, Acrawax C and Hoechst Wachs PP230.

After 10 minutes coating the blender was cooled and at 70 °C product temperature emptied.

Results of examples 1-2 and comparative experiments l-Vl are compiled in table 1.

(Table Removed)

13

Example 3

An amount of 1000 g of polycarbonate, Xanthar PC 24R, is heated in a wok and mixed with a spatula. Subsequently coating dispersions have been added and the water is removed by a hot airflow, generated with a hot air blower. After the color coating a topcoat with binder dispersion 1, 2, 3 and 4 has been applied. The temperature of the pellets before coating was about 140 °C.

Binder dispersion 1; 2.5003 g Macrolex yellow 6G, 6.18 g Neoxil 0010 binder ( DSM Resins, 40% polyurethane dispersion). Topcoat 3.11 g Neoxil 0010 binder

-Binder dispersion 2; 2,5001 g Macrolex yellow 6G, 8,01 g Neoxil 0208 binder (DSM Resins, 40% polypropylene wax dispersion). Topcoat 3.08 g Neoxil 0208 -Binder dispersion 3; 2.499& g Macrolex yellow 6G, 3.00 g PVP K-90 solution in 42 g water. Topcoat 2.00 g PVP K-90 solution in 28 g water

-Binder dispersion 4; compound prepared on a twin-screw extruder containing 0.25% Macrolex yellow 6G in polycarbonate.

The materials have been dried and test-piates have been prepared by injection molding at standard conditions, 290 °C and at abuse condition, 320 °C and 5 minutes residence time in the machine. The tes: plates are compared via visual inspection.

Binder dispersion 1 and 4 give perfect clear and transparent colored test plates. It is impossible to see a difference between 1 and 4.

The plate of in which binder dispersion 2 was used, is opaque and thus clearly different. Also the plate in which binder dispersion 3 is used, is slightly opaque. At abuse condition the plates of experiment 2 and 3 seem somewhat darkened and the turbidity somewhat increased.

Example 4

A broad range of different colored test plates using 6 different color dispersions has been prepared. The white color was first dispersed in the resin from which Neoxil 0010 coating dispersion is made by emulsification. The emulsification process turned out to be possible with the TiO2 present in the resin (50% m/m Tiona RL-91 in resin). The black dispersion was prepared by passing a dispersion of 50 grams black pearls 300 and 200 grams neoxil 0010 through a high pressurenomogenizer at 400 bar. The dye dispersions have been prepared by homogenization of 20 grams dye in 80 grams water without using any dispersant.

The compositions of the pellets that have been made are given in table 2.

Both transparent and filled color plates can be prepared.

The colorants are good dispersed and distributed after molding.

Pellets with higher binder contents (13, 14 and 21) tend to stick during drying. Sticking could be reduced by heating the samples o^ by a top coating with PVP.

(Table Removed)

Table 2. Compositions as used for the preparation of coated polycarbonate pellets. The amount of binder and colorant was coated each time on 1000 grams polycarbonate.

Sample 21 has been investigated by electron microscopy.

In photograph 1 the distribution of TiO; colorant ir the coating and in the polymer can be observed. Due to mutual mixing of the binder and the polymer there is not a sharp transition between the coating and the polymer, This results in very good adhesion.

(Figuare Removed)

Photograph"!: TEM picture of a slice of sample 21.

Coated polymer pellets of table 2 are placed in an aluminum cup and are hit with a hammer. The pellets can be flattened to disks without deposition of

colorant on the aluminum or on the hammer

Example 5

An amount of C.99 grams HP ultra talcum has been dispersed in 3.4

grams acetone in a small beaker in a Bransson ultrasonic bath. Subsequently 5.0 grams Neoxil 0010 and 50 grams water have been mixed in the dispersion.

This coating dispersion has been applied to 1000 grams Arnitel KP31393550 (DSM EP) in a wok as explained in example 4. After drying this results in 1003 grams coated Arnitel. The talcum adheres very good to the surface and there is no dust / fines during handling of the pellets. After molding the talcum is good dispersed and distributed in the polymer.

Example 6

In this example an amount of 5°/. pigment and 5 % binder are coated

on nylon 6. Solutions of 100 grams PVP K15 and PVP K25 in 100 grams water have been prepared. Subsequently 100 grams red iron oxide pigment has been gradually added to each solution and dispersed. After most of the pigment was added it was getting difficult to disperse more pigment. At this point 2 droplets (about 0.1 ml) disperbyk 190 was added and the rest of the pigment. Both dispersions could be poured but the dispersion with PVP K25 is very viscous.

Amounts of 60 grams of above dispersions were added to 360 grams Akulon K123 pellets in a wok and mixed with a spatula. Subsequently the system was dried with hot air. In the case of the dispersion with PVP K15 dust is blown out of the wok after the pellets are dry. Also pieces of the coating are chipped of when particles are hit with a hammer. The fracture surface on the nylon is still red or partly red. In the case of PVP K25 there are no fines during the coating process other then some flakes that release of the surface of the wok. Some material chips of when the pellets are flattened with a hammer.

The PVP-K15 is very brittle due to its low molecular weight and mechanical forces result easily in attrition of fines.

Example 7

A smaller amount of coating was applied by mixing 6 grams of the coating dispersions describes above and 54 grams of water. This time 396 grams Akulon K123 was coated in ^ wok with 60 grams diluted colorant leading to about 0.5 % colorant loading. Coated pellets turned out tc be very robust in this case and no dust was formed during the coating process, even with PVP K15 binder.The pellets could be flattened with a hammer without visible release

of colorant.

Example 6 and comparative experiments

Picture 2 is s photograph of 1 liter bottles that have been filled with 100 grams of coatee pellets and are subsequently shaken violently by hand. Each bottle was shaken 100x back and forward.

A)	Pellets of example 7 having 0.5 % pigment loading and 0.5% PVP K15

B)	Comparative, pellets coated with 5% pigment and 5 % PVP-K15 coating.

C)	Pellets according to sample 11 of Table 2 containing 0.126 % Macroiex Blue RG

and 0.25 % Neoxil 0010 solids.

D)	Comparative, pellets coated with 0.125 % Macroiex Blue RG and 0.5 % Hoechst

Wachs PP230 coating

(Figuare Removed)

CLAIMS

1.	Process for the coating of polymer particles comprising

-	contacting the particles with a composition comprising an additive, a film-

forming binder that is miscible with the polymer, and a distributing agent,

-	removing the distributing agent at a particle temperature at which the binder

can form a film and that is below the softening temperature Tp of the

polymer, and

-	forming and consolidating an additive-containing layer of binder on the

polymer particles,

the polymer particles being kept in mutual motion while they are being contacted with the composition and while trie additive-containing layer of binder is being formed and consolidated.

2.	Process according to claim 1, in which consolidation takes place by removing

the distributing agent to the point at which the softening temperature Tb of the

binder has increased to above the particle temperature.

3.	Process according to claim 1, in which the polymer is soluble in the binder.

4.	Process according to claim 1: in which the binder is reactive with itself or with

the polymer.

5.	Process according to any one of claims 1-4, in which the particle temperature

during removal of the distributing agent is at least 5 °C below Tp.

6.	Process according to any one of claims 1-5, in which the particle temperature

during removal of the distributing agent is at least 5 °C above Tb but is lower

than TP.

7.	Process according to any one of claims 1-6, in which the proportion of the sum

of additive and binder relative to the totai of additive, binder and poiymer

particles lies between 0.001 and 5 wt.%.

8.	Process according to any one of claims 1-8, in which the binder is soluble in

distributing agent.

9.	Process according to any one of claims 1-8. in which the additive is

incorporated in the binder and the binder is insoluble in the distributing agent.

Process for the preparation of additive-containing polymeric objects in which polymer particles coated according to the process of any one of claims 1-10 are processed at a temperature that lies above the melting point of the polymer.	

Documents:

				2725-delnp-2008-1-Correspondence Others-(01-08-2014).pdf

				2725-delnp-2008-1-Petition-137-(01-08-2014).pdf

				2725-delnp-2008-abstract.pdf

				2725-delnp-2008-Claims-(31-07-2014).pdf

				2725-delnp-2008-claims.pdf

				2725-delnp-2008-Correspondence Others-(01-08-2014).pdf

				2725-delnp-2008-Correspondence Others-(05-08-2014).pdf

				2725-delnp-2008-Correspondence Others-(16-01-2014).pdf

				2725-delnp-2008-Correspondence Others-(31-07-2014).pdf

				2725-delnp-2008-Correspondence-Others-(10-06-2014).pdf

				2725-delnp-2008-correspondence-others.pdf

				2725-delnp-2008-description (complete).pdf

				2725-delnp-2008-Form-1-(10-06-2014).pdf

				2725-delnp-2008-form-1.pdf

				2725-delnp-2008-Form-13-(31-07-2014).pdf

				2725-DELNP-2008-Form-18-(05-08-2009).pdf

				2725-delnp-2008-form-2.pdf

				2725-delnp-2008-Form-3-(01-08-2014).pdf

				2725-delnp-2008-Form-3-(16-01-2014).pdf

				2725-delnp-2008-form-3.pdf

				2725-delnp-2008-form-5.pdf

				2725-delnp-2008-gpa.pdf

				2725-delnp-2008-pct-210.pdf

				2725-delnp-2008-pct-304.pdf

				2725-delnp-2008-Petition-137-(01-08-2014).pdf

« Previous Patent

Next Patent »

Patent Number	263335	

Indian Patent Application Number	2725/DELNP/2008	

PG Journal Number	43/2014	

Publication Date	24-Oct-2014	

Grant Date	20-Oct-2014	

Date of Filing	01-Apr-2008	

Name of Patentee	DSM IP ASSETS B.V.	

Applicant Address	HET OVERLOON 1, NL-6411 TE HEERLEN, THE NETHERLAND.	

Inventors:

#	Inventor's Name	Inventor's Address	

1	BREMER, LEONARDUS GERARDUS BERNARDUS	CLOS ROBINSON 19, B-4600 VISE, BELGIUM.	

PCT International Classification Number	C08J 7/04	

PCT International Application Number	PCT/NL2006/000479	

PCT International Filing date	2006-09-26	

PCT Conventions:

#	PCT Application Number	Date of Convention	Priority Country	

1	1030033	2005-09-26	Netherlands	

© All Indian Patents, 2013-2021.

  Patent data available in the public domain from Indian Patents Office, Department of Industrial Policy and Promotions, Ministry of Commerce and Industry, Government of India.
