Repository: anandvc/allindianpatents

File: patents/263397-functionalized-ethylene-alpha-olefin-interpolymer-compositions.html (part 1 of 4)
Indian Patents. 263397:FUNCTIONALIZED ETHYLENE/ALPHA-OLEFIN INTERPOLYMER COMPOSITIONS

Indian Patents

Recently Granted Patents

  Recently Published Patents

Title of Invention	FUNCTIONALIZED ETHYLENE/ALPHA-OLEFIN INTERPOLYMER COMPOSITIONS

Abstract	The invention relates to functionalized interpolymers derived from base olefin interpolymers, which are prepared by polymerizing one or more monomers or mixtures of monomers such as ethylene and one or more co monomers, to form an interpolymer products having unique physical properties. The functionalized olefin interpolymers contain two or more differing regions or segments (blocks), resulting in unique processing and physical properties.	

Full Text	

FUNCTIONALIZED ETHYLENE/α-olefinINTERPOLYMER COMPOSITIONS FIELD OF THE INVENTION

[1]	This invention relates to functionalized ethylene/α-olefininterpolymer

compositions.

BACKGROUND AND SUMMARY OF THE INVENTION

[2]	Base interpolymers have been prepared by polymerizing one or more

monomers or mixtures of monomers such as ethylene and one or more comonomers, to form interpolymer products having unique physical properties such as two or more differing regions or segments (blocks), which provide unique physical properties. Such olefin interpolymers are described in PCT Application No. 2005/08917, filed March 17, 2005, which is incorporated herein, in its entirety, by reference.

[3]	Despite the discovery of the multi-block interpolymers as discussed above,

there remains a need to develop olefin interpolymers, which are well suited as compatibilizing agents for compatibilizing incompatible polymer blends; and thus, which can be used to develop new polymer alloys. There is also a need to develop olefin interpolymers for use in the development of products with targeted differentiated properties. For example, there is a need to develop olefin interpolymers for compounding or polymer modification formulations, each used to improve the processibilty and performance of the resulting polymer composition, and/or to improve the properties of the final polymer product andyor to improve the cost-efficiency of producing the final product. There is a need for improved polymers for the modification of engineering thermoplastics and polyolefins, resulting in new resins with improvements in one or more of the following properties: viscosity, heat resistance, impact resistance, toughness, flexibility, tensile strength, compression set, stress relaxation, creep resistance, tear strength, blocking resistance, solidification temperature, abrasion resistance, retractive force, oil retention, pigment retention and filler capacity. It would be useful if such olefin interpolymers could be blended into thermoset systems, such as cpoxies, unsaturated polyesters, and die like, prior to curing, or during curing, to improve the performance of the cured thermoset in properties, such as, for example, impact resistance, toughness and flexibility.

[4]	In addition* there is a need to develop olefin interpolymers for use in coatings,

adhesive and tie layer applications, where such polyolefins provide strong adhesion to polar and/or nonpolar substrates, improve paintabiHty an/or printability, provide good flexibility, and provide structural and chemical stability over a broad service temperature range. Substrates may include, but are not limited to, other polyolefins, polyamides, polyesters, polycarbonate, other engineering thermoplastics, polyvinylidene chloride, polyvinyl chloride, polyvinyl alcohol, cellulose, glass, and metals. At least some of the aforementioned needs and other are met by the following invention.

[5]	The invention provides fimctionalized derivatives of the segmented or multi-

block interpolymers, as described herein, and provides for compositions comprising the same. The functionalized interpolymers of this invention often exhibit lower viscosities for better melt flows and lower operating temperatures in various processing applications. The invention also relates to methods of using these functionalized interpolymers in applications requiring unique combinations of processing elements and unique physical properties in the final product. In still another aspect, the invention relates to the articles prepared from these functionalized interpolymers. These functionalized multi-block interpolymers and polymeric blends, containing the same, may be employed in the preparation of solid articles, such as moldings, films, sheets, and foamed objects. These articles may be prepared by molding, extruding, or other processes. The functionalized interpolymers are useful in adhesives, tie layers, laminates, polymeric blends, and other end uses. The resulting products may be used in the manufacture of components for automobiles, such as profiles, bumpers and trim parts, or may be used in the manufacture of packaging materials, electric cable insulation, coatings and other applications.

[6]	In one aspect, the invention provides a composition, comprising at least one

functionalized olefin interpolymer, and wherein the functionalized olefin interpolymer is formed from an olefin interpolymer having at least one melting point, Tm, in degrees Celsius, and a density, d*, in grams/cubic centimeter, and wherein the numerical values of the variables correspond to the relationship:

Tm > -2002.9 + 4538.5(d*) - 2422.2(d*)2, and

wherein the interpolymer has a Mw/Mn from 1.7 to 3.5.

[7]	In another aspect, the invention provides a composition, comprising at least

one functionalized olefin interpolymer, and wherein the functionalized olefin interpolymer is formed from an olefin interpolymer having the following:

a)	a Mw/Mn from 1.7 to 3.5,

b)	a delta quantity (tallest DSC peak minus tallest CRYSTAF peak) greater than the quantity, y*, defined by the equation: y* > -0.1299(AH) + 62.81, and

c)	a heat of fusion up to 130 J/g, and

wherein the CRYSTAF peak is determined using at least 5 percent of the cumulative polymer, and if less than 5 percent of the polymer has an identifiable CRYSTAF peak, then the CRYSTAF temperature is 30°C, and wherein AH is the numerical value of the heat of fusion in J/g.

[8]	In another aspect, the invention provides a composition comprising at least

one functionalized olefin interpolymer, and wherein the functionalized olefin interpolymer is formed from an olefin interpolymer that has a delta quantity (tallest DSC peak (measured from the baseline) minus tallest CRYSTAF peak) greater than 48*C, and a heat of fusion greater than, or equal to, 130 J/g, and wherein the CRYSTAF peak is determined using at least 5 percent of the cumulative polymer, and if less than 5 percent of the polymer has an identifiable CRYSTAF peak, then the CRYSTAF temperature is 30°C.

[9]	In another aspect, the invention provides a composition comprising at least

one functionalizcd olefin interpolymer, and wherein the functionalized olefin interpolymer is formed from an olefin interpolymer that has a mole percent of at least one commoner in a TREF fraction between 40°C and 130°C, as determined according to the following formula:

y > (-0.2013(TREFElutionTemp.) + 21.07), wherein uy?'>s the mole percent comonomer(s) in the TREF fraction between 40°C and 130°C.

[10]	In another aspect, the invention provides a composition, comprising at least

one functionalized multi-block interpolymer, and wherein the functionalized multi-block interpolymer is prepared from a multi-block interpolymer that comprises, in polymerized form, ethylene and one or more copolymerizable comonomers, and wherein said muti-block interpolymer comprises two or more segments, or blocks, differing in comonomer content.

crystallinity, density, melting point or glass transition temperature, and wherein the multi-block interpolymer is functionalized with at least one compound, selected from the group consisting of unsaturated compounds containing at least one heteroatom.

[11]	In yet another aspect, the invention provides a process for preparing a

functionalized multi-block interpolymer of the invention, said process comprising, reacting the multi-block interpolymer with the at least one compound, and at least one initiator, and wherein the at least one initiator generates 0.01 millimoles to 10 millimoles radicals per 100 grams of the multi-block interpolymer, and wherein the at least one compound is present in on amount from 0.05 to 10 parts per hundred gram of the multi-block interpolymer.

[12]	In another aspect, the invention provides a composition, comprising at least

one functionalized olefin interpolymer, and wherein the functionalized olefin interpolymer is formed from an olefin interpolymer comprising ethylene and one or more copolymerizable comonorners in polymerized form, and wherein said olefin interpolymer comprises multiple blocks or segments of two or more polymerized monomer units, said blocks or segments differing in chemical or physical properties (blocked interpolymer), and wherein the olefin interpolymer has a molecular fraction which elutes between 40°C and 130°C, when fractionated using TREF increments, and wherein said fraction has a molar comonomer content higher than that of a comparable random ethylene interpolymer fraction eluting between the same temperatures, and wherein said comparable random ethylene interpolymer comprises the same comonomer(s), and has a melt index, density, and molar comonomer content (based on the whole polymer) within 10 percent of that of the blocked interpolymer, and wherein the olefm interpolymer is functionalized with at least one unsaturated compound containing at least one heteroatorn.

[13]	In another aspect, the invention provides a composition, comprising at least

one functionalized olefin interpolymer, and wherein the functionalized olefin interpolymer is formed from an olefin interpolymer comprising ethylene and one or more copolymerizable comonorners in polymerized form, and wherein the olefin interpolymer comprises multiple blocks or segments of two or more polymerized monomer units, said blocks or segments differing in chemical or physical properties (blocked interpolymer), and wherein the olefin interpolymer has a peak (but not just a molecular fraction) which elutes between 40°C and 130°C (but without collecting and/or isolating individual fractions), and wherein said peak, has an average comonomer content, determine by infra-red spectroscopy when expanded

using a full width/half maximum (FWHM) area calculation, higher than that of a comparable random ethylene interpolymer peak at the same elution temperature and expanded using a full width/half maximum (FWHM) area calculation, and wherein said comparable random ethylene interpolymer comprises the same comonomer(s), and has a melt index, density, and molar comonomer content (based on the whole polymer) within 10 percent of that of the blocked interpolymer, and wherein the olefin interpolymer is functionalized with at least one unsaturated compound containing at least one heteroatom.

[14]	In another aspect, the invention provides a composition, comprising at least

one functionalized olefin interpolymer, and wherein the functionalized olefin interpolymer is formed from an olefin interpolymer comprising ethylene and one or more copolymerizable comonomcrs in polymerized form, and wherein the olefin interpolymer comprises multiple blocks or segments of two or more polymerized monomer units, sais blocks or segments differing in chemical or physical properties (blocked interpolymer), and wherein the olefin interpolymer has a molecular fraction which elutes between 40°C and 13(fC, when fractionated using TREF increments, and wherein those fractions that have a comonomer content of at least about 6 mole percent, have a melting point greater than about 100°C, and wherein those fractions having a comonomer content from about 3 mole percent to about 6 mole percent, have a DSC melting point of about 110°C or higher, and wherein the olefin interpolymer is functionalized with at least one unsaturated compound containing at least one heteroatom.

[15]	In another aspect, the invention provides a composition, comprising at least

one functionalized olefin interpolymer, and wherein the functionalized olefin interpolymer is formed from an olefin interpolymer comprising ethylene and one or more copolymerizable comonomers in polymerized form, and wherein (he olefin interpolymer comprises multiple blocks or segments of two or more polymerized monomer units, said blocks or segments differing in chemical or physical properties (blocked interpolymer), and wherein the olefin interpolymer has a molecular fraction which elutes between 40°C and 130°C, when fractionated using TREF increments, and wherein every fraction that has an ATREF elution temperature greater than, or equal to, about 76°C, has a melt enthalpy (heat of fusion) as measured by DSC, corresponding to the equation: Heat of fusion (J/gm) 

fusion) as measured by DSC, corresponding to the equation: Heat of fusion (J/gm) 
|16]	The invention also provides for crosslinked derivatives of the aforementioned

functionalized olefin interpolymcrs. The invention also provides for additional embodiments of the above compositions, functionalized interpolymers, and processes, all as described herein, and for combinations of two or more of these embodiments. The invention further provides for articles, each comprising at least one component that comprises, or is formed from, a composition as described herein, and provides for processes for preparing the same.

BRIEF DESCRIPTION OF THE DRAWINGS

[17]	Figure 1 shows the melting point/density relationship for multi-block base

interpolymers (represented by diamonds) as compared to traditional random copolymers (represented by circles) and Ziegler-Natta copolymers (represented by triangles).

[18]	Figure 2 shows plots of delta DSC-CRYSTAF as a function of DSC Melt

Enthalpy for various polymers. The diamonds represent random ethylene/octene copolymers; the squares represent polymer examples 1-4; the triangles represent polymer examples 5-9; and the circles represent polymer examples 10-19. The "X" symbols represent polymer examples A*-F*.

[19]	Figure 3 shows the effect of density on clastic recovery for unoriented films

made from multi-block base interpolymers (represented by the squares and circles) and traditional copolymers (represented by the triangles which are various Dow AFFINITY* polymers). The squares represent multi-block base ethylene/butene copolymers; and the circles represent multi-block base ethylene/octene copolymers.

[20]	Figure 4 is a plot of octene content of TREF fractionated ethylene/1 -octene

copolymer fractions versus TREF elution temperature of the fraction for the polymer of Example 5 (represented by the circles) and comparative polymers E and F (represented by the "X" symbols). The diamonds represent traditional random ethylene/octene copolymers.

[21]	Figure 5 is a plot of octene content of TREF fractionated ethylene/l-octene

copolymer fractions versus TREF elution temperature of the fraction for the polymer of Example 5 (curve 1) and for comparative F (curve 2). The squares represent Example F*; and the triangles represent Example 5.

[22]	Figure 6 is a graph of the log of storage modulus as a function of temperature

for comparative ethylene/l-octene copolymer (curve 2) and propylene/ethylene- copolymer (curve 3) and for two ethylene/l-octene multi-block base interpolymers made with differing quantities of chain shuttling agent (curves 1).

[23]	Figure 7 shows a plot of TMA (1mm) versus flex modulus for some multi-

block base polymers polymers (represented by the diamonds), as compared to some known polymers. The triangles represent various Dow VERSIFY* polymers; the circles represent various random ethylene/styrene copolymers; and the squares represent various Dow AFFINITY* polymers.

[24]	Figure 8 is an FT1R spectrum of Multi-block R22 base interpolymer grafted

with 0.77 wt% maleic anhydride. The boxed portion of the spectrum indicates the carbonyl region of the spectrum (2000-1500 cm*1).

[25]	Figure 9 represents an overlay of the carbonyl regions of the FTIR spectra of,

from top to bottom, Multi-block R22 base interpolymer grafted with 0.77% MAH; Multi-block R21 base interpolymer grafted with 0.76% MAH; EO870 grafted with 0.58% MAH; and unfunctionalized EO870.

[26]	Figure 10 is a FTIR spectrum of Multi-block R22 base interpolymer, grafted

with 3.50 wt% vinyltriethoxystlane (VTES). The boxed portion of the spectrum indicates the Si-O-C region of the spectrum (1400-900 cm'1).

|27]	Figure 11 is an overlay of the Si-O-C absorption regions of the FTIR spectra

of, from top to bottom, Multi-block R22 base interpolymer grafted with 3.50% VTES; Multi-block R21 base interpolymer grafted with 3.53% VTES; EO870 grafted with 3.59% VTES; and unfunctionalized EO870.

[281	Figure 12 is a graph showing the comparison of thermal properties of

AFFINITY® GA1950, Multi-block 500, si-AFFINITY® GA 1950, and si-Multbblock 500.

[29]	Figure 13 is a graph showing the comparison of mechanical properties of

AFFINITY®GA1950, Multi-block 500, si-AFFINITY®GA 1950, and si-Multi-block 500.

[30]	Figure 14 is a graph showing the comparison of storage modulus G' of

AFFINITY® GA1950, Multi-block 500, si-AFFINITY® GA 1950, and si-Multi-block 500.

|31J	Figure 15 is a graph showing the comparison of tan delta of AFFINITY®

GA1950, Multi-block 500, si-AFFINITY® GA 1950, and si-Multi-block 500.

[32]	Figure 16 is a graph showing the melt strength modification of a multi-block

interpolymer functionalized with various amounts of peroxide.

[33]	Figure 17 is a graph showing the melt strength modification of a multi-block

interpolymer functionalized with various amounts of (bis) sulfonyl azide.

[34]	Figure 18 is a graph showing the melt shear rheology (viscosity versus

frequency) of a multi-block interpolymer functionalized with various amounts of peroxide.

[35]	Figure 19 is a graph showing the melt shear rheology (viscosity versus

frequency) a multi-block interpolymer functionalized with various amounts of (bis) sulfonyl azide.

[36]	Figure 20 is a graph showing the 70 °C compression set of a multi-block

interpolymer functionalized with various amounts of (bis) sulfonyl azide and the 70 °C compression set of a multi-block interpolymer functionalized with various amounts of peroxide.

DETAILED DESCRIPTION OF THE INVENTION

General Definitions

[37]	"Polymer" means a polymeric compound prepared by polymerizing

monomers, whether of the same or a different type. The generic term "polymer" embraces the terms "homopolymer," "copolymer," "terpolymer" as well as "interpolymer."

[38]	"Interpolymer" means a polymer prepared by the polymerization of at least

wo different types of monomers. The generic term "interpolymer" includes the term

'copolymer" (which is usually employed to refer to a polymer prepared from two different

prepared from three different types of monomers). It also encompasses polymers made by polymerizing four or more types of monomers.

139]	The term "ethylene/α-olefininterpolymer" generally refers to polymers

comprising ethylene and an a -olefin having 3 or more carbon atoms. Preferably, ethylene comprises the majority mole fraction of the whole polymer, i.e., ethylene comprises at least about SO mole percent of the whole polymer. More preferably ethylene comprises at least about 60 mole percent, at least about 70 mole percent, or at least about 80 mole percent, with the substantial remainder of the whole polymer comprising at least one other comonomer that is preferably an α-olefinhaving 3 or more carbon atoms. For many ethylene/octene copolymers, the preferred composition comprises an ethylene content greater than about 80 mole percent of the whole polymer and an octene content of from about 10 to about 15, preferably from about 15 to about 20 mole percent of the whole polymer. In some embodiments, the ethylene/α-olefininterpolymers do not include those produced in low yields or in a minor amount or as a by-product of a chemical process. While the ethylene/a-olefin interpolymers can be blended with one or more polymers, the as-produced ethylene/a-olefin interpolymers are substantially pure and often comprise a major component of the reaction product of a polymerization process.

[40]	The ethylene/α-olefininterpolymers comprise ethylene and one or more

copolymerizable α-olefincomonomers in polymerized form, characterized by multiple blocks or segments of two or more polymerized monomer units differing in chemical or physical properties. That is, the ethylene/α-olefininterpolymers are block interpolymers, preferably multi-block interpolymers or copolymers. The terms "interpolymer" and copolymer" are used interchangeably herein. In some embodiments, the multi-block copolymer can be represented by the following formula:

(AB)0 where n is at least 1, preferably an integer greater than 1, such as 2, 3,4,5, 10,15,20,30,40, 50, 60. 70,80, 90. 100, or higher, "A" represents a hard block or segment and "Bw represents a soft block or segment. Preferably, As and Bs are linked in a substantially linear fashion, as opposed to a substantially branched or substantially star-shaped fashion. In other embodiments, A blocks and B blocks are randomly distributed along the polymer chain. In other words, the block copolymers usually do not have a structure as follows.

AAA—AA-BBB—BB

[41]	In still other embodiments, the block copolymers do not usually have a third

type of block, which comprises different comonomer(s). In yet other embodiments, each of block A and block B has monomers or comonomers substantially randomly distributed within the block. In other words, neither block A nor block B comprises two or more sub-segments (or sub-blocks) of distinct composition, such as a tip segment, which has a substantially different composition than the rest of the block.

[42]	The multi-block polymers typically comprise various amounts of "hard" and

"soft" segments. "Hard" segments refer to blocks of polymerized units in which ethylene is present in an amount greater than about 95 weight percent, and preferably greater than about 98 weight percent based on the weight of the polymer. In other words, the comonomer content (content of monomers other than ethylene) in the hard segments is less than about 5 weight percent, and preferably less than about 2 weight percent based on the weight of the polymer. In some embodiments, the hard segments comprises all or substantially all ethylene. "Soft" segments, on the other hand, refer to blocks of polymerized units in which the comonomer content (content of monomers other than ethylene) is greater than about 5 weight percent, preferably greater than about 8 weight percent, greater than about 10 weight percent, or greater than about 15 weight percent based on the weight of the polymer. In some embodiments, the comonomer content in the soft segments can be greater than about 20 weight percent, greater than about 25 weight percent, greater than about 30 weight percent, greater than about 35 weight percent, greater than about 40 weight percent, greater than about 45 weight percent, greater than about 50 weight percent, or greater than about 60 weight percent.

[43]	The soft segments can often be present in a block interpolymer from about 1

weight percent to about 99 weight percent of the total weight of die block interpolymer, preferably from about 5 weight percent to about 95 weight percent, from about 10 weight percent to about 90 weight percent, from about 15 weight percent to about 85 weight percent, from about 20 weight percent to about 80 weight percent, from about 25 weight percent to about 75 weight percent, from about 30 weight percent to about 70 weight percent, from about 35 weight percent to about 65 weight percent, from about 40 weight percent to about 60 weight percent, or from about 45 weight percent to about 55 weight percent of the total weight of the block interpolymer. Conversely, the hard segments can be present in similar ranges. The soft segment weight percentage and the hard segment weight percentage can be

calculated based on data obtained from DSC or NMR. Such methods and calculations are

disclosed in a concurrently filed U.S. Patent Application Serial No.	(insert when

known). Attorney Docket No. 385063-999558, entitled "Ethylene/α-olefinBlock Interpolymers", filed on March 15f 2006, in the name of Colin L.P. Shan, Lonnie Hazlitt, et. al. and assigned to Dow Global Technologies Inc., the disclose of which is incorporated by reference herein in its entirety.

[44]	The term "crystalline** if employed, refers to a polymer that possesses a first

order transition or crystalline melting point (Tm) as determined by differential scanning calorimetry (DSC) or equivalent technique. The term may be used interchangeably with the term "semicrystalline". The term "amorphous" refers to a polymer lacking a crystalline melting point as determined by differential scanning calorimetry (DSC) or equivalent technique.

[45]	The term "multi-block copolymer" or "segmented copolymer" refers to a

polymer comprising two or more chemically distinct regions or segments (referred to as "blocks") preferably joined in a linear maimer, that is, a polymer comprising chemically differentiated units which are joined end-to-end with respect to polymerized ethylcnic functionality, rather than in pendent or grafted fashion. In a preferred embodiment, the blocks differ in the amount or type of comonomer incorporated therein, the density, the amount of crystallinity, the crystallite size attributable to a polymer of such composition, the type or degree of tacticity (isotactic or syndiotactic), regio-regularity or regio-irregularity, the amount of branching, including long chain branching or hyper-branching, the homogeneity, or any other chemical or physical property. The multi-block copolymers are characterized by unique distributions of both polydispersity index (PDI or Mw/Mn), block length distribution, and/or block number distribution due to the unique process making of the copolymers. More specifically, when produced in a continuous process, the polymers desirably possess PDI from 1.7 to 2.9, preferably from 1.8 to 2.5, more preferably from 1.8 to 2.2, and most preferably from 1.8 to 2.1. When produced in a batch or semi-batch process, the polymers possess PDI from 1.0 to 2.9, preferably from 1.3 to 2.5, more preferably from 1.4 to 2.0, and most preferably from 1.4 to 1.8.

[46]	"Impact-modifying amount of ethylene/α-olefinmulti-block interpolymer" is a

quantity of ethylene/α-olefinmulti-block interpolymer added to a given polymer composition such that the composition's notched Izod impact strength at room temperature or below is

maintained or increased as compared to said given composition's notched Izod impact strength at the same temperature without the added ethylene/α-olefinmulti-block interpolymer.

[47]	In the following description, all numbers disclosed herein are approximate

values, regardless whether the word "about" or "approximate** is used in connection therewith. They may vary by 1 percent, 2 percent, 5 percent, or, sometimes, 10 to 20 percent. Whenever a numerical range with a lower limit, RL and an upper limit, Ru, is disclosed, any number falling within the range is specifically disclosed. In particular, the following numbers within the range are specifically disclosed: R=RL+k*(Ru-RL), wherein k is a variable ranging from 1 percent to 100 percent with a 1 percent increment, i.e., k is 1 percent, 2 percent, 3 percent, 4 percent, 5 percent,..., 50 percent, 51 percent, 52 percent,..., 95 percent, 96 percent, 97 percent, 98 percent, 99 percent, or 100 percent. Moreover, any numerical range defined by two R numbers as defined in the above is also specifically disclosed.

Ethylene/α-olefinInterpolymers

[48]	The ethylene/α-olefininterpolymers used in embodiments of the invention

(also referred to as "inventive interpolymer" or "inventive polymer") comprise ethylene and one or more copolymerizablc a-olcfin comonomers in polymerized form, characterized by multiple blocks or segments of two or more polymerized monomer units differing in chemical or physical properties (block interpolymer), preferably a multi-block copolymer. The ethylene/α-olefininterpolymers are characterized by one or more of the aspects described as follows.

[49]	In one aspect, the ethylene/α-olefininterpolymers used in embodiments of the

invention have a Mw/M„ from about 1.7 to about 3.5 and at least one melting point, T,„, in degrees Celsius and density, d, in grams/cubic centimeter, wherein the numerical values of the variables correspond to the relationship:

Tm > -2002.9 + 4538.5(d) - 2422.2(d)2, and preferably

Tra> -6288.1 + 13141(d) -6720.3(d)2, and more preferably

Tm> 858.91 - 1825.3(d) + 1112.8(d)2.

[50]	Such melting point/density relationship is illustrated in Figure 1. Unlike the

traditional random copolymers of ethylene/a-olefins whose melting points decrease with decreasing densities, the inventive interpolymers (represented by diamonds) exhibit melting points substantially independent of the density, particularly when density is between about 0.87 g/cc to about 0.95 g/cc. For example, the melting point of such polymers are in the range of about 110°C to about 130°C when density ranges from 0.875 g/cc to about 0.945 g/cc. In some embodiments, die melting point of such polymers are in the range of about 115°C to about 125 °C when density ranges from 0.875 g/cc to about 0.945 g/cc.

[51]	In another aspect, the ethylene/α-olefininterpolymers comprise, in

polymerized form, ethylene and one or more a-olefins and are characterized by a AT, in degree Celsius, defined as the temperature for the tallest Differential Scanning Calorimetry ("DSC") peak minus the temperature for the tallest Crystallization Analysis Fractionation ("CRYSTAF") peak and a heat of fusion in J/g, AH, and AT and AH satisfy the following relationships:

AT > -0.1299(AH) + 62.81, and preferably

AT > -0.1299(AH) + 64.38, and more preferably

AT >-0.1299(AH) + 65.95,

for AH up to 130 J/g. Moreover, AT is equal to or greater than 48 °C for AH greater than 130 J/g. The CRYSTAF peak is determined using at least 5 percent of the cumulative polymer (that is, the peak must represent at least 5 percent of the cumulative polymer), and if less than 5 percent of the polymer has an identifiable CRYSTAF peak, then the CRYSTAF temperature is 30°C. and AH is the numerical value of the heat of fusion in J/g. More preferably, the highest CRYSTAF peak contains at least 10 percent of the cumulative polymer. Figure 2 shows plotted data for inventive polymers as well as comparative examples. Integrated peak areas and peak temperatures are calculated by the computerized drawing program supplied by the instrument maker. The diagonal line shown for die random ethylene octene comparative polymers corresponds to the equation AT = -0.1299 (AH) + 62.81.

[52]	fn yet another aspect, the ethylene/α-olefininterpolymers have a molecular

fraction which elutes between 40°C and 130°C when fractionated using Temperature Rising

Elution Fractionation ("TREF*)» characterized in that said fraction has a molar comonomer content higher, preferably at least 5 percent higher, more preferably at least 10 percent  . higher, than that of a comparable random ethylene interpolymer fraction eluting between the same temperatures, wherein the comparable random ethylene interpolymer contains the same comonomer(s), and has a melt index, density, and molar comonomer content (based on the whole polymer) within 10 percent of that of the block interpolymer Preferably, the Mw/Mn of the comparable interpolymer is also within 10 percent of that of the block interpolymer and/or the comparable interpolymer has a total comonomer content within 10 weight percent of that of the block interpolymer.

[53]	In still another aspect, the ethylene/α-olefininterpolymers are characterized by

an elastic recovery. Re, in percent at 300 percent strain and 1 cycle measured on a compression-molded film of an ethylene/α-olefininterpolymer, and has a density, d, in grams/cubic centimeter, wherein the numerical values of Re and d satisfy the following relationship when ethylene/α-olefininterpolymer is substantially free of a cross-linked phase:

Re>1481-1629(d); and preferably

Re>1491-1629(d); and more preferably

Re>1501-1629(d); and even more preferably

Rc>1511-1629(d).

[54]	Figure 3 shows the effect of density on elastic recovery for unoriented films

made from certain inventive interpolymers and traditional random copolymers. For the same density, the inventive interpolymers have substantially higher elastic recoveries.

[55]	In some embodiments, the ethylene/α-olefininterpolymers have a tensile

strength above 10 MPa, preferably a tensile strength > 11 MPa, more preferably a (ensile strength > 13MPa and/or an elongation at break of at least 600 percent, more preferably at least 700 percent, highly preferably at least 800 percent, and most highly preferably at least 900 percent at a crosshead separation rate of 11 cm/minute.

[56]	In other embodiments, the ethylene/α-olefininterpolymers have (I) a storage

modulus ratio, G'(25°CyG,(I00°C), of from I to 50, preferably from 1 to 20, more preferably from 1 to 10; and/or (2) a 70°C compression set of less than 80 percent, preferably less than

70 percent, especially less than 60 percent, less than 50 percent, or less than 40 percent, down to a compression set of 0 percent

[57]	In still other embodiments, the ethylene/α-olefininterpolymers have a 70°C

compression set of less than 80 percent, less than 70 percent, less than 60 percent, or less than 50 percent. Preferably, the 70°C compression set of the interpolymers is less than 40 percent* less than 30 percent. less than 20 percent, and may go down to about 0 percent.

[58]	In some embodiments, the ethylene/α-olefininterpolymers have a heat of

fusion of less than 85 J/g and/or a pellet blocking strength of equal to or less than 100 pounds/foot2 (4800 Pa), preferably equal to or less than 50 lbs/ft2 (2400 Pa), especially equal to or less than 5 lbs/ft2 (240 Pa), and as low as 0 lbs/ft2 (0 Pa).

[59]	In other embodiments, the ethylene/α-olefininterpolymers comprise, in

polymerized form, at least 50 mole percent ethylene and have a 70°C compression set of less than 80 percent, preferably less than 70 percent or less than 60 percent, most preferably less than 40 to 50 percent and down to close zero percent.

[60]	In some embodiments, the multi-block copolymers possess a PDI fitting a

Schultz-Flory distribution rather than a Poisson distribution. The copolymers are further characterized as having both a polydisperse block distribution and a polydisperse distribution of block sizes and possessing a most probable distribution of block lengths. Preferred multi-block copolymers are those containing 4 or more blocks or segments including terminal blocks. More preferably, the copolymers include at least 5,10 or 20 blocks or segments including terminal blocks .

[61]	Comonomer content may be measured using any suitable technique, with

techniques based on nuclear magnetic resonance ("NMR") spectroscopy preferred. Moreover, for polymers or blends of polymers having relatively broad TREF curves, the polymer desirably is first fractionated using TREF into fractions each having an eluted temperature range of 10°C or less. That is. each eluted fraction has a collection temperature window of 10°C or less. Using this technique, said block interpolymers have at least one such fraction having a higher molar comonomer content than a corresponding fraction of the comparable interpolymer.

[62]	In another aspect, the inventive polymer is an olefin interpolymer, preferably

comprising ethylene and one or more copolymerizable comonomers in polymerized form, characterized by multiple blocks (i.e., at least two blocks) or segments of two or more polymerized monomer units differing in chemical or physical properties (blocked interpolymer), most preferably a multi-block copolymer, said block interpolymer having a peak (but not just a molecular fraction) which elutes between 40°C and 130°C (but without collecting and/or isolating individual fractions), characterized in that said peak, has a comonomer content estimated by infra-red spectroscopy when expanded using a full width/half maximum (FWHM) area calculation, has an average molar comonomer content higher, preferably at least 5 percent higher, more preferably at least 10 percent higher, than that of a comparable random ethylene interpolymer peak at the same elution temperature and expanded using a full width/half maximum (FWHM) area calculation, wherein said comparable random ethylene interpolymer has the same comonomer(s) and has a melt index, density, and molar comonomer content (based on the whole polymer) within 10 percent of that of the blocked interpolymer. Preferably, the Mw/Mn of the comparable interpolymer is also within 10 percent of that of the blocked interpolymer and/or the comparable interpolymer has a total comonomer content within 10 weight percent of that of the blocked interpolymer. The full width/half maximum (FWHM) calculation is based on the ratio of methyl to methylene response area [CH3/CH2] from the ATREF infra-red detector, wherein the tallest (highest) peak is identified from the base line, and then the FWHM area is determined. For a distribution measured using an ATREF peak, the FWHM area is defined as the area under the curve between T| and T2, where T\ and T2 are points determined, to the left and right of the ATREF peak, by dividing the peak height by two, and then drawing a line horizontal to the base line, that intersects the left and right portions of the ATREF curve. A calibration curve for comonomer content is made using random ethylene/a-olefm copolymers, plotting comonomer content from NMR versus FWHM area ratio of the TREF peak. For this infra-red method, the calibration curve is generated for the same comonomer type of interest. The comonomer content of TREF peak of the inventive polymer can be determined by referencing this calibration curve using its FWHM methyl: methylene area ratio [CH3/CH2J of the TREF peak.

[63]	Comonomer content may be measured using any suitable technique, with

techniques based on nuclear magnetic resonance (NMR) spectroscopy preferred. Using this

technique, said blocked mterpolymers has higher molar comonomer content than a corresponding comparable interpolymer.

[64]	Preferably , for interpolymers of ethylene and 1-octene, the block interpolymer

has a comonomer content of the TREF fraction eluting between 40 and 130°C greater than or equal to the quantity (- 0.2013) T + 20.07, more preferably greater than or equal to the quantity (-0.2013) T+ 21.07, where T is the numerical value of the peak elution temperature of the TREF fraction being compared, measured in °C.

[65]	Figure 4 graphically depicts an embodiment of the block interpolymers of
