Repository: anandvc/allindianpatents

File: patents/263450-polymer-blends-from-interpolymer-of-ethylene-alpha-olefin-with-improved-compatability.html (part 1 of 5)
Indian Patents. 263450:POLYMER BLENDS FROM INTERPOLYMER OF ETHYLENE/ALPHA-OLEFIN WITH IMPROVED COMPATABILITY

Indian Patents

Recently Granted Patents

  Recently Published Patents

Title of Invention	POLYMER BLENDS FROM INTERPOLYMER OF ETHYLENE/ALPHA-OLEFIN WITH IMPROVED COMPATABILITY

Abstract	Disclosed herein are polymer blends comprising at least one ethylene/&#945;-olefin interpolymer and two different polyolefins which can be homopolymers. The ethylene/&#945;-olefin interpolymers are block copolymers comprising at least a hard block and at least a soft block. In some embodiments, the ethylene/&#945;-olefin interpolymer can function as a compatibilizer between the two polyolefins which may not be otherwise compatible. Methods of making the polymer blends and molded articles made from the polymer blends are also described.	

Full Text	

POLYMER BLENDS FROM INTERPOLYMER OF ETHYLENE/AIPHA OLEFIN WITH

IMPROVED COMPATIBILITY

FIELD OF THE INVENTION

[1|	This invention relates to polymer blends made from an ethylene/a-olefin

interpolymer and at least two polyolefins, methods of making the blends, and articles made from the blends.

BACKGROUND OF THE INVENTION

[2]	Multiphase polymer blends are of major economic importance in the polymer

industry. Some examples of the multiphase polymer blends involve the impact modification of thermoplastics by the dispersion of rubber modifiers into the thermoplastic matrixes. In general, commercial polymer blends consist of two or more polymers combined with small amounts of a compatibilizer or an interfacial agent. Generally, the compatibilizers or interfacial agents are block or graft copolymers which can promote the forming of small rubber domains in the polymer blends so as to improve their impact strength.

|3]	In many applications, blends of polypropylene (PP) and ethylene/a-olefln

copolymers are used.  The ethylene/a-olefin copolymer functions as a rubber modifier in the blends and provides toughness and good impact strength.  In general, the impact efficiency of the ethylene/a-olefin copolymer may be a function of a) the glass transition (Tg) of the rubber modifier, b) the adhesion of the rubber modifier to the polypropylene interface, and c) the difference in the viscosities of the rubber modifier and polypropylene. The Tg of the rubber modifier can be improved by various methods such as decreasing the crystalliniry of the a-olefin component. Similarly, the viscosity difference of the rubber modifier and polypropylene can be optimized by various techniques such as adjusting the molecular weight and molecular weight distribution of the rubber modifier. For ethylene/higher alpha-olefm (HAO) copolymers, the interfacial adhesion of the copolymer can be increased by increasing the amount of the HAO.  However, when the amount of the HAO is greater than 55 mole % in the ethylene/HAO copolymer, the polypropylene become miscible with the ethylene/HAO copolymer and they form a single phase and there are no small rubber domains. Therefore, the ethylene/HAO copolymer with greater than 55 mole % of HAO has a limited utility as an impact modifier.

14]	For thermoplastic vulcanizates (TPV's) where the rubber domains are

crosslinked, it is desirable to improve properties such as compression set and tensile strength.

These desirable properties can be improved by decreasing the average rubber particle size. During the dynamic vulcanization step of TPV's comprising polypropylene and a polyolefin inteipolymer such as ethylene/alpha-olefin/diene terpolymers (e.g., ethylene/propylene/diene terpolymer (EPDM)), there must be a balance of compatibility of the terpolymer with the polypropylene. In general, EPDM has a good compatibility with polypropylene, but the compatibility can only be marginally improved with increasing propylene level in EPDM.

[5]	Despite the availability of a variety of polymer blends, there is a need to

continue to develop polymer blends with improved properties.

SUMMARY OF THE INVENTION

(6)	The aforementioned needs are met by various aspects of the invention.

In one aspect, the invention relates to polymer blends comprising: (i) a first polyolefin; (ii) a second polyolefin; and (iii) an ethylene/ct-olefin interpolymer, wherein the first polyolefin, the second polyolefin and the ethylene/o-olefin intexpolymer are different. The term "different" when referring to two polyolefins means that the two polyolefins differ in composition (comonomer type, comonomer content, etc.), structure, properties, or a combination thereof. For example, a block ethylene/octene copolymer is different than a random ethylene/octene copolymer, even if they have the same amount of comonomers. A block ethylene/octene copolymer is different than an ethylene/butane copolymer, regardless of whether it is a random or block copolymer or whether it has the same comonomer content Two polyolefins also are considered different if they have a different molecular weight, even though they have the same structure and composition. Moreover, a random homogeneous ethylene/octene copolymer is different than a random heterogenous ethylene/octene copolymer, even if all other parameters may be the same.

|7)	The ethylene/a-olefin interpolymer used in the polymer blends has one

or more of the following characterstics:

(a)	has a Mw/Mn from about 1.7 to about 3.5, at least one melting

point, Tm, in degrees Celsius, and a density, d, in grams/cubic centimeter, wherein the

numerical values of Tm and d correspond to the relationship:

Tm > -2002.9 + 4538.5(d) - 2422.2(d)2, or

(b)	has a Mw/Mn from about 1.7 to about 3.5, and is characterized

by a heat of fusion, AH in J/g, and a delta quantity, AT, in degrees Celsius defined as

the temperature difference between the tallest DSC peak and the tallest CRYSTAF peak, wherein the numerical values of AT and AH have the following relationships: AT > -0.1299(AH) + 62.81 for AH greater than zero and up to 130 J/g, AT > 48°C for AH greater than 130 J/g, wherein the CRYSTAF peak is determined using at least 5 percent of the cumulative polymer, and if less than 5 percent of the polymer has an identifiable CRYSTAF peak, then the CRYSTAF temperature is 30°C; or

(c)	is characterized by an elastic recovery, Re, in percent at 300

percent strain and 1 cycle measured with a compression-molded film of the ethylene/a-

olefin interpolymer, and has a density, d, in grams/cubic centimeter, wherein the

numerical values of Re and d satisfy the following relationship when the ethylene/a-

olefin interpolymer is substantially free of a cross-linked phase:

Re>148M629(d);or

(d)	has a molecular fraction which elutes between 40°C and 130°C when fractionated using TREF, characterized in that the fraction has a molar comonomer content of at least 5 percent higher than that of a comparable random ethylene interpolymer fraction eluting between the same temperatures, wherein said comparable random ethylene interpolymer has the same comonomer(s) and a melt index, density, and molar comonomer content (based on the whole polymer) within 10 percent of that of the ethylene/a-olefin interpolymer; or

(e)	is characterized by a storage modulus at 25°C, G'(25°C), and a storage modulus at 100°C, G'(10O°C), wherein the ratio of G\25°C) to G'(100°C) is from about 1:1 to about 10:1.

[8]	In one embodiment, the ethylene/a-olefin interpolymer has a Mw/Mn

from about 1.7 to about 3.5, at least one melting point, Tm, in degrees Celsius, and a density, d, in grams/cubic centimeter, wherein the numerical values of Tm and d correspond to the relationship:

Tm> 858.91 - 1825.3(d) + 1112.8(d)2.

[9]	In another embodiment, the ethylene/a-olefin interpolymer has a

Mw/Mn from about 1.7 to about 3.5 and is characterized by a heat of fusion, AH in J/g, and a delta quantity, AT, in degrees Celsius defined as the temperature difference

between the tallest DSC peak and the tallest CRYSTAF peak, wherein the numerical values of AT and AH have the following relationships:

AT > -0.1299(AH) + 62.81 for AH greater than zero and up to 130 J/g, AT > 48°C for AH greater than 130 J/g, wherein the CRYSTAF peak is determined using at least 5 percent of the cumulative polymer, and if less than 5 percent of the polymer has an identifiable CRYSTAF peak, then the CRYSTAF temperature is 30°C.

(10)	In one embodiment, the ethylene/a-olefin interpolymer is characterized

by an elastic recovery, Re, in percent at 300 percent strain and 1 cycle measured with a compression-molded film of the ethylene/a-olefin interpolymer, and has a density, d, in grams/cubic centimeter, wherein the numerical values of Re and d satisfy the following relationship when the ethylene/a-olefin interpolymer is substantially free of a cross-linked phase: Re >1481 -1629(d), Re >1491-1629(d), Re > 1501-1629(d), or Re >1511-1629(d).

[11]	In some embodiments, the polymer blend comprises (i) a first

polyolefin; (ii) a second polyolefin; and (iii) an ethylene/a-olefin interpolymer, wherein the first polyolefin, the second polyolefin and the ethylene/a-olefin interpolymer are different. In one embodiment, the ethylene/a-olefin interpolymer has:

(a)	at least one molecular fraction which elutes between 40°C and 130°C when fractionated using TREF, characterized in that the fraction has a block index of at least 0.5 and up to about 1 and a molecular weight distribution, Mw/Mn, greater than about 1.3 or

(b)	an average block index greater than zero and up to about 1.0 and a molecular weight distribution, Mw/Mn, greater than about 1.3.

J12]	In other embodiments, the ethylene/a-olefin interpolymer has a

molecular fraction which elutes between 40°C and DOT when fractionated using TREF, characterized in that the fraction has a molar comonomer content of at least 5 percent higher than that of a comparable random ethylene interpolymer fraction eluting between the same temperatures, wherein said comparable random ethylene interpolymer has the same comonomer(s) and a melt index, density, and molar comonomer content (based on the whole polymer) within 10 percent of that of the ethylcne/a-olefin interpolymer.

[13]	In some embodiments, the ethylene/a-olefm interpolymer is

characterized by a storage modulus at 25°C, G*(25°C), and a storage modulus at 100°C, G'(100°C), wherein the ratio of G'(25°C) to G'(100°C) is from about 1:1 to about 10:1.

[14]	In one embodiment, the ethylene/a-olefm interpolymer is a random

block copolymer comprising at least a hard block and at least a soft block. In another . embodiment, ethylene/a-olefin interpolymer is a random block copolymer comprising multiple hard blocks and multiple soft blocks, and the hard blocks and soft blocks are random distributed in a polymeric chain.

[15]	In one embodiment, the a-olefm in the polymer blends provided herein

is a C4-40 a-olefm. In another embodiment, the a-olefin is styrene, propylene, 1-butene, 1-hexene, l-octene,4-methyl-l-penlene, norbomene, 1-decene, 1,5-hexadiene, or a combination thereof.

[16]	In some embodiments, the ethylene/a-olefin interpolymer has a melt

index in the range of about 0.1 to about 2000 g/10 minutes, about I to about 1500 g/10 minutes, about 2 to about 1000 g/10 minutes, or about 5 to about 500 g/10 minutes measured according to ASTM D-1238, Condition 190°C/2.16 kg.

[17]	In some embodiments, the amount of the ethylene/a-olefm interpolymer

in the polymer blends provided herein is from about 0.5% to about 99%, from about 1% to about 50%, from about 2 to about 25%, from about 3 to about 15%, or from about 5 to about 10% by weight of the total composition.

[18]	In other embodiments, the ethylene/a-olefin interpolymer contains soft

segments having an a-o!efin content greater than 30 mole %, greater than 35 mole %, greater than 40 mole %, greater than 45 mole % or greater than 55 mole %. In one embodiment, the elastomeric polymer contains soft segments having an a-olefin content greater than 55 mole%.

[19]	In some embodiments, the ethylene/a-olefin interpolymer in the polymer

blend comprises an elastomeric polymer having an ethylene content of from 5 to 95 mole percent, a diene content of from 5 to 95 mole percent, and an a-olefin content of from 5 to 95 mole percent The a-olefin in the elastomeric polymer can be a C4-40 a-olefin.

[20]	In some embodiments, the amount of the first polyolefin in the polymer

blends is from about 0.5 to about 99 wt% of the total weight of the polymer blend. In some embodiments, the amount of the second polyolefin in the polymer blends is from about 0.5 to about 99 wt% of the total weight of the polymer blend.

[21]	In one embodiment, the first polyolefin is an olefin homopolymer, such

as polypropylene. The polypropelene for use herein includes, but is not limited to a low density polypropylene (LDPP), high density polypropylene (HDPP), high melt strength polypropylene (HMS-PP), high impact polypropylene (HIPP), isotactic polypropylene (iPP), syndiotactic polypropylene (sPP) and a combination thereof. In one embodiment, the polypropylene is isotactic polypropylene.

[22]	In another embodiment, the second polyolefin is an olefin copolymer, an

olefin terpolymer or a combination thereof. The olefin copolymer can be derived from ethylene and a monoene having 3 or more carbon atoms. Exemplary olefin copolymers are ethylene/alpha-olefin (EAO) copolymers and ethylene/propylene copolymers (EPM). The olefin terpolymer for use in the polymer blends can be derived from ethylene, a monoene having 3 or more carbon atoms, and a diene and include, but are not limited to, ethylene/alpha-olefin/diene terpolymer (EAODM) and ethylene/propylene/diene terpolymer (EPDM). In one embodiment, the second polyolefin is a vulcanizable rubber.

[23]	In some embodiments, the polymer blend further comprises at least one

additive, such as a slip agent, an anti-blocking agent, a plasticizer, an antioxidant, a UV stabilizer, a colorant or pigment, a filler, a lubricant, an antifogging agent, a flow aid, a coupling agent, a cross-linking agent, a nucleating agent, a surfactant, a solvent, a flame retardant, an antistatic agent, or a combination thereof.

[24]	Also provided herein are molded articles comprising the polymer blend.

Exemplary molded articles include a tire, a hose, a belt, a gasket, a shoe sole, a molding or a molded part. Such molded articles can be prepared by injection molding, extrusion blow molding or injection blow molding. In one embodiment, the molded article is foamed by a chemical or physical blowing agent.

[25]	Further provided herein are sheet articles, profile articles and film

articles comprising at least a layer comprising the polymer blend provided herein. In

one embodiment, the sheet article is prepared by extrusion or calendering. In another embodiment, the sheet article is foamed by a chemical or physical blowing agent. Also provided herein is a thermoformed article comprising the sheet In certain embodiments, the profile and film articles can be prepared by extrusion.

[26]	Also provided herein are methods of making a polymer blend,

comprising blending a first polyolefin, a second polyolefin and an ethylene/a-olefin interpolymer, wherein the first polyolefin, the second polyolefin and the ethylene/a-olefin interpolymer are different. The ethylene/ot-olefin inteipolymer used in the polymer blends is as described above and elsewhere herein.

[271	Additional aspects of the invention and characteristics and properties of

various embodiments of the invention become apparent with the following description.

BRIEF DESCRIPTION OF THE DRAWINGS

[28]	Figure 1 shows the melting point/density relationship for the inventive

polymers (represented by diamonds) as compared to traditional random copolymers (represented by circles) and Ziegler-Natta copolymers (represented by triangles).

[29J	Figure 2 shows plots of delta DSC-CRYSTAF as a function of DSC

Melt Enthalpy for various polymers. The diamonds represent random etbylene/octene copolymers; the squares represent polymer examples 1-4; the triangles represent polymer examples 5-9; and the circles represent polymer examples 10-19. The "X" symbols represent polymer examples A*-F*.

[30]	Figure 3 shows the effect of density on elastic recovery for unoriented

films comprising inventive interpolymers(represented by the squares and circles) and traditional copolymers (represented by the triangles which are various Dow AFFINITY® polymers). The squares represent inventive ethylene/butene copolymers; and the circles represent inventive ethylene/octene copolymers.

|31]	Figure 4 is a plot of octene content of TREF fractionated ethylene/1-

octene copolymer fractions versus TREF clution temperature of the fraction for the polymer of Example 5 (represented by the circles) and Comparative Examples E* and F* (represented by the "X" symbols). The diamonds represent traditional random ethylene/octene copolymers.

[32]	Figure 5 is a plot of octene content of TREF fractionated ethylene/ 1-

octene copolymer fractions versus TREF elution temperature of the fraction for the polymer of Example 5 (curve 1) and for Comparative Example F* (curve 2). The squares represent Example F*; and the triangles represent Example 5.

133]	Figure 6 is a graph of the log of storage modulus as a function of

temperature for comparative ethylene/1-octene copolymer (curve 2) and propylene/ ethylene- copolymer (curve 3) and for two ethylene/1-octene block copolymers of the invention made with differing quantities of chain shuttling agent (curves 1).

[34]	Figure 7 shows a plot of TMA (1mm) versus flex modulus for some inventive

polymers (represented by the diamonds), as compared to some known polymers. The triangles represent various Dow VERSIFY® polymers; the circles represent various random ethylene/styrene copolymers; and the squares represent various Dow AFFINITY® polymers.

[35]	Figure 8 is a transmission electron micrograph of a mixture of polypropylene

and an ethylene/octene block copolymer of Example 20.

[36]	Figure 9 is a transmission electron micrograph of a mixture of polypropylene

and a random ethylene/octene copolymer (Comparative Example A1).

[37]	Figure 10 is a transmission electron micrograph of a mixture of polypropylene,

an ethylene-octene block copolymer (Example 20), and a random ethylene-octene copolymer (Comparative Example A1).

DETAILED DESCRIPTION OF THE INVENTION General Definitions

[38]	"Polymer" means a polymeric compound prepared by polymerizing

monomers, whether of the same or a different type. The generic term "polymer'* embraces the terms "homopolymer," "copolymer," "terpolymer" as well as "interpolymer."

[39]	"Interpolymer" means a polymer prepared by the polymerization of at least

two different types of monomers. The generic term "interpolymer" includes the term "copolymer" (which is usually employed to refer to a polymer prepared from two different monomers) as well as the term "terpolymer" (which is usually employed to refer to a polymer prepared from three different types of monomers). It also encompasses polymers made by polymerizing four or more types of monomers.

[40]	The term "ethylene/a-olefm interpolymer'* generally refers to polymers

comprising ethylene and an a -olefin having 3 or more carbon atoms. Preferably, ethylene

comprises the majority mole fraction of the whole polymer, i.e., ethylene comprises at least about 50 mole percent of the whole polymer. More preferably ethylene comprises at least about 60 mole percent, at least about 70 mole percent, or at least about 80 mole percent, with the substantial remainder of the whole polymer comprising at least one other comonorner that is preferably an a-olefin having 3 or more carbon atoms. For many ethylene/octene copolymers, the preferred composition comprises an ethylene content greater than about 80 mole percent of the whole polymer and an octene content of from about 10 to about 15, preferably from about 15 to about 20 mole percent of the whole polymer. In some embodiments, the ethylenc/a-olefin interpolymers do not include those produced in low yields or in a minor amount or as a by-product of a chemical process. While the ethylene/a-olefin interpolymers can be blended with one or more polymers, the as-produced ethylene/a-olefin interpolymers are substantially pure and often comprise a major component of the reaction product of a polymerization process.

|41]	The ethylene/a-olefin interpolymers comprise ethylene and one or more

copolymerizable a-olefm comonomers in polymerized form, characterized by multiple blocks or segments of two or more polymerized monomer units differing in chemical or physical properties. That is, the ethylene/a-olefin interpolymers are block interpolymers, preferably multi-block interpolymers or copolymers. The terms "interpolymer" and copolymer" are used interchangeably herein. In some embodiments, the multi-block copolymer can be represented by the following formula:

where n is at least 1, preferably an integer greater than 1, such as 2,3,4,5, 10,15,20,30,40, 50,60, 70, 80,90, 100, or higher, "A" represents a hard block or segment and UB" represents a soft block or segment. Preferably, As and Bs are linked in a substantially linear fashion, as opposed to a substantially branched or substantially star-shaped fashion. In other embodiments, A blocks and B blocks are randomly distributed along the polymer chain. In other words, the block copolymers usually do not have a structure as follows.

In still other embodiments, the block copolymers do not usually have a third type of block, which comprises different comonomer(s). In yet other embodiments, each of block A and block B has monomers or comonomers substantially randomly distributed within the block. In other words, neither block A nor block B comprises two or more sub-segments (or sub-

blocks) of distinct composition, such as a tip segment, which has a substantially different composition than the rest of the block.

[42]	The multi-block polymers typically comprise various amounts of "hard" and

"soft" segments. "Hard" segments refer to blocks of polymerized units in which ethylene is present in an amount greater than about 95 weight percent, and preferably greater than about 98 weight percent based on the weight of the polymer. In other words, the comonomer content (content of monomers other than ethylene) in the hard segments is less than about 5 weight percent, and preferably less than about 2 weight percent based on the weight of the polymer. In some embodiments, the hard segments comprises all or substantially all ethylene. "Soft" segments, on the other hand, refer to blocks of polymerized units in which the comonomer content (content of monomers other than ethylene) is greater than about 5 weight percent, preferably greater than about 8 weight percent, greater than about 10 weight percent, or greater than about 15 weight percent based on the weight of the polymer. In some embodiments, the comonomer content in the soft segments can be greater than about 20 weight percent, greater than about 25 weight percent, greater than about 30 weight percent, greater than about 35 weight percent, greater than about 40 weight percent, greater than about 45 weight percent, greater than about 50 weight percent, or greater than about 60 weight percent.

143]	The soft segments can often be present in a block interpolymer from about 1

weight percent to about 99 weight percent of the total weight of the block interpolymer, preferably from about 5 weight percent to about 95 weight percent, from about 10 weight percent to about 90 weight percent, from about 15 weight percent to about 85 weight percent, from about 20 weight percent to about 80 weight percent, from about 25 weight percent to about 75 weight percent, from about 30 weight percent to about 70 weight percent, from about 35 weight percent to about 65 weight percent, from about 40 weight percent to about 60 weight percent, or from about 45 weight percent to about 55 weight percent of the total weight of the block interpolymer. Conversely, the hard segments can be present in similar ranges. The soft segment weight percentage and the hard segment weight percentage can be calculated based on data obtained from DSC orNMR. Such methods and calculations are

disclosed in a concurrently filed U.S. Patent Application Serial No.	(insert when

known), Attorney Docket No. 385063-999558, entitled "Ethylene/ct-Olefin Block Intcrpolymers", filed on March 15,2006, in the name of Colin L.P. Shan, Lonnie Hazlitt, ct.

al. and assigned to Dow Global Technologies Inc., the disclose of which is incorporated by reference herein in its entirety.

[44]	The term "crystalline" if employed, refers to a polymer that possesses a first

order transition or crystalline melting point (Tm) as determined by differential scanning calorimetry (DSC) or equivalent technique. The term may be used interchangeably with the term "semicrystalline". The term "amorphous" refers to a polymer lacking a crystalline melting point as determined by differential scanning calorimetry (DSC) or equivalent technique.

[451	The term "multi-block copolymer*' or "segmented copolymer" refers to a

polymer comprising two or more chemically distinct regions or segments (referred to as "blocks") preferably joined in a linear manner, that is, a polymer comprising chemically differentiated units which are joined end-to-end with respect to polymerized ethylenic functionality, rather than in pendent or grafted fashion. In a preferred embodiment, the blocks differ in the amount or type of comonomer incorporated therein, the density, the amount of crystallinity, the crystallite size attributable to a polymer of such composition, the type or degree of tacticity (isotactic or syndiotactic), regio-regularity or regio-irregularity, the amount of branching, including long chain branching or hyper-branching, the homogeneity, or any other chemical or physical property. The multi-block copolymers are characterized by unique distributions of both polydispersity index (PDI or Mw/Mn), block length distribution, and/or block number distribution due to the unique process making of the copolymers. More specifically, when produced in a continuous process, the polymers desirably possess PDI from 1.7 to 2.9, preferably from 1.8 to 2.5, more preferably from 1.8 to 2.2, and most preferably from 1.8 to 2.1. When produced in a batch or semi-batch process, the polymers possess PDI from 1.0 to 2.9, preferably from 1.3 to 2.5, more preferably from 1.4 to 2.0, and most preferably from 1.4 to 1.8.

[46]	The term "compatibilizer" refers to a polymer that, when added to an

immiscible polymer blend, can increase the miscibility of the two polymers resulting in an increased stability in the blend. In some embodiments, the compatabilizer can reduce the average domain size by at least 20%, more preferably at least 30%, at least 40%, or at least 50%, when about 15 weight percent of the compatibilizer is added to the blend. In other embodiments, the compatabilizer can increase the miscibility of two or more polymers by at

least 10%, more preferably at least 20%, at least 30%, at least 40%, or at least 50%, when about 15 weight percent of the compatibilizer is added to the blend.

[47]	The term "immiscible" refers to two polymers when they do not form a

homogenous mixture after being mixed. In other words, phase separation occurs in the mixture. One method to quantify the immiscibiiity of two polymers is to use Hildbrand's solubility parameter which is a measure of the total forces holding the molecules of a solid or liquid together. Every polymer is characterized by a specific value of solubility parameter, although it is not always available. Polymers with similar solubility parameter values tend to be miscible. On the other hand, those with significantly different solubility parameters tend to be immiscible, although there are many exceptions to this behavior. Discussions of solubility parameter concepts are presented in (I) Encyclopedia of Polymer Science and Technology, Interscience, New York (1965), Vol. 3, pg. 833; (2) Encyclopedia of Chemical Technology, Interscience, New York (1971), Supp. Vol., pg. 889; and (3) Polymer Handbook, 3rd Ed., J. Brandup and E. H. Immergut (Eds.), (1989), John Wiley & Sons "Solubility Parameter Values," pp. VH-519, which are incorporated by reference in their entirety herein.

[48]	The term "interfacial agent" refers to an additive that reduces the interfacial

energy between phase domains.

|49)	The term "olefin" refers to a hydrocarbon contains at least one carbon-carbon

double bond.

[50]	The term "thermoplastic vulcanizate" (TPV) refers to an engineering

thermoplastic elastomer in which a cured elastomeric phase is dispersed in a thermoplastic matrix. The TPV generally comprises at least one thermoplastic material and at least one cured (i.e., cross-linked) elastomeric material. In some embodiments, the thermoplastic material forms the continuous phase, and the cured elastomer forms the discrete phase; that is, domains of the cured elastomer are dispersed in the thermoplastic matrix. In other embodiments, the domains of the cured elastomer are fully and uniformly dispersed with the average domain size in the range from about 0.1 micron to about 100 micron, from about 1 micron to about 50 microns; from about 1 micron to about 25 microns; from about 1 micron to about 10 microns, or from about 1 micron to about 5 microns. In certain embodiments, the matrix phase of the TPV is present by less than about 50% by volume of the TPV, and the dispersed phase is present by at least about 50% by volume of the TPV. In other words, the crpsslinked elastomeric phase is the major phase in the TPV, whereas the thermoplastic

polymer is the minor phase. TPVs with such phase composition can have good compression set. However, TPVs with the major phase being the thermoplastic polymer and the minor phase being the cross-linked elastomer may also be made. Generally, the cured elastomer has a portion that is insoluble in cyclohexane at 23°C. The amount of the insoluble portion is preferably more than about 75% or about 85%. In some cases, the insoluble amount is more than about 90%, more than about 93%, more than about 95% or more than about 97% by weight of the total elastomer.

[51]	In the following description, all numbers disclosed herein are approximate

values, regardless whether the word "about" or "approximate" is used in connection therewith. They may vary by 1 percent, 2 percent, 5 percent, or, sometimes, 10 to 20 percent. Whenever a numerical range with a lower limit, RL and an upper limit, Ru, is disclosed, any number falling within the range is specifically disclosed. In particular, the following numbers within the range are specifically disclosed: R-RL+k*(Ru-RL), wherein k is a variable ranging from 1 percent to 100 percent with a 1 percent increment, i.e., k is 1 percent, 2 percent, 3 percent, 4 percent, 5 percent,..., 50 percent, 51 percent, 52 percent,..., 95 percent, 96 percent, 97 percent, 98 percent, 99 percent, or 100 percent. Moreover, any numerical range defined by two R numbers as defined in the above is also specifically disclosed.

[52]	Embodiments of the invention provide polymer blends comprising at least one

ethylene/a-olefln interpolymer and at least two polyolefins. The polymer blends with improved compatibility possess unique physical and mechanical properties that axe suitable for making molded articles for a variety of applications. The ethylene/ a-olefin interpolymer can improve the compatibility of the two polyolefins which otherwise may be relatively incompatible. In other words, the interpolymer is a compatibilizer between two or more polyolefins. Ethvlene/a-Olefm Interpolvmers

|53]	The ethylene/a-olefin interpolymcrs used in embodiments of the invention

(also referred to as "inventive interpolymer" or "inventive polymer") comprise ethylene and one or more copolyrnerizable a-olefin comonomers in polymerized form, characterized by multiple blocks or segments of two or more polymerized monomer units differing in chemical or physical properties (block interpolymer), preferably a multi-block copolymer. The ethylene/ a-olefin interpolymers are characterized by one or more of the aspects described as follows.

[54]	In one aspect, the ethylene/a-olefin interpolymers used in embodiments of tbe

invention have a Mw/M„ from about 1.7 to about 3.5 and at least one melting point, Tm, in degrees Celsius and density, d, in grams/cubic centimeter, wherein the numerical values of the variables correspond to the relationship:

Tra > -2002.9 + 4538.5(d) - 2422.2(d)2, and preferably

Tra>-6288.1 + 13141(d)-6720.3(d)2, and more preferably

Tro > 858.91 - 1825.3(d) + 1112.8(d)2.

[55]	Such melting point/density relationship is illustrated in Figure 1. Unlike the

traditional random copolymers of ethylene/a-olefins whose melting points decrease with decreasing densities, the inventive interpolymers (represented by diamonds) exhibit melting points substantially independent of the density, particularly when density is between about 0.87 g/cc to about 0.95 g/cc. For example, the melting point of such polymers are in the range of about 110 °C to about 130 °C when density ranges from 0.875 g/cc to about 0.945 g/cc. In some embodiments, the melting point of such polymers are in the range of about 115 °C to about 125 °C when density ranges from 0.875 g/cc to about 0.945 g/cc.

[56]	In another aspect, the ethylene/a-olefin interpolymers comprise, in

polymerized form, ethylene and one or more a-olefins and are characterized by a AT, in degree Celsius, defined as the temperature for the tallest Differential Scanning Calorimetry ("DSC") peak minus the temperature for the tallest Crystallization Analysis Fractionation ("CRYSTAF") peak and a heat of fusion in J/g, AH, and AT and AH satisfy the following relationships:

AT > -0.1299(AH) + 62.81, and preferably

AT> -0.1299(AH) + 64.38, and more preferably

AT>-0.1299(AH) + 65.95, for AH up to 130 J/g. Moreover, AT is equal to or greater than 48 °C for AH greater than 130 J/g. The CRYSTAF peak is determined using at least 5 percent of the cumulative polymer (that is, the peak must represent at least 5 percent of the cumulative polymer), and if less than 5 percent of the polymer has an identifiable CRYSTAF peak, then the CRYSTAF temperature is 30°C, and AH is the numerical value of the heat of fusion in J/g. More preferably, the highest CRYSTAF peak contains at least 10 percent of the cumulative polymer. Figure 2 shows plotted data for inventive polymers as well as comparative examples. Integrated peak areas and peak temperatures are calculated by the computerized

drawing program supplied by the instrument maker. The diagonal line shown for the random ethylene octene comparative polymers corresponds to the equation AT = -0.1299 (AH) + 62.81.

[57]	In yet another aspect, the ethylene/a-olefin interpolymers have a molecular

fraction which elutes between 40°C and 130°C when fractionated using Temperature Rising Ehition Fractionation (vlTREFr)> characterized in that said fraction has a molar comonomer content higher, preferably at least 5 percent higher, more preferably at least 10 percent higher, than that of a comparable random ethylene interpolymer fraction eluting between the same temperatures, wherein the comparable random ethylene interpolymer contains the same comonomer(s), and has a melt index, density, and molar comonomer content (based on the whole polymer) within 10 percent of that of the block interpolymer. Preferably, the Mw/Mn of the comparable interpolymer is also within 10 percent of that of the block interpolymer and/or the comparable interpolymer has a total comonomer content within 10 weight percent of that of the block interpolymer.

[58]	In still another aspect, the ethylene/a-olefin interpolymers are characterized by

an elastic recovery, Re, in percent at 300 percent strain and 1 cycle measured on a compression-molded film of an ethylene/a-olefin interpolymer, and has a density, d, in grams/cubic centimeter, wherein the numerical values of Re and d satisfy the following relationship when ethylene/a-olefin interpolymer is substantially free of a cross-linked phase:

Re > 1481 -1629(d); and preferably

Re >1491-1629(d); and more preferably

Re > 1501-1629(d); and even more preferably

Re>1511-1629(d).

[59]	Figure 3 shows the effect of density on elastic recovery for unoriented films

comprising certain inventive interpolymers and traditional random copolymers. For the same density, the inventive interpolymers have substantially higher elastic recoveries.

[60]	In some embodiments, the ethylene/a-olefin interpolymers have a tensile

strength above 10 MPa, preferably a tensile strength > 11 MPa, more preferably a tensile strength > 13MPa and/or an elongation at break of at least 600 percent, more preferably at least 700 percent, highly preferably at least 800 percent, and most highly preferably at least 900 percent at a crosshead separation rate of 11 cm/minute.

[61]	In other embodiments, the ethylene/a-olefin interpolymers have (1) a storage

modulus ratio, G,(25°C)/G,(100°C), of from 1 to 50, preferably from 1 to 20, more preferably from 1 to 10; and/or (2) a 70°C compression set of less than 80 percent, preferably less than 70 percent, especially less than 60 percent, less than 50 percent, or less than 40 percent, down to a compression set of 0 percent

[62]	In still other embodiments, the ethylene/a-olefin interpolymers have a 70°C

compression set of less than 80 percent, less than 70 percent, less than 60 percent, or less than 50 percent. Preferably, the 70°C compression set of the interpolymers is less than 40 percent, less than 30 percent, less than 20 percent, and may go down to about 0 percent.

{63]	In some embodiments, the ethylene/a-olefin interpolymers have a heat of

fusion of less than 85 J/g and/or a pellet blocking strength of equal to or less than 100 pounds/foot2 (4800 Pa), preferably equal to or less than 50 lbs/ft2 (2400 Pa), especially equal to or less than 5 lbs/ft2 (240 Pa), and as low as 0 lbs/ft2 (0 Pa).

[64]	In other embodiments, the ethylene/a-olefin interpolymers comprise, in

polymerized form, at least 50 mole percent ethylene and have a 70°C compression set of less than 80 percent, preferably less than 70 percent or less than 60 percent, most preferably less than 40 to 50 percent and down to close zero percent.

[65]	In some embodiments, the multi-block copolymers possess a PDI fitting a

Schultz-Floiy distribution rather than a Poisson distribution. The copolymers are further characterized as having both a polydisperse block distribution and a polydisperse distribution of block sizes and possessing a most probable distribution of black lengths. Preferred multi-block copolymers are those containing 4 or more blocks or segments including terminal blocks. More preferably, the copolymers include at least 5,10 or 20 blocks or segments including terminal blocks.

[66]	Comonomer content may be measured using any suitable technique, with

techniques based on nuclear magnetic resonance ("NMR") spectroscopy preferred. Moreover, for polymers or blends of polymers having relatively broad TREF curves, the polymer desirably is first fractionated using TREF into fractions each having an eluted temperature range of 10°C or less. That is, each eluted fraction has a collection temperature window of 10°C or less. Using this technique, said block interpolymers have at least one such fraction having a higher molar comonomer content than a corresponding fraction of the comparable interpolymer.

167]	In another aspect, the inventive polymer is an olefin interpolymer, preferably
