Repository: anandvc/allindianpatents

File: patents/263453-propylene-polymer-obtained-by-single-site-catalyst-polymerization-and-process-for-its-production.html (part 1 of 2)
Indian Patents. 263453:PROPYLENE POLYMER OBTAINED BY SINGLE SITE CATALYST POLYMERIZATION AND PROCESS FOR ITS PRODUCTION

Indian Patents

Recently Granted Patents

  Recently Published Patents

Title of Invention	PROPYLENE POLYMER OBTAINED BY SINGLE SITE CATALYST POLYMERIZATION AND PROCESS FOR ITS PRODUCTION

Abstract	A polypropylene with a low amount of impurities, in particular a low amount of aluminum and boron residues.	

Full Text	Propylene polymer composition

The present invention is related to a new propylene polymer having a low

amount of impurities as well as to the process of the same and its use.

Conventional polymers contaminated with impurities - although sometimes

in rather low levels - make the polymer unsuitable for certain end

applications such as capacitor films or for certain food or medical

applications where a high purity is needed. The ash content of the polymer

product is one of the indicators of the undesired impurities. The impurities

include metallic and non-metallic impurities, which are often originating

from the catalyst system used for the polymerization, particularly

aluminum, titanium, silicon, halogen (such as CI and F) and boron residues.

This specific problem may arise especially in cases where supported

metallocene catalysts are employed since due to the low activities of the

same usually considerably high amounts of catalyst are needed. As a

negative side effect, the polymer product is contaminated with high amount

of residual catalyst components. To achieve very low levels of these

residues, the polymer products are often washed after production.

Of course for high demanding applications not only the amount of

impurities should be considered but also the mechanical properties as for

example the stiffness of the product.

WO 02/16455 discloses a propylene homopolymer with a molecular weight

distribution (MWD) of 1.7 to 5. The pentad content of this polymer is

higher than 93 % and the xylene solubles (XS) is lower than 1 wt.-%.

Moreover, the aluminum and chloride levels in this propylene

homopolymer are lower than 25 ppm. The polymer is prepared by a two-

stage process using metallocene catalyst supported on fluorinated silica in

the presence of a highly fluorinated trisarylboron activator compound. The

aluminum and chloride level in this propylene homopolymer is reduced i.a.

due to the use of a boron-based cocatalyst, which in turn can provide boron

residues to the polymer.

The object of the present invention is to provide further propylene

polymers having a low amount of impurities making the product suitable

for high demanding end applications as for example capacitor films, food

-2-

packaging or medical packaging articles. Preferably propylene polymer is

suitable for end applications requiring good mechanical properties as inter

alia a high stiffness.

The finding of the present invention is that a propylene polymer can be

produced which contains significantly reduced amounts of residues in the

final propylene polymer enabling the use of the polymer in demanding end

applications without that any washing step is needed. Also a method using

a very feasible catalyst system for producing such polymer is provided.

Hence, the patent invention provides a propylene polymer which

particularly comprises a low Al-content and advantageously low amounts

of other residues mainly originating from the catalyst. Accordingly, the

propylene polymer of the invention comprises an aluminum residue content

of less than 25 ppm, more preferably less than 10 ppm, still more

preferably less than 9 ppm and boron residue content of less than 25 ppm,

more preferably less than 10 ppm, still more preferably less than 9 ppm.

Such a polymer with very low amounts of metallic or non-metallic residues

arising from the catalyst component makes it suitable for high demanding

applications, wherein the presence of such residues should be avoided, as

for example for capacitor films or for food packaging or medical packaging

articles.

In a very preferable embodiment the propylene polymer comprises the

above low content of Al- and B-residues and additionally a reduced amount

of silicon (Si) residues or chlorine (CI) residues or a reduced amount of

both silicon and chlorine residues. Preferably the silicon residues content in

the propylene polymer is less than 10 ppm, more preferably less than 5

ppm. Depending on the desired end application, the polypropylene polymer

may contain Si-residues even less than 1 ppm. The chlorine content in the

propylene polymer is less than 10 ppm, more preferably less than 5 ppm.

Depending on the desired end application the polymer propylene of the

invention may contain even as low as 1 ppm of Cl-residues.

In a further embodiment the total amount of aluminum, boron and silicon

residues is less than 10 ppm. In another embodiment the total amount of Al,

B, Si and CI is less than 15 ppm, more preferably less than 10 ppm.

-3-

The terms "aluminium (Al), boron (B), chlorine (CI) or silicon (Si)

content" or "A1-, B-, CI- or Si-residue" used above and below mean any

residues of Al, B, CI and Si, in elementary or non-elementary form (e.g.

ionic/non-ionic form, such as in a form of an oxide) that are mainly

originating from the catalyst and can be recovered from the propylene

polymer. These residues may be determined using the methods as defined

later below under "Determination methods and definitions".

In a preferred embodiment the propylene polymer is avoid of any boron

residues that originate from the catalyst system. The catalyst system

includes one or more catalyst components selected from one or more

catalytically active component and optionally one or more activators as the

cocatalyst. The components can be combined, e.g. supported on a carrier

material, before the catalyst system is subjected to a polymerization reactor

or they can be added separately to the polymerization reactor.

The purity of the propylene polymer can be further characterized by the

amount of its volatiles. The volatiles are substances being driven off as

vapor at room or slightly elevated temperatures, from a polymer. Hence, it

is preferred that the volatiles content is lower than 400 ppm, more

preferably lower than 300 ppm, still more preferred lower than 200 ppm.

The volatiles content may be determined by the method described later

below under "Determination methods and definitions".

Not only the amount of volatiles, but preferably also the amount of non-

volatile residues may significantly be reduced in the propylene polymer of

the invention. The ash content is the non-volatile inorganic matter of a

composition which remains after subjecting it to a high decomposition

temperature. The ash content may be determined by the method described

later below under "Determination methods and definitions" It is in

particular preferred that the ash content of the propylene polymer is less

than 50 ppm, more preferably less than 40 ppm and most preferably less

than 30 ppm.

In a preferable embodiment, especially for the above mentioned high

demanding applications, the propylene polymer is a high crystalline

propylene polymer. A high crystalline propylene polymer is characterized

by a high stereoregularity, i.e. high isotacticity. Generally, a high isotactic

-4-

propylene polymer is preferred as it has better mechanical properties, in

particular an improved stiffness. Therefore, it is preferred that the

propylene polymer has an isotacticity expressed in mmmm pentad

concentration of at least 0.940, more preferably of at least 0.945 and still

more preferably of at least 0.950, determined by NMR-spectroscopy (for

the determination method see below under "Determination methods and

definitions").

Xylene solubles a part of the polymer soluble in cold xylene determined by

dissolution in boiling xylene and letting the insoluble part crystallize from

the cooling solution (for the method see below "Determination methods and

definitions"). The xylene solubles fraction contains polymer chains with

low molecular weight and low stereo-regularity. Hence, as a preferable

embodiment of the invention the propylene polymer having a high

crystallinity has xylene solubles below 2.0 wt.-%, more preferably below

1.5 wt.-% and still more preferably below 1.0 wt.-%.

The molecular weight distribution (MWD) (also determined herein as

polydispersity) is the relation between the numbers of molecules in a

polymer and the individual chain length. The molecular weight distribution

can be measured e.g. by gel permeation chromatography (GPC), whereby it

is expressed as the ratio of weight average molecular weight (Mw) and

number average molecular weight (Mn). Number average molecular weight

(Mn) and weight average molecular weight (Mw) as well as the molecular

weight distribution (MWD) are determined according to ISO 16014.

As a broad molecular weight distribution improves the processability of the

propylene polymer, therefore, advantageously the polydispersity (Mw/Mn)

is up to 20, preferably up to 10, more preferably up to 8. In an alternative

embodiment the polydispersity (Mw/Mn) is between 1 to 8.

Moreover, the molecular weight of a polymer can be further expressed by

way of its melt flow rate (MFR). The melt flow rate (MFR) mainly depends

on the average molecular weight. An increase in molecular weight means a

decrease in the MFR-value.

The melt flow rate MFR is measured in g/10 min of the polymer discharged

under specific temperature and pressure conditions and is the measure of a

-5-

viscosity of a polymer. Melt flow rate measured under a load of 2.16 kg

(ISO 1133) is denoted as MFR2.

It is preferred that the propylene polymer has an MFR2 of up to 10 g/10

min, more preferably up to 6 g/10 min, still more preferably up to 4 g/10

min. A preferred range for the MFR2 is 1 to 10 g/10 min.

The propylene polymer includes both homo- and copolymers of propylene.

A homopolymer according to this invention has less than 0.2 wt.-%, more

preferably less than 0.1 wt.-%, still more preferably less than 0.05 wt.-%,

yet more preferably less than 0.005 wt.-%, other alpha-olefins than

propylene in the polymer. Most preferred no other alpha-olefins are

detectable.

In case the propylene polymer is a propylene copolymer, the copolymer is

preferably a random propylene copolymer. The comonomers can be

selected from the list consisting of ethylene, C4-alpha-olefin, C5-alpha-

olefin, C6.alpha-olefin, C7-alpha-olefin, Cg-alpha-olefin, C9-alpha-olefin,

Cio-alpha-olefin, Cn-alpha-olefin and C12-alpha-olefm. The alpha-olefins

can be linear, branched, aliphatic cyclic or aromatic cyclic alpha-olefins.

Preferably, the comonomer is ethylene. The amount of the comonomer is

not limited and e.g. conventionally used amounts can be used deoending on

the desired end application. In one embodiment the content of the

comonomer in the propylene copolymer may be up to 2 wt.-%, preferably

up to 1.5 wt.-%. In another embodiment lower amounts e.g. up to 0.8 wt.-

%, preferably up to 0.5 wt.-% may be desired.

Preferably the propylene polymer is a homopolymer.

The invention further covers both unimodal and multimodal propylene

polymers with respect to the molecular weight distribution (MWD).

A propylene polymer with a broad molecular weight distribution (MWD) may be

unimodal (very broad single maxima) or multimodal, preferably bimodal, with

respect to the weight average molecular weight distribution (MWD).

"Multimodal" or "multimodal distribution" describes a frequency

distribution that has several relative maxima. In particular, the expression

"modality of a polymer" refers to the form of its molecular weight

-6-

distribution (MWD) curve, i.e. the appearance of the graph of the polymer

weight fraction as a function of its molecular weight.

The molecular weight distribution (MWD) of polymer produced in a single

polymerization stage using a single monomer mixture, a single

polymerization catalyst and a single set of process conditions (i.e.

temperature, pressure, etc.) shows a single maximum the breadth of which

depends on catalyst choice, reactor choice, process conditions, etc., i.e.

such a polymer is unimodal.

As an alternative for a unimodal propylene, the invention covers also a

propylene polymer which comprises at least the two components

(i) a propylene homopolymer or copolymer and

(ii) another propylene homopolymer or copolymer

which components (i) and (ii) are different with respect to the weight

average molecular weight (Mw) and/or in the comonomer distribution.

If component (i) or component (ii) or both are copolymers, these are

preferably random copolymers. Furthermore, the components (i) and (ii)

may have the same or different comonomer contents. In case of different

comonomer contents the propylene polymer has multimodality with respect

to the comonomer distribution.

It is preferred that one of the components (i) and (ii) has a lower molecular

weight and thus higher MFR than the other of components (i) and (ii), i.e. than

the higher molecular weight component. Accordingly, as a further embodiment,

at least a bimodal propylene polymer, preferably at least a bimodal

homopropylene, is provided which comprises a lower molecular weight (LMW)

component and a higher molecular weight (HMW) component. The weight ratios

thereof may vary. The amount of component (i) may be 30 to 70 wt-%,

preferably 40 to 60 wt-%, more preferably 45 to 55 wt.-% and the amount of

component (ii) may be 30 to 70 wt-%, preferably 40 to 60 wt.-%, more

preferably 45 to 55 wt.-%, calculated from the total propylene polymer.

In a preferred embodiment, the propylene polymer as described above is a

reactor-made propylene polymer (also called as a reactor powder). The

reactor-made propylene polymer means herein the reaction product as obtained

from the polymerization process, i.e. the reactor-made propylene polymer has not

-7-

been subjected to any washing or treatment step to decrease or remove (1) the

Al- and B-residues, preferably the A1-, B-, CI- and Si-residues, which mainly

originate from the catalyst. Also preferably, the reactor-made propylene polymer

has not been subjected to (2) any deashing step in a manner known in the art to

decrease or remove the ash content of the polymer. If desired, the reactor-made

propylene polymer of this embodiment may then further be treated in a

subsequent treatment step, e.g. washing step, in a known manner for optimizing,

e.g. for further reducing one or more of the following: Al, B, CI, Si and ash

content of the product.

Moreover, it is in particular preferred that the propylene polymer is

obtainable by a single site catalyst (SSC) polymerization. The SSC includes

metallocene and non-metallocene catalysts as known in the art. Preferably,

the propylene polymer is obtainable by a metallocene catalysed

polymerization, more preferably using the process and/or catalyst as

defined below.

In a further advantageous embodiment, the propylene polymer is obtainable

by a solid, non-silica supported catalyst, preferably solid non-silica

supported single site -based catalyst, such as a metallocene-based catalyst.

According to a further preferable embodiment of the invention, the

propylene polymer as defined above is obtainable by a solid catalyst which

(1) comprises at least a metallocene complex as a catalytically active

component, optionally together with an activator as the cocatalyst and (2)

has a productivity of at least 30 kg PP/g catalyst, typically of at least 40 kg

PP/g catalyst, preferably of at least 50 kg/PP/g catalyst, more preferably of

at least 60 kg PP/g catalyst. The productivity as defined above is a known

expression in the field and describes the catalytic activity of the catalyst.

The term "kg PP/g catalyst" means the amount of polypropylene produced

with 1 g of the catalyst.

In addition, the present invention comprises also the use of the propylene

polymer as described above as such or as a component of a polymer blend

in various end use applications with high purity requirements. Accordingly,

the invention further provides an article comprising the propylene polymer

of the invention. Such articles include containers and packaging articles for

medical, food and electrical applications (such as capacitor film applications).

-8-

Accordingly, the propylene polymer can be processed as such or as a blend

with further polymer component(s), optionally in the presence with

additives (such as well known in the art) to produce various end

applications in a known manner. E.g. the propylene polymer can be

moulded or extruded to articles, e.g. for films, mono- and biaxially oriented

films, fibers and molded articles. Such extruded or molded articles include

mono- and multilayered articles as known in the art. Furthermore, films

include cast and blown films. Due to the high purity the inventive

propylene polymer is very feasible in the field of food packaging and

medical packaging, as well as in electrical applications.

Moreover the present invention is directed to a layered structure, preferably

a film, which comprises at least one layer comprising the propylene

polymer as defined above. Preferably the layers of the film consist

essentially of the propylene polymer as defined above. In addition, the film

comprising the inventive propylene polymer may be a bi-oriented film

and/or a capacitor film.

The articles including films can be produced according to or analogously to

methods well known in the art.

Moreover, the present invention provides also a polymerization process for

producing the propylene polymer.

The process for preparing the inventive propylene polymer comprises at

least the step of polymerizing propylene in the presence of a catalyst,

preferably non-silica supported catalyst. "Non-silica supported catalyst"

means herein that part or all of the active catalyst components have not

been supported on a solid, porous silica-based carrier material as is the case

in a silica-supported catalyst, wherein the catalyst component(s) are

conventionally impregnated to the pores of silica carrier particles.

In principal any polymerization method including slurry and gas phase

polymerization can be used for producing the polymer composition. Slurry

polymerization is preferably a bulk polymerization. "Bulk" means a

polymerization in a reaction medium comprising at least 60 wt.-%

monomer.

-9-

The invention also provides a process for producing the propylene polymer

comprising at least a propylene homo- or copolymer component (i) as

defined above, wherein the propylene, optionally together with one or more

comonomers, are polymerized in the presence of a polymerization catalyst.

In case the propylene polymer consists of component (i) only the process is

a single stage process.

In case a multimodal, e.g. at least bimodal, polymer comprising at least two

different components (i) and (ii) with different molecular weight

distribution (MWD) and/or with different comonomer contents, the

propylene polymer may be produced by blending each or part of the

components in-situ during the polymerization process thereof (in-situ

process) or, alternatively, by blending mechanically two or more separately

produced components in a manner known in the art.

It is also possible to produce a multimodal propylene polymer in one

reactor by selecting e.g. one or more of (1) changing polymerization

conditions, (2) using at least two different catalysts, (3) using multi site,

e.g. dual site catalysts and (4) using at least two different comonomer

feeds.

Alternatively, the invention further provides a process for producing a

propylene polymer comprising at least two different propylene homo- or

copolymer components (i) and (ii) as defined above, wherein each

component (i) and (ii) is produced by polymerizing propylene, optionally

together with one or more comonomers, in the presence of a polymerization

catalyst in a multistage polymerization process using one or more

polymerization reactors, which may be the same or different, e.g. at least

loop-loop, gas-gas or any combination of loop and gas reactors. Each stage

may be effected in parallel or sequentially using the same or different

polymerization method(s). In case of a sequential stages each components,

e.g. (i) and (ii), may be produced in any order by carrying out the

polymerization in each step, except the first step, in the presence of the

polymer component formed, in the preceding step. Preferably, the catalyst

used and added in the first step is present in the subsequent step(s).

Alternatively, the same or different catalyst can be added in the subsequent

step(s).

-10-

Multistage processes include also bulk/gas phase reactors known as

multizone gas phase reactors for producing multimodal propylene polymer.

Thus a further embodiment provides a process for producing any of the

above polymer composition, which comprises (i) a propylene homo- or

copolymer component and, optionally, (ii) an propylene homo- or

copolymer component, wherein the process includes a step of:

(a)	polymerizing in a slurry reactor, preferably a loop reactor, propylene,

optionally together with one of more comonomers, in the presence of a

polymerization catalyst to produce a first propylene polymer

component (one of components (i) and (ii)), and,

optionally, transferring the reaction product of step (a) to a subsequent

gas phase reactor and

(b)	polymerizing in a gas phase reactor propylene, optionally together

with one or more comonomers, in the presence of the reaction product

of step (a) to produce a second polymer component (the other of

components (i) and (ii)) for obtaining the propylene polymer, and

recovering the obtained composition.

A preferred multistage process is a "loop-gas phase"-process, such as

developed by Borealis A/S, Denmark (known as BORSTAR® technology)

described e.g. in patent literature, such as in EP 0887 379 or in

W092/12182.

If the polymer composition has at least a multimodal MWD, then the lower

molecular weight (LMW) fraction and the higher molecular weight (HMW)

fraction can be made in different steps (a) and (b), in any order.

Optionally, and preferably, the process may also comprise a

prepolymerization step in a manner known in the field and which may

precede the polymerisation step (a).

If desired, a further elastomeric comonomer component, so-called rubber

component, may be incorporated into the obtained propylene polymer to

form a heterophasic copolymer of the polymer mentioned above. The

rubber component, preferably elastomeric propylene copolymer, with at

-11 -

least ethylene comonomer, may preferably be produced after the gas phase

polymerization step (b) in a subsequent second or further gas phase

polymerizations using one or more gas phase reactors.

The process is preferably a continuous process.

Preferably, in the process for producing the propylene polymer as defined

above the conditions for the slurry reactor of step (a) may be as follows:

the temperature is within the range of 40°C to 110°C, preferably

between 60°C and 100°C, 70-90 °C,

the pressure is within the range of 20 bar to 80 bar, preferably

between 30 bar to 60 bar,

hydrogen can be added for controlling the molar mass in a manner

known per se.

Subsequently, the reaction mixture from the slurry (bulk) reactor (step a) is

transferred to the gas phase reactor, i.e. to step (b), whereby the conditions

in step (b) are preferably as follows:

the temperature is within the range of 50°C to 130°C, preferably

between 60°C and 100°C,

the pressure is within the range of 5 bar to 50 bar, preferably between

15 bar to 35 bar,

hydrogen can be added for controlling the molar mass in a manner

known per se.

The residence time can vary in both reactor zones. In one embodiment of

the process for producing the propylene polymer the residence time in

slurry reactor, e.g. loop is in the range 0.5 to 5 hours, e.g. 0.5 to 2 hours

and the residence time in gas phase reactor will generally be 1 to 8 hours.

If desired, the polymerization may be effected in a known manner under

supercritical conditions in the slurry, preferably loop reactor, and/or as a

condensed mode in the gas phase reactor.

- 12-

The process of the invention or any embodiments thereof above or below

enable highly feasible means for producing and further tailoring the

propylene polymer composition within the invention. E.g. the properties of

the polymer composition can be adjusted or controlled in a known manner

e.g. with one or more of the following process parameters: temperature,

hydrogen feed, comonomer feed, propylene feed e.g. in the gas phase

reactor, catalyst, the type and amount of an external donor (if used), split

between components, e.g. components (i) and (ii).

The above process enables very feasible means for obtaining the reactor-

made propylene polymer as defined above.

In principal any catalyst can be used which provides the propylene polymer

of the invention. Preferably the catalyst is a solid non-silica supported

catalyst comprising at least a single site catalyst component, including a

metallocene or a non-metallocene catalyst component, preferably a

metallocene complex, as a catalytically active component. The catalyst may

optionally comprise an activator as a cocatalyst. Preferably, the catalyst

comprises a metallocene component and an activator as the cocatalyst

component. Further preferable, the cocatalyst contains aluminium, i.e. is a Al-

containing cocatalyst, such as aluminoxane.

In a further preferable embodiment the propylene polymer is obtainable by

a solid non-silica supported catalyst polymerization, whereby the catalyst

preferably contains an Al-based cocatalyst. More preferably, said solid

non-silica supported catalyst is free from any boron-containing cocatalyst,

more preferably free from any boron-based catalyst components. "Non-

silica supported catalyst" means a support or carrier material which is other

than silica or a modified silica carrier.

It is in particular preferable that the catalyst is obtainable by the emulsion

solidification technology described in WO03/051934. This document is

herewith included entirely to this application by reference. Hence the

catalyst is preferably a non-silica supported metallocene catalyst

comprising an organo-metallic compound of a transition metal of group 3

to 10 or the periodic table (IUPAC), or of an actinide or lantanide, in the

form of solid catalyst particles, obtainable by a process comprising the

steps of

-13-

a)	preparing a solution of one or more catalyst components;

b)	dispersing said solution in a solvent immiscible therewith to

form an emulsion in which said one or more catalyst

components are present in the droplets of the dispersed

phase,

c)	solidifying said dispersed phase to convert said droplets to

solid particles and optionally recovering said particles to

obtain said catalyst.

Preferably a solvent, more preferably an organic solvent, is used to form

said solution. Still more preferably the organic solvent is selected from the

group consisting of a linear alkane, cyclic alkane, linear alkene, cyclic

alkene, aromatic hydrocarbon and halogen-containing hydrocarbon.

Moreover the immiscible solvent forming the continuous phase is an inert

solvent, more preferably the inmiscible solvent comprises a fluorinated

organic solvent and/or a functionalized derivative thereof, still more

preferably the inmiscible solvent comprises a semi-, highly- or

perfluorinated hydrocarbon and/or a functionalized derivative thereof. It is

in particular preferred, that said immiscible solvent comprises a

perfluorohydrocarbon or a functionalised derivative thereof, preferably C3-C30

perfluoroalkanes, -alkenes or -cycloalkanes, more preferred C4-C10 perfluoro-

alkanes, -alkenes or -cycloalkanes, particularly preferred perfluorohexane,

perfluoroheptane, perfluorooctane or perfluoro (methylcyclohexane) or a mixture

thereof.

Furthermore it is preferred that the emulsion comprising said continuous phase

and said dispersed phase is a bi-or multiphasic system as known in the art. An

emulsifier may be used for forming the emulsion. After the formation of the

emulsion system, said catalyst is formed in situ from catalyst components

in said solution.

In principle, the emulsifying agent may be any suitable agent which

contributes to the formation and/or stabilization of the emulsion and which

does not have any adverse effect on the catalytic activity of the catalyst.

The emulsifying agent may e.g. be a surfactant based on hydrocarbons

optionally interrupted with (a) heteroatom(s), preferably halogenated

- 14-

hydrocarbons optionally having a functional group, preferably semi-,

highly- or perfluorinated hydrocarbons as known in the art. Alternatively,

the emulsifying agent may be prepared during the emulsion preparation,

e.g. by reacting a surfactant precursor with a compound of the catalyst

solution. Said surfactant precursor may be a halogenated hydrocarbon with

at least one functional group, e.g. a highly fluorinated C{ to C30 alcohol,

which reacts e.g. with a cocatalyst component, such as aluminoxane.

In principle any solidification method can be used for forming the solid particles

from the dispersed droplets. According to one preferable embodiment the

solidification is effected by a temperature change treatment. Hence the emulsion

subjected to gradual temperature change of up tolO °C per minute, preferably 0.5

to 6 per minute and more preferably 1 to 5 °C per minute. Even more preferred

the emulsion is subjected to a temperature change of more than 40 C, preferably

more than 50 °C within less than 10 seconds, preferably less than 6 seconds.

The recovered particles have preferably an average size range of 5 to 200 pm,

more preferably 10 to lOOum.

Moreover, the form of solidified particles have preferably a spherical shape, a

predetermined particles size distribution and a surface area of less than 50 m /g,

preferably less than 30 m /g and more preferably less than 20 m /g, wherein said

particles are obtained by the process as described above.

For further details, embodiments and examples of the catalyst components,

continuous and dispersed phase system, emulsion formation method, emulsifying

agent and solidification methods reference is made e.g. to the above

WO03/051934.

The catalytically active component is preferably of a transition metal

compound of formula (I)

(L)mRnMXq (I)

wherein

M is a transition metal of group 3 to 10 or the periodic table

(IUPAC), or of an actinide or lantanide,

each X is independently a monovalent anionic ligand, such as c-

ligand,

- 15-

each L is independently an organic ligand which coordinates to

M,

R is a bridging group linking two ligands L,

m is 1,2 or 3,

n is 0 or 1,

q is 1,2 or 3 and

m+q is equal to the valency of the metal.

Said catalytically active component is preferably a single site (SS) catalyst

component including metallocenes and non-metallocenes

In a more preferred definition, each L is independently

(a)	a substituted or unsubstituted cyclopentadiene or a mono-, bi- or multifused

derivative of a cyclopentadiene which optionally bear further substiruents and/or

one or more hetero ring atoms from a Group 13 to 16 of the Periodic Table

(IUPAC); or

(b)	an acyclic, η1- to η4- or -η6-ligand composed of atoms from Groups 13 to 16

of the Periodic Table, and in which the open chain ligand may be fused with one

or two, preferably two, aromatic or non-aromatic rings and/or bear further

substiruents; or (c) a cyclic a-, η1- to η4- or η6-, mono-, bi- or multidentate ligand

composed of unsubstituted or substituted mono-, bi- or multicyclic ring systems

selected from aromatic or non-aromatic or partially saturated ring systems and

containing carbon ring atoms and optionally one or more heteroatoms selected

from Groups 15 and 16 of the Periodic Table.

By "σ-ligand" is meant in a known manner a group bonded to the metal at one or

more places via a sigma bond.

According to a preferred embodiment said organotransition metal compound (I)

is a group of compounds known as metallocenes. Said metallocenes bear at least

one organic ligand, generally 1, 2 or 3, e.g. 1 or 2, which is η-bonded to the

metal, e.g. a η2-6-ligand, such as a η5-ligand. Preferably, a metallocene is a Group

4 to 6 transition metal, which contains at least one η5-ligand..

Preferably the metallocene compound has a formula (II):

(Cp)mRnMXq	(II)

-16-

wherein M is Zr, Hf or Ti, m=l or 2, and at least one Cp is independently a

cyclopenadienyl, indenyl, tetrahydroindenyl or fluorenyl, whereby each of

said Cp may be unsubstituted or substituted; the optional one or more

substituent(s) may be independently selected from a group including

halogen, hydrocarbyl (e.g. Cl-C20-alkyl, C2-C20-alkenyl, C2-C20-

alkynyl, C3-C12-cycloalkyl, C6-C20-aryl or C7-C20-arylalkyl), C3-C12-

cycloalkyl which contains 1, 2, 3 or 4 heteroatom(s) in the ring moiety, C6-

C20-heteroaryl, Cl-C20-haloalkyl, -SiR"3, -OSiR"3, -SR", -PR"2 or -NR"2,

each R" is independently a hydrogen or hydrocarbyl, e.g. Cl-C20-alkyl,

C2-C20-alkenyl, C2-C20-alkynyl, C3-C12-cycloalkyl or C6-C20-aryl; or

e.g. in case of -NR"2, the two substituents R" can form a ring, e.g. five- or

six-membered ring, together with the nitrogen atom wherein they are

attached to; preferably, m is 2 and both Cp-rings are indenyl rings which

each independently bear one or two substituents, preferably one substituent,

at the five ring of the indenyl moiety, more preferably at 2-position (such

substituent at 2-position is preferably selected from an alkyl, such as Ci-C6

alkyl, e.g. methyl or ethyl, or trialkyloxysiloxy, wherein each alkyl is

independently selected from CrC6 alkyl, such as methyl or ethyl), and one

or more substituents, preferably one substituent, at the six ring of the

indenyl moiety, more preferably at 4-position (such substituent at the 4-

position is preferably C6-C2o aromatic or heteroaromatic ring moiety, such

as phenyl or naphthyl, preferably phenyl, which is optionally substituted

with one or more substitutents, such as C1-C6 alkyl). The Cp ligands of the

metallocene are preferably linked with a bridge member R, in case of

indenyl, typically at 1-position. The bridge member R may contain one or

more bridge atoms selected from e.g. C, Si and/or Ge, preferably from C

and/or Si. One preferable bridge R is R'2Si=, wherein R' is selected

independently from one or more of e.g. C1-C10 alkyl, CrC2o alkyl, such as

C6-C12 aryl, or C7-C40, such as C7-C12 arylalkyl, wherein alkyl as such or as

part of arylalkyl is preferably CrC6 alkyl, such as ethyl or methyl,

preferably methyl, and aryl is preferably phenyl. The bridge R'2Si= is

preferably e.g. Q-C6 alkyl2Si=, diphenylSi= or Ci-C6 alkylphenylSi=, such

as Me2Si=.

The above described active catalyst components are commercially available

or may be prepared according to the methods described in the literature. As

an example of feasible single site catalysts, preferably metallocenes, and

- 17-

the preparation methods thereof, reference is made to the above

WO03/051934, as well as to EP836608, EP 576 970 and EP722 956,

without limiting to these.

As mentioned above the catalyst system may further comprise an activator

as a cocatalyst, as described in WO 03051934, which is enclosed hereby

with reference.

Preferred as cocatalysts for metallocenes and non-metallocenes, if desired,

are the aluminoxanes, in particular the Cl-ClO-alkylaluminoxanes, most

particularly methylaluminoxane (MAO). Such aluminoxanes can be used as

the sole cocatalyst or together with other cocatalyst(s). Thus besides or in

addition to aluminoxanes, other cation complex forming catalysts activators

can be used. Said activators are commercially available or can be prepared

according to the prior art literature.

Further aluminoxane cocatalysts are described i.a. in WO-A-9428034

which is incorporated herein by reference. These are linear or cyclic

oligomers of having up to 40, preferably 3 to 20, -(A1(R"')0)- repeat units

(wherein R'" is hydrogen, Cl-ClO-alkyl (preferably methyl) or C6-C18-

aryl or mixtures thereof).

The use and amounts of such activators are within the skills of an expert in

the field. As an example, with the boron activators, 5:1 to 1:5, preferably

2:1 to 1:2, such as 1:1, ratio of the transition metal to boron activator may

be used. In case of preferred aluminoxanes, such as methylaluminumoxane

(MAO), the amount of Al, provided by aluminoxane, can be chosen to

provide a molar ratio of Al: transition metal e.g. in the range of 1 to 10 000,

suitably 5 to 8000, preferably 10 to 7000, e.g. 100 to 4000, such as 1000 to

3000. Typically in case of solid (heterogeneous) catalyst the ratio is

preferably below 500.

The quantity of cocatalyst to be employed in the catalyst of the invention is

thus variable, and depends on the conditions and the particular transition

metal compound chosen in a manner well known to a person skilled in the

art.

-18-

Any additional components to be contained in the solution comprising the

organotransition compound may be added to said solution before or,

alternatively, after the dispersing step.

Determination Methods and Definitions

The following definitions of terms and determination methods apply for the

above general description of the invention as well as to the below examples

unless otherwise defined.

Elementary analysis

The below described elementary analysis was used for determining the content of

the elementary residues which are mainly originating from the catalyst,

especially the A1-, B- and Si-residues in the polymer. Said A1-, B- and Si-

residues can be in any form, e.g. in elementary or ionic form, which can be

recovered and detected from the propylene polymer using e.g. the below

described ICP-method. The method can also be used for determining the Ti

content of the polymer. It is understood that also other known methods can be

used which would result in similar results.

ICP (Inductively coupled plasma emission) -spectrometry

ICP-instrument: The instrument for determination of A1-, Si- and B-content was

ICP Optima 2000 DV, PSN 620785 (supplier PerkinElmer Instruments, Belgium)

with the software of the instrument.

Detection limits are 0,1 ppm (Al), 0,1 ppm (Si) and 0,1 ppm (B).

The polymer sample was first ashed in a known manner, then dissolved in an

appropriate acidic solvent. The dilutions of the standards for the calibration curve

are dissolved in the same solvent as the sample and the concentrations chosen so

that the concentration of the sample would fall within the standard calibration

curve.

ppm: means parts per million by weight.

Ash content: Ash content is measured according to ISO 3451-1 (1997)

standard.

-19-

Calculated ash, Al- and B-content:

The ash and the above listed elements, Al and/or B can also be calculated

from a propylene polymer based on the polymerization activity of the

catalyst as exemplified in the examples. These values would give the upper

limit of the presence of said residues originating from the catalyst.

Thus the estimate catalyst residues is based on catalyst composition and

polymerization productivity, catalyst residues in the polymer can be

estimated according to:

Total catalyst residues [ppm] = 1/ productivity [kgPP/gcatalyst] *1000

Al residues [ppm]= wAl,Catalyst [%] * total catalyst residues [ppm] /TOO

Zr-residues [ppm] = wZr,Calatyst [%] * total catalyst residues [ppm] /100
