Repository: anandvc/allindianpatents

File: patents/263471-elastomeric-compositions-comprising-hydrocarbon-polymer-additives-having-improved-impermeability.html (part 1 of 2)
Indian Patents. 263471:ELASTOMERIC COMPOSITIONS COMPRISING HYDROCARBON POLYMER ADDITIVES HAVING IMPROVED IMPERMEABILITY"

Indian Patents

Recently Granted Patents

  Recently Published Patents

Title of Invention	ELASTOMERIC COMPOSITIONS COMPRISING HYDROCARBON POLYMER ADDITIVES HAVING IMPROVED IMPERMEABILITY"

Abstract	An elastomeric compositions having improved impermeability is disclosed. The cured elastomeric composition may comprise at least one C4-C7 monoolefin elastomer, a hydrocarbon polymer additive, and a clay. In some embodiments, the cured elastomeric composition has a permeation coefficient at 40°C of 90 cc*mm/(m -day) or less. In some embodiments, the elastomeric composition is substantially free of naphthenic oil.	

Full Text	ELASTOMERIC COMPOSITIONS COMPRISING HYDROCARBON POLYMER ADDITIVES HAVING IMPROVED IMPERMEABILITY

FIELD OF THE INVENTION

[0001]  This  invention  relates  to  elastomeric  compositions  having  improved impermeability.  More particularly, this invention relates to cured elastomeric compositions having improved impermeability comprising hydrocarbon polymer additives. BACKGROUND OF THE INVENTION

[0002] Elastomeric compositions are used in a wide variety of applications, including hoses, belts, footwear components, vibration isolation devices, tires, and tire components such as treads, innerliners, and sidewalls. The selection of ingredients for the commercial formulation of an elastomeric composition depends upon the balance of properties desired, the application, and the application's end use.

[0003] For example, in the tire industry the balance between processing properties of the green (uncured) composition in the tire plant and in-service performance of the cured rubber tire composite is of particular importance. The ability to improve the endurance of tires used in a wide variety of conditions, such as is required for agricultural tires, aircraft tires, earthmover tires, heavy-duty truck tires, mining tires, motorcycle tires, medium truck tires, and passenger car tires, while maintaining ease of processability of the uncured elastomeric composition is also of significant importance. Additionally, the goals of improving air impermeability properties, flex fatigue properties, and the adhesion of the elastomeric composition to adjoining tire components without affecting the processability of the uncured elastomeric composition while maintaining or improving the physical property performance of the cured elastomeric composition still remain.

[0004] Conventionally, various processing oils, such as naphthenic, paraffinic, and aromatic oils, have been added to many tire components to aid compound processing. Naphthenic oil has been preferred for tire innerliner compounds due to its processing effectiveness and beneficial secondary properties, e g, compatibility with isobutylene based elastomers. However, while these conventional processing oils improve processability, this benefit may have an undesirable impact on various other properties, including air impermeability.

[0005] Generally, the raw ingredients and materials used in tire compounding impact all tire performance variables, thus, any alternative to conventional processing oils must be

compatible with the rubbers, not interfere with the vulcanization rate, be easily dispersed in the tire compounds, be cost effective, and not adversely impact tire performance. This is of particular concern for tire innerliners and tire innertubes where performance properties must be maintained within specified tolerance levels. For example, small increases in a tire innerliner compound's 300% modulus can lead to reduction in fatigue resistance and cracks with consequential loss in tire durability. Furthermore, for an elastomeric composition that acts as an air barrier it is of particular importance that any benefits in compound processability are not to the detriment of the composition's air retention capabilities. [0006] As oils such as rubber grade naphthenic oil or paraffinic oil tend to increase an elastomeric composition's permeability, halobutyl rubber has been used in tire innerliner compounds to aid in improving air retention. Further improvements in impermeability have been obtained by adding clay to the elastomer to form a "nanocomposite." However, there still remains a need for elastomeric compositions having good processability and improved air retention capability.

[0007] As many tires are compounded and engineered for particular performance characteristics, it is desirable that any replacement for traditional process oils maintains tire performance characteristics, such as rolling resistance, traction, and wear performance. Improvement in air retention qualities can allow improved maintenance of tire rolling resistance performance through the service life of the tire, improved durability, and lower tire operating temperatures, thus there is still a need for a replacement for traditional process oils in tire and tire innerliner compounds which allows for beneficial compound processability and improved tire innerliner impermeability. SUMMARY OF THE INVENTION

[0008] In one aspect, this disclosure relates to an elastomeric composition. The elastomeric composition comprises at least one C4-C7 monoolefin elastomer, a hydrocarbon polymer additive, and a clay.

[0009] In another aspect, this disclosure relates to a cured elastomeric composition. The cured elastomeric composition comprises at least one C4-C7 monoolefin elastomer, a hydrocarbon polymer additive, and clay. In some embodiments, the cured elastomeric composition has a permeation coefficient at 40°C of 90 cc*mm/(m -day) or less or in other embodiments of 80 cc*mm/(m2-day) or less.

[0010] In a further aspect, this disclosure relates to an air barrier, such as a tire innerliner, innertube, or hose. The air barrier comprises an elastomeric composition which is

made by the method of combining at least one C4-C7 monoolefin based elastomer, at least one filler, at least one clay, at least one hydrocarbon polymer additive, and at least one cure agent. The combined components are then cured. In some embodiments, the air barrier has a permeation coefficient at 40°C of 90 cc*mm/(m2-day) or less or in other embodiments of 80 cc*mm/(m -day) or less.

[0011]  In one embodiment, and in combination with any of the above disclosed aspects or embodiments, the hydrocarbon polymer additive may be present in the range of 10 to 40 phr. The hydrocarbon polymer additive preferably comprises a cyclic component, and more preferably comprises dicyclopentadiene.  The hydrocarbon polymer additive may have a softening point in the range of about 115°C to about 130°C, as measured by ASTM E28-99. [0012]  In a preferred embodiment, and in combination with any of the above disclosed aspects or embodiments, the elastomeric composition and/or air barrier are substantially free of naphthenicoil.

[0013]  In another embodiment, and in combination with any of the above disclosed aspects or embodiments, the C4-C7 monoolefin based elastomer may be selected from the group consisting of butyl rubber, halogenated butyl rubber, branched ("star-branched") butyl rubber, halogenated star-branched butyl rubber, poly(isobutylene-co-p-methylstyrene), halogenated poly(isobutylene-co-p-methylstyrene), general purpose rubber, natural rubber, polybutadiene rubber, polyisoprene rubber, styrene-butadiene rubber, styrene-isoprene-butadiene rubber, isoprene-butadiene rubber, high cis-polybutadiene, ethylene-propylene rubber, ethylene-propylene-diene rubber, nitrile rubber, brominated butyl rubber, chlorinated butyl rubber, star-branched polyisobutylene rubber, and mixtures thereof. [0014]  In a further embodiment, and in combination with any of the above disclosed aspects or embodiments, the clay may be an exfoliated clay selected from the group consisting  of  exfoliated  natural  or  synthetic  montmorillonite,  nontronite,  beidellite, volkonskoite,  laponite,  hectorite,  saponite,  sauconite,  magadite,  kenyaite,  steensite, vermiculite, halloysite, aluminate oxides, hydrotalcite, and mixtures thereof. [0015]  In still another embodiment, and in combination with any of the above disclosed aspects or embodiments, the elastomeric composition or air barrier may further comprise a filler which may be selected from calcium carbonate, mica, silica, silicates, talc, titanium dioxide, starch, wood flour, carbon black, and mixtures thereof.

 [0016]  These and other objects, features, and advantages will become apparent as reference is made to the following detailed description, preferred embodiments, examples, and appended claims. DETAILED DESCRIPTION OF THE INVENTION

[0017] Various specific embodiments, versions, and examples are described herein, including exemplary embodiments and definitions that are adopted for purposes of understanding the claimed invention. While the following detailed description gives specific preferred embodiments, those skilled in the art will appreciate that these embodiments are exemplary only, and that the invention can be practiced in other ways. For purposes of determining infringement, the scope of the invention will refer to any one or more of the appended claims, including their equivalents, and elements or limitations that are equivalent to those that are recited. Any reference to the "invention" may refer to one or more, but not necessarily all, of the inventions defined by the claims.

[0018] The term "phr" means parts per hundred parts of rubber, and is a measure common in the art wherein components of a composition are measured relative to the total of all of the elastomer (rubber) components. The total phr or parts for all rubber components, whether one, two, three, or more different rubber components is present in a given recipe is defined as 100 phr. All other non-rubber components are ratioed against the 100 parts of rubber and are expressed in phr.

[0019] The term "elastomer," as used herein, refers to any polymer or combination of polymers consistent with the ASTM D1566 definition, incorporated herein by reference. As used herein, the term "elastomer" may be used interchangeably with the term "rubber." [0020] The elastomeric compositions of the invention can include various elastomers, hydrocarbon polymer additives ("HPAs"), clay, and fillers. In one embodiment, the various elastomers are generally present in the elastomeric composition at 100 phr either alone or in some combination with one another with HPA(s) being present from 5 to 50 phr. [0021] In one embodiment the elastomeric composition is used in a tire or tire component, such as a tire innerliner. In model tire innerliner compounds, the elastomeric composition may comprise: 100 phr of elastomer(s); 5 to 50 phr of HPA(s); optionally, about 50 to about 90 phr of fillers, such as for example, carbon black and/or silica; optionally, about 4 to about 15 phr of clay(s); optionally, about 0.5 to 5 phr of ZnO; optionally, about 1 to about 5 phr of stearic acid; optionally, about 1 to 5 phr of accelerators; optionally, about 0.25 to 1.50 phr of sulfur; and optionally, about 5 phr of other processing aids.

 [0022] In some embodiments, the HPA(s) can be used in addition to other processing aids and oils, or in other embodiments as a replacement for other processing aids and oils. In a preferred embodiment, the elastomeric composition is substantially free of aromatic oil. Substantially free of aromatic oil is defined to mean that aromatic oil has not deliberately been added to the elastomeric composition, or, in the alternative, if present the elastomeric composition comprises less than 0.5 phr of aromatic oil, or more preferably less than 0.25 phr of aromatic oil, or most preferably less than 0.1 phr of aromatic oil. Aromatic oils are compounds containing at least 35% by mass of single- and multiple-ring components. Generally, aromatic oils contain unsaturated polycyclic components.

[0023] In some embodiments, the elastomeric composition may contain naphthenic oil. In other preferred embodiments, the elastomeric composition is substantially free of naphthenic oil. Substantially free of naphthenic oils is defined to mean that naphthenic oil has not deliberately been added to the elastomeric composition, or, in the alternative, if present the elastomeric composition comprises less than 0.5 phr of naphthenic oil, or more preferably less than 0.25 phr of naphthenic oil, or most preferably less than 0.1 phr of naphthenic oil. Generally, naphthenic oils have a viscosity gravity constant of about 0.85 as described in ASTM D2501, a glass transition temperature (Tg) of about -60°C, and a nominal aniline point of about 90 as described in ASTM D611. Elastomer

[0024] The elastomeric composition comprises at least one elastomer. Typical elastomers that may be included in the elastomeric compositions are C4 to C7 monoolefin based rubbers, such as butyl rubber (isoprene-isobutylene rubber, "IIR"), branched ("star-branched") butyl rubber, star-branched polyisobutylene rubber, bromobutyl ("BUR"), chlorobutyl ("CIIR"), random copolymers of isobutylene and para-methylstyrene (poly(isobutylene-c0-/?-methylstyrene)), halogenated poly(isobutylene-co-j9-methylstyrene) ("BIMSM"), polybutadiene rubber ("BR"), high cis-polybutadiene, polyisoprene rubber, isoprene-butadiene rubber ("IBR"), styrene-isoprene-butadiene rubber ("SIBR"), styrene-butadiene rubber ("SBR"), solution-styrene-butadiene rubber ("sSBR"), emulsion-styrene-butadiene rubber, nitrile rubber, ethylene propylene rubber ("EP"), ethylene-propylene-diene rubber ("EPDM"), synthetic-polyisoprene, general purpose rubber, natural rubber, any halogenated versions of these elastomers, and mixtures thereof. Preferred elastomers include isobutylene based elastomers such as, IIR, halogenated IIR, and halogenated poly(isobutylene-co-p-methylstyrene). Useful elastomers can be made by any suitable means

known in the art, and the invention is not herein limited by the method of producing the elastomer.

[0025] In some embodiments, the elastomeric composition comprises a blend of two or more elastomers. Blends of elastomers may be reactor blends and/or melt mixes. The individual elastomer components may be present in various amounts, with the total elastomer content in the elastomeric composition being expressed as 100 phr in the formulation. [0026] Useful elastomers include isobutylene-based homopolymers or copolymers. An isobutylene based elastomer refers to an elastomer or polymer comprising at least 70 mol% repeat units from isobutylene. These polymers can be described as random copolymers of a C4 to C7 isomonoolefin derived unit, such as an isobutylene derived unit, and at least one other polymerizable unit. The isobutylene-based elastomer may or may not be halogenated. [0027] The elastomer may also be a butyl-type rubber or branched butyl-type rubber, including halogenated versions of these elastomers. Useful elastomers are unsaturated butyl rubbers such as homopolymers and copolymers of olefins, isoolefins and multiolefins. Non-limiting examples of other useful unsaturated elastomers are poly(isobutylene-co-isoprene), polyisoprene, polybutadiene, polyisobutylene, poly(styrene-co-butadiene), natural rubber, star-branched butyl rubber, and mixtures thereof.

[0028] The elastomer may or may not be halogenated. Preferred halogenated elastomers may be selected from the group consisting of halogenated butyl rubber, bromobutyl rubber, chlorobutyl rubber, halogenated branched ("star-branched") butyl rubbers, and halogenated random copolymers of isobutylene and para-methylstyrene. Halogenation can be carried out by any means, and the invention is not herein limited by the halogenation process. [0029] In one embodiment, the elastomer may be a branched or "star-branched" butyl rubber ("SBB"). The SBB is typically a composition of a butyl rubber, either halogenated or not, and a polydiene or block copolymer, either halogenated or not. In one embodiment, the SBB or halogenated-SBB is a composition of a butyl or halogenated butyl rubber and a copolymer of a polydiene and a partially hydrogenated polydiene selected from the group including styrene, polybutadiene, polyisoprene, polypiperylene, natural rubber, styrene-butadiene rubber, ethylene-propylene diene rubber ("EPDM"), ethylene-propylene rubber ("EP"), styrene-butadiene-styrene and styrene-isoprene-styrene block copolymers. These polydienes are present in one embodiment, based on the monomer wt%, greater than 0.3 wt%, or in another embodiment in the range of 0.3 to 3 wt% or in the range of 0.4 to 2.7 wt%.

 [0030] The elastomer may be a random copolymer comprising a C4 to C7 isomonoolefin, such as isobutylene and an alkylstyrene comonomer, such as para-methylstyrene, containing at least 80%, alternatively at least 90%, by weight of the para-isomer. In one embodiment, the polymer may be a random elastomeric copolymer of ethylene or a C3 to C6 a-olefin and an alkylstyrene comonomer, such as para-methylstyrene containing at least 80%, alternatively at least 90%, by weight of the para-isomer.

[0031] The copolymers may optionally include functionalized interpolymers wherein at least one or more of the alkyl substituents groups present in the styrene monomer units contain a halogen or some other functional group. In one embodiment, up to 60 mol% of the para-substituted styrene present in the random polymer structure may be functionalized. In another embodiment the amount of functionalized para-methylstyrene is in the range of 0.1 to 5 mol%, or in the range of 0.2 to 3 mol%. The functional group may be halogen or some other functional group which may be incorporated by nucleophilic substitution of benzylic halogen with other groups such as carboxylic acids; carboxy salts; carboxy esters, amides and imides; hydroxy; alkoxide; phenoxide; thiolate; thioether; xanthate; cyanide; cyanate; amino and mixtures thereof. These functionalized isomonoolefin copolymers, their method of preparation, methods of functionalization, and cure are more particularly disclosed in U.S. Patent No. 5,162,445, herein incorporated by reference.

[0032] In a further embodiment, the elastomer is a random copolymer of isobutylene and para-methylstyrene containing 0.5 to 20 mol% para-methylstyrene wherein up to 60 mol% of the methyl substituent groups present on the benzyl ring contain a bromine or chlorine atom, as well as acid or ester functionalized versions thereof.

[0033] In certain embodiments, the random copolymers have a substantially homogeneous compositional distribution such that at least 95% by weight of the polymer has a para-alkylstyrene content within 10% of the average para-alkylstyrene content of the polymer. Exemplary polymers are characterized by a narrow molecular weight distribution (Mw/Mn) of less than 5, alternatively less than 2.5, an exemplary viscosity average molecular weight in the range of 200,000 up to 2,000,000, and an exemplary number average molecular weight in the range of 25,000 to 750,000 as determined by gel permeation chromatography. [0034] The elastomer may be a brominated poly(isobutylene-co-p-methylstyrene) ("BIMSM"). BIMSM polymers generally contain 0.1 to 5% mole of bromomethylstyrene groups relative to the total amount of monomer derived units in the copolymer. In one embodiment, the amount of bromomethyl groups is in the range of 0.2 to 3.0 mol%, or in the

range of 0.3 to 2.8 mol%, or in the range of 0.4 to 2.5 mol%, or in the range of 0.3 to 2.0 mol%, wherein a desirable range may be any combination of any upper limit with any lower limit. Expressed another way, exemplary copolymers may contain 0.2 to 10 wt% of bromine, based on the weight of the polymer, or 0.4 to 6 wt% bromine, or 0.6 to 5.6 wt%, in another embodiment they are substantially free of ring halogen or halogen in the polymer backbone chain. In one embodiment, the random polymer is a copolymer of C4 to C7 isoolefin derived units (or isomonoolefin), para-methylstyrene derived units and para-(halomethylstyrene) derived units, wherein the para-(halomethylstyrene) units are present in the polymer in the range of 0.4 to 3.0 mol% based on the total number of para-methylstyrene, and wherein the para-methylstyrene derived units are present in the range of 3 to 15 wt% or in the range of 4 to 10 wt% based on the total weight of the polymer. In a preferred embodiment, the para-(halomethylstyrene) is para-(bromomethylstyrene).

[0035] Commercial embodiments of useful halogenated isobutylene-p-methylstyrene rubbers include the EXXPRO™ elastomers, available from ExxonMobil Chemical Company, Houston, TX, having a Mooney viscosity (ML 1+8 at 125°C, ASTM D1646) in the range of 30 to 50, a p-methylstyrene content in the range of 4 to 8.5 wt%, and a bromine content in the range of 0.7 to 2.2 wt% relative to the halogenated isobutylene-p-methylstyrene rubber. [0036] In a further embodiment, the elastomer may be at least one non isobutylene based rubber of types conventionally used in tire rubber compounding, and herein referred to as "general purpose rubber." A general purpose rubber may be any rubber that usually provides high strength and good abrasion along with low hysteresis and high resilience. [0037] Examples of general purpose rubbers include natural rubber ("NR"), polyisoprene rubber ("IR"), poly(styrene-co-butadiene) rubber ("SBR"), polybutadiene rubber ("BR"), poly(isoprene-co-butadiene) rubber ("IBR"), styrene-isoprene-butadiene rubber ("SIBR"), and mixtures thereof. Ethylene-propylene rubber ("EP") and ethylene-propylene-diene rubber ("EPDM"), and their mixtures are also referred to as general purpose rubbers.

[0038] In one embodiment, the elastomer may include a polybutadiene rubber ("BR"). The Mooney viscosity of the polybutadiene rubber as measured at 100°C (ML 1+4, ASTM D1646) may be in the range of 35 to 70, or 40 to about 65, or in the range of 45 to 60 in another embodiment. Another useful general purpose rubber is high cis-polybutadiene ("cis-BR"). By "cis-polybutadiene" or "high cis-polybutadiene", it is meant that 1,4-cis polybutadiene is used, wherein the amount of cis component is at least 90%.

 [0039]	The elastomer may be a polyisoprene (IR) rubber. The Mooney viscosity of the

polyisoprene rubber as measured at 100°C (ML 1+4, ASTM D1646) may be in the range of 35 to 70, or 40 to about 65, or in another embodiment in the range of 45 to 60. [0040] The elastomeric composition may comprise rubbers of ethylene and propylene derived units such as EP and EPDM as suitable secondary elastomers. Examples of suitable comonomers in making EPDM are ethylidene norbornene, 1,4-hexadiene, dicyclopentadiene, as well as others. In one embodiment, the elastomeric composition may comprise an ethylene/alpha-olefin/diene terpolymer. The alpha-olefin may be selected from the group consisting of C3 to C20 alpha-olefin with propylene, with butene and octene being preferred and propylene most preferred. The diene component may be selected from the group consisting of C4 to C20 dienes.

[0041] In one embodiment, one or more elastomers may be a natural rubber. Desirable

embodiments of natural rubbers may be selected from technically specified rubbers ("TSR"),

such as Malaysian rubbers which include, but are not limited to, SMR CV, SMR 5, SMR 10,

SMR 20, SMR 50, and mixtures thereof. Preferred natural rubbers have a Mooney viscosity

at 100°C (ML 1+4, ASTM D1646) in the range of 30 to 120, or in the range of 40 to 80.

[0042] The elastomers useful in this invention can be blended with various other rubbers

or plastics, in particular thermoplastic resins such as nylons or polyolefins such as

polypropylene or copolymers of polypropylene. These compositions are useful in air barriers

such as bladders, tire innertubes, tire innerliners, air sleeves (such as in air shocks),

diaphragms, as well as other applications where high air or oxygen retention is desirable.

[0043] In a preferred embodiment the elastomer is selected from poly(isobutylene-co-

alkylstyrene),	preferably	poly(isobutylene-co-p-methylstyrene),	halogenated

poly(isobutylene-co-alkylstyrene),  preferably  halogenated  poly(isdbutylene-co-p-methylstyrene), star branched butyl rubber, halogenated star-branched butyl rubber, butyl rubber, halogenated butyl rubber, and mixtures thereof. In another preferred embodiment the elastomer comprises bromobutyl rubber or chlorobutyl rubber. Hydrocarbon Polymer Additive

[0044] The elastomeric composition may further comprise a hydrocarbon polymer additive ("HP A"). HP As are generally derived from petroleum streams, and may be hydrogenated or non-hydrogenated resins. Useful HP As include, but are not limited to, aliphatic HP As, aromatic modified aliphatic HP As, aliphatic/aromatic resins, polycyclic resins,  hydrogenated  polycyclic  resins,  hydrogenated  polycyclic  aromatic  resins,

hydrogenated aromatic resins in which a substantial portion of the benzene rings are converted to cyclohexane rings, gum rosins, gum rosin esters, wood rosins, wood rosin esters, tall oil rosins, tall oil rosin esters, polyterpenes, aromatic modified polyterpenes, terpene phenolics, and combinations thereof.

[0045] The HPA may be used as an elastomer compounding material. Depending on how the HPA is compounded, optimization of rubber characteristics for rubber and tire durability, traction, and abrasion resistance can be achieved. For example, naphthenic oil is normally added to a tire innerliner compound formulation to ensure adequate processing qualities of the compound in a tire production factory. However, naphthenic oil has a detrimental effect by increasing innerliner permeability. Use of HP As in place of naphthenic oil may allow for maintenance of compound processing characteristics such as Mooney viscosity while simultaneously improving innerliner impermeability. Replacement of naphthenic process oil with HPA may allow maintenance of innerliner compound factory processing qualities and thus enable improvements in other properties such as, but not limited to, fatigue resistance, durability, and/or impermeability.

[0046] The properties (molecular weight, molecular weight distribution, glass transition temperature, branching, etc.) of the HPA may be manipulated by varying the feedstock from which the HPA is derived. The HPA may be produced from a variety of feedstocks; for example, in some embodiments a major component of the feedstock may be piperylene, while in other embodiments cyclopentadiene may be a main component, and in further embodiments, distillates containing vinyltoluenes and indene may be the main components. [0047] The properties of the HPA are also affected by the microstructure of the resin, i.e., the type and amount of monomer components. Monomer placement in the resin chain is random leading to further complexity in the polymer microstructure. For example, some resins may contain aliphatic hydrocarbon components which have a hydrocarbon chain formed from C4-C6 fractions containing variable quantities of piperylene, isoprene, mono-olefins, and non-polymerizable paraffinic compounds. Such HP As may be based on pentene, butane, isoprene, piperylene, and generally contain reduced quantities of cyclopentadiene and dicyclopentadiene. The HPA may also contain aromatic hydrocarbon structures having polymeric chains which are formed of aromatic units, such as styrene, xylene, a-methylstyrene, vinyl toluene, and indene. Other HPAs may comprise primarily cyclopentadiene and/or dicyclopentadiene.

 [0048] The HPA may contain "aliphatic" and/or "aromatic" components. Preferred aliphatic olefins are C4 to C20, preferably C4 to C7, even more preferably C5 to C6, linear, branched, or alicyclic olefins or non-conjugated diolefins. Preferred aromatic olefins include one or more of styrene, indene, derivatives of styrene and derivatives of indene. Particularly preferred aromatic olefins include styrene, alpha-methylstyrene, beta-methylstyrene, indene and methylindenes, and vinyl tolunes. In preferred embodiments, the HPA comprises monomers derived from piperylene, isoprene, amylene, cyclics, styrene, indene, or combinations thereof.

[0049] Piperylenes are generally a distillate cut or synthetic mixture of C5 diolefins, which include, but are not limited to, cis-l,3-pentadiene, trans-l,3-pentadiene, and mixed 1,3-pentadiene. In general, piperylenes do not include branched C5 diolefins such as isoprene. [0050] Cyclics are generally a distillate cut or synthetic mixture of C5 and C6 cyclic olefins, diolefins, and dimers therefrom. Cyclics include, but are not limited to, cyclopentene, cyclopentadiene ("CPD"), dicyclopentadiene ("DCPD"), cyclohexene, 1,3-cyclohexadiene, and 1,4-cyclohexadiene. The term dicyclopentadiene is defined to include both the endo and exo forms of DCPD. A preferred cyclic is cyclopentadiene. The cyclic may be substituted; preferred substituted cyclics include CPDs and DCPDs substituted with a CI to C40 linear, branched, or cyclic alkyl group, preferably one or more methyl groups. Methylcyclopentadiene is a preferred substituted cyclopentadiene.

[0051] The HPA may include one or more styrenic components, such as styrene, derivatives of styrene, and substituted styrenes. In general, styrenic components do not include fused-rings, such as indene.

[0052] The HPA may include one or more indenic components, such as indene and derivatives of indene.

[0053] In some embodiments, styrenic components may tend to lower the HPA's softening point. Other aromatics (especially indenics) may tend to increase the HPA's softening point. In other embodiments, the HPA may include CPD and DCPD which tend to have a broadening effect on molecular weight distribution and tend to increase the HPA's softening point.

[0054] The HPA may be produced by methods generally known in the art for the production of hydrocarbon resins. For example, in some embodiments the HPA is produced by thermal polymerization, while in other embodiments the HPA may be produced by

catalytic polymerization. The polymerization and stripping conditions may be adjusted according to the nature of the feed to obtain the desired resin.

[0055] In one embodiment, the HPA may be prepared by thermal polymerization. For example, the resin may be thermally polymerized from a feed containing cyclopentadiene in a benzene or toluene solvent for 2.0 to 4.0 hours at 220 C to 280°C and about 14 bars pressure (1.4 MPa), with conditions being adjusted to control the molecular weight and softening point of the resin. The feed may further contain alkyl cyclopentadienes, dimers and codimers of cyclopentadiene and methylcyclopentadiene, and other acyclic dienes such as 1,3-piperylene and isoprene. Other copolymerizable unsaturated monomers such as vinyl aromatics such as styrene, a-methylstyrene, indene, and vinyl toluene may also be present. [0056] In another embodiment, the HPA may be catalytically polymerized. A preferred method for production of the resins is combining the feed stream in a polymerization reactor with a Friedel-Crafts or Lewis Acid catalyst at a temperature in the range of 0°C and 200°C, preferably in the range of 20°C and 80°C. Friedel-Crafts polymerization is generally accomplished by use of known catalysts in a polymerization solvent, and removal of solvent and catalyst by washing and distillation. The polymerization process may be in a batchwise or continuous mode, continuous polymerization may be in a single stage or in multiple stages. The Friedel-Crafts catalysts that may be used include, but are not limited to, Lewis Acids such as boron triflouride (BF3), complexes of boron triflouride, aluminum trichloride (A1C13), or alkyl-aluminum halides, particularly chloride. In an embodiment, the amount of Lewis Acid that may be used in the catalyst is in the range of 0.3 to 3.0 wt%, based upon the weight of the feed blend, preferably 0.5 to 1.0 wt%. The aluminum trichloride catalyst is preferably used as a powder.

[0057] In a preferred embodiment the resins may be hydrogenated. Any known process for catalytically hydrogenating resins may be used to hydrogenate the resin. The hydrogenation of hydrocarbon resins may be carried out via molten or solution based processes by either a batchwise or, more commonly, a continuous process. Catalysts employed for the hydrogenation of HP As are typically supported monometallic and bimetallic catalyst systems. The catalysts which may be used may include Group VIII metals such as nickel, palladium, ruthenium, rhodium, cobalt, and platinum, Group VI metals such as tungsten, chromium, and molybdenum, Group VII metals such as rhenium, manganese, and copper, other catalysts may be based on group 9, 10, or 11 elements. These metals may be used singularly or in combination of two or more metals, in the metallic form or in an

activated form and may be used directly or carried on a solid support such as alumina or silica-alumina. The support material typically comprises porous inorganic refractory oxides such as silica, magnesia, silica-magnesia, zirconia, silica-zirconia, titanic silica-titania, alumina, silica-aluminun alumino-silicate, etc. Preferably, the supports are essentially free of crystalline molecular sieve materials. Mixtures of the foregoing oxides are also contemplated, especially when prepared as homogeneously as possible. Preferred supports include alumina, silica, carbon, MgO, Ti02, Zr02, Fe03, or mixtures thereof. [0058] The HPA may be polar or non-polar. "Non-polar" means that the HPA is substantially free of monomers having polar groups. Preferably the polar groups are not present, however if they are, preferably they are not present at more that 5 weight %, preferably not more that 2 weight %, even more preferably no more than 0.5 weight %. [0059] Examples of commercially available HP As include: OPPERRA™ 373, 394, 103 all available from ExxonMobil Chemical Company.

[0060] In one embodiment, the HPA has a melt viscosity in the range of 300 to 800 centipoise (cPs) at 160°C, or more preferably 350 to 650 cPs at 160°C. In a preferred embodiment, the HPA's melt viscosity is in the range of 375 to 615 cPs at 160°C, or in the range of 475 to 600 cPs at 160°C. The melt viscosity may be measured by a Brookfield viscometer with a type "J" spindle, ASTM D6267.

[0061] In other embodiments, the HP As have a weight average molecular weight (Mw) greater than about 600 g/mole or greater than about 1000 g/mole. In at least one embodiment, HP As have a weight average molecular weight (Mw) in the range of 1650 to 1950 g/mole, or 1700 to 1900 g/mole. Preferably HPA's have a weight average molecular weight in the range of 1725 to 1890 g/mole. The HPA may have a number average molecular weight (Mn) in the range of 450 to 700 g/mole, or 500 to 675 g/mole, or preferably in the range of 520 to 650 g/mole. The HPA may have a z-average molecular weight (Mz) in the range of 5850 to 8150 g/mole, or more preferably in the range of 6000 to 8000 g/mole. Mw, Mn, and Mz may be determined by gel permeation chromatography (GPC). [0062] In one embodiment the HPA has a polydispersion index ("PDI", PDI = Mw/Mn) of 4 or less. In a preferred embodiment the HPA has a PDI in the range of 2.6 to 3.1. [0063] In some embodiments, HP As have a glass transition temperature (Tg) in the range of about -30°C to about 100°C, or about 0°C to about 80°C, or about 40°C to about 60°C, or about 45°C to about 55°C, or preferably in the range of about 48°C to about 53°C. Differential scanning calorimetry (DSC) may be used to determine the HPA's Tg.  The

procedure for Differential Scanning Calorimetry ("DSC") is described as follows. The polymer is pressed at a temperature of from about 200°C to about 230°C in a heated press, and the resulting polymer sheet is hung, under ambient conditions, in the air to cool. About 6 to 10 mg of the polymer sheet is removed with a punch die. This 6 to 10 mg sample is annealed at room temperature for about 80 to 100 hours. At the end of this period, the sample is placed in a Differential Scanning Calorimeter ("DSC") (Perkin Elmer Pyris One Thermal Analysis System) and cooled to about -50°C to about -70°C. The sample is heated at 10°C/min to attain a final temperature of about 200°C. The sample is kept at 200°C for 5 minutes and a second cool-heat cycle is performed. Events from both cycles are recorded. The thermal output is recorded as the area under the melting peak of the sample, which typically occurs between about 0°C and about 200°C. The total energy absorbed or released by the sample during the testing procedure is the AH, which is expressed as Joules per gram of polymer. The melting point is recorded as the temperature of the greatest heat absorption with respect to a baseline within the range of the melting of the sample. [0064] In one or more embodiments, HP As have a Mn of at least 400, a Mw of at least 500, a Z average molecular weight (Mz) of at least 700, and a polydispersity (Mw/Mn) of at least 1.5, where Mn, Mw, and Mz are determined by Gel Permeation Chromatography. Similarly, the resin has a Mn up to 2000, a Mw of up to 3500, a Mz of up to 15,000, and a polydispersity (Mw/Mn) up to 4.

[0065] In one embodiment the resin has a ring and ball softening point in the range of 10°C to 140°C, preferably 80°C to 120°C, as measured by ASTM E28-99. In another embodiment, the resin has a weight average molecular weight (Mw) of 4000 or less, preferably in the range of 500 and 4000, preferably in the range of 500 to 2500. In another embodiment, the resin has a Mw/Mn of 3 or less, preferably in the range of 1 and 2.4, or in the range of 1 and 2.

[0066] The HPA may contain varying amounts of one or more of piperylene, cyclics, isoprene, amylene, indenic components, and/or styrenic components.

[0067] In one embodiment, the HPA comprises 40 to 90 wt% piperylene, or from 50 to 90 wt%, or more preferably from 60 to 90 wt%. In another embodiment, the HPA comprises from 70 to 90 wt% piperylene.

[0068] In some embodiments, the HPA is substantially free of isoprene. In other embodiments, the HPA contains up to 5 wt% isoprene, or more preferably up to 10 wt% isoprene. In yet another embodiment, the HPA contains up to 15 wt% isoprene.

 [0069]  In some embodiments, the HPA is substantially free of amylene.  In other

embodiments, the HPA contains up to 10 wt% amylene, or up to 25 wt% amylene, or up to

30 wt% amylene. In yet another embodiment, the HPA contains up to 40 wt% amylene.

[0070]  In some embodiments, aromatic olefins are typically present in the HPA from 5

to 45 wt%, or more preferably from 5 to 30 wt%.  In preferred embodiments, the HPA

comprises from 10 to 20 wt% aromatic olefins.

[0071]  In one embodiment, the HPA comprises up to 60 wt% styrenic components or up

to 50 wt% styrenic components. In one embodiment, the HPA comprises from 5 to 30 wt%

styrenic components, or from 5 to 20 wt% styrenic components. In a preferred embodiment,

the HPA comprises from 10 to 15 wt% styrenic components.

[0072]  In another embodiment, the HPA may include up to 15 wt% indenic components,

or up to 10 wt% indenic components. Indenic components include indene and derivatives of

indene.  In one embodiment, the HPA comprises up to 5 wt% indenic components.  In

another embodiment, the HPA is substantially free of indenic components.

[0073]  In one embodiment the HPA may include up to 60 wt% cyclics or up to 50 wt%

cyclics. In some embodiments, the HPA includes cyclics in an amount in the range of about

0.1 wt% to about 50 wt%, or about 0.5 wt% to about 30 wt% cyclics, or about 1.0 wt% to

about 20 wt% cyclics are included. In other embodiments, the HPA comprises from about 5

wt% to about 15 wt% cyclics.

[0074]  In other preferred embodiments, the HPA may comprise greater than 75 wt% of
