Repository: anandvc/allindianpatents

File: patents/263475-polyoxypropylene-polyoxyethylene-terpene-compounds-in-emulsion-polymerization.html
Indian Patents. 263475:POLYOXYPROPYLENE/POLYOXYETHYLENE TERPENE COMPOUNDS IN EMULSION POLYMERIZATION

Indian Patents

Recently Granted Patents

  Recently Published Patents

Title of Invention	POLYOXYPROPYLENE/POLYOXYETHYLENE TERPENE COMPOUNDS IN EMULSION POLYMERIZATION

Abstract	The invention relates to the use, in emulsion polymerization, of at least a compound derived from a terpene and comprising a number of oxypropylene units ranging between 0 to 20, and a number of oxyethylene units ranging between 2 to 80.	

Full Text	 

Use of Polyoxypropylene and Polyoxyethylene Terpene Compounds in

Emulsion Polymerization

This patent application claims priority from provisional patent application serial number 60/633,050 filed on December 3, 2004 and non-provisional patent application filed as RD 05018 on December 1, 2005.

Field of the Invention

The present invention relates to emulsion polymerization using terpene based surfactants as emulsifiers. The terpene based surfactants comprise oxypropylene and oxyethylene units. The invention also relates to emulsion polymerization using the sulfate and phosphate salts of the terpene based surfactants as emulsifiers. Further, the present invention relates to methods of using such emulsions formed from the terpene based surfactants.

Background of the Invention

Polymers, both synthetic and natural, have been employed in aqueous solutions as thickening and flocculating agents. They have found commercial use in a variety of end uses such as wastewater treatment, water purification, papermaking, petroleum recovery, oil drilling mud stabilizers, and latex. Latex is a water based polymer dispersion, widely used in industrial applications.

Polymerization is a preferred technology used to make emulsion polymers and polymer latexes. The use of latex, produced by emulsion polymerization, in the production of paints or coatings for substrates is well known in the art. However, such paints or coatings are adversely affected by the presence of emulsifiers required in the emulsion

polymerization process. The emulsifiers often cause foaming in the paint or coating. It would be desirable to have an emulsifier having low foaming effects and improved stability properties.

Furthermore, in latex polymerization, surfactants are necessary to provide stable monomer pre-emulsion, stability during the polymerization, and overall stability of the final latex. However, traditional surfactants for polymerization of latexes and emulsions tend to create foaming upon agitation and cause other difficulties during the polymerization process and in the final formulations containing the latex. To overcome this, a defoamer is generally required. Unfortunately, addition of a defoamer has numerous drawbacks including dewetting of the coating and increased raw material cost. It would be desirable to have a polymerization surfactant having low foaming effects and improved stability properties.

Summary of the Invention

This invention provides a process for the production of polyoxypropylene and polyoxyethylene terpene based surfactants, and processes to produce emulsion polymers of such polyoxypropylene and polyoxyethylene terpene based surfactants and the resulting emulsion polymer products. The polyoxypropylene and polyoxyethylene terpene based surfactants produced by the process of this invention produce emulsion polymers of greatly improved properties compared to emulsion polymers produced from conventional surfactants.

Particularly, the invention is directed to the use of polyoxypropylene and polyoxyethylene terpene based surfactants for latex synthesis.  More particularly, the invention is directed to the use of alkoxylate surfactants and their sulfate and phosphate salts useful in emulsion and latex synthesis.  Even more particularly, the invention is

directed to the use of alkoxylates of 6t6-dimethylbicycio[3,1,1]hept-2-ene-2-ethanol and their sulfate and phosphate salts as emulsifiers useful in emulsion and latex polymerization.

Furthermore, the polyoxypropylene and polyoxyethylene terpene based surfactants may be nonionic or anionic.

Detailed Description of Invention and Preferred Embodiments

The present invention relates to the use, in emulsion polymerization, of a terpene based surfactant. The terpene based surfactant in accordance with the invention comprises at least one compound having the following formula:

Z-Y-[CH(R3)-CH(R4)"0]n-[CH2CH2-0]rn-R5

in which Z represents a bicyclo[a,b,c,]heptenyl or bicycio[a,b,c]heptyl radical, and wherein a+b+c=5 and a=2, 3, or 4; b=2 or 1; and c=0 or 1. R3 and R4, which may be identical or different, represent hydrogen or a linear, branched or cyclic, saturated or unsaturated C1-C22 hydrocarbon radical, provided that at least one of the radicals R3 or R4 is other than hydrogen; and R5 represents hydrogen, or a group selected from the followina:

w

-S03M

-P03(M)2

-(CH2)rCOOM

-(CH2)z-S03M

in which formula, M represents hydrogen, an alkali metal or an ammonium function N(R)4+, in which R, which may or may not be identical, represents hydrogen or a linear, branched or cyclic, saturated or unsaturated C1-C22 hydrocarbon radical, which may be hydroxylated; r is

in the range 1 to 6; z is in the range 1 to 6; n is a whole number or fraction in the range 0-20 inclusive; m is a whole number or fraction in the range 2-80 inclusive.

The Z radical is optionally substituted by at least one C1-C6 alkyl radical and may comprise a backbone selected from those indicated below or the corresponding backbones minus the double bond:

Preferred anionic alkoxylated surfactants have the general formula above wherein X represents a sulfate or phosphate group, and preferred nonionic alkoxylated surfactants have the general formula above wherein X represents a hydrogen group.

The terpene based surfactants described above are used in latex emulsion polymers or as emulsifiers/surfactants in emulsion polymerization. Latex, water based dispersions of polymers obtained by emulsion polymerization, are widely used in various applications such as paints, adhesives, paper coatings, carpet backing and rheology modifiers (HASE).

As discussed previously, the surfactants used to stabilize the latex can increase foaming during the manufacturing of the latex and in the final application and require the addition of a defoamer that may have other inconveniences such as the dewetting of the coating responsible for the formation of fish eyes in the paint film. The foaming phenomenon is also detrimental to paint quality and should be avoided. The terpene based surfactant of this invention may be used as replacements for traditional foamy emulsifiers employed in emulsion polymerization and eliminate or avoid the problem or drawbacks in the resulting latex and its final applications such as paints, coatings, adhesives, or rheology modifiers.

In another aspect, this invention relates to a method of making an emulsion polymer by emulsion polymerization in the presence of a terpene based surfactant. For example, an emulsion polymer is produced by emulsion polymerization in the presence of a Nopol surfactant having the formula:

blends, acrylic acid, methacrylic acid, styrene, vinyl toluene, vinyl acetate, vinyl esters of higher carboxylic acids than acetic acid, e.g. vinyl versatate, acrylonitrile, acrylamide, butadiene, ethylene, vinyl chloride and the like, and mixtures thereof.

In the above process, suitable initiators, reducing agents, catalysts and surfactants are well known in the art of emulsion polymerization. Typical initiators include ammonium persulfate (APS), hydrogen peroxide, sodium, potassium or ammonium peroxydisulfate, dibenzoyl peroxide, lauryl peroxide, ditertiary butyl peroxide, 2,2'-azobisisobutyronitrile, t-butyl hydroperoxide, benzoyl peroxide, and the like.

Suitable reducing agents are those which increase the rate of polymerization and include for example, sodium bisulfite, sodium hydrosulfite, sodium formaldehyde sulfoxylate, ascorbic acid, isoascorbic acid, and mixtures thereof.

Suitable catalysts are those compounds which increase the rate of polymerization and which, in combination with the above-described reducing agents, promote decomposition of the polymerization initiator under the reaction conditions. Suitable catalysts include transition metal compounds such as, for example, ferrous sulfate heptahydrate, ferrous chloride, cupric sulfate, 'cupric chloride, cobalt acetate, cobaitous sulfate, and mixtures thereof.

Suitable surfactants which may be used in conjunction with the Nopol surfactant include ionic and nonionic surfactants such as alkyl polyglycol ethers such as ethoxylation products of lauryl, tridecyl, oleyl, and stearyl alcohols; alkyl phenol polyglycol ethers such as ethoxylation

products of octyl- or nonylphenol, diisopropyl phenol, triisopropyi phenol;

■1

alkali metal or ammonium salts of alkyl, aryl or alkylaryl sulfonates,

sulfates, phosphates, and the like, including sodium lauryl sulfate, sodium octylphenoi glycolether sulfate, sodium dodecylbenzene sulfonate, sodium lauryidiglycol sulfate, and ammonium tritertiarybutyl phenol and penta- and octa-glycol sulfonates, sulfosuccinate salts such as disodium ethoxylated nonylphenol half ester of sulfosuccinic acid, disodium n-octyldecyl sulfosuccinate, sodium dioctyl sulfosuccinate, and the like.

A typical process of emulsion polymerization preferably involves charging water to a reactor and feeding as separate streams a pre-emulsion of the monomer and a solution of the initiator. A small amount of the pre-emulsion and a portion of the initiator may be charged initially at the reaction temperature to produce a "seed" latex. The "seed" latex procedure results in better particle-size reproducibility. Under "normal" initiation conditions, that is initiation conditions under which the initiator is activated by heat, the polymerization is normally carried out at about 60-90° C. A typical "normal" initiated process, for example, could employ ammonium persulfate as initiator at a reaction temperature of 80+/-2°C. Under "redox" initiation conditions, that is initiation conditions under which the initiator is activated by a reducing agent, the polymerization is normally carried out at 60-70°C. Normally, the reducing agent is added as a separate solution. A typical "redox" initiated process, for example, could employ potassium persulfate as the initiator and sodium metabisulfite as the reducing agent at a reaction temperature of 65+/-2°C.

In the above emulsions, the polymer preferably exists as a generally spherical particle, dispersed in water, with a diameter of about 50 nanometers to about 500 nanometers.

In particular, the terpene based surfactants of this invention may be

incorporated in effective amounts in aqueous polymer systems to ■I

enhance the stability of emulsions of the polymers. Commonly used

monomers in making acrylic paints are butyl acrylate, methyl methacrylate, ethyl acrylate and the like. In acrylic paint compositions the polymer is comprised of one or more esters of acrylic or methacrylic acid, typically a mixture, e.g. about 50/50 by weight, of a high Tg monomer (e.g. methyl methacrylate) and a low Tg monomer (e.g. butyl acrylate), with small proportions, e.g. about 0.5% to about 2% by weight, of acrylic or methacrylic acid. The vinyl-acrylic paints usually include vinyl acetate and butyl acrylate and/or 2-ethyl hexyl acrylate and/or vinyl versatate. In vinyl-acrylic paint compositions, at least 50% of the polymer formed is comprised of vinyl acetate, with the remainder being selected from the esters of acrylic or methacrylic acid. The styrene/acrylic polymers are typically similar to the acrylic polymers, with styrene substituted for all or a portion of the methacrylate monomer thereof.

In order to further illustrate the invention and the advantages thereof, the following non-limiting examples are given.

EXAMPLES

Example 1

Latex trials 1 to 13 were prepared using the following formulation:

The results shown in Table 2 indicate that similar latex properties can be achieved with Nopol PO/EO sulfates of several different molecular weight ranges. Table 2 further illustrates the effect of adding Nopol PO/EO sulfate to the kettle charge and the ability to vary the particle size in the final latex (compare to Table 1).

Trials 7-9 were performed to "tune" the particle size of the Nopol PO/EO sulfate so that they were in the 250-300 nm range. Rhodapex CO-436 (trial # 6) was also in the 250-300 nm range. The particle size was controlled so as not to cause interference or variations in tests that can be affected by particle size variation, such as freeze / thaw, foaming, Ca++ and mechanical stability.

The results in Table 3 continue to show that Nopol PO/EO sulfates of several different molecular weights produce similar latex properties such as mechanical, chemical and temperature stability, film quality and surface tension, compared to the control surfactant. Film aspect was excellent for all latexes tested in Table 3, yielding draw downs that are clear and free of defects. No observable difference was seen between the control and Nopol PO/EO sulfate latex films. The results in Table 3 also illustrate that Nopol PO/EO sulfates of several different molecular weights can be used to produce latex with lower foaming properties, as seen in lower initial foam height as well as lower foam height over time.

Loop Tack Testing;

Samples were prepared by drawing down the neutralized latex onto PET film with a 3 mil 3" drawdown bar. The draw downs were allowed to air dry, and were oven cured at 105°C for 5 minutes prior to covering the film with release paper. A 1" wide strip was cut from the PET/adhesive/release paper "sandwich" and cut to 7" long with the adhesive in the center for loop tack testing. The ends were taped for the grips, and the testing was

performed by lowering the adhesive coated PET film strip to 1" from the SS test surface. The 1" setting ensures that each sample is forced against the SS surface with the same pressure. The Instron Tensiometer® was used to pull the loop up at 12" / minute, and the peak force required to remove the loop was recorded.

180° Peel Test:

The sample prep was a little different for the peel test, in that the drawdown was done at the low end of the PET film, as opposed to the center. This was done so that a long "tail" of PET was left for the upper grip to grab for the peel test. Standard SS substrates were used and the pressure applied to the adhesive coated PET film was kept uniform by using a standard roller for the same number of passes at approximately the same speed.

Generally, strong tack and good resistance to peel is desired in pressure sensitive adhesive latexes, and both properties can potentially be impacted by the surfactant used to make the latex.

The data in Table 4 summarizes the results of the 180° peel and loop tack testing. Multiple replications were performed for each sample. The Nopol sulfate latexes showed equivalent or better performance vs. the control.

The Table 8 results show that latex particle size can De aajustea ("tuned") by changing the amount of surfactant added upfront in the kettle charge while maintaining the same total amount of surfactant used in the polymerization. (See control surfactant trials in Table 6, for comparison.) When the control surfactants and Nopol PO/EO sulfate were adjusted to the same particle size range, as in Table 8, lower foaming results are achieved with the Nopol PO/EO sulfate in comparison to the commercially available surfactants.

1.	Heat kettle charge to 80°C while- purging with nitrogen. Maintain nitrogen purge throughout run.

Adjust agitation for homogeneous mixing throughout run.

2.	Add 3% of monomer emulsion (20.68 g). Wait 5 minutes for temperature to rebound.

3.	Add 25% (25.0 g) of initiator solution and hold at 80°C for 15 minutes.

4.	Feed the remainder of monomer emulsion for 3.75 hours and initiator solution for 4.25 hours.

5.	Maintain the reaction temperature at B0°C throughout the feeds.

6.	After addition, hold at 80°C for 15 minutes.

7.	Cool reactor to 65°C Add chaser solutions. Hold temperature at 63+/-2°C for 20 minutes.

8.	Cool to below 30°C, adjust pH to 7.0-7.5 with NH40H and filter through 100 mesh screen.

1	% based on total monomer

concentration

2	tert- butyl hydroperoxide, 70%

Surfactant substitutions and changes in surfactant percent concentrations, were as indicated in the following trials.

Rhodapex LA-40/S is a commercially available sulfated alcohol ethoxylate (anionic) from Rhodia.

Table 9 shows the latex properties of the Example 3 formulations, which uses both an anionic surfactant (Surfactant A) and a nonionic surfactant (Surfactant B).

Anionic surfactants, such as sulfated alcohol ethoxylates, carry a negative charge. Nonionic surfactants, such as alcohol ethoxylates, have a neutral charge. Some latex formulations use both types of surfactant to optimize certain properties, such as stability and resistance to salts.

The results in Table 9 compare two commercially available standard surfactants to a Nopol PO/EO sulfate (anionic) and also a Nopol PO/EO (nonionic). In Trial # 30 the Nopol PO/EO sulfate is substituted for the control anionic surfactant. In Trial # 31 the Nopol PO/EO is substituted for the control nonionic surfactant. In Trial # 32, both Nopol surfactants were substituted for the control surfactants.

As illustrated in Table 9 similar latex properties were achieved with the Nopol based surfactants. Table 9 further illustrates that lower foaming properties were achieved by substituting the Nopol PO/EO sulfate for the control anionic surfactant.

The polymerization surfactant of claim 1 wherein said polymerization surfactant is nonionic.

5.	The polymerization surfactant of claim 1 wherein said polymerization surfactant is anionic.

6.	The polymerization surfactant of claim 1 further comprising surfactants selected from the group consisting of ionic surfactants, nonionic surfactants, or combinations thereof.

7.	The polymerization surfactant of claim 1 wherein at least one of R1, R2, R'\ or R2 represent a saturated or unsaturated C1-C6 hydrocarbon radical.

8.	A formulation polymerized using the polymerization surfactant of claim 1 characterized in that said formulation has less foaming than a formulation polymerized without using the polymerization surfactant of claim 1.

9.	Latex polymerized using the polymerization surfactant of claim 1.

10.	A polymerization process comprising the step of using the polymerization surfactant of claim 1.

11.	A process for the preparation of latex comprising the step of: emulsion polymerization of a reaction mixture, said reaction mixture comprising at least one compound having a formula (I):

Z-Y-[CH(R3>CH(R4)-0]n-[CH2CH2-0]m-R5	(I)

wherein Z represents a group having the following formula:

R5 represents hydrogen, -S03M, -P03(M)2, -(CH2)rCOOM, or -(CH2)2-

S03M;

Y represents -CH2-C(R1)(R2)-G- or -0-CH(R,1)-CH(R,2)-0-, wherein

R\ R2, R'\and R'2, which may be identical or different, represent

hydrogen or a linear, branched or cyclic, saturated or unsaturated C1-C22

hydrocarbon radical;

n is an integer or fractional number from 0 to 20 inclusive;

m is an integer or fractional number from 2 to 80 inclusive.

12.	The process of claim 11 further comprising the following steps:

a)	forming a stable aqueous pre-emulsion from a monomer and the compound having formula (I),

b)	forming said reaction mixture comprising the pre-emulsion, an initiator, and water

c)	introducing the reaction mixture into a reactor and adding from 1 to 10% by weight of said pre-emulsion into to said reaction mixture, and

d)	heating said reaction mixture obtained at the end of step c) to a temperature of between 40°C and 90°C to generate a seed formed of latex particles in dispersion in the water.

13.	The process of claim 11 further comprising the

e)	reacting the seed formed of latex particles in dispersion in the

water obtained in step d) with an additional amount of initiator to produce

latex, and

f)	optionally, heating the latex obtained in step e) at a temperature

of between 40DC and 90°C.

14.	The process of claim 12 wherein said monomer is selected from

the group consisting of methyl acryiate, ethyl acrylate, methyl

methacrylate, butyl acrylate, 2-ethyl hexyl acrylate, acrylates,

methacrylates, acrylic acid, methacrylic acid, styrene, vinyl toluene, vinyl

acetate, vinyl esters of higher carboxylic acids than acetic acid, vinyl versatate, acrylonitrile, acrylamide, butadiene, ethylene, vinyl chloride and mixtures thereof.

15.	The process of claim 12 wherein said initiator is selected from the

group consisting of ammonium persulfate, hydrogen peroxide, sodium,

potassium, ammonium peroxydisulfate, dibenzoyl peroxide, lauryl

peroxide, ditertiary butyl peroxide, 2,2f-azobisisobutyronitrile, t-butyl

hydroperoxide, benzoyl peroxide, and mixtures thereof.

16.	The process of claim 12 characterized in that use is made of from 0.2% to 5% by weight of the compound having formula (I) with respect to the total weight of water used during the polymerization.

17.	The process of claim 16 characterized in that use is made of from 1% to 4% by weight of the compound having formula (I) with respect to the total weight of water used during the polymerization.

18.	The process of claim 12 characterized in that use is made of from 1% to 8% by weight of the compound having formula (I) with respect to the total weight of the monomers employed during the polymerization.

19.	The process of claim 18 characterized in that use is made of from 2 to 5 % by weight of the compound having formula (I) with respect to the total weight of the monomers employed during the polymerization.

20.	Formulations intended for applications in the field of building materials, paper, paints, adhesives or rheology modifiers comprising the latex prepared according to the process of claim 13.

Documents:

				2391 CHENP 2007 FORM 3.pdf

				2391 CHENP 2007 PETITION FORM 3.pdf

				2391-CHENP-2007  AMENDED CLAIMS  24-09-2014.pdf

				2391-CHENP-2007  ASSIGNMENT  24-09-2014.pdf

				2391-CHENP-2007  CORRESPONDENCE OTHERS  02-12-2013.pdf

				2391-CHENP-2007  EXAMINATION REPORT REPLY RECIEVED 24-09-2014.pdf

				2391-CHENP-2007  FORM-1  24-09-2014.pdf

				2391-CHENP-2007  OTHER PATENT DOCUMENT  24-09-2014.pdf

				2391-CHENP-2007  POWER OF ATTORNEY  24-09-2014.pdf

				2391-CHENP-2007 AMENDED PAGES OF SPECIFICATION  24-09-2014.pdf

				2391-chenp-2007-abstract.pdf

				2391-chenp-2007-assignement.pdf

				2391-chenp-2007-claims.pdf

				2391-chenp-2007-correspondnece-others.pdf

				2391-chenp-2007-description(complete).pdf

				2391-chenp-2007-form 1.pdf

				2391-chenp-2007-form 3.pdf

				2391-chenp-2007-form 5.pdf

				2391-chenp-2007-pct.pdf

« Previous Patent

Next Patent »

Patent Number	263475	

Indian Patent Application Number	2391/CHENP/2007	

PG Journal Number	44/2014	

Publication Date	31-Oct-2014	

Grant Date	30-Oct-2014	

Date of Filing	04-Jun-2007	

Name of Patentee	RHODIA INC.	

Applicant Address	259 PROSPECT PLAINS ROAD, CRANBURY, NJ 08512, USA	

Inventors:

#	Inventor's Name	Inventor's Address	

1	ADAM, HERVE	75 FAIR ACRES COURT, PRINCETON, NJ 08540, USA	

2	YANG, HUI, SHIRLEY	6 DAISY COURT, PLAINSBORO, NJ 08536, USA	

3	KIPLINGER, JON, D	4 LINCOLN DRIVE, COLUMBUS, NJ 08022, USA	

4	JOYE, JEAN-LUC	1, 14TH STREET, APT. 1107, HOBOKEN, NK 07030, USA	

5	TILLOTSON, RICHARD, J	2446 WOODBINE LANE, TOMS RIVER, NJ 08755, USA	

PCT International Classification Number	C08L 31/00	

PCT International Application Number	PCT/US05/43539	

PCT International Filing date	2005-12-02	

PCT Conventions:

#	PCT Application Number	Date of Convention	Priority Country	

1	60/633,050	2004-12-03	U.S.A.	

2	11/291,752	2005-12-01	U.S.A.	

© All Indian Patents, 2013-2021.

  Patent data available in the public domain from Indian Patents Office, Department of Industrial Policy and Promotions, Ministry of Commerce and Industry, Government of India.
