Repository: anandvc/allindianpatents

File: patents/263486-thermo-mechanically-treatable-nb-free-mn-rich-low-alloy-steel-with-high-strength-ductility-and-its-process-of-manufacture.html
Indian Patents. 263486:THERMO MECHANICALLY TREATABLE NB-FREE MN-RICH LOW ALLOY STEEL WITH HIGH STRENGTH / DUCTILITY AND ITS PROCESS OF MANUFACTURE

Indian Patents

Recently Granted Patents

  Recently Published Patents

Title of Invention	THERMO MECHANICALLY TREATABLE NB-FREE MN-RICH LOW ALLOY STEEL WITH HIGH STRENGTH / DUCTILITY AND ITS PROCESS OF MANUFACTURE

Abstract	A thermo-mechanically treatable steel having selective low alloy composition free of micro alloying and high Manganese content to achieve selective microstructure adapted to provide higher improved strength-ductility combination and corrosion resistance. The desired properties of strength, ductility, weldability and impact toughness of said low alloy steel are achieved through a process starting with a preferred steel composition followed by suitable rolling parameters adapted to provide the mixed microstructure consisting of fine ferrite, pearlite and acicular ferrite resulting in the maximum strength-ductility combination. Such microstructure is achieved after austenitization at 1000°C and rolling at lower temperature such as at 800°C, in non-recrystallization region on laboratory scale. The invention further provide remarkable ferrite grain refinement at 800°C rolling as the grain size reduces from 9.5 &#956;m at 25 % deformation to 6 &#956;m at 50 % deformation. The steel is amenable to thermomechanical treatment even without microalloying due to synergistic effect of Mn rich multi-alloying.	

Full Text	FIELD OF THE INVENTION

The present invention relates to a variety of thermo-mechanically treatable low alloy steel

having a microstructure adapted to provide combination of higher strength, ductility and

corrosion resistance. The desired properties of strength, ductility, weldability and impact

toughness of said low alloy steel is based on a selective steel composition followed by

suitable rolling parameters adapted to provide the mixed microstructure providing for

desired maximum strength-ductility combination. The invention would favor achieving

simply and cost-effectively steel amenable to thermo mechanical treatment even without

micro alloying due to synergistic effect of Mn rich multi-alloying. The microstructure is

further directed to exhibit the pearlite lamellae and non-polygonal ferrite with high

dislocation density, which is characterized as the acicular ferrite. The low alloy thermo-

mechanically treatable Mn rich steel with the above microstructure is directed to achieve

far superior strength with required ductility of the steel and thus providing wide industrial

application in railways carriages/coaches and the like where processing of parts involves

moderate forming and welding which are the basic processes in the application of steel

work fabrication.

BACKGROUND ART

It is well known in the application of rolled sections for steel structural fabrication that are

exposed to open weather, the resistance to atmospheric corrosion is an essential property

to be obtained in said steel along with strength, toughness, weldability and ductility.

Conventionally, some of such properties are being maintained in the existing multi alloyed

high strength low alloy steel (SAILCOR) with ferrite-pearlite microstructure which is in use

for similar application. This particular grade of steel is consumed mainly by the Indian

2

Railways and other subsidiary organizations for manufacturing the superstructure and

underframes/carriages of wagons and coaches or similar other equipments, generally

exposed to open weather. General composition and strength properties of this existing

SAILCOR grade is as given below:

Chemical composition (wt% of elements): ----

C	Mn	S	P	Si	Cr	Ni	Cu	Al

0.08- 0.25- 0.04- 0.075- 0.28- 0.35- 0.28- 0.30-

0.10 0.45 (max) 0.115 0.72 0.49 0.49 0.45

YS: 345 MPa (Min)

UTS: 480 MPa (Min)

% elongation: 21(Min)

In addition to atmospheric corrosion resistance, high strength, impact toughness

and ductility are properties also required essentially for this steel because this grade of

steel involves moderate to high degree of forming during production of components/parts

in application. Although the existing grades of steel could provide the desired corrosion

resistance and moderate strength properties, the same could not meet the requirement of

other criteria of strength, toughness, ductility and weldability as necessary in application of

steel structural.

There had been therefore a persistent need to develop a grade of steel, for catering

to the steel work fabrication and construction industries, that is capable of providing on

one hand the desired improved strength, impact toughness, ductility and weldability in

said steel which would be substantially formable and weldable without developing any

defects during processing and at the same time exhibit favorable atmospheric corrosion

resistance.

3

OBJECTS OF THE INVENTION

It is thus the basic object of the present invention to develop a grade of steel having

selective chemistry and with controlled rolling parameters providing the desired properties

of corrosion resistance as well as improved strength, ductility, toughness and weldability.

A further object of the present invention is directed to a process for developing the steel

having the abovesaid properties by selective modification of existing multi alloyed low

steel with suitable rolling parameters to achieve mixed microstructure comprising fine

grained ferrite, pearlite and acicular ferrite in said steel and thus realizing much superior

strength with required ductility of steel.

A still further object of the present invention is directed to a process for developing an

improved quality low alloy steel through change in chemistry and development of a mixed

microstructure consisting of ferrite, pearlite and acicular ferrite after thermomechanical

treatment.

A further object of the present invention is directed to developing a grade of high

manganese steel with improved impact toughness and weldability having said preferred

mixed microstructure.

A still further object of the present invention is directed to additional amount of Mn

alloying in SAILCOR steel with suitable rolling parameters for producing the mixed

microstructure comprising ferrite, pearlite and acicular ferrite in the present steel such that

newly developed thermomechanically treatable steel with the above microstructure has far

superior strength with required ductility of the steel and the same is extendable to actual

shop production scale.

4

SUMMARY OF THE INVENTION

Thus according to the basic aspect of the present invention there is provided a thermo

mechanically treatable Nb free low alloy steel with high strength and ductility comprising:

a Mn rich multi alloying and

a mixed microstructure of fine ferrite, pearlite and acicular ferrite adapted for

synergistically superior strength-ductility combination.

A still further aspect of the present invention is directed to a thermo mechanically

treatable Nb free low alloy steel comprising a chemical composition of steel having:

C: 0.08 to 0.12 % by wt. preferably about 0.10 % by wt;

Si:0.18 to 0.72 % by wt. preferably about 0.19 % by wt.;

S:0.04 % (max)by wt. preferably about 0.025 % by wt.;

P: 0.075 to 0.12% by wt. preferably about 0.12 % by wt.;

Mn : 0.8 to 1.0% by wt. preferably about 0.88 % by wt.;

Ni :0.28 to 0.49 % by wt. preferably about 0.34 % by wt.;

Cr :0.35 to o.49% by wt. preferably about 0.48% by wt.;

Cu :0.30 to 0.47% by wt. preferably about 0.47% by wt.; and

Al.:0.005 to 0.025 % by wt. preferably about 0.006 % by wt.

According to another aspect of the present invention of a thermo mechanically treatable

Nb free Mn rich low alloy steel comprising:

YS at about 800°C rolling temperature of 415 to 440 MPa preferably about 425 MPa;

UTS at about 800°C rolling temperature of 525 to 550 MPa preferably about 535Mpa;

elongation at about 800°C roiling temperature of 25 to 30 preferably about 27 %;and

hardness at about 800°C rolling temperature of 150 to 170 VHN preferably about 160

VHN.

5

A still further aspect of the present invention directed to a thermo mechanically treatable

Nb free low alloy steel wherein the mixed microstructure consisting of fine ferrite, pearlite

and acicular ferrite is achieved after austenitization at 1000°C and rolling at lower

temperature of about 800°C in nonrecrystallization region.

A still further aspect of the present invention directed to a process for the manufacture of

a thermomechanically treatable Nb free low alloy steel with high strength and ductility

comprising:

providing a Mn rich multi alloying and

providing a mixed microstructure of fine ferrite, pearlite and acicular ferrite adapted for

synergistically superior strength-ductility combination.

A still further aspect of the present invention directed to a process for the manufacture of

a thermomechanically treatable Nb free Mn rich low alloy steel, wherein the steel

composition comprises selective amounts of

C: 0.08 to 0.12 % by wt. preferably about 0.10 % by wt;

Si: 0.18 to 0.72 % by wt. preferably about 0.19 % by wt.;

S: 0.04 % (max) by wt. preferably about 0.025 % by wt.;

P: 0.075 to 0.12 % by wt. preferably about 0.12 % by wt.;

Mn.: 0.8 to 1.0% by wt. preferably about 0.88 % by wt.;

Ni: 0.28 to 0.49% by wt. preferably about 0.34 % by wt.;

Cr.: 0.35 to o.49% by wt. preferably about 0.48% by wt.;

Cu; 0.30 to 0.47% by wt. preferably about 0.47% by wt.; and

Al.: 0.005 to 0.025 % by wt. preferably about 0.006 % by wt.

6

A still further aspect of the present invention directed to said process comprising

developing the said selective microstructure of fine ferrite, pearlite and acicular ferrite

after austenitization at 1000°C and rolling at 800° in nonrecrystallization region.

A still further aspect of the present invention directed to a process for the manufacture of

a thermomechanically treatable Nb free Mn rich low alloy steel, wherein the steel is

obtained in air induction furnace, ingots were soaked at about 1250°C for about 2 Hrs and

hot rolled to plates with a final desired thickness over an approximate temperature range

of 1200° - 900°C.

According to yet another aspect of the present invention directed to said process for

manufacturing said thermo mechanically treatable steel, wherein the steel is amenable to

thermo mechanical treatment without micro alloying by way of synergistic effect of Mn rich

multi alloying.

The present invention and its objects and advantages are described in further details with

reference to the following non limiting exemplary illustrations.

BRIEF DESCRIPTION OF THE FIGURES

Figure 1: is the illustration of the composite micrographs of the thermomechanically

treated steel showing ferrite grain refinement at higher deformation at 800°C (a) when

25% deformed, and (b) when 50% deformed.

Figure 2: is the illustration of TEM micrographs showing (a) Pearlite, and (b) acicular

ferrite.

7

DETAILED DESCRIPTION WITH REFERENCE TO THE ACCOMPANYING FIGURES

The present invention is directed to developing an improved grade of steel as compared to

multi alloyed high strength low alloy steel (SAILCOR) with ferrite-pearlite microstructure,

presently being in regular use. For manufacturing Railways wagons and coaches and other

industrial structural items exposed to open weather, a steel having high atmospheric

corrosion resistance coupled with higher strength and ductility as well as toughness and

weldability is required. Such properties are essentially required to be present in the steel

because this steel involves moderate to high degree of forming/joining during its

application. Impact toughness and weldability are equally important during applications of

this steel. A mixed microstructure comprising ferrite, pearlite and acicular ferrite is suitable

for ensuring the above properties in steel.

The present invention is directed to achieve said improved properties by providing an

additional amount of Mn alloying in SAILCOR steel maintaining suitable subsequent rolling

parameters to make it capable of producing the mixed microstructure comprising ferrite,

pearlite and acicular ferrite in the present steel. The newly developed thermomechanically

treatable steel with the above microstructure has far superior strength with required

ductility of the steel. The process of obtaining the Mn rich low alloy steel of the present

invention having high strength and ductility is further described through the following

Example.

EXAMPLE

Laboratory experimentations were carried out to study the influence of higher Mn en the

microstructure and mechanical properties of the commercially available multi alloyed

SAILCOR steel. In order to ascertain desired properties in resulting steel different

8

microstructures were developed after austenitization at 1000 °C and rolling at 900-740 °C.

It has been found experimentally, that the preferred mixed microstructure of fine ferrite,

pearlite and acicular ferrite resulted in the maximum strength-ductility combination. Such

microstructure was achieved after austenitization at 1000°C and rolling at lower

temperature (800°C) in non-recrystallization region. The experimentation was carried out

through following steps:

1.	Firstly, the steel is made in a 100 kg. air induction furnace.

2.	The steel metal was cast into ingots that are soaked at 1250 °C for 2 hours;

3.	said ingots were hot rolled to plates with a final thickness of 12 mm over an

approximate temperature range of 1200-900 °C;

The preferred chemistry of the steel product thus obtained is as follows:

Chemical composition of the steel (Weight percent) is provided in Table 1 hereunder:

TABLE 1

c	Si	S	P	Mn	Ni	Cr	Cu	Al

0.10	0.19	0.025	0.116	0.88	0.34	0.48	0.47	0.006

4.	Next, the strips of 150x25x12 mm were cut from the rolled plates for controlled

rolling.

5.	A 10 mm deep hole of 1.5 mm diameter was drilled in the centre of the length and

thickness of the sample steel strips and a stainless steel sheathed (mineral

insulated) chromel-alumel thermocouple was embedded into the hole so that the

temperature of the steel could be recorded during controlled rolling of the steel.

6.	The samples were next soaked at 1000 °C in a silicon carbide muffle furnace for 40

minutes and were quickly removed from the furnace (along with the embedded

9

thermocouple) and were cooled in air to get to the temperature of either 900, 800

and 740 °C, before rolling in single pass to the required reduction in thickness by

either 25% or 50%.

7.	The samples were then cooled in air after rolling. One sample was also air cooled,

without any deformation, to room temperature as a controlled sample.

8.	The tensile properties of all rolled samples were then evaluated with an Instron

machine (model 1273) at a constant cross head speed of 2 mm/min. The YS, UTS

and elongation achieved at 800 °C rolling temperature are 425 MPa, 535 MPa and

27 % respectively. The measured hardness of steel is 160 VHN at this rolling

temperature. These improved properties are achieved at lower rolling temperature,

preferably at 800 °C, which are far superior as compared to existing SAILCOR.

9.	The resulting alternative microstructures showing the mixed fine grains of ferrite,

pearlite and the acicular ferrite are studied and micrographed. The optical and TEM

micrographs of the steel samples are shown in accompanying Figure 1 and 2

respectively. The accompanying Figure 1 clearly shows remarkable ferrite grain

refinement at 800 °C rolling as the grain size reduces from 9.5 urn at 25 %

deformation [1(a)], to 6 urn at 50 % deformation [1(b)]. Such experimental

observation exhibits and confirms that the steel is amenable to thermomechanical

treatment due to synergistic effect of higher Mn addition such as at least 0.88wt%

in the multialloyed steel, even without microalloying such as element Nb, resulting

in synergistically superior strength-ductility combination of the steel. Reference is

now invited to accompanying Figure 2 that illustrates the presence and co-

existence of pearlite lamellae (Fig. 2 a) and nonpolygonal ferrite with high

dislocation density (Fig. 2 b) in the micrograph which is the characteristic of

acicular ferrite.

10

It is thus possible by way of this invention to develop a process for obtaining steel of

mixed microstructure comprising fine ferrite, pearlite and acicular ferrite in low alloy steel

with higher Mn content (wt%) and maintaining suitable rolling parameters, even in

absence of microalloying, such that the resulting steel exhibits improved properties of

strength-ductility combination, Impact toughness and weldability apart from resistance to

atmospheric corrosion as this steel is thermomechanically treatable. It is thus suitable for

application in components/parts for fabrication of steel structures subjected to substantial

forming or welding during processing or assembly.

11

WE CLAIM:

1.	A thermo mechanically treatable Nb free low alloy steel with high strength and ductility

comprising:

a Mn rich multi alloying and

a mixed microstructure of fine ferrite, pearlite and acicular ferrite adapted for

synergistically superior strength-ductility combination.

2.	A thermo mechanically treatable Nb free low alloy steel as claimed in claim 1

comprising a chemical composition of steel having:

C: 0.08 to 0.12 % by wt. preferably about 0.10 % by wt.;

Si:0.18 to 0.72 % by wt. preferably about 0.19 % by wt.;

S:0.04% (max) by wt. preferably about 0.025 % by wt.;

P:0.075 to 0.12% by wt. preferably about 0.12 % by wt.;

Mn: 0.8 to 1.0% by wt. preferably about 0.88 % by wt.;

Ni: 0.28 to 0.49 % by wt. preferably about 0.34 % by wt.;

Cr:0.35 to 0.49% by wt. preferably about 0.48% by wt.;

Cu:0.30 to 0.47% by wt. preferably about 0.47% by wt.; and

Al:0.005 to 0.025% by wt. preferably about 0.006 % by wt.

3.	A thermo mechanically treatable Nb free low alloy steel as claimed in anyone of claims

1 or 2 comprising:

YS at about 800°C rolling temperature of 415 to 440 MPa, preferably about 425 MPa;

UTS at about 800°C rolling temperature of 525 to 550 MPa, preferably about 535 Mpa;

elongation at about 800°C rolling temperature of 25 to 30% preferably about 27 %;

and

12

hardness at about 800°C rolling temperature of 150 to 170 preferably about 160 VHN.

4.	A thermo mechanically treatable Nb free low alloy steel as claimed in anyone of claims

1 to 3 wherein the mixed microstructure consisting of fine ferrite, pearlite and acicular

ferrite is achieved after austenitization at 1000°C and rolling at lower temperature of

about 800°C in nonrecrystallization region.

5.	A process for the manufacture of a thermomechanically treatable Nb free low alloy

steel with high strength and ductility as claimed in anyone of claims 1 to 4 comprising:

providing a Mn rich multi alloying and

providing a mixed microstructure of fine ferrite, pearlite and acicular ferrite adapted for

synergistically superior strength-ductility combination.

6.	A process as claimed in claim 5 wherein the steel composition comprises selective

amounts of

C: 0.08 to 0.12 % by wt. preferably about 0.10 % by wt;

Si: 0.18 to 0.72 % by wt. preferably about 0.19 % by wt.;

S:0.04%(max) by wt. preferably about 0.025 % by wt.;

P: 0.075 to 0.12% by wt. preferably about 0.12 % by wt.;

Mn: 0.8 to 1.0% by wt. preferably about 0.88 % by wt.;

Ni: 0.28 to 0.49 % by wt. preferably about 0.34 % by wt.;

Cr: 0.35 to 0.49% by wt. preferably about 0.48% by wt.;

Cu: 0.30 to 0.47% by wt. preferably about 0.47% by wt.; and

Al: 0.005 to 0.025% by wt. preferably about 0.006 % by wt.

13

7.	A process as claimed in anyone of claims 5 or 6 comprising developing the said

selective microstructure of fine ferrite, pearlite and acicular ferrite after austenitization

at 1000°C and rolling at 800° in nonrecrystallization region.

8.	A process as claimed in anyone of claims 5 to 7 wherein the steel is made in air

induction furnace, ingots were soaked at about 1250°C for about 2 Hrs and hot rolled

to plates with a final desired thickness over an approximate temperature range of

1200°-900°C .

9.	A process as claimed in anyone of claims 5 to 8 wherein the steel is amenable to

thermo mechanical treatment without micro alloying by way of synergistic effect of Mn

rich multi alloying.

10.	A thermo mechanically treatable Nb free low alloy steel with high strength and

ductility and its process of manufacture substantially as herein described and

illustrated with reference to the accompanying figures.

Dated this 12th day of January,2008

14

A thermo-mechanically treatable steel having selective low alloy composition free of micro

alloying and high Manganese content to achieve selective microstructure adapted to

provide higher improved strength-ductility combination and corrosion resistance. The

desired properties of strength, ductility, weldability and impact toughness of said low alloy

steel are achieved through a process starting with a preferred steel composition followed

by suitable rolling parameters adapted to provide the mixed microstructure consisting of

fine ferrite, pearlite and acicular ferrite resulting in the maximum strength-ductility

combination. Such microstructure is achieved after austenitization at 1000°C and rolling at

lower temperature such as at 800°C, in non-recrystallization region on laboratory scale.

The invention further provide remarkable ferrite grain refinement at 800°C rolling as the

grain size reduces from 9.5 μm at 25 % deformation to 6 μm at 50 % deformation. The

steel is amenable to thermomechanical treatment even without microalloying due to

synergistic effect of Mn rich multi-alloying.	

Documents:

				00098-kol-2008-abstract.pdf

				00098-kol-2008-claims.pdf

				00098-kol-2008-correspondence others.pdf

				00098-kol-2008-description complete.pdf

				00098-kol-2008-drawings.pdf

				00098-kol-2008-form 1.pdf

				00098-kol-2008-form 2.pdf

				00098-kol-2008-form 3.pdf

				98-KOL-2008-CORRESPONDENCE OTHERS 1.1.pdf

				98-KOL-2008-FORM 18.pdf

				98-KOL-2008-PA.pdf

				abstract-00098-kol-2008.jpg

« Previous Patent

Next Patent »

Patent Number	263486	

Indian Patent Application Number	98/KOL/2008	

PG Journal Number	44/2014	

Publication Date	31-Oct-2014	

Grant Date	30-Oct-2014	

Date of Filing	14-Jan-2008	

Name of Patentee	STEEL AUTHORITY OF INDIA LIMITED	

Applicant Address	RESEARCH & DEVELOPMENT CENTRE FOR IRON & STEEL, DORANDA, RANCHI	

Inventors:

#	Inventor's Name	Inventor's Address	

1	PRASAD SHAMBHU NATH	RESEARCH & DEVELOPMENT CENTRE FOR IRON & STEEL, DORANDA, RANCHI-834002	

PCT International Classification Number	B21D37/20,C21D8/00	

PCT International Application Number	N/A	

PCT International Filing date		

PCT Conventions:

#	PCT Application Number	Date of Convention	Priority Country	

1			NA	

© All Indian Patents, 2013-2021.

  Patent data available in the public domain from Indian Patents Office, Department of Industrial Policy and Promotions, Ministry of Commerce and Industry, Government of India.

File: patents/263496-connection-mechanism-for-fluid-pipings-manufacturing-method-for-the-same-and-fuel-cell-system-including-connection-mechanism-for-fluid-pipings.html (part 1 of 2)
Indian Patents. 263496:CONNECTION MECHANISM FOR FLUID PIPINGS, MANUFACTURING METHOD FOR THE SAME, AND FUEL CELL SYSTEM INCLUDING CONNECTION MECHANISM FOR FLUID PIPINGS"

Indian Patents

Recently Granted Patents

  Recently Published Patents

Title of Invention	CONNECTION MECHANISM FOR FLUID PIPINGS, MANUFACTURING METHOD FOR THE SAME, AND FUEL CELL SYSTEM INCLUDING CONNECTION MECHANISM FOR FLUID PIPINGS"

Abstract	ABSTRACT A connection mechanism for f]uid pipings, for connecting a plurality of the fluid pipings to flow a fluid, includes: a first component provided to one side of the plurality of the fluid pipings and including a movable portion constituting a part of a pressure control valve and operated by a differential pressure; a second component provided to another side of the plurality of the fluid pipings and including an opening and closing mechanism which is opened and closed by an operation of the movable portion constituting the part of the pressure control valve; and a transmission mechanism provided to at least one of the first component and the second component.	

Full Text	 

DESCRIPTION

CONNECTION MECHANISM FOR FLUID PIPINGS, MANUFACTURING

METHOD FOR THE SAME, AND FUEL CELL SYSTEM INCLUDING

CONNECTION MECHANISM FOR FLUID PIPINGS

TECHNICAL FIELD

The present invention relates to a connection mechanism for fluid pipings, for connecting the pipings to flow a fluid, a manufacturing method for the same, and a fuel cell system in which the connection mechanism for fluid pipings is provided between a fuel container and a power generation mechanism.

BACKGROUND ART

Conventionally, as a coupler for connecting pipings to flow a fluid, there has been proposed various types.

Normally, the coupler has a structure as disclosed in Japanese Patent Application Laid-Open No. 2004-211818.  That is, at a time when the pipings are not connected, at least one of ports is in a closed state so as to prevent a fluid from leaking to the outside.  When the pipings are connected, the fluid can flow.

This is realized by providing a check valve to

one side of the coupler and a pressure pin for pushing and opening the check valve to the other side of the coupler.

Further, there are provided a gasket for preventing the fluid from leaking to the outside at the time of connection and a lock mechanism for preventing the coupler from being easily detached.

On the other hand, by using a mechanical machining technique, there have been manufactured various types of pressure reducing valves.

The pressure reducing valves are broadly categorized into active drive type and passive drive type.

The active drive pressure reducing valve includes a pressure sensor, valve drive means, and a control mechanism, in which a valve is driven such that a secondary pressure is reduced to a set pressure.

Further, the passive drive pressure reducing valve has a structure in which when a set pressure is reached, by employing a differential pressure, the valve is autom.atically opened and closed.

Further, the passive drive pressure reducing valves are roughly categorized into pilot operated-type and direct acting-type.

The pilot operated-type pressure reducing valve has a pilot valve and is characterized by performing

a stable operation.

The direct acting-type pressure reducing valve has an advantage with respect to a high-speed response.  For the pilot operated-type pressure reducing valve,"when a gas is used as a working fluid, in order to reliably perform opening and closing of a valve even with a minute force of a compressed fluid, a diaphragm is often used as a differential pressure sensing mechanism.

With regard to a small pressure reducing valve, for example, as disclosed in Japanese Patent Application Laid-open No. 2004-031199, there is proposed a structure including a diaphragm, a valve body, and a valve shaft for directly connecting the valve body and the diaphragm, to each other.

Known as a manufacturing method for the pressure reducing valve having the above-mentioned structure is a manufacturing method as disclosed in A. Debray et al, J. Micromech. Microeng., 15, S2Q2-S209, 2005.  The manufacturing method is characterized in that a semiconductor processing technique is employed to manufacture small mechanical components.

In the semiconductor processing technique, a semiconductor substrate is used as a material and a structure is formed by employing techniques such as film formation, photolithography, and etching in combination with each other.

Therefore, there are provided characteristics in which a fine processing of a submicron order is possible and a mass production is facilitated due to a batch process.

In particular, the pressure reducing valve has a complicated three-dimensional structure, so there are employed reactive ion etching (ICP-RIE) for vertically etching a semiconductor substrate and a bonding technique for bonding a plurality of semiconductor plates.

Further, a valve body and a valve seat are bonded to each other through an intermediation of a sacrifice layer of a silicon oxide or the like.  In a latter half of a process, the sacrifice layer is etched, thereby allowing the valve body to be released from the valve seat.

On the other hand, as an energy source to be mounted on a small electrical equipment, a small fuel cell receives attention.  A reason why the fuel cell is useful as a driving source for the small electrical equipment is that an energy amount which can be supplied per volume or per weight is several times to ten times that of a conventional lithium-ion secondary battery.

In particular, in a fuel cell for obtaining a large output, it is most desirable that hydrogen be used as a fuel.

However, hydrogen is gaseous at normal temperature, and a technique for storing hydrogen in a small fuel tank at high density is required.

Known examples of the technique for storing hydrogen include the following methods.

A first method is a method including compressing hydrogen to be "preserved in a form of a high pressure gas.

When a pressure of the gas in a tank is 200 atmosphere, a volume hydrogen density is about 18 mg/cm^.

A second method is a method including maintaining hydrogen at low temperature to be stored in a form of a liquid.

In order to liquefy hydrogen, a large energy is required and the liquefied hydrogen is naturally vaporized to leak out, which is a problem.  However, by this method, preservation at high density is possible.

A third method is a method including using a hydrogen storage alloy to store hydrogen.

In this method, a specific gravity of the hydrogen storage alloy is large, so, on a weight basis, there is a problem in that only about 2 wt% of hydrogen can be stored, thereby making the fuel tank heavier.  However, on a volume basis, a hydrogen storage amount is large, so the third method is

effective for downsizing.

In particular, in the small fuel cell, due to handleability and a large hydrogen charging amount per volume, there is often used the third method in which hydrogen is stored in a hydrogen storage alloy.

When all hydrogen in a fuel container is consumed by power generation, in order to continue the power generation, hydrogen is needed to be newly charged.

Replenishment of hydrogen can be performed in a state where a power generation portion of the fuel cell is kept connected to the fuel container. However, there is also a case where the replenishment is performed in a state where the fuel container is removed from the power generation portion.

This is because, while a pressure in the fuel container is high at tlie time of charging and it is desirable that the container be cooled at the time of charging, the pressure and a temperature history should be prevented from adversely affecting the power generation portion.

Further, also in view of convenience and economy, rather than possessing and carrying a plurality of fuel cells, it is desirable that only a plurality of fuel containers be carried, and, when a fuel container in use becomes empty, the fuel container be replaced with a new fuel container.

Thus, there is often employed a method in which a coupler is provided between the fuel container and the fuel cell power generation portion so that the fuel container becomes detachable.

As the coupler described above, as disclosed, for example, in Japanese Patent Application Laid-Open No. 2004-293777, there is proposed a coupler having a structure in which a plug and a socket can be separated from each other by an external force.

On the other hand, power generation of a polymer electrolyte fuel cell is performed as follows.

For a polymer electrolyte membrane, a perfluorosulfonic acid cation exchange resin is often used.

For example, for a film described above, Nafion manufactured by DuPont or the like is well known.

A membrane electrode composite, which is obtained by sandwiching the polymer electrolyte membrane between a pair of porous electrodes bearing catalysts such as platinum, that is, a fuel electrode and an oxidizer electrode, constitutes a power generation cell.

With respect to the power generation cell, by supplying an oxidizer to the oxidizer electrode and a fuel to the fuel electrode, proton moves in a polymer electrolyte membrane, thereby performing the power generation.

A polymer electrolyte membrane retaining a mechanical strength and normally having a thickness of about 50 to 200 ym is used in order to prevent a fuel gas from transmitting therethrough.

A  strength of the polymer electrolyte membrane is about 3 to 5 kg/cm2.  Accordingly, in order to prevent breakage of a film due to a differential pressure, it is desirable that the differential pressure between an oxidizer electrode chamber and a fuel electrode chamber of the fuel cell be controlled so as to be 0.5 kg/cm2 in a normal state or equal to or less than 1 kg/cm2 even in an emergency.

In a  case where a differential pressure between the fuel tank and the oxidizer electrode chamber is smaller than the above-mentioned differential pressure, the fuel tank and the fuel electrode chamber are directly connected to each other and there is no particular need for pressure reduction.

However, in a case where the oxidizer electrode chamber is open to air and a fuel is charged at higher density, in a process of feeding the fuel from the fuel tank to the fuel electrode chamber, there is a need for pressure reduction.

Further, the above-mentioned mechanism is required also for stabilizing starting and stopping operation of the power generation and generated energy.

In Japanese Patent Application Laid-Open No. 2004-031199, a small valve is provided between the fuel tank and the fuel cell unit, thereby preventing the fuel cell unit from suffering breakage due to a large differential pressure, controlling starting and stopping of the power generation, and stabilizing the generated energy.

In particular, a diaphragm is used at a boundary between a fuel supply path and an oxidizer supply path, and is directly connected to a valve, thereby realizing a pressure reducing valve which is driven by a differential pressure between the fuel supply path and the oxidizer supply path without using electricity and which optimally controls a pressure of a fue] to be fed to the fuel cell unit.

Japanese Patent Application Laid-Open No. 2005-339321 proposes a dual valve-type pressure regulator having a structure in which a portion including a primary regulating valve and a portion including a secondary regulating valve are separated from each other and one of the portions is provided on the fuel tank side and the other thereof is provided on the fuel cell side, the portions being detachable from each other.

DISCLOSURE OF THE INVENTION

However, according to the conventional example,

10

the structure provided between the fuel tank and the fuel cell unit is not always satisfactory as a coupler.

For example, the conventional coupler disclosed in Japanese Patent Application Laid-Open No, 2004-211818 or Japanese Patent Application Laid-Open No. 2004-293777 does not have a pressure regulating function.  Therefore, pressures of the pipings on both sides are substantially the same with each other at the time of connection.  Thus, in a case  where  it is desired that the pressure be reduced at the time of connection to feed a fluid of a constant pressure, it is required that the pressure reducing valve be provided separately in the flow path.

Further, in the structure according to the conventional example of Japanese Patent Application Laid-open No. 2004-031199, the diaphragm (movable portion], the piston (transmission mechanism), and the valve body are integrated with each other. Therefore, there is a problem with using those as a coupler by separating those from each other.  Further, in the structure according to the conventional example of Japanese Patent Application Laid-open No. 2005-339321, the portion including the primary regulating valve and the portion including the secondary regulating valve are separated from each other.  The structure can be used as the coupler

having the pressure regulating function between the fuel tank and the fuel cell unit.

However, since the portion including the primary regulating valve and the portion including the secondary regulating valve are separated from each other, the structure is complicated, and further, it is difficult to meet a recent demand of a small fuel cell system for further downsizing.

In particular, in the primary regulating valve, a spring for closing the valve is positioned on an extended piston axis and a side opposite to the piston with respect to the valve body.  Thus, the number of layers of the pressure reducing valve increases, thereby complicating the structure. Further, in this case, in order to prevent positional deviation of the valve body, it is required that a guide be provided to the valve body oi  the piston separately from the spring.  Further, in a small pressure reducing valve, it is difficult to drive the valve because it is extremely difficult to manufacture a small bearing, so friction in a guide portion is large.  Further, a structure obtained by stacking thick members as described above is difficult to be manufactured by the semiconductor processing technique advantageous for downsizing and mass production, etching, or press working.

In view of the above-mentioned problems, it is

12

an object of the present invention to provide a connection mechanism for fluid pipings having a simpler structure, thereby enabling further downsizing, and functioning as a pressure reducing valve, a manufacturing method for the same, and a fuel cell system including the connection mechanism for fluid pipings.

Further, it is another object of the present invention to provide a connection mechanism for fluid pipings having a simpler structure, thereby enabling further downsizing, functioning as a pressure reducing valve, and also functioning as a temperature shut-off valve, a manufacturing method for the same, and a fuel cell system including the connection mechanism for fluid pipings.

In order to solve the above-mentioned problem, the present invention provides a connection mechanism for fluid pipings structured as described below, a manufacturing method for the same, and a fuel cell system including the connection mechanism for fluid pipings.

According to the present invention, there is provided a connection mechanism for fluid pipings, for connecting a plurality of the fluid pipings to flow a fluid, characterized in that:

the connection mechanism for fluid pipings includes:

13

a first component provided to one side of the plurality of the fluid pipings and including a movable portion constituting a part of a pressure control valve and operated by a differential pressure;

a second component provided to another side of the plurality of the fluid pipings and including an opening and closing mechanism which is opened and closed by an operation of the movable portion constituting the part of the pressure control valve; and

a transmission mechanism provided to at least one of the first component and the second component, wherein:

thG opening and closing mechanism includes a valve seat portion, a valve body portion, and a support portion for suppuiLing Lhe valve body portion;

the support portion supports the valve body portion so that the valve body portion and the valve seat portion can be opened and closed with respect to each other according to the operation of the movable portion, which is transmitted by the transmission mechanism;

the support portion for supporting the valve body portion is made of an elastic body, which is provided on a plane perpendicular to an operation

14

direction of the transmission mechanism and including the valve body portion, for supporting the valve body portion; and

the plurality of the fluid pipings provided with the first component and the plurality of the fluid pipings provided with the second component are connected to each other, thereby constituting, in a part where the plurality of the fluid pipings are connected to each other, the pressure control valve for transmitting the operation of the movable portion to the opening and closing mechanism through the transmission mechanism.

Further, a connection mechanism for fluid pipings is characterized in that the movable portion includes a diaphragm.

Further, a connection mechanism for fluid pipings is characterized in that the pressure control valve functions as a pressure reducing valve.

Further, a connection mechanism for fluid pipings is characterized in that the support portion for supporting the valve body portion partially includes a temperature displacement portion which displaces the valve body portion to a closing position at a temperature equal to or higher than a threshold value.

Further, a connection mechanism for fluid pipings is characterized in that the temperature

displacement portion is made of a shape memory alloy.

Farther, a connection mechanism for fluid pipings is characterized in that the temperature displacement portion is made of bimetal.

Further, a connection mechanism for fluid pipings is characterized in that the pressure control valve functions as the pressure reducing valve and also functions as a temperature shut-off valve.

Further, a connection mechanism for fluid pipings is characterized in that:

the opening and closing mechanism is made of an elastic body having a through hole extending in a direction perpendicular to the operation direction of the transmission mechanism; and

the through hole is opened and closed by ci tip portion of the transmission mechanism according to the operation of the movable portion transmitted by the transmission mechanism.

Further, a connection mechanism for fluid pipings is characterized in that at least one of the first component and the second component includes a gasket for preventing the fluid from leaking from portions where the plurality of the fluid pipings come into contact with each other when the plurality of the fluid pipings provided with the first component and the plurality of the fluid pipings provided with the second component are connected to

each other.

Further, a connection mechanism for fluid pipings is characterized in that at least' one of the first component and the second  component includes a Lock mechanism for maintaining connection between the plurality of the fluid pipings provided with the first component and the plurality of the fluid pipings provided with the second component when the plurality of the fluid pipings provided with the first component and the plurality of the fluid pipings provided with the second component are connected to each other-Further, a connection mechanism for fluid pipings is characterized in that the movable portion constituting a part of the pressure control valve and operated by the differential pressure, the opening and closing mechaniam which Is opened and closed by the operation of the movable portion, and the transmission mechanism are each formed from a sheet¬like member or a plate-like member, the movable portion, the opening and closing mechanism, and the transmission mechanism being stacked on each other, thereby constituting the connection mechanism.

Further, according to the present invention, there is provided a manufacturing method for a connection mechanism for fluid pipings,

the connection mechanism including:

a first component provided to one side of the plurality of the fluid pipings and including a movable portion constituting a part of a pressure control valve and operated by a differential pressure;

a second component provided to another side of the plurality of the fluid pipings and including an opening and closing mechanism which is opened and closed by an operation of the movable portion constituting the part of the pressure control valve; and

a transmission mechanism provided to at least one of the first component and the second component,

the manufacturing method being characterized by including the steps of:

forming the movable portion Lo be provided to one side of the plurality of the fluid pipings from a sheet-like me-mber  or  a  plate-like member;

forming the transmission mechanism from the sheet-like member or the plate-like member;

forming a valve seat portion, a valve body portion, and a support portion for supporting the valve body portion from the sheet-like member or the plate-like member to integrally serve as the opening and closing mechanism to be provided to another side of the plurality of the fluid pipings; and

forming a gasket from the sheet-like member or the plate-like member on one of a side of the movable portion or a side of the opening and closing mechanism.

Further, a manufacturing method for a connection mechanism for fluid pipings is characterized in that at least a part of the sheet¬like member or the plate-like member includes a semiconductor substrate.

Further, according to the present invention, there is provided a fuel cell system including:

a fuel container;

a fuel cell power generation portion; and

a connection mechanism for fluid pipings, which is provided between the fuel container and the fuel cell power generation portion, the connection mechanism for the fluid pipings beiiiy characterized by including the connection mechanism for fluid pipings according to any one of the above-mentioned aspects' or the connection mechanism for fluid pipings manufactured by the manufacturing method for a connection mechanism for fluid pipings according to one  of the above-mentioned aspects.

According to the present invention, a connection mechanism for fluid pipings having a simpler structure, thereby enabling further downsizing and functioning as a pressure reducing

valve, a manufacturing method for the same, and a fuel cell system including the connection mechanism for fluid pipings can be realized.

Further, according to the present invention, a connection mechanism for fluid pipings having a simpler structure, thereby enabling further downsizing, functioning as a pressure reducing valve, and also functioning as a temperature shut-off valve, a manufacturing method for the same, and a fuel cell system on which the connection mechanism for fluid pipings is mounted can be realized.

BRIEF DESCRIPTION OF THE DRAWINGS

FIGS. lA and IB are sectional views for illustrating a first structural example of a connection mechanism according to Example 1 of the present invention.

FIGS. 2A, 2B, and 2C are views for illustrating a support portion in the first structural example of the connection mechanism according to Example 1 of the present invention, in which FIG. 2A is a plan view for illustrating a first embodiment of the support portion, FIG. 2B is a  plan view for illustrating a second embodiment of the support portion, and FIG. 2C is a plan view for illustrating a third embodiment of the support portion.

FIGS. 3A and 3B are sectional views for

illustrating application examples in the first structural example of the connection mechanism according to Example 1 of the present invention.

FIG. 4 is a view (of a closed state) for illustrating a pressure and a sectional area of components in the first structural example of the connection mechanism according to Example 1 of the present invention.

FIG. 5 is a sectional view for illustrating a state where a valve is opened in the first structural example of the connection mechanism according to Example 1 of the present invention.

FIGS. 6A and 6B  are exploded perspective views for illustrating the first structural example of the connection mechanism according to Example 1 of the present invention.

FIGS. 7A and 7D dre viewa for illustidting another structural example of a movable portion of the connection mechanism according to Example 1 of the present invention, in which FIG. 7A is a side sectional view of the another structural example of the movable portion and FIG. 7B is a bottom view thereof.

FIGS. 8A and 8B are views for illustrating another structural example of a lock mechanism of the connection mechanism according to Example 1 of the present invention, in which FIG. 8A is a view

illustrating a structure on a side having a movable portion and FIG. 8B is a view illustrating a structure on a side having a valve portion.

FIGS. 9A, 9B, 9C, 9D, 9E, and 9F are process charts for illustrating manufacture procedures of the connection mechanism having the movable portion according to Example 2 of the present invention.

FIGS. ICG, lOH, 101, lOJ, and lOK are process charts for illustrating manufacture procedures subsequent to those of FIGS. 9A, 9B, 9C, 9D, 9E, and 9F of the connection mechanism having the movable portion according to Example 2 of the present invention.

FIGS. IIL, IIM, UN, 110, IIP, and IIQ are process charts for illustrating manufacture procedures subsequent to those of FIGS. l0G, l0H, 101, lOJ, and 10K  o£ the connection mechanism having the movable portion according to Example 2 of the present invention.

FIGS. 12A and 12B are sectional views for illustrating a second structural example of a connection mechanism according to Example 3 of the present invention.

FIG. 13 is a sectional view illustrating a connection state of the second structural example of the connection mechanism according to Example 3 of the present invention.

FIG. 14 is a sectional view illustrating a state where a valve is opened in the second structural example of the connection mechanism according to Example 3 of the present invention.

FIG. 15 is a sectional view illustrating another embodiment of a transmission mechanism of the second structural example of the connection mechanism according to Example 3 of the present invention.

FIGS. 16A and 16B are exploded perspective views illustrating a pressure reducing valve of the connection mechanism according to Example 3 of the present invention viewed from a through hole side.

FIGS, 17A and 17B are perspective views illustrating structures of a fuel tank and a fuel coll power generation portion according to Example 4 of the present invention.

FIG. 13 is a schematic perspective view of a fuel cell in a state where the fuel tank and the fuel cell power generation portion are connected to each other according to Example 4 of the present invention.

FIG. 19 is a schematic diagram of a fuel cell system according to Example 4 of the present invention.

FIG, 20 is a table for illustrating a dissociation pressure of a hydrogen storage alloy (LaNi5) in the fuel cell system according to Example 4 of the present invention.

FIG. 21 is a view for illustrating a positional relationship of the connection mechanism according to Example 4  of the present invention.

BEST MODE FOR CARRYING OUT THE INVENTION

Best modes for carrying out the present invention will be described by way of the following examples. {Example 1)

In Example 1, a description will be made of a first structural example of a connection mechanism to which the present invention is applied.

FIGS. lA and IB illustrate sectional views for illustrating a structure of the connection mechanism according to this example,

In FIGS. lA and IB, there are provided a diaphragm 1 serving as a movable portion, a piston 2 serving as a transmission mechanism, a valve seat portion 3 forming a valve portion, a valve body portion 4, a support portion 5, a seal 6, a gasket 10, and a lock mechanism 11.

In this example, one side of the connection mechanism includes the diaphragm 1 serving as the movable portion, the piston 2 serving as the transmission mechanism, the gasket 10, and the lock mechanism 11 which are to be connected to one side of a plurality of pipings.

On the other hand, the other side of the connection mechanism of this example includes the valve  seat portion 3 forming the valve portion, the valve body portion 4, the support portion 5, and the seal 6 which are to be connected to another side of the plurality of pipings.

In this case, the support portion 5 is formed by a  beam having elasticity (elastic body) and is provided on a plane perpendicular to an operating direction of the transmission mechanism 2 and including the valve body portion 4,  For example, the support portion 5 may employ a first embodiment as illustrated in FIG. 2A or a second embodiment as illustrated in FIG. 2B.  Further, in a third embodiment as illustrated in FIG. 2C, the valve body portion 4  may be supported by the support portion 5 and a Lemper a Lure displacement poiLion 5 0 .

In this case, the temperature displacement portion 50 may be formed by a shape memory alloy such as a titanium-nickel alloy.

The shape memory alloy of the titanium-nickel ■alloy may be formed by sputtering.

The temperature displacement portion 50 undergoes elastic deformation at a normal temperature, and does not affect spring characteristics of the above-mentioned support portion 5.  Thus, a function as a normal pressure reducing valve can be obtained.

When a temperature around the pressure reducing valve abnormally rises and becomes equal to or more than a predetermined temperature, the shape memory alloy of the temperature displacement portion 50 is deformed so as to be warped toward the valve seat portion 3, thereby pressing the valve body portion 4 to the valve seat portion 3, thus obtaining a closed state.

In a region where the temperature is smaller than a threshold value, the temperature displacement portion 50 does not exert the function thereof. Therefore, as in a case with the normal pressure reducing valve, a flow rate is realized while retaining a secondary pressure.

Further, when the temperature rises and exceeds the threshold value, the shape memory alloy of the temperature displacemenr portion 50 functions Uo lift up the valve body portion 40, thereby allowing the valve to be closed to function as a temperature shut-off valve.

In contrast, when the temperature becomes lower than the threshold value, the valve functions as the normal pressure reducing valve.  As a result, the valve can reversibly be used.

As described above, by providing the temperature displacement portion 50 formed by the shape memory alloy to the pressure reducing valve,

when the temperature is lower than the threshold temperature, the valve can function as the pressure reducing valve, and when the temperature is equal to or higher than the threshold temperature, the valve can function as the temperature shut-off valve.  As a result, a valve function with higher safety can be exhibited.

In this case, there is indicated an example in which the shape memory alloy is used for the temperature displacement portion 50, however, a material (for example, bimetal) displaced according to a temperature can be used to obtain the same effect.

Further, in this case, there is illustrated the example in which the support portion 5 and the temperature displacement portion 50 are arranged so as to be separated from each other.  However, there may be used a temperature displacement material employing a metal material having spring characteristics for the support portion 5.

According to this example, the transmission mechanism 2, the gasket 10, and the lock mechanism 11 may be provided on any one of the side having the movable portion and the side having the valve portion.

For example, as illustrated in FIGS. lA and IB, those may be provided on the side having the movable portion.  Alternatively, as illustrated in FIGS. 3A

and 3B, those may be provided on the side having the valve portion.  In the drawings, the same reference numerals as those of FIGS. lA and IB denote the same members.

Further, the pipings on the diaphragm (movable portion) 1 side are connected to a flow path positioned on a lower-right side of the diaphragm (movable portion) 1 illustrated in FIG. lA.  Normally, an upper.portion of the diaphragm (movable portion) 1 comes into contact with the atmosphere.

On the other hand, the pipings of the connection mechanism having the valve portion is connected thereto from the lower part of the valve body portion 4 illustrated in FIG. IB.

With reference to FIGS. 4 and 5, an operation of the pressure reducing valve according to this example will be described.

FIG. 4 is a sectional view of the connection mechanism of this example when connected.  The connection mechanism having the diaphragm (movable portion) and the connection mechanism having the valve portion are coupled to each other and are locked by the lock mechanism 11.

Further, on a contact surface, the gasket 10 prevents a fluid flowing inside from leaking to the outside.

The movable portion 1 and the valve body

portion 4 are opposed to each other through an intermediation of the piston (transmission mechanism) 2.  However, the piston (transmission mechanism) 2 is not necessarily brought into contact with both the movable portion 1 and the valve body portion 4.

Further, as illustrated in FIG. 8, the lock mechanism 11 may employ a spring, but, for example, magnets are embedded in contact portions of the connection mechanism at the time of connection so that a connection state can be maintained by an attraction force between the magnets.

In particular, by using electromagnets using coils as the magnets, connection and disconnection may  be controlled by an  electric signal.

Further, by using magnets for the lock mechanism and an actuator including a piezoelectric element or the like for disconnection arid connection, a mechanism can be realized, in which electric power is used only for connection or disconnection operation and the electric power is not required normally.

A pressure in the upper portion of the diaphragm (movable portion) 1 is denoted by Po/ a primary pressure in an upstream of the valve is denoted by Pi, a secondary pressure in a downstream of the valve is denoted by  P2, an area of the valve body portion 4 is denoted by Si, and an area of the

diaphragm {movable portion) 1 is denoted by Sj.  The diaphragm (movable portion) is operated by a differential pressure (Pa ~ P2)•

In this case, a condition under which, due to a balance of the pressures, the valve is opened as illustrated in FIG. 5 is represented by (Pi - p2)Si 
By adjusting an area of the valve body 4 and an area of the diaphragm (movable portion) 1, a length of the piston (transmission mechanism) 2, a thickness of the diaphragm (movable portion) 1, and a shape of the beams of the support portion 5, a pressure and a flow rate at which the valve is opened and closed can be set optimally.

In particular, in a case where a spring constant of the diaphragm (movable portion) 1 is larger than a spring constant of the support portion 5, the pressure at which the valve is opened depends on the diaphragm (movable portion) 1.

Conversely, in a case where the spring constant of the support portion 5 is larger than the spring constant of the diaphragm (movable portion) 1, a behavior of the valve depends on the support portion

5.

Further, according to a difference between the length of the piston (transmission mechanism) 2 and a distance from the diaphragm (movable portion) 1 to the valve body portion 4 at the time of connection, the secondary pressure P2 varies.

That is, the larger the length of the piston (transmission mechanism} 2 is, when compared to the distance from the diaphragm (movable portion) 1 to the valve body portion 4, the higher the secondary pressure P2 becomes.  The smaller the length of the piston (transmission mechanism) 2 is, when compared to the distance from the diaphragm (movable portion) 1 to the valve body portion 4, the lower the secondary pressure P2 becomes.

On the other hand, in a case where^ the pressure P2 in the downstream of the valve is higher than a set pressure, the diaphragm (movable portion) I is warped upwardly and the valve is closed.

At this time, the valve body portion 4 and the piston (transmission mechanism) 2 are not connected with each other, so the valve body portion 4 stops when the valve body portion 4 comes into contact with the valve seat portion 3, and only the piston (transmission mechanism) 2 moves with diaphragm (movable portion) 1.

Also in a case where, as illustrated in FIGS.

3A and 3B, the transmission mechanism 2 is integrated with the valve body portion 4 and is isolated from the movable portion 1, an operation principle is the same as that of the structure illustrated in FIGS. lA and IB.

The connection mechanism of this example can be manufactured by using a mechanical machining technique, for example, in the following manner,

FIGS. 6A and 5B are exploded perspective views in a case where the connection mechanism of this example is viewed from the valve body portion 4  side. The connection mechanism is constructed by stacking members formed by processing a sheet-like member and a plate-like member.  In FIGS. 6A and 6B, there are provided the movable portion 1/ the transmission mechanism 2,  the valve seat portion 3, the valve body portion 4,  the support portiuri 5, a piesser plate 7, an outlet flow path 8, the gasket 10, and the lock mechanism 11.

First, for the diaphragm (movable portion) 1, there can be used an elastic material such as Viton rubber and silicone rubber, a metal material such as stainless steel and aluminum, plastics, or the like.

For example, in a case where stainless steel is used as a material of the diaphragm (movable portion) 1, the transmission mechanism can be integrated therewith by etching, cutting, or the like.

Al.ternatively, as illustrated in a side sectional view  and a bottom view of FIGS. 7A and 7B, respectively, the diaphragm (movable portion) 1 can be divided into a plate spring mechanism having a pattern and an elastic film for maintaining air tightness.

With this structure, a degree of freedom of a design of the diaphragm (movable portion) 1 regarding elasticity thereof can be increased.

The plate spring mechanism can be manufactured by  etching the metal material such as  stainless steel. On the other hand, as a material of the film, a sheet made of silicone rubber, Viton rubber, polyimide, or the like can be used.

Further, a space below the diaphragm (movable portion) 1 and a flow path through which the piston (transmission mechanism) 2 passes can be manufacLured by mechanical machining or etching of the stainless steel.

A liquid adhesive may be used to bond these parts.  However, a sheet (hotmelt sheet) which is melted by heat and hardened by cooling to bond the parts may be used in order to facilitate processing and assembly.  The hotmelt sheet includes one using polyolefin-based material, and one in which an adhesive is applied on a polyethylene terephthalate (PET) substrate, thereby enabling to use the PET

substrate as a constitutional material.
