Repository: anandvc/allindianpatents

File: patents/263534-coating-material.html (part 1 of 4)
Indian Patents. 263534:"COATING MATERIAL"

Indian Patents

Recently Granted Patents

  Recently Published Patents

Title of Invention	"COATING MATERIAL"

Abstract	There is provided a coating material comprising a mixture of a water-based resin composition of a thermoplastic elastomer (A) and/or a thermoplastic elastomer (B) in which at least one moiety is modified with a functional group; one of a water-based resin composition of a resin (G) formed from a copolymerizable monomer (G-l) which includes a monomer having an a, p-monoethylenic unsaturated group and other copolymerizable monomer, and a water-based resin composition of an urethane resin (U); and a water-based resin composition of a petroleum-based hydrocarbon resin (D) and/or a rosin-based resin (E) and/or a terpene-based resin (F) . The coating material causing no separation phenomenon provides a coating composition or a primer with which spray coating is possible, and is a completely water-based coating material exhibiting an excellent adhesivity to a molded article of various resins such as polyolef in and a synthetic rubber or to metals such as a steel palate and aluminum.	

Full Text	DESCRIPTION COATING MATERIAL

TECHNICAL FIELD

[0001]

The present invention relates to a coating material provided as a coating composition and a primer for non-treated polyolefin resin films/sheets or molded products, or a coating composition and a primer for metals such as a steel plate and aluminum, to give a coated film.

BACKGROUND ART

[0002]

Conventionally, since a polyolefin resin in general has many advantages such as having good productivity and being excellent in various kinds of moldability, as well as being lightweight, and having a corrosion resistance and an impact resistance, it has been widely used as for interiors and exteriors of automobiles or ships, household electric appliances or household furnishings, miscellaneous goods, and building materials. Such polyolefin-based resin molded product differs from a synthetic resin having a polarity, which is generally typified by a polyurethane resin, a polyamide resin, an acrylic resin, and a polyester resin, that the polyolefin resin is a non-polar and

crystalline resin .  Thus, with the generalized resin composition, it is extremely difficult to perform coating or adhering thereto.

[0003]

Accordingly, when coating or adhering is performed on the polyolefin-based resin molded product, its surface has been activated with chromic acid, flame, corona discharge, plasma, or a solvent, such to enhance the adhesion to the surface. For example, for a bumper of automobiles, the surface is treated by etching with a halogen-based organic solvent such as trichloroethane, such to increase the adhesivity with a coated film, or a pretreatment such as a corona discharge treatment, a plasma treatment, and an ozone treatment is performed followed by carrying out the aimed coating or adhesion.  In addition, the method of treating a surface of the substrate such as molded articles with a primer has chosen, and for example, there proposed a composition in which the polyolefin is introduced with maleic acid (Patent Document 1) or a composition in which chlorinated modified polyolefin is employed as a main component (Patent Document 2).

[0004]

Metals such as a steel plate is also used in a wide range of fields such as interiors and exteriors for automobiles or ships, household electric appliances or household furnishings, miscellaneous goods, and building materials.  The surface of a

steel plate is coated for the main purposes of improving the appearance and giving an anti-corrosive property.  In particular, it is important to prevent the cracks and abrasion of a coated film which are caused by a distortion due to an external force or an impact of materials.  Currently, in order to prevent the problems, the thickness of a coated film is increased, or ones coated with a modified propylene-ethylene copolymer (Patent Document 3) obtained by graft copolymerizing maleic acid or anhydrides thereof are employed.  However, since those include an organic solvent such as toluene and xylene, there has been a concern about the problems of safety and environment pollution. For such reason, there proposed a substance obtained by dispersing a composition, in which chlorinated modified polyolefin is employed as a main component, in water (Patent Document 4), and a substance obtained from an olefin polymer and a petroleum-based hydrocarbon resin (Patent Document 5). [0005]

However, since those substances employ a large amount of surfactant to be a water-based substance, problems arise in that the water resistance of a coated film and adhesivity to a substrate decrease and that the stickiness is generated due to its bleeding out to the surface. When the used amount of the surfactant which is the cause of above problems is reduced, problems arise in that the aqueous base cannot be formed or that the stability of an

aqueous resin composition is poor.  Further, there is a problem that the most of them cannot exhibit a sufficient adhesivity against a substrate.

Patent Document 1: Japanese Examined Patent Publication No. S62-21027

Patent Document 2: Japanese Examined Patent Publication No. S50-10916

Patent Document 3: Japanese Examined Patent Publication No. H06-057809

Patent Document 4: Japanese Unexamined Patent Publication No. H01-256556

Patent Document 5: Japanese Unexamined Patent Publication No. 2004-27055

DISCLOSURE OF THE INVENTION

PROBLEM TO BE SOLVED BY THE INVENTION

[0006]

The present invention is made to overcome the above-mentioned problems, and is aimed to provide a water-based coating material which shows an excellent adhesivity with a molded article of various resins formed from polyolefin such as polypropylene, a synthetic rubber, unsaturated polyester, an epoxy resin, or an urethane resin, or with metals such as a steel plate and aluminum.

MEANS TO SOLVE THE PROBLEM

[0007]

The present inventors have conducted extensive studies and examined to solve the above problems, and as a result they have found that the above object is effectively achieved by a coating material obtained by mixing a water-based resin composition of a thermoplastic elastomer (A) and/or a thermoplastic elastomer (B) in which at least one moiety is modified with a functional group; one of a water-based resin composition of a resin (G) formed from a copolymerizable monomer (G-l) which includes a monomer having an α,ß-monoethylenic unsaturated group and other copolymerizable monomer, and a water-based resin composition of an urethane resin (U) ; and a water-based resin composition of a petroleum-based hydrocarbon resin (D) and/or a rosin-based resin (E) and/or a terpene-based resin (F) .  Thus, they have completed the invention. [0008]

That is, the invention is a coating material comprising 10 to 98 parts by weight of a water-based resin composition of the thermoplastic elastomer (A) and/or the thermoplastic elastomer (B) in which at least one moiety is modified with a functional group; 1 to 89 parts by weight of one of a water-based resin composition of the resin (G) formed from the copolymerizable

monomer (G-1) which includes a monomer having an a, p-monoethylenic unsaturated group and other copolymerizable monomer, and a water-based resin composition of the urethane resin (U); and 1 to 89 parts by weight of a water-based resin composition of the petroleum-based hydrocarbon resin (D) and/or the rosin-based resin (E) and/or the terpene-based resin (F), in which the (A) and/or (B), (G) or (U), and (D) and/or (E) and/or (F) are mixed to give the total of 100 parts by weight. [0009]

Herein, the thermoplastic elastomer (A) is preferably a propylene-based elastomer (A-l) having (1)(a) 50 to 93 mol% of units derived from propylene, (b) 5 to 48 mol% of units derived from α-olefin having 4 to 20 carbon atoms, and (c) 2 to 40 mol% of units derived from ethylene, in such proportion (herein, the sum of structural units derived from propylene, structural unit

derived from ethylene, and structural units derived from α-olefin having 4 to 20 carbon atoms is 100 mol%) ; (2) an intrinsic viscosity

[η]  measured at 135°C in decalin of 0.1 to 12 dl/g; and (3) a molecular weight distribution (Mw/Mn) determined by gel permeation chromatography (GPC) of 3.0 or less, and/or is preferably a propylene-based elastomer (A-2) having (1) (a) 50 to 95 mol% of units derived from propylene and (b) 5 to 50 mol% of units derived from α-olefin having 4 to 20 carbon atoms; (2) an intrinsic viscosity  [η]  measured at 135°C in decalin of 0.1 to

12 dl/g; and (3) a molecular weight distribution (Mw/Mn) determined by gel permeation chromatography (GPC) of 3.0 or less.

[0010]

In addition, the thermoplastic elastomer (A) preferably comprises a propylene-based elastomer (A-3) having a melting point measured by differential scanning calorimetry (DSC) of below 100°C or no observed melting point, and an isotactic polypropylene

(A-4).

[0011]

The propylene-based elastomer (A-3) having a melting point measured by differential scanning calorimetry (DSC) of below 100°C or no observed melting point is a propylene homopolymer, or a copolymer of propylene and at least one α-olefin having 2 to 20 carbon atoms excluding propylene, while it is preferable that the ethylene content is from 0 to 30 mol% and the α-olefin having 4 to 20 carbon atoms is from 0 to 30 mol%.

[0012]

Further, the invention relates to a coating composition and a primer which are obtained from the coating material, and to a coated film. The substrate used for the invention is preferably a polyolefin-based resin or a metal.

EFECT OF THE INVENTION

[0013]

According to the invention, the coating material can be directly used without causing a separation phenomenon, and a completely water-based coating material which is a coating composition or a primer with which spray coating is possible and has an effect not provided conventionally of exhibiting an excellent adhesivity to a molded article of various resins such as polyolefin and a synthetic rubber or to metals such as a steel plate and aluminum can be obtained.  In addition, the invention is preferably used for a coating composition or a primer which can employ a curing agent capable of reacting with active hydrogen and/or a hydroxyl group.

BEST MODE FOR CARRYING OUT THE INVENTION

[0014]

The coating material of the invention can be obtained by mixing water-based resin compositions obtained according to the methods described below. [0015]

[Thermoplastic Elastomer (A)]

The thermoplastic elastomer (A) useful in the invention can be exemplified by thermoplastic elastomers which are a homopolymer or a copolymer of one or two or more kinds of oc-olefin(s) such

as ethylene, propylene, 1-butene, 3-methyl-1-butene, 4-methyl-1-pentene, 3-methyl-1-pentene, 1-heptene, 1-hexene, 1-octene, 1-decene, and 1-dodecen, represented by polyethylene, polypropylene, poly-1-butene, poly-3-methyl-1-butene, poly-3-methyl-1-pentene, poly-4-methyl-1-pentene, an ethylene-propylene copolymer, an ethylene-1-butene copolymer, a propylene-1-butene copolymer, and an

ethylene-propylene-1-butene copolymer.  In addition, alicyclic structure-containing polymers such as a norbornene-based polymer, a monocyclic polyolefin-based polymer, a cyclic conjugated diene-based polymer, a vinyl alicyclic hydrocarbon polymer, and their hydrogenated products, may also be employed. [0016]

Among the above, the ethylene-butene copolymer, the ethylene-propylene copolymer, the ethylene-octene copolymer, the ethylene-propylene-butene copolymer, the propylene-butene copolymer, and the propylene-octene copolymer are preferable, and these may be used alone or in combination of two or more kinds. In addition, the weight average molecular weight (Hereinafter, abbreviated as Mw. The weight average molecular weight can be, for example, measured in terms of polystyrene with gel permeation chromatography (GPC)) is within the range of usually 10,000 to 700,000, and preferably 30,000 to 50,000.

The thermoplastic elastomer (A) can be further exemplified by hydrogenated products of a styrene-conjugated diene block copolymer, hydrogenated products of a styrene-conjugated diene random copolymer, or the like, and a composition of the hydrogenated products of the styrene-conjugated diene block copolymer can be exemplified by hydrogenated products of a styrene-conjugated diene diblock copolymer, hydrogenated products of a styrene-conjugated diene-styrene triblock copolymer, or the like.  The conjugated diene used herein can be exemplified by butadiene, isoprene, or the like. Among the above, the hydrogenated product of a styrene-isoprene-styrene triblock copolymer and the hydrogenated product of a styrene-butadiene random copolymer are preferable. [0018]

The thermoplastic elastomer (A) used herein has a styrene content in the range of usually 2 to 60 wt% and more preferably 3 to 45 wt%. The weight average molecular weight (hereinafter, abbreviated as Mw) is preferably in the range of 10, 000 to 700, 000, and for the hydrogenated products of a styrene-isoprene-styrene copolymer, the weight average molecular weight is preferably from 15,000 to 500,000. For the hydrogenated products of a styrene-butadiene copolymer, the weight average molecular weight is from 10,000 to 700,000 and more preferably from 50,000 to

500,000.  The above thermoplastic elastomer can be used alone or

in a combination of two or more kinds.

[0019]

In the invention, the thermoplastic elastomer (A) preferably contains the following propylene-based elastomer (A-l) and/or (A-2). [0020]

Additionally in the invention, the thermoplastic elastomer (A) preferably contains the following propylene-based elastomer (A-3) having a melting point measured by differential scanning calorimetry (DSC) of below 100°C or no observed melting point and the following isotactic polypropylene (A-4). [0021]

Propylene-based Elastomer (A-l)

The propylene-based elastomer (A-l) of the invention satisfies the following (1) to (3). [0022]

(1) (a) 50 to 93 mol% and preferably 50 to 85 mol% of units derived from propylene, (b) 5 to 48 mol% and preferably 5 to 25 mol% of units derived from α-olefin having 4 to 20 carbon atoms, and (c) 2 to 40 mol% and preferably 5 to 25 mol% of units derived from ethylene, are contained in such proportion, while the

proportion of units derived from α-olefin having 4 to 20 carbon atoms is more preferably greater than the proportion of units

derived from ethylene (here, the sum of structural units derived from propylene, structural unit derived from ethylene, and structural units derived from α-olefin having 4 to 20 carbon atoms is 100 mol%).

In addition, the structural units derived from ethylene and the structural units derived from α-olefin having 4 to 20 carbon atoms are preferably from 60 to 15 mol% .  In addition, the α-olefin having 4 to 20 carbon atoms is preferably 1-butene. [0023]

(2)	The intrinsic viscosity  µg/ measured at 135°C in decalin

is from 0.1 to 12 dl/g, preferably from 3 to 10 dl/g, and more

preferably from 0.5 to 8 dl/g.

[0024]

(3)	The molecular weight distribution (Mw/Mn, in terms of

polystyrene, Mw: weight average molecular weight, Mn: number

average molecular weight) determined by gel permeation

chromatography (GPC) is 3.0 or less, preferably from 1.5 to 3.0,

and more preferably from 1.5 to 2.5.

[0025]

It is desirable that the melting point Tm (°C) of the propylene-based elastomer (A-l), which is measured by DSC, is preferably 50°C or below or not observed, but more preferable that the melting point is not observed.  The melting point is measured and determined by taking the temperature at the endotherm peak

as a melting point Tm, where the endotherm peak is observed when a sample is filled in an aluminum pan, then heated to 200°C at a rate of 100 °C/min, maintained at 200°C for 5 minutes, next cooled to -150°C at a rate of 10 °C/min, and subsequently heated to 200°C at a rate of 10 °C/min. When the melting point Tm is within the above range, a coating material excellent in the balance of flexibility and strength is obtained.

[0026]

Propylene-based Elastomer (A-2)

The propylene-based elastomer (A-2) of the invention satisfies the following (1) to (3).

[0027]

(1)	(a) 50 to 95 mol% and preferably 65 to 90 mol% of units

derived from propylene and (b) 5 to 50 mol% and preferably 10 to

35 mol% of units derived from α-olefin having 4 to 20 carbon atoms,

are contained.  The α-olefin having 4 to 20 carbon atoms is

preferably 1-butene.

[0028]

(2)	The intrinsic viscosity [η] measured at 135°C in decalin

is from 0.1 to 12 dl/g, preferably from 3 to 10 dl/g, and more

preferably from 0.5 to 8 dl/g.

[0029]

(3)	The molecular weight distribution (Mw/Mn, in terms of

polystyrene, Mw: weight average molecular weight, Mn: number

average molecular weight) determined by gel permeation chromatography (GPC) is 3.0 or less, preferably from 1.5 to 3.0, and more preferably from 1.5 to 2.5. [0030]

For the melting point Tm (°C) of the propylene-based elastomer (A-2) which is measured by DSC, the melting point Tm and the content M (mol%) of comonomer structural units obtained from 13C-NMR spectral measurement, preferably satisfy the relational expression of:

146exp (-0.022 M) > Tm > 125exp (-0.032 M) (provided that the melting point Tm is below 120°C and preferably below 100°C). [0031]

The melting point Tm is measured by DSC in the following manner. That is, the temperature at an endotherm peak is taken as a melting point Tm, in which the endotherm peak is observed when a sample filled in an aluminum pan is heated to 200°C at a rate of 100°C/min, after being heated to 200°C maintained at 200°C for 5 minutes, then cooled to -150°C at a rate of 10 °C/min, and subsequently heated to 200°C at a rate of 10°C/min. The melting point Tm is usually below 120°C, preferably below 100CC, more preferably in the range of 45 to 95°C, and even more preferably in the range of 50 to 90°C. When the melting point Tm is within the above range, in particular, a coating material excellent in

the balance of flexibility and strength is obtained. [0032]

The propylene-based elastomers (A-l) and (A-2) can be produced, for example, according to the method disclosed in Pamphlet of International Publication WO 2004/087775. [0033]

Propylene-based Elastomer (A-3)

The propylene-based elastomer (A-3) (hereinafter, also may

be referred to as propylene-ethylene-a-olefin copolymer (A-3)) useful in the invention which has a melting point measured by differential scanning calorimetry (DSC) of below 100°C or no observed melting point can be exemplified by propylene

homopolymers or copolymers of propylene and at least one α-olefin having 2 to 20 carbon atoms excluding propylene such as ethylene, 1-butene, 3-methyl-1-butene, 4-methyl-1-pentene, 3-methyl-1-pentene, 1-heptene, 1-hexene, 1-octene, 1-decene, and 1-dodecen, and the propylene-based elastomer (A-3) preferably has the ethylene content of 0 to 30 mol% and the α-olefin having 4 to 20 carbon atoms content of 0 to 30 mol%.  Particularly in the elastomer comprising a propylene component, an ethylene component, and an α-olefin component, the propylene-ethylene-a-olef in copolymer contains preferably in the amount of 45 to 98 mol% of the propylene component, 1 to 30 mol% of the ethylene component, and 1 to 30 mol% of the α-olefin component, more preferably in

the amount of 69 to 96 mol% of the propylene component, 2 to 30 mol% of the ethylene component, and 2 to 30 mol% of the α-olefin component, and even more preferably in the amount of 61 to 85 mol% of the propylene component, 10 to 14 mol% of the ethylene component, and 5 to 25 mol% of the α-olefin component. Among the α-olef ins, butene and 1-octene are preferable. [0034]

The propylene-ethylene-a-olefin copolymer (A-3) containing such amount of structural units derived from propylene and if necessary such amount of structural units derived from ethylene and structural units derived from α-olefin having 4 to 20 carbon atoms, has good compatibility with the isotactic polypropylene

(A-4), and thus obtained propylene-based polymer composition tends to exhibit a sufficient transparency, flexibility, heat resistance, and scratch resistance.

[0035]

The intrinsic viscosity [n] of the

propylene-ethylene-a-olefin copolymer (A-3) as measured in decalin at 135°C is desirably within the range of usually from 0.01 to 10 dl/g and preferably from 0.05 to 10 dl/g. When the intrinsic viscosity [n] of the propylene-ethylene-a-olefin random copolymer is in the above range, a propylene-ethylene-a-olefin random copolymer having excellent properties of weather resistance, ozone resistance, thermal aging resistance, low temperature

characteristic, and resistance to dynamic fatigue can be obtained. [0036]

The crystallinity of the propylene-ethylene-a-olef in copolymer (A-3) measured by X-ray diffraction is usually 20% or less and preferably from 0 to 15%.  In addition, the

propylene-ethylene-a-olef in copolymer (A-3) has single glass transition temperature, and the glass transition temperature Tg measured by differential scanning calorimetry (DSC) is desirably within the range of usually -10°C or below and preferably -15°C or below. When the glass transition temperature Tg of the

propylene-ethylene-a-olef in copolymer is in the above range, excellent cold resistance and low temperature characteristic are provided.

[0037]

In addition, the molecular weight distribution (Mw/Mn, in terms of polystyrene, Mw: weight average molecular weight, Mn: number average molecular weight) as measured with GPC is preferably 4.0 or less, more preferably 3.0 or less, and more preferably 2.5 or less, and the propylene-ethylene-a-olef in copolymer (A-3) can be produced in a metallocene catalyst system which includes a metallocene compound as a catalyst component, but may not be limited by this.

[0038]

The propylene-ethylene-α-olef in copolymer (A-3) useful in

the invention has the melting point determined by differential scanning calorimetry (DSC) of preferably below 100°C in usual and more preferably has no observed melting point. The "no observed melting point" means that there is no observed crystalline melting peak having a heat of crystalline fusion of 1 J/g or more within the range of -150 to 200°C. The measurement conditions are as described in Example. [0039]

The triad tacticity (mm fraction) of the propylene-ethylene α-olef in copolymer (A-3) measured by 13C-NMR is preferably 85% or more, more preferably 85 to 97.5% or less, more preferably 87 to 97%, and particularly preferably 90 to 97%. When the triad tacticity (mm fraction) is in the above range, a balance between the flexibility and the mechanical strength is particularly excellent, thus it is suitable for the invention. The mm fraction can be measured according to a method described from line 7 on page 21 to line 6 on page 26 in Pamphlet of International Publication WO 2004/087775. [0040]

Isotactic Polypropylene (A-4)

The isotactic polypropylene (A-4) useful in the invention is a polypropylene having the isotactic pentad fraction (mmmm) of 0.9 or more and preferably 0.95 or more as measured by the NMR technique.

The isotactic pentad fraction (mmmm) is measured and

•calculated according to the method disclosed in Japanese Unexamined Patent Publication No. 2003-147135. [0042]

The isotactic polypropylene (A-4) can be exemplified by a propylene homopolymer or a copolymer of propylene and at least one α-olefin having 2 to 20 carbon atoms excluding propylene. Here, the α-olefin having 2 to 20 carbon atoms excluding propylene can be exemplified by ethylene, 1-butene, 1-pentene, 1-hexene, 4-methyl-1-pentene, 1-octene, 1-decene, 1-dodecen, 1-tetradecene, 1-hexadecene, 1-octadecene, 1-eicosen, or the like, but ethylene and α-olefin having 4 to 10 carbon atoms are preferable. [0043]

These α-olefins may form a random copolymer or may also form a block copolymer with propylene. [0044]

The structural units derived from the α-olefins are contained in the polypropylene in a proportion of 35 mol% or less and preferably 30 mol% or less. [0045]

It is desirable that the isotactic polypropylene (A-4) has a melt flow rate (MFR) in the range of 0.01 to 1,000 g/10 min,

preferably 0.05 to 100 g/10 min, as measured at 230°C under a load of 2.16 kg according to ASTM D 1238.

[0046]

According to necessity, a plurality of isotactic polypropylenes (A-4) can be used in combination, for example, two or more components with different melting point or rigidity can be used.

[0047]

The isotactic polypropylene (A-4) can be selected from homopolypropylene having excellent heat resistance (usually, well known ones having a copolymer component excluding propylene of 3 mol% or less), block polypropylene having excellent balance between the heat resistance and the flexibility (usually, well known ones having a normal decane elution rubber component of 3 to 30 wt%), and random polypropylene having excellent balance between the flexibility and the transparency (usually, well known ones having the melting point measured by DSC in the range of 110 to 150°C), or these can be used in selection or in combination, to obtain a target property.

[0048]

Such isotactic polypropylene (A-4) can be produced by, for example, conducting polymerization or copolymerization with the use of propylene and other α-olef in under a Ziegler catalyst system comprising a solid catalyst component containing magnesium,

titanium, halogen, and an electron donor as an essential component, an organoaluminum compound, and an electron donor, or under a metallocene catalyst system including a metallocene compound as a catalyst component. [0049]

Here, the thermoplastic elastomer (A) preferably comprises 50 to 99.5 wt% of the propylene-based elastomer (A-3) and 0. 5 to 50 wt% of the isotactic polypropylene (A-4) ((A-3) + (A-4) = 100 wt%) . [0050]

[Thermoplastic Elastomer (B) in which at least one moiety is modified with Functional Group]

The thermoplastic elastomer (B) useful in the invention in which at least one moiety is modified with a functional group can be obtained by subjecting the above-mentioned thermoplastic elastomer (A) alone or the mixture of two or more kinds thereof to the reaction with a copolymerizable monomer (G-2) which contains the functional group described below and comprises a

monomer having an α,ß-monoethylenic unsaturated group and other copolymerizable monomer, but unreactive ones may be partly included. [0051]

The copolymerizable monomer (G-2) useful herein which contains a functional group and comprises a monomer having an

α,ß-monoethylenic unsaturated group and other copolymerizable monomer can be exemplified by hydroxyl group-containing vinyls such as hydroxy ethylacrylate, 2-hydroxyethyl(metha)acrylate, 2-hydroxypropyl(metha)acrylate, 4-hydroxy butylacrylate, lactone-modified hydroxyethyl(metha)acrylate, 2-hydroxy-3-phenoxypropylacrylate, and the like; carboxyl group-containing vinyls such as acrylic acid, methacrylic acid,

maleic acid, itaconic acid, α-carboxy-polycaprolactone monoacrylate, monohydroxyethyl acrylate phthalate, and the like; nitrogen compounds such as acrylamide, methacrylamide, methylolacrylamide, methylol methacrylamide,

dimethylaminoethyl(metha)acrylate, and the like; or anhydrous carboxylic acid such as maleic anhydride, anhydrous citraconic acid, and the like.  These may be used alone or in a combination of two or more kinds. [0052]

The amount of the functional group used for the thermoplastic elastomer (B) in which at least one moiety is modified with a functional group is in the range of usually 0.5 to 20 wt% and preferably 0.5 to 15 wt%, of a weight amount of the thermoplastic elastomer (A) in the added amount of the copolymerizable monomer including a monomer having an α,ß-monoethylenic unsaturated group and other copolymerizable monomer.

The thermoplastic elastomer (B) in which at least one moiety is modified with a functional group can be obtained by various methods, and examples of the method include a method which comprises reacting the thermoplastic elastomer (A) and the copolymerizable monomer (G-2) in an organic solvent (H) described below in the presence of a polymerization initiator (1-1) described below, and subjecting to a desolvation; a method which comprises obtaining a molten material by melting the thermoplastic elastomer (A) under heating, and subjecting to the reaction with the copolymerizable monomer (G-2) and the polymerization initiator (1-1) under stirring; a method which comprises mixing the thermoplastic elastomer (A), the copolymerizable monomer (G-2), and the polymerization initiator (1-1), and subjecting to the reaction after being supplied to an extruder under heat-kneading; and the like. [0054]

As the organic solvent (H) which can be used herein, organic solvents such as aromatic hydrocarbon e. g., xylene, toluene, ethyl benzene, etc.; aliphatic hydrocarbon e.g., hexane, heptane, octane, decane, isooctane, isodecane, etc.; alicyclic hydrocarbon e.g., cyclohexane, cyclohexene, methylcyclohexane, ethylcyclohexane, etc.; ester type e.g., ethyl acetate, n-butyl acetate, cellosolve acetate, propylene glycolmonomethyl ether

acetate, propylene glycol monoethyl ether acetate, 3methoxybutyl acetate, etc.; ketone-based solvents e.g., methylethyl ketone, methyl isobutyl ketone, etc.; alcohols e.g., isopropyl alcohol, n- butylalcohol, isobutyl alcohol, etc.; ether type e.g., methyl cellosolve, cellosolve (ethylcellosolve), butylcellosolve, methylcarbitol, ethylcarbitol, butylcarbitol, etc.; and the like can be used, and a mixture of two or more kinds thereof may also be used. Among these, the aromatic hydrocarbon, the aliphatic hydrocarbon, and the alicyclic hydrocarbon are preferable, and the aliphatic hydrocarbon and the alicyclic hydrocarbon are more preferably used. [0055]

The polymerization initiator (1-1) useful in the invention can be exemplified by organic peroxides such as di-tert-butyl peroxide, tert-butyl peroxyl-2-ethyl hexanoate, benzoyl peroxide, dichloro benzoyl peroxide, dicumyl peroxide, lauroyl peroxide, tert-butyl peroxyl benzoate, 2,5-dimethyl-2,5-di(peroxy benzoate)hexyne-3, 1,4-bis(tert-butyl peroxyl isopropyl)benzene, lauroyl peroxide, tert-butyl peracetate, 2,5-dimethyl-2,5-di(tert-butyl peroxyl)hexyne-3, 2 , 5-dimethyl-2,5-di(tert-butyl peroxide)hexane, tert-butyl benzoate, tert-butyl perphenylacetate, tert-butyl perisobutyrate, tert-butyl per-sec-octoate, tert-butyl perpivalate, and cumene hydroperoxide; azo compounds such as

azobisisobutyronitrile, 4,4'-azobis(4-cyanopenta acid), and 2,2'-azobis(2-methyl-N-(2-hydroxyethyl)propioamide); and the like. These can be used alone or in a combination of two or more kinds. [0056]

The obtained thermoplastic elastomer (A) and/or the thermoplastic elastomer (B) in which at last one moiety is modified with a functional group can be dispersed in water using a salt of acid-modified polyolefin (J) and/or a salt of higher fatty acid (K) in accordance with the following method. [0057]

The salt of the acid-modified polyolefin (J) useful in the invention is the olefin-based resin which contains a salt group of carboxylic acid (in the case of partially neutralized material and partially saponified material, carboxylic acid is included) bonded to a polymer chain of the polyolefin in the concentration of 0.05 to 5 mmol and preferably 0.1 to 4 mmol per 1 gram of the resin as a -COO- group. [0058]

The acid-modified polyolefin (J), for example, can be obtained by graft copolymerizing polyolefin formed from α-olefin or the like with a monomer having a neutralized or non-neutralized carboxylic acid group and/or a monomer having saponified or non-saponified carboxylate ester.

Regarding to the molecular weight of the acid-modified polyolefin (J) , a polymer of α-olefin alone or a copolymer of two or more kinds of α-olefin having the number average molecular weight (Mn) measured with GPC in the range of 500 to 10,000 is

preferable.  Specific examples of the α-olefin include ethylene, propylene, butene, pentene, hexane, octane, and the like. Among these, an ethylene homopolymer, a propylene homopolymer, and an ethylene-propylene copolymer are particularly preferable. [0060]

Examples of the monomer having a neutralized or non-neutralized carboxylic acid group and the monomer having a saponified or non-saponified carboxylate ester group include ethylene-based unsaturated carboxylic acid, anhydrides and esters thereof, and the like. [0061]

Here, the ethylene-based unsaturated carboxylic acid can be exemplified by (metha) acrylic acid, maleic acid, fumaric acid, tetrahydro phthalic acid, itaconic acid, citraconic acid, crotonic acid, isocrotonic acid, or the like, the anhydrides thereof can be exemplified by nadic acid™ (endocis-bicyclo[2,2,1]hept-5-ene-2,3-dicarboxylic acid), maleic anhydride, citraconic anhydride, or the like, and the unsaturated carboxylate ester can be exemplified by monoesters

or diesters such as methyl, ethyl, and propyl, of the ethylene-based unsaturated carboxylic acid.  The monomers can be employed alone or in plural kinds. [0062]

In order to produce a modified product by graft copolymerizing a graft monomer selected from the above monomers to a polymer to be grafted, various kinds of conventionally well-known methods can be employed.  For example, a method which comprises melting a polymer to be grafted to add a graft monomer and subjecting to a graft copolymerization, a method which comprises melting in an organic solvent to add a graft monomer and subjecting to a graft copolymerization, and the like can be mentioned.  In any case, it is preferable to carry out the reaction in the presence of a polymerization initiator to effectively graft copolymerize the graft monomer. [0063]

The graft reaction is carried out at the temperature of usually 60 to 350°C.  The proportion of the polymerization initiator used is usually in the range of 0. 01 to 20 parts by weight, based on 100 parts by weight of the polymer to be grafted. As the polymerization initiator, the polymerization initiator (1-1) mentioned above can be exemplified. Among the polymerization initiator, dialkyl peroxides such as dicumyl peroxide, di-tert-butylperoxide,

2,5-dimethyl-2,5-di(tert-butylperoxy)hexyne-3,

2,5-dimethyl-2,5-(tert-butylperoxy)hexane, and

1,4-bis(tert-butylperoxy isopropyl)benzene are preferable.

[0064]

The basic substance useful for neutralization and saponification can be exemplified by alkali metals such as sodium and potassium, inorganic amines such as hydroxyl amine and ammonium hydroxide, organic amines such as methylamine and ethanolamine, ammonia, sodium oxide, sodium peroxide, oxides of alkali metals and alkali earth metals, hydroxide, and weak acid salts of alkali metals and alkaline earth metals such as sodium carbonate. [0065]

As the carboxylic acid group or the carboxylate ester group neutralized or saponified with the basic substance, alkali metal salts of carboxylic acids such as sodium carboxylate and potassium carboxylate, and ammonium carboxylate are preferable. Among these, potassium carboxylate is preferable. [0066]

As the salts of higher fatty acid (K) useful in the invention, preferably salts of fatty acid having 25 to 60 carbon atoms, more preferably alkali metal salts, alkali earth metal salts, and amine salts, of fatty acid having 25 to 40 carbon atoms, can be exemplified.  Preferred examples include alkali metal salts of

montanic acid and oleic acid.  In addition, the salts of higher fatty acid (K) may include higher fatty acid and/or esters of higher fatty acid, in addition to the higher fatty acid salt.  The alcohol residue constituting ester has preferably 2 to 30 carbon atoms, and particularly preferably 6 to 20 carbon atoms.  The residue may be in any of linear and branched forms, and may be a mixture of ones having different number of carbon atoms. Specific examples of the alcohol residue include residues of higher alcohol such as cetyl alcohol, stearyl alcohol, and oleyl alcohol.  Here, ester wax of montanic acid and montan wax are particularly preferable. [0067]

The salt of higher fatty acid (K) can be obtained by neutralizing the above higher fatty acid and/or saponifying the above ester of higher fatty acid.  In this case, partially neutralized product or partially saponified product where non-neutralized or non-saponified fatty acid or fatty acid ester is coexisted may also be employed. As the basic substance capable of being used for neutralization and saponification, the above-mentioned basic substances can be exemplified. [0068]

In order to improve the stability of dispersion in water, various surfactants (L) can also be used.  Examples include anionic surfactants such as alkyl naphthalenesulfonate and

metallic soaps (Zn, Al, Na, and K salts); nonionic surfactants such as fatty acid monoglyceride; alkylammonium chloride; amphoteric surfactants; and water-soluble polyvalent metal salts. These surfactants can be used alone or as a mixture of two or more kinds.  The amount of the surfactant (L) used is preferably from about 0.05 to 40 wt%, more preferably from 0.1 to 20 wt%, and particularly preferably from 0.1 to 10 wt%, to the resin formed with the thermoplastic elastomer and the copolymerizable monomer including a monomer having an a, p-monoethylenic unsaturated group and other copolymerizable monomer. [0069]

The water-based composition of the thermoplastic elastomer (A) and/or the thermoplastic elastomer (B) in which at least one moiety is modified with a functional group, useful in the invention desirably contains each component in a certain range of quantitative ratio.  That is, it is desirable that a salt of the acid-modified polyolefin (J) and/or a salt of the higher fatty acid (K) are/is included from 0.5 to 30 parts by weight and preferably from 1 to 20 parts by weight, based on 100 parts by weight of the thermoplastic elastomer (A) and/or the thermoplastic elastomer (B) in which at least one moiety is modified with a functional group. [0070]

In addition, the surfactant (L) which is added when desired

is preferably blended in the range of 0.1 to 40 parts by weight and particularly preferably 0.2 to 20 parts by weight, per 100 parts by weight of the thermoplastic elastomer (A) and/or the thermoplastic elastomer (B) in which at least one moiety is modified with a functional group. [0071]

Further, the content of water is from 1 to 25 wt% and preferably from 1 to 20 wt%, to the thermoplastic elastomer (A) and/or the thermoplastic elastomer (B) in which at least one moiety is modified with a functional group. When the water content is below 1 wt%, the phase inversion (inversion of resin solid from continuous phase to dispersed phase due to water) hardly occurs, and thus preferred aqueous dispersion cannot be obtained.  When the content exceeds 25 wt%, the aqueous dispersion tends to have a flow property.  In other words, the solid-look aqueous dispersion can be obtained in the range of 1 to 25%. [0072]

The such mentioned water-based composition can be produced with the use of the thermoplastic elastomer (A) and/or the thermoplastic elastomer (B) in which at least one moiety is modified with a functional group, and the acid-modified polyolef in and/or the higher fatty acid preferably according to the methods such as a method in which the thermoplastic elastomer (A) and/or the thermoplastic elastomer (B) in which at least one moiety is
