Repository: anandvc/allindianpatents

File: patents/263547-electrode-catalyst-for-fuel-cell.html
Indian Patents. 263547:ELECTRODE CATALYST FOR FUEL CELL

Indian Patents

Recently Granted Patents

  Recently Published Patents

Title of Invention	ELECTRODE CATALYST FOR FUEL CELL

Abstract	Disclosed is an electrode catalyst comprising: (a) a support with a specific surface area of at least 1200 m/g; and (b) platinum or platinum-containing alloy particles on the support, wherein the platinum is supported on the electrode catalyst in an amount of 56~90 wt% based on the total weight of the electrode catalyst. A membrane electrode assembly (MEA) comprising the electrode catalyst and a fuel cell using the MEA are also disclosed. The electrode catalyst comprises platinum or platinum-containing alloy particles highly dispersed on a support with a large surface area in an amount of 56 wt% or more, and thus has an extended catalytically active region, resulting in improvement in the quality of a fuel cell.	

Full Text	1

WO 2006/065096	PCT7KR2005/004339

Description

ELECTRODE CATALYST FOR FUEL CELL

Technical Field

[1]	The present invention relates to a catalyst for an anode or cathode, which contains

platinum as a catalytic substance for a fuel cell, a membrane electrode assembly comprising the electrode catalyst, and a fuel cell comprising the membrane electrode assembly. More particularly, the present invention relates to an electrode catalyst that has an extended active region by virtue of the platinum particles highly dispersed and precipitated on a support having a large surface area, a membrane electrode assembly comprising the electrode catalyst, and a fuel cell that comprises the membrane electrode assembly, and thus has improved quality by solving the problem of delayed reduction of oxygen, occurring in a conventional cathode. Background Art

[2]	Fuel cells are power generation systems that convert chemical energy generated

from oxidation of fuel into electric energy. Fuel cells have a higher efficiency compared to other internal combustion engines, and are substantially free from emission of pollutants. Therefore, fuel cells have become the focus of attention as alternative energy technology.

[3]	In general, a fuel cell comprises an anode, a cathode and an electrolyte. Fuel cells

may be classified into low-temperature fuel cells and high-temperature fuel cells depending on the electrolyte used therein. In the case of a low temperature fuel cell that operates at a temperature of 300°C or lower, the fuel cell is necessary to show high catalyst reactivity and ion permeability at low temperature in order to obtain a desired level of energy. Therefore, an electrode catalyst as well as an electrolyte is a critical factor determining the overall quality of a fuel cell. Currently, most electrode catalysts for low temperature fuel cells are comprised of Pt/support (i.e. platinum loaded on a support), or non-supported platinum black. Herein, it is important to reduce the amount of platinum or to maximize the activity of platinum per unit weight, because of the high cost of platinum. To achieve this, it is necessary to increase the active region of a catalyst by controlling the size of the platinum particles carried on a support to a nano-scaled size. Meanwhile, when preparing a membrane electrode assembly, degradation of the quality caused by degradation of mass diffusion decreases as the thickness of a catalyst layer decreases. Therefore, it is necessary to reduce the amount of a support, so that a highly supported catalyst can be obtained. Further, it is necessary to provide a highly dispersed Pt/support catalyst comprising Pt microparticles.

[4]	Conventional methods for preparing Pt/support powder by loading Pt particles on a

2

WO 2006/065096	PCT/KR2005/004339

support are broadly classified into a precipitation method and a colloidal method.

[5]	The precipitation method is carried out in a liquid phase for the most part and is not

significantly affected by process parameters. Therefore, the precipitation method is relatively simple, and is readily amenable to scale-up. However, it has the disadvantages of non-uniform dispersion of platinum particles and a relatively large size of particles. On the contrary, according to the colloid method, it is possible to obtain fine platinum particles with a narrow size distribution of 1.5-3 nm and to accomplish uniform dispersion of particles, when platinum is supported in an amount of 20~40 wt% based on the total weight. However, the colloid method has the following problems: platinum particle size increases rapidly as the amount of Pt increases to 50 wt% or more; an additional hydrogen reduction step is required; and water should be introduced at quantities of 10 times or greater than the amount needed for the precipitation method. Therefore, an optimized method for preparing an electrode catalyst is needed, so as to simplify the processing steps and to obtain fine Pt particles.

[6]	Meanwhile, most supports developed for use in electrode catalysts have a specific

surface area of 300 m /g or less. Even in the case of a high-surface area support used in commercially available catalysts, the support generally has a surface are of 800 m2/g or less. When preparing an electrode catalyst by using the above support, the particle size of Pt decreases merely to a limited level, and Pt particles cannot be dispersed uniformly on the support surface. As a result, there is a serious problem in that the active region of the Pt catalyst cannot be increased sufficiently. Disclosure of Invention Technical Problem

[7]	Therefore, the present invention has been made in view of the above-mentioned

problems. The present inventors have found that when a support with a large surface area (for example, a surface area of 1200 m2/g or more) is used to prepare an electrode catalyst via the precipitation method, platinum as a catalytic substance is highly dispersed on the support, the size of the supported platinum particles or platinum-containing alloy particles decreases uniformly to a nano-scaled size, thereby increasing the surface area of platinum particles that can participate in reactions on the support, resulting in maximization of the active region of the catalyst and improvement of the quality of a fuel cell.

[8]	Therefore, it is an object of the present invention to provide an electrode catalyst

comprising a catalytic substance highly dispersed on a support and thus having a maximized catalyticaUy active region, a membrane electrode assembly comprising the electrode catalyst, and a fuel cell that comprises the membrane electrode assembly and thus has improved quality.

3

WO 2006/065096	PCT/KR2005/004339

Technical Solution

[9]	According to an aspect of the present invention, there is provided an electrode

catalyst comprising: (a) a support with a specific surface area of 1200 m2 /g or more; and (b) platinum or platinum-containing alloy particles supported on the support, wherein the platinum is supported on the electrode catalyst in an amount of 56~90 wt% based on the total weight of the electrode catalyst. There are also provided a membrane electrode assembly (MEA) and a fuel cell comprising the same.

[10]	According to another aspect of the present invention, there is provided a method for

preparing an electrode catalyst comprising platinum supported thereon in an amount of 56~90 wt% based on the total weight of the electrode catalyst, the method including the steps of: (a) dispersing a support with a specific surface area of 1200 m /g or more into a solvent to form a support dispersion, and adding a pH modifier thereto to provide an alkalified support dispersion; (b) adding a platinum precursor or platinum-containing alloy precursor compound and a pH modifier to the dispersion obtained from step (a), and further adding a reducing agent thereto to perform reaction of the mixture; and (c) drying the powder obtained from step (b).

[11]	According to still another aspect of the present invention, there is provided a

method for preparing an electrode catalyst with a particle size of 3.5 mm or less by controlling the amount of platinum theoretically on a support with a specific surface area of 1200 m2/g or more to an amount of 60 wt% or more.

[12]	Hereinafter, the present invention will be explained in more detail.

[13]	The present invention provides an electrode catalyst, for example platinum/ or

platinum-containing alloy/support particle, which comprises a catalytic substance capable of participating in catalytic reactions, highly dispersed on a support, and has a maximized surface area of the particles containing the catalytic substance, so as to maximize the active region of the catalyst.

[14]	Platinized carbon (Pt/C) comprising carbon powder, on which platinum is

supported, used as a material for a catalyst layer in a gas diffusion electrode for a fuel cell, serves to extend the reactive region of the fuel introduced to the fuel cell, thereby allowing oxidation and reduction of reaction gases, such as hydrogen and oxygen, to occur. However, as described above, conventional electrode catalysts permit the size of platinum particles loaded on a support to be reduced to a limited degree. This is because conventional electrode catalysts use a support with a specific surface area of 300 m2/g or less. Moreover, uniform dispersion of platinum particles cannot be obtained from conventional electrode catalysts, and thus improvement in the quality of a fuel cell cannot be accomplished. Even in the case of a support with a specific surface area of 900-1200 m2/g, the amount of platinum on the support is 55 wt% or

4

WO 2006/065096	PCT/KR2005/004339

less based on the total weight of the catalyst. Therefore, it is not possible to provide a catalyst with an extended active region according to the prior art.

[15]	On the contrary, according to the present invention, it is possible to cause platinum

particles as a catalytic substance to be highly dispersed and loaded on a support to an amount of 56~90 wt%, and to decrease the size of the supported platinum particles to a nano-scaled size. Therefore, it is possible to provide a catalyst having a significantly increased surface area of platinum particles that can participate in the reaction on a support, and thus to contribute to maximization of the catalytically active region and improvement of the quality of a fuel cell. Additionally, according to the present invention, a cost-efficient electrode catalyst can be provided using a reduced amount of platinum due to such an increased catalytically active region and increased electrical activity. Additionally, the electrode catalyst according to the present invention can reduce the thickness of a conventional electrode and can reduce the resistance against mass transfer, thereby improving the quality of a fuel cell.

[16]	In addition to the use of a support with a large specific surface area, according to

the present invention, it is also possible to obtain a catalyst with a uniform nano-scaled size by adding a catalyst-containing solution in portions to a support dispersion during the preparation of a highly supported and dispersed electrode catalyst via the precipitation method in order to control the reaction rate. Such portionwise addition of the catalyst-containing solution prevents the resultant catalyst-containing compound from being formed all at once and from agglomerating rapidly.

[17]	There is no particular limitation in the support used for the catalytic supporting

substance for the inventive electrode catalyst that has a maximized catalytically active region, as long as it is a porous material with a surface area of 1200 m /g or more. This is because platinum particles or platinum-containing alloy particles should be dispersed and loaded uniformly on the support using the greater amount as possible, in order to extend the catalytically active region, as well as to control the size of the platinum particles or platinum-containing alloy particles to a nano-scaled size with ease.

[18]	The support that may be used in the present invention includes catalyst support s

generally known to one skilled in the art, such as porous carbon, conductive polymer, conductive porous metal oxides, or the like. Non-limiting examples of the porous carbon include active carbon, carbon black, carbon fiber or carbon nanotube, or the like. Non-limiting examples of the conductive polymer include polyvinyl carbazole, polyaniline, polypyrrole, or derivatives thereof. Additionally, non-limiting examples of the metal oxides include at least one metal oxide selected from the group consisting of oxides of tungsten, titanium, nickel, ruthenium, tin, indium, antimony, tantalum or cobalt. Among these, porous carbon is particularly preferred. Also, there is no particular limitation in the size, porosity and pore size of the support, and such

5

WO 2006/065096	PCTYKR2005/004339

parameters can be controlled in a conventional manner.

[19]	Preferably, the catalytic substance on a support in the electrode catalyst that has a

maximized catalytically active region according to the present invention is platinum or platinum-containing alloy, which is applicable to an anode as well as a cathode.

[20]	More particularly, there is no particular limitation in the metal contained in the

platinum-containing alloy, as long as it is capable of forming alloy with platinum. Preferably, the metal is a transition metal such as ruthenium (Ru), palladium (Pd), gold (Au), silver (Ag), iridium (Ir), rhodium (Rh) or osmium (Os).

[21]	Although there is no particular limitation in the shape of the platinum or platinum-

containing alloy, platinum or platinum-containing alloy is generally used in the form of particles. The particles have a size of 3.5 nm or less, preferably of 1.0~3.5 nm. If the particle size is less than 1.0 nm, crystals of the platinum particles become amorphous, and thus have very low activity per unit surface area. Moreover, even if the surface area increases due to such small particle size, the overall catalytic activity decreases. Additionally, when a membrane electrode assembly is formed using such particles and a single cell is operated, the metal particles agglomerates with ease, so that the service life is shortened. On the other hand, when the particle size is greater than 3.5 nm, the particle surface shows improved crystallinity, and the activity per unit surface area increases and is saturated at a certain level. However, the efficient surface area decreases due to the increased particle size, resulting in degradation of the overall catalytic activity.

[22]	The platinum particles or platinum-containing alloy particles are supported on the

electrode catalyst suitably in an amount of 56~90 wt% Pt based on the total weight of the electrode catalyst When the amount of platinum based on the total weight of the electrode catalyst is less than 56 wt%, active region of the electrode catalyst cannot be increased sufficiently, resulting in insufficient quality of the electrode catalyst When the amount of platinum is greater than 90 wt%, agglomeration of metal particles, i.e. a so-called coarsening phenomenon occurs, so that a catalyst comprising uniformly dispersed nano-sized metal particles cannot be formed.

[23]	Additionally, according to the present invention, when the amount of platinum on

the support is controlled under the same specific surface area, it is possible to control the size of the platinum particles on the support with ease.

[24]	In fact, when the amount of platinum is controlled to 60 wt%, 70 wt%, 80 wt% and

90 wt%, based on the total weight of the electrode catalyst, in the presence of a support with a specific surface area of 1200 m2/g or more, the actual size of the platinum particles on the support is 1.6~2.2 nm, 1.8~2.4 nm, 2.2~2.8 nm and 3.0~3.5 nm, respectively. Additionally, it can be seen from the following Experimental Example that the theoretical amount of supported platinum has little difference to the actual amount

6

WO 2006/065096	PCT/KR2005/004339

of supported platinum in each case (56 wt%, 65 wt%, 75 wt% and 83 wt%).

[25]	Therefore, the electrode catalyst according to the present invention comprises

platinum or platinum-containing alloy particles with a size of 3.5 nm or less, loaded on a support with a specific surface area of 1200 m2/g or more, wherein the amount of platinum on the support is at least 56 wt% based on the total weight of the electrode catalyst. In one preferred embodiment of the present invention, the electrode catalyst comprises platinum or platinum-containing alloy particles with a size of less than 3 nm (e.g., 1.5~2.9 nm), loaded on a support with a specific surface area of 1200 m2 /g or more, wherein the amount of platinum on the support is at least 70 wt% based on the total weight of the electrode catalyst In another preferred embodiment of the present invention, the electrode catalyst comprises platinum or platinum-containing alloy particles with a size of 3~3.5 nm, loaded on a support with a specific surface area of 1200 m2 /g or more, wherein the amount of platinum on the support is at least 80 wt% based on the total weight of the electrode catalyst. However, the scope of the present invention is not limited to the above-mentioned combinations of the specific surface area of the support, the amount of the catalytic substance and the size of the catalyst particles.

[26]	Meanwhile, the electrode catalyst that has a maximized catalytically active region

according to the present invention may be prepared by a conventional method currently used in the art (for example, the precipitation method). However, the scope of the present invention is not limited thereto.

[27]	A embodiment of the method for preparing the electrode catalyst according to the

present invention, comprises the steps of: (a) dispersing a support with a specific surface area of 1200 m /g or more into a solvent to form a support dispersion, and adding a pH modifier thereto in order to provide an alkalified support dispersion; (b) adding a platinum precursor or platinum-containing alloy precursor compound and a pH modifier to the dispersion obtained from step (a), and further adding a reducing agent thereto to perform reaction of the mixture; and (c) drying the powder obtained from step (b).

[28]	1) First, a support for loading platinum or platinum-containing particles is dispersed

into a solvent to form a support dispersion, and a pH modifier is further added thereto to provide an alkalified support dispersion.

[29]	The support is the same as defined above. Although there is no particular limitation

in the solvent, distilled water is preferably used.

[30]	Herein, the ratio of the solvent to the support is preferably 100:1 or less. The

support is dispersed into the solvent according to methods generally known to one skilled in the art, for example by way of mechanical stirring or magnetic stirring, with no particular limitation.

7

WO 2006/065096	PCT/KR2005/004339

[31]	Additionally, the temperature of the solution, in which the support is dispersed, is

50°C or higher, preferably 80°C or higher, and the support dispersion preferably has a pH of 8~11. To modify the pH, a pH modifier is added to the dispersion. Non-limiting examples of the pH modifier include basic compounds such as sodium carbonate, sodium hydroxide or aqueous ammonia. Preferably, such pH modifiers may be introduced into the dispersion in the form of an aqueous solvent. However, the scope of the present invention is not limited thereto.

[32]	2) Next, a platinum precursor or platinum-containing alloy precursor compound and

a pH modifier are added to the support dispersion obtained as described above, and a reducing agent is further added thereto to cause the platinum or platinum-containing alloy particles to be precipitated uniformly on the support.

[33]	Although there is no particular limitation in the platinum precursor or the precursor

containing a metal such as Ru, Pd, Au, Ag, Ir, Rh or Os present in the platinum-containing alloy, chlorides, nitrides or sulfates, containing the above metal elements alone or in combination, may be used. Particularly, H2 PtCl6 is preferred as a platinum

salt.

[34]	In order to control the amount of platinum or platinum-containing alloy on the

support to 56~90 wt%, amount of the platinum precursor and/or platinum-containing alloy precursor, corresponding to the above range, is determined, and then the precursor is dissolved into distilled water to provide a platinum-containing solution. Herein, because the platinum precursor or platinum-containing alloy precursor is a chloride, nitride or sulfate, the resultant platinum-containing solution shows strong acidity corresponding to a pH of 1~3.

[35]	In order to add the platinum-containing solution and a pH modifier to the support

dispersion obtained as described above, the following methods may be used: (1) the platinum-containing solution is added to the support dispersion, and then the pH modifier is added thereto to control the pH to an alkaline range; or (2) the platinum-containing solution is added to the support dispersion simultaneously with the pH modifier to control the pH to an alkaline range in a continuous manner.

[36]	Preferably, the platinum-containing solution and the pH modifier are added to the

support dispersion separately or simultaneously, in a portionwise manner by using an amount of 1/N of the total amount of the platinum-containing solution and/or the pH modifier (1

8

WO 2006/065096	PCT/KR2005/004339

[37]	The strongly acidic platinum-containing solution is used in combination with the

pH modifier to control the pH to a range of 8~11. This is because the reduction of the platinum or platinum-containing alloy particles can be facilitated, if the hydroxy groups (OH) needed for the reduction (precipitation) of the platinum or platinum-containing alloy particles are controlled.

[38]	The addition of the platinum-containing solution and the pH modifier permits pre-

cipitation of platinum particles on the support. However, it is preferable to use a reducing agent to enhance the precipitation of platinum. As the reducing agent, conventional reducing agents known to one skilled in the art may be used. Non-limiting examples of the reducing agent include sodium borohydride (NaBH ), hydrazine (N H ), sodium thiosulfite, nitrohydrazine, sodium formate (HCOONa), formaldehyde, alcohol, or the like.

[39]	When the platinum-containing solution having a pH controlled as described above

and the reducing agent are added dropwise to the preformed support dispersion, Pt ions are precipitated, while they are supported uniformly on the surface of the support (for example, carbon particles). Particularly, when formaldehyde is used as the reducing agent, Pt ions are reduced according to the following Reaction Scheme 1. More particularly, formaldehyde is oxidized via the reaction with hydroxy groups to generate electrons, and Pt ions acquire the electrons and are reduced into platinum.

[40]	[Reaction Scheme 1]

[41]	HCHO + 3OH -> 2HCOO + H2O + 2e

[42]	2Pt+ + 2e" -> 2Pt(s)

[43]	The platinum or platinum-containing alloy particles in the platinum or platinum-

containing alloy /support, obtained as described above, have a particle size of 3.5 nm or less, and such particles are dispersed and loaded uniformly on the support in an amount of 56~90 wt%.

[44]	Meanwhile, in the case of a catalyst comprising 60 wt% or more of platinum

supported thereon according to the prior art, the highly supported platinum particles agglomerate among themselves to cause the so-called coarsening phenomenon, thereby increasing the size of the platinum particles and reducing the reactive surface area of the catalyst, resulting in degradation of the catalyst quality. On the contrary, when the same support is used and the amount of platinum on the support is controlled to 60 wt% according to the present invention, the supported platinum particles have a size of 1.6~2.2 nm. Also, when the amount of the platinum particles on the support is controlled to 70 wt%, 80 wt% and 90 wt%, the platinum particles have a size of 1.8~2.4 nm, 2.2~2.8 nm and 3.0~3.5 run, respectively. Therefore, according to the present invention, use of the support with a specific surface area of 1200 m2/g or more and portionwise addition of the platinum-containing solution and pH modifier, prevent

9

WO 2006/065096	PCT/KR2005/004339

the so-called coarsening phenomenon of platinum particles, and thus provide an increased number of nano-sized platinum particles. As a result, it is possible to increase the reactive surface area of the electrode catalyst and to improve the quality of the electrode catalyst, according to the present invention.

[45]	3) The particles obtained as described above were washed with distilled water and

dried to provide a final electrode catalyst comprising particles of platinum or platinum-containing alloy on a support. If desired, a heat treatment step may be performed at a temperature of 150~600°C under the atmosphere of nitrogen, air or hydrogen, so as to accomplish an adequate alloying degree.

[46]	The electrode catalyst comprising platinum or platinum-containing alloy/support

particles according to the present invention may be used as an electrode catalyst for a fuel cell, and may be applied in an anode as well as a cathode.

[47]	When the platinum or platinum-containing alloy particles with a particle size of 3.5

nm or less, highly loaded on a support with a specific surface area of 1200 m /g or more, according to the present invention, is used as an electrode catalyst, the active region of the catalyst is maximized, resulting in improvements of the catalyst quality. In fact, when a membrane electrode assembly (MEA) is formed using the electrode catalyst and the MEA is subjected to a single cell test, the quality is significantly improved particularly at the cathode (see FIGs. 1~3).

[48]	According to another aspect of the present invention, there is provided an electrode

for fuel cells, which comprises the electrode catalyst obtained as described.

[49]	The electrode for fuel cells comprises a gas diffusion layer and a catalyst layer. It

may comprise a catalyst layer alone. Otherwise, it may have a catalyst layer integrally formed on a gas diffusion layer.

[50]	The electrode for fuel cells according to the present invention can be manufactured

by a conventional method known to one skilled in the art. In one embodiment of the method, the electrode catalyst is mixed with catalyst ink that contains a highly proton conductive polymer material and a mixed solvent enhancing dispersion of the catalyst to provide slurry. Then, the slurry is applied on carbon paper by a printing, spraying, rolling or a brushing process, and then dried.

[51]	According to still another aspect of the present invention, there is provided a

membrane electrode assembly (MEA) for fuel cells, which comprises: (a) a first electrode having a first catalyst layer; (b) a second electrode having a second catalyst layer; and (c) an electrolyte membrane interposed between the first electrode and the second electrode, wherein either or both of the first catalyst layer and the second catalyst layer comprise the electrode catalyst according to the present invention.

[52]	One of the first and the second electrodes is a cathode and the other is an anode.

[53]	The membrane electrode assembly refers to an assembly of an electrode for

10

WO 2006/065096	PCT/KR2005/004339

carrying out an electrochemical catalytic reaction between fuel and air with a polymer membrane for carrying out proton transfer. The membrane electrode assembly is a monolithic unit having a catalyst electrode adhered to an electrolyte membrane.

[54]	In the membrane electrode assembly, each of the catalyst layers of the anode and

cathode is in contact with the electrolyte membrane. The MEA can be manufactured by a conventional method known to one skilled in the art. For example, the electrolyte membrane is disposed between the anode and cathode to form an assembly. Next, the assembly is inserted into the gap between two hot plates operated in a hydraulic manner while maintaining a temperature of about 140°C, and then pressurized to perform hot pressing.

[55]	There is no particular limitation in the electrolyte membrane, as long as it is a

material having proton conductivity, mechanical strength sufficient to permit film formation and high electrochemical stability. The electrolyte membrane includes, but not exclusively, tetrafluoroethylene-co-fluorovinyl ether, wherein the fluorovinyl ether moiety serves to transfer protons.

[56]  "  According to yet another aspect of the present invention, there is provided a fuel cell comprising the above membrane electrode assembly.

[57]	The fuel cell may be a polymer electrolyte fuel cell or direct liquid fuel cell, whose

cathodic reaction is oxygen reduction, but is not limited thereto. Particularly, a direct methanol fuel cell, direct formic acid fuel cell, direct ethanol fuel cell, direct dimethyl ether fuel cell, etc., are preferred. A phosphate electrolyte fuel cell may be also used.

[58]	All materials forming the fuel cell, other than the electrode catalyst according to the

present invention, are those currently used in a conventional fuel cell. Also, there is no particular limitation in the method for manufacturing the fuel cell. The fuel cell may be manufactured by using the above membrane electrode assembly, which comprises a cathode, an anode and a membrane electrode assembly comprising an electrolyte coated with an active layer containing the electrode catalyst, and a bipolar plate in a conventional manner known to one skilled in the art.

[59]	Further, the present invention provides a method for preparing an electrode catalyst

that comprises platinum particles on a support with a specific surface area of 1200 m2/g or more, wherein the platinum particles have a particle size of 3.5 nm or less by controlling the theoretical amount of Pt on the support to 60 wt% or more. Brief Description of the Drawings

[60]	The foregoing and other objects, features and advantages of the present invention

will become more apparent from the following detailed description when taken in conjunction with the accompanying drawings in which:

[61]	FIG. 1 is a graph showing the test results for the quality of fuel cells that comprise

11

WO 2006/065096	PCT/KR2005/004339

the electrode catalysts according to Example 1, Comparative Example 1 and Comparative Example 2;

[62]	FIG. 2 is a graph showing the test results for the quality of fuel cells that comprise

the electrode catalyst according to Example 1, and commercially available catalysts according to Comparative Example 3 and Comparative Example 4;

[63]	FIG. 3 is a graph showing the test results for the quality of fuel cells that comprise

the electrode catalyst according to Example 1, and commercially available catalysts according to Comparative Example 3 and Comparative Example 4; and

[64]	FIG. 4 is a graph showing the results of the X-ray diffraction analysis for the

electrode catalysts according to Examples 1~4. Mode for the Invention

[65]	Reference will now be made in detail to the preferred embodiments of the present

invention. It is to be understood that the following examples are illustrative only and the present invention is not limited thereto.

[66]	[Examples 1-4] Preparation of Electrode Catalyst for Fuel Cell, and

Manufacture of Membrane Electrode Assembly and Fuel Cell

[67]	Example 1

[68]	1-1. Preparation of Electrode Catalyst for Fuel Cell

- [69]	First, 0.4 g of carbon black (KB600JD) with a surface area of 1200 m2/g, used as a

support, were introduced into 30 ml of distilled water, and stirred rigorously to obtain a colloidal solution. The colloidal solution was heated to 90°C. Then, 1M sodium carbonate solution was added to the colloidal solution to control the pH to a range of pH 8~9. After the pH value is stabilized, 4 ml of the aqueous solution containing 1.54g of hexachloroplatinate (H2PtCl6xH2 O), corresponding to the target amount (60 wt%)

of platinum on the support, were added to the colloidal solution. Next, 1M sodium carbonate solution was added thereto, so that the pH value decreased by hexachloroplatinate was controlled back to a pH value of 8~9. To the resultant solution, formaldehyde solution was added to perform reduction of platinum in a liquid phase. Then, the solution was filtered, and the powder was washed and dried under vacuum at 80°C to obtain platinum/carbon powder.

[70]	1-2. Manufacture of Membrane Electrode Assembly

[71]	The Pt catalyst obtained from Example 1-1 was diluted with isopropyl alcohol in a

weight ratio of 1:100 to form a solution. Next, a Nation solution was added to the solution and the catalyst was dispersed by mechanical stirring to form catalyst slurry. Then, a required amount of the catalyst was determined from the catalyst slurry, and was sprayed on a gas diffusion layer (GDL). Herein, the catalyst was introduced into an anode (Pt catalyst comprising 60 wt% of Pt supported on a support; HISPEC9100

12

WO 2006/065096	PCT/KR2005/004339

available from Johnson Matthey Co.) and a cathode (the electrode catalyst according to Example 1-1), in an amount of 0.4 mg Pt/cm2 and 0.2 mg Pt/cm2, respectively, to determine the difference between the anode activity and the cathode activity. The anode, a polymer electrolyte membrane and the cathode were laminated and then pressed to form a membrane electrode assembly (MEA).

[72]	1-3. Manufacture of Fuel Cell

[73]	A single cell of a fuel cell was provided as described above and maintained at a

temperature of 70°C. To the cathode, completely moistened air was supplied at 80°C. To the anode, completely moistened H2 was supplied at 85°C. Then, current density

generated by applying a constant voltage of 0.6V to the single cell was measured to

evaluate the quality of the fuel cell.

[74]	Example 2

[75]	Pt/C powder was formed in the same manner as described in Example 1-1, except

that 0.3 g of carbon black (KB600JD) as a support and 1.80 g of hexachloroplatinate

(H2 PtCl6 xH2 O) were used to provide a catalyst comprising 70 wt% of platinum

supported thereon.

[76]	Example 3

[77]	Pt/C powder was formed in the same manner as described in Example 1-1, except

that 0.2 g of carbon black (KB600JD) as a support and 2.06 g of hexachloroplatinate

(H2 PtCl6 xH2 O) were used to provide a catalyst comprising 80 wt% of platinum

supported thereon.

[78]	Example 4

[79]	Pt/C powder was formed in the same manner as described in Example 1-1, except

that 0.1 g of carbon black (KB600JD) as a support and 2.31 g of hexachloroplatinate (H2 PtCl6 .xH2 O) were used to provide a catalyst comprising 80 wt% of platinum

supported thereon.

[80]	[Comparative Examples 1-4] Preparation of Electrode Catalyst for Fuel Cel,

and Manufacture of Membrane Electrode Assembly and Fuel Cell

[81]	Comparative Example 1

[82]	Example 1 was repeated to provide a catalyst comprising 60 wt% of platinum

supported thereon, a cathode comprising the same catalyst and a single cell comprising the same cathode, except that the catalyst was prepared by using V72R with a surface area of 250 m2/g instead of the carbon black (KB600JD) with a surface area of 1200 m2 /g, used as a support in Example 1-1.

[83]	Comparative Example 2

[84]	Example 1 was repeated to provide a catalyst comprising 60 wt% of platinum

supported thereon, a cathode comprising the same catalyst and a single cell comprising the same cathode, except that the catalyst was prepared by using carbon black

13

WO 2006/065096	PCT/KR2005/004339

(KB300J) with a surface area of 800 m2/g instead of the carbon black (KB600JD) with a surface area of 1200 m2/g, used as a support in Example 1-1.

[85]	Comparative Example 3

[86]	To provide a single cell for this Example, Example 1 was repeated, except that the

cathode used in the single cell was manufactured by using a catalyst (HISPEC9100 available from Johnson Matthey Co.) comprising 60 wt% of platinum on a support with a specific surface area of about 700 m2/g instead of the electrode catalyst (KB600JD) according to Example 1.

[87]	Comparative Example 4

[88]	To provide a single cell for this Example, Example 1 was repeated, except that the

cathode used in the single cell was manufactured by using a catalyst (TEC10E60E available from Tanaka Co.) comprising 60 wt% of platinum on a support with a specific surface area of about 700 m2/g instead of the electrode catalyst (KB600JD) according to Example 1.

[89]	Experimental Example 1. Analysis for Electrode Catalysts

[90]	1-1. Elemental Analysis

[91]	The catalysts according to Examples 1~4 were subjected to elemental analysis with

an ICP instrument After the analysis, it could be seen that the electrode catalysts according to Examples 1~4 comprises 56 wt%, 65 wt%, 75 wt% and 83 wt% of platinum, respectively, supported on carbon. Additionally, such experimental amounts of platinum show only a slight difference to the theoretical amounts (60 wt%, 70 wt%, 80 wt% and 90 wt%, respectively).

[92]	1-2. X-ray Diffraction Analysis (XRD')

[93]	The electrode catalysts according to Examples 1~4 were analyzed by X-ray

diffraction. After the analysis, it could be seen that the platinum particles on the carbon supports according to Examples 1~4 have a particle size of 1.6~2.2 run, 1.8~2.4 nm, 2.2~2.8 nm, and 3.0~3.5 nm, respectively (see FIG. 4). Here, determination of each particle size based on the XRD data was made by the following Debye-Scherrer equation.

[94]	[Debye-Scherrer equation]

[95]	t = 0.9λ/B cosθB (wherein t is a particle size, λis a Cu wavelength of XRD beams,

and 2θ is the angle of diffraction)

[96]	B = HW/10θW (wherein HW is a half maximum width, and 10θW is the width cor-

responding to a range of 10 degrees in the XRD graph)

[97]	Experimental Example 2. Evaluation for Quality of Fuel Cells

[98]	The following test was performed to evaluate the quality of the fuel cell obtained by

using the electrode catalyst according to the present invention.

[99]	2-1. Evaluation for Quality of Fuel Cells Using Supports with Different Surface

14

WO 2006/065096	PCT7KR2005/004339

Areas

[100]  The single cell obtained by using the electrode catalyst comprising the carbon support (KB600JD) with a surface area of 1200 m2/g according to Example 1 was evaluated. As controls, the single cells comprising the electrode catalysts obtained by using the V72R support with a surface area of 250 m2/g according to Comparative Example 1, and the carbon support (KB 300J) with a surface area of 800 m2/g according to Comparative Example 2, were used.

[101] Each single cell was measured for the current density generated upon application of a constant voltage of 0.6V. FIG. 1 shows variations in the current density over time. To ensure the reproducibility, the test was repeated at least three times.

[102]	After the test, the electrode catalyst obtained by using the V72R support with a

surface area of 250 m2 /g according to Comparative Example 1, showed a current density of 0.40 A/cm2 under 0.6V, and the electrode catalyst obtained by using the carbon support (KB 300J) with a surface area of 800 m2/g according to Comparative Example 2, showed a current density of 0.43 A/cm2 under 0.6V. On the contrary, the electrode catalyst obtained by using the carbon support (KB600JD) with a surface area of 1200 m2 /g according to Example 1 showed a current density of 0.50 A/cm under 0.6V. Therefore, it can be seen that the electrode catalyst according to the present invention can improve the quality of a fuel cell (see FIG. 1).

[103]	2-2. Evaluation for Quality of Inventive Fuel Cell Compared to Fuel Cells Using

Conventional Electrode Catalysts

[104]	The single cell obtained by using the electrode catalyst comprising the carbon

support (KB600JD) with a surface area of 1200 m /g according to Example 1 was evaluated. As controls, the single cells obtained by using the conventional electrode catalysts available from Johnson Matthey Co. and Tanaka Co., each comprising 60 wt% of platinum, according to Comparative Examples 3 and 4, were used.

[105]  Each single cell was measured for the current density generated upon application of a constant voltage of 0.6V. To ensure the reproducibility, the test was repeated at least three times.

[106]	After the test, the single cell obtained by using the electrode catalyst available from

Johnson Matthey Co. according to Comparative Example 3, showed a current density of 0.38 A/cm2 under 0.6V, and the single cell obtained by using the electrode catalyst available from Tanaka Co. according to Comparative Example 4, showed a current density of 0.34 A/cm under 0.6V. On the contrary, the single cell obtained by using the electrode catalyst according to Example 1 showed a current density of 0.56 A/cm under 0.6V. Therefore, it can be seen that the electrode catalyst according to the present invention can improve the quality of a fuel cell (see FIGs. 2 and 3). As can be seen from the above test results, the electrode catalyst according to the present

15

WO 2006/065096	PCT/KE2005/004339

invention has a catalytically active region extended to the highest degree, and thus solves the problem of delayed oxygen reduction occurring in known cathodes, resulting in improvement of the quality of a fuel cell. Industrial Applicability

[107]  As can be seen from the foregoing, the electrode catalyst according to the present invention comprises 56 wt% or more of platinum or platinum-containing alloy particles, loaded on a support with a surface area of at least 1200 m /g, wherein platinum particles have a fine and uniform particle size while maintaining their dis-persibility. Therefore, the electrode catalyst according to the present invention has an extended catalytically active region, and thus can improve the overall quality of a fuel ceU.

[108]	While this invention has been described in connection with what is presently

considered to be the most practical and preferred embodiment, it is to be understood that the invention is not limited to the disclosed embodiment and the drawings. On the contrary, it is intended to cover various modifications and variations within the spirit and scope of the appended claims.

16

WO 2006/065096	PCT/KR2005/004339

Claims

[1]	An electrode catalyst comprising:

(a)	a support with a specific surface area of 1200 m2 /g or more; and

(b)	platinum or platinum-containing alloy particles supported on the support,

wherein the platinum is supported on the electrode catalyst in an amount of

56~90 wt% based on the total weight of the electrode catalyst.

[2]	The electrode catalyst according to claim 1, wherein the support is selected from

the group consisting of porous carbon, conductive polymers and metal oxides.

[3]	The electrode catalyst according to claim 1, wherein the platinum-containing

alloy comprises at least one metal selected from the group consisting of ruthenium (Ru), palladium (Pd), gold (Au), silver (Ag), iridium (Ir), rhodium (Rh) and osmium (Os).

[4]	The electrode catalyst according to claim 1, wherein the platinum or platinum-

containing alloy particles have a particle size of 3.5 nm or less.

[5]	The electrode catalyst according to claim 1, which comprises platinum or

platinum-containing alloy particles with a size of less than 3 nm, supported on the support with a specific surface area of 1200 m /g or more, wherein platinum is supported on the support in an amount of at least 70 wt% based on the total weight of the electrode catalyst

[6]	The electrode catalyst according to claim 5, wherein the particle size of the

platinum or platinum-containing alloy particles is 1.5~2.9 nm.

[7]	The electrode catalyst according to claim 1, which comprises platinum or

platinum-containing alloy particles with a size of 3~3.5 nm, supported on the support with a specific surface area of 1200 m2 /g or more, wherein platinum is supported on the support in an amount of at least 80 wt% based on the total weight of the electrode catalyst.

[8]	A membrane electrode assembly (MEA), which comprises:

(a)	a first electrode having a first catalyst layer;

(b)	a second electrode having a second catalyst layer; and

(c)	an electrolyte membrane interposed between the first electrode and the

second electrode, wherein either or both of the first catalyst layer and the second

catalyst layer comprise the electrode catalyst as defined in any one of claims 1 to

7.

[9]	A fuel cell comprising the membrane electrode assembly as defined in claim 8.

[10]	A method for preparing an electrode catalyst comprising 56-90 wt% of platinum

supported thereon, which comprises the steps of:

(a) dispersing a support with a specific surface area of 1200 m2/g or more into a

17

WO 2006/065096	PCT/KR2005/004339

solvent to form a support dispersion, and adding a pH modifier thereto to provide an alkalified support dispersion;

(b)	adding a platinum precursor or platinum-containing alloy precursor

compound and a pH modifier to the dispersion obtained from step (a), and

further adding a reducing agent thereto to perform reaction of the mixture; and

(c)	drying the powder obtained from step (b).

[11]	The method according to claim 10, wherein the dispersion in step (b) has a pH of

8~11.

[12]	The method according to claim 10, wherein steps (a) and (b) are performed at a

temperature of 50°C or higher.

[13]	The method according to claim 10, wherein step (b) is performed by adding the

platinum-containing solution and the pH modifier to the support dispersion, in a portionwise manner by using an amount of 1/N (wherein (l
[14]	A method for manufacturing an electrode catalyst that comprises platinum

particles on a support with a specific surface area of 1200 m /g or more, wherein the platinum particles have a particle size of 3.5 run or less by controlling the theoretical amount of Pt on the support to 60 wt% or more.

I  .

Disclosed is an electrode catalyst comprising: (a) a support with a specific surface area of at least 1200 m/g; and (b) platinum or 

platinum-containing alloy particles on the support, wherein the platinum is supported on the electrode catalyst in an amount of 56~90 wt% based on the total weight of the electrode catalyst. A membrane electrode assembly (MEA) comprising the electrode catalyst and a fuel cell using the MEA are also disclosed. The electrode catalyst comprises platinum or platinum-containing alloy particles highly dispersed on a support with a large surface area in an amount of 56 wt% or more, and thus has an extended catalytically active region, resulting in improvement in the quality of a fuel cell.

Documents:

				02121-kolnp-2007-abstract.pdf

				02121-kolnp-2007-assignment.pdf

				02121-kolnp-2007-claims.pdf

				02121-kolnp-2007-correspondence others 1.1.pdf

				02121-kolnp-2007-correspondence others.pdf

				02121-kolnp-2007-description complete.pdf

				02121-kolnp-2007-drawings.pdf

				02121-kolnp-2007-form 1.pdf

				02121-kolnp-2007-form 3.pdf

				02121-kolnp-2007-form 5.pdf

				02121-kolnp-2007-international publication.pdf

				02121-kolnp-2007-international search report.pdf

				02121-kolnp-2007-pct request form.pdf

				02121-kolnp-2007-priority document.pdf

				2121-KOLNP-2007-(17-05-2013)-CORRESPONDENCE.pdf

				2121-KOLNP-2007-(17-05-2013)-OTHERS.pdf

				2121-KOLNP-2007-(24-01-2012)-CORRESPONDENCE.pdf

				2121-KOLNP-2007-(24-01-2012)-PA.pdf

				2121-KOLNP-2007-(25-02-2014)-ABSTRACT.pdf

				2121-KOLNP-2007-(25-02-2014)-ANNEXURE TO FORM 3.pdf

				2121-KOLNP-2007-(25-02-2014)-CLAIMS.pdf

				2121-KOLNP-2007-(25-02-2014)-CORRESPONDENCE.pdf

				2121-KOLNP-2007-(25-02-2014)-DESCRIPTION (COMPLETE).pdf

				2121-KOLNP-2007-(25-02-2014)-DRAWINGS.pdf

				2121-KOLNP-2007-(25-02-2014)-FORM-2.pdf

				2121-KOLNP-2007-(25-02-2014)-OTHERS.pdf

				2121-KOLNP-2007-(25-02-2014)-PA.pdf

				2121-KOLNP-2007-(25-02-2014)-PETITION UNDER RULE 137.pdf

				2121-kolnp-2007-form 18.pdf

				abstract-02121-kolnp-2007.jpg

« Previous Patent

Next Patent »

Patent Number	263547	

Indian Patent Application Number	2121/KOLNP/2007	

PG Journal Number	45/2014	

Publication Date	07-Nov-2014	

Grant Date	31-Oct-2014	

Date of Filing	11-Jun-2007	

Name of Patentee	LG CHEM, LTD.	

Applicant Address	20, YOIDO-DONG, YOUNGDUNGPO-GU, SEOUL	

Inventors:

#	Inventor's Name	Inventor's Address	

1	KIM, MIN SUK	108-103, HWANGSIL APARTMENT, WOLPYEONG 3- DONG, SEO-GU, DAEJEON 302-792	

2	KIM, HYUK	102-201, SAMSUNG PUREUN APARTMENT, JEONMIN-DONG, YUSEONG-GU, DAEJEON 305-727	

3	PARK, JIN NAM	102-802, HANAREUM APARTMENT, WOLPYEONG-2DONG, SEO-GU, DAEJEON 302-280	

PCT International Classification Number	H01M 4/92	

PCT International Application Number	PCT/KR2005/004339	

PCT International Filing date	2005-12-16	

PCT Conventions:

#	PCT Application Number	Date of Convention	Priority Country	

1	10-2004-0107698	2004-12-17	Republic of Korea	

© All Indian Patents, 2013-2021.

  Patent data available in the public domain from Indian Patents Office, Department of Industrial Policy and Promotions, Ministry of Commerce and Industry, Government of India.
