Repository: anandvc/allindianpatents

File: patents/263561-high-corrosion-resistance-hot-dip-galvanized-steel-material.html (part 1 of 2)
Indian Patents. 263561:"HIGH CORROSION RESISTANCE HOT DIP GALVANIZED STEEL MATERIAL"

Indian Patents

Recently Granted Patents

  Recently Published Patents

Title of Invention	"HIGH CORROSION RESISTANCE HOT DIP GALVANIZED STEEL MATERIAL"

Abstract	The present invention provides a high corrosion resistance hot dip galvannealed steel material comprised of a Zn-based hot dip plated steel material achieving both a higher corrosion resistance of the plated layer itself by the added elements and sacrificial protection of iron metal by the plated layer or workability free of degradation caused of formation of intermetallic compounds by added elements, that is, a high corrosion resistance hot dip Zn plated steel material characterized in that an alloy plated layer containing Zn: 35 mass% or more, preferably 40 mass% or more, contains a non-equilibrium phase having a heat capacity by differential scanning calorimetry of 1 J/g or more. Furthermore, 5% or more, preferably 50% or more in terms of vol% is an amorphous phase. The alloy layer may contain, by mass%, Mg: 1 to 60% and Al: 0.07 to 59%, may further contain one or more elements selected from Cr, Mn, Fe, Co, Ni, and Cu in a total of 0.1 to 10%, and may in addition contain one or more elements of 0.1 to 10% of La, 0.1 to 10% of Ce, 0.1 to 10% of Ca, 0.1 to 10% of Sn, 0.005 to 2% of P, and 0.02 to 7% of Si.	

Full Text	TECHNICAL FIELD

The present invention relates to a high corrosion resistance surface treated steel material, more particularly relates to a high corrosion resistance hot dip galvanized steel material.

BACKGROUND ART

Galvanized steel is used in a wide range of fields such as automobiles, household electrical appliances, building materials, and the like, but from the object of ensuring a long term rust prevention effect, generally plating of a high deposition weight is effective. This is because galvanization itself slows the corrosion rate in a steel material, in addition, zinc, whose corrosion potential is low, has a sacrificial protection in regards to the steel material at places where the iron metal is exposed, and the anti-corrosion effect due to these is obtained by the consumption of zinc, so the greater the amount of zinc per unit area, the longer the effect can be maintained. Recently, it has been learned that the corrosion products of zinc themselves also have the effect of suppressing the corrosion of the plated layer and iron metal, but this effect is also related to the absolute amount of the zinc, so again a greater amount of zinc is desired. On the other hand, if the amount of zinc deposition becomes great, the workability, weldability, and other required characteristics of the steel material tend to degrade. If possible, use of a lower amount of deposition to obtain a high corrosion resistance is desired.

To impart a sufficient corrosion resistance by a lower amount of deposition of plating, many attempts have been made to raise the corrosion resistance of

galvanization by adding alloy elements. In actuality, Zn-Ni alloy platings, Zn-Fe alloy platings, and the like are being widely used mainly for automobile steel sheets, while Zn-Al alloy platings are being widely used mainly for building materials. In particular, in Zn-Al alloy platings, plated layers given Mg or Si to further improve corrosion resistance have been developed.

However, if using the addition of alloy components to improve the corrosion resistance of the plated layer, depending on the combination of the type of the alloy components and corrosion environment, the plated layer is sometimes ends up becoming passivated. As described above, in corrosion resistance in a galvanized steel material, both the small corrosion rate of the plated layer itself and the function of sacrificial protection of the sacrificial dissolution of the plated layer protecting the iron metal when the iron metal is exposed are important. If the plated layer is passivated, while the corrosion rate of the plated layer itself becomes extremely small, the function of the sacrificial protection ends up being lost or even conversely the phenomenon arises of the corrosion of the iron metal ending up being promoted if the iron metal is exposed.

Not much has been disclosed in patent documents up until now about the method of obtaining both the contradictory functions of higher corrosion resistance of the plated layer itself and securing sacrificial protection when the iron metal is exposed.

For example, Japanese Patent Publication (A) No. 6-248424 discloses the idea relating to Zn-Mg alloy plating of giving a gradient to the distribution of concentration of the alloy components in the plated layer in the thickness direction to secure high corrosion resistance at the surface layer and sacrificial protection near the iron metal. This idea would be excellent if it could be attained by an inexpensive method, but to give a gradient to the components in the thickness direction of the

plated layer, vapor deposition plating or other relatively expensive, poor productivity methods have to be employed. Use of the superior productivity hot dip plating to give a gradient to the components in the thickness direction of the alloy plating is very difficult. Gradient components plating by alloying with the iron metal such as with hot dip galvannealing is possible, but what can be controlled by alloying with iron metal is basically the ratio of the Fe element and the other plating components, so the obtainable corrosion resistance remains in the range of the plating components mostly containing Fe, and a sufficient high corrosion resistance cannot be hoped for.

Further, Japanese Patent Publication (A) No. 6-34 6254 discloses a method of using a multi-layered plating structure comprised of a base metal plated with Zn by vapor deposition and further plated by Cr by vapor deposition so as to reduce the corrosion rate of Zn and maintain the sacrificial protection for a long time. This is also a method of vapor deposition plating.

Japanese Patent Publication (A) No. 2001-234361 discloses, while not galvanization, a method of Ni-Au multi-layered plating suppressing corrosion of the underlying Ni layer by high corrosion resistance Au by providing the underlying Ni layer with a precious Ni layer at the bottom and a base Ni layer at the top and using the sacrificial protection function of the top base Ni layer to improve the overall corrosion resistance. Applying this idea to hot dip galvannealing would again require a multi-layered structure, so a large rise in production costs cannot be avoided.

The technologies disclosed in said Japanese Patent Publication (A) No. 6-346254 and Japanese Patent Publication (A) No. 2001-234361 are both ideas of separation of the functions of corrosion resistance and sacrificial protection by multi-layered platings having layered structures. The technology disclosed in Japanese

Patent Publication (A) No. 6-248424 can be said to be a similar idea in the point of separation of functions between the top layer part and the bottom layer part. That is, up to now, the only idea has been the separation of the two contradictory functions among several layers.

Furthermore, one of the problems that occurs when improving the corrosion resistance of the plated layer by the addition of alloy components is the defect that the alloy plating is generally poor in workability. In particular, the greater the number of types of elements added, such as a third element or fourth elements, the easier the formation of poor ductility intermetallic compounds or supersaturated solutes etc. the poorer the workability tends to become.

Further, component elements added for improving the corrosion resistance also form intermetallic compounds of different compositions or cause precipitation of intermetallic compounds of different compositions from the matrix in the matrix of the solutes. In that state, a pair of intermetallic compounds with the different composition or a pair of the matrix and an intermetallic compounds forms electrochemical coupling cells of corrosion whereby conversely corrosion sometimes ends up being promoted.

To deal with the negative effects caused by the formation of these intermetallic compounds etc., if it were possible to make the metal structure of the alloy plating amorphous, no intermetallic compounds would be formed, so the negative effects could be eliminated and it would be possible to realize an alloy plated steel sheet with high corrosion resistance and excellent workability.

However, usually, to produce amorphous metal, there is a large problem that the cooling rate required for the formation of an amorphous structure is extremely large.

For example, Japanese Patent Publication (A) No. 2005-126795 discloses a method of forming an amorphous

covering comprising flame spraying a metal powder having Mg and Zn as chemical components on a base material so give a cooling rate of 100,000°C/sec or more.

In this way, in a usual amorphous alloy, when solidifying from a molten state, a large cooling rate is necessary. In the conventional hot dip plating the cooling rate in the temperature range when solidifying from the molten state of plating is said to be 100°C/sec or less, formation of an amorphous structure in the plating state is not possible. With the method of production of flame spraying, it is difficult to inexpensively mass produce a uniform material.

Japanese Patent Publication (A) No. 2005-60805 discloses a film-like alloy member containing an amorphous phase formed by making amorphous alloy particles, comprised of an alloy system of an Fe, Co, and Ni-based alloy, but able to include Zn up to 20 at% as a selectively added element and having an amorphous phase in terms of volume percent of 50% or more, strike a substrate at a high speed. This method is also a method of producing amorphous alloy particles and formation of a film on a substrate having inefficiencies similar to flame spraying and cannot be said to be a method suited for inexpensive mass production.

Regarding the issue of the cooling rate, in recent years alloy compositions able to be made amorphous even with a small cooling rate have been discovered and energetically researched. Such an alloy that can be made amorphous even if solidified at a small cooling rate can be made amorphous even if an alloy of a relatively large size since the cooling rate is small, so is called "bulk amorphous". If the cooling rate required for formation of an amorphous structure becomes sufficiently small and an amorphous alloy could be formed by a cooling rate able to be realized by a conventional hot dip plating process or less, there would be the possibility of amorphous plating by hot dip plating.

However, up until now, the only reported examples of alloy systems forming bulk amorphous structures have been based on Zr, Mg, Fe, Pd, Co, Ca, and other limited elements. There have been no examples of Zn-based alloys.

There have been some examples of Zn as an element selectively added to a bulk amorphous structure based on other elements. For example, as in Japanese Patent Publication (A) No. 2006-2252, an Mg-based bulk amorphous alloy containing Zn as a selective element in an amount of up to 30 at% and, as in Japanese Patent Publication (A) No. 2004-149914, a Zr/Hf-based bulk amorphous alloy containing Zn as a selective element in an amount of 5 to 15 at% have been disclosed.

However, there is no example of a bulk amorphous alloy containing Zn, required for corrosion resistance of. a hot dip plated steel sheet, as its main component. Further, there is no example of a combination of elements considering the performance and productivity of hot dip plated steel sheet. Consequently, there are no reported examples or examples of patents of amorphous Zn-based hot dip plated steel sheet.

DISCLOSURE OF THE INVENTION

The present invention has as its object the provision of a high corrosion resistance hot dip galvanized steel material achieving both a higher corrosion resistance of the plated layer itself sacrificial protection performance of the iron metal by the plated layer or workability free from degradation caused by formation of intermetallic compounds by added elements.

The present inventors researched the higher corrosion resistance of a hot dip galvannealed steel material and in the process studied methods for achieving both the higher corrosion resistance of a plated layer itself by elements added to the plated layer and the sacrificial protection performance protecting the iron metal by plating and discovered that in a certain

specific system of components, when the cooling rate at the time of plating solidification is somewhat high, a plating tending to achieve both of these can be realized. Furthermore, they ran experiments changing the chemical components and solidification cooling and investigated the physical properties of platings correlated with the solution of the problem and as a result discovered that it is possible to realize both a higher corrosion resistance of the plated layer itself and a sacrificial protection performance protecting the iron metal in a plating maintaining non-equilibrium phase parts in the plating.

Further, the present inventors conducted various studies on the method of suppressing degradation of the workability and corrosion resistance due to intermetallic compounds through the elements added to the plated layer of a hot dip galvanized steel material and discovered a method of solution by making the plated layer amorphous. Further, they studied systems of chemical components improving the ability to form an amorphous structure containing mainly Zn and not containing elements having a negative effect on the corrosion resistance and workability by just adding elements effective for corrosion resistance or elements not having a negative effect and finally discovered that it is possible to realize a high corrosion resistance hot dip galvanized steel material able to be produced by the conventional hot dip plating process or just making some improvements to the conventional hot dip plating process.

The present invention was made based on the above discoveries and has as its gist the following:

(1)  A high corrosion resistance hot dip galvannealed steel material characterized by having an alloy plated layer containing Zn in an amount of 35 mass! or more and in that said alloy plated layer contains a non-equilibrium phase with a heat capacity by differential scanning calorimetry of 1 J/g or more.

(2)	A high corrosion resistance hot dip galvannealed steel material characterized by having an alloy plated layer comprising Zn in an amount of 35 mass% or more and in that said alloy plated layer contains a non-equilibrium phase with a heat capacity by differential scanning calorimetry of a rate of temperature rise of 0.5°C/sec of 1 J/g or more.

(3)	A high corrosion resistance hot dip galvannealed steel material according to (1) or (2) wherein said Zn is 40 mass% or more.

(4)	A high corrosion resistance hot dip galvannealed steel material according to any one of (1) to (3) wherein said alloy plated layer contains, by mass%, Mg: 1 to 60% and Al: 0.07 to 59%.

(5)	A high corrosion resistance hot dip galvannealed steel material according to (4) wherein said alloy plated layer contains, by mass%, Zn: 40% or more, Mg: 1 to 45%, and Al: 0.07 to 59%.

(6)	A high corrosion resistance hot dip galvannealed steel material according to (4) or (5) wherein the contents of Mg and Al in said alloy plated layer satisfy the relationships of the following (Formula 1) to (Formula 5):

40≤Zn%≤94.3	(Formula 1)

0.08≤A1%≤20	(Formula 2)

3≤Mg%≤18	(Formula 3)

Al%≤2xMg%	(Formula 4)

Al%>1.24xMg%-12.32	(Formula 5)

(wherein the element name% is the content by mass% of the element)

(7)	A high corrosion resistance hot dip

galvannealed steel material according to any one of (1)

to (6) further containing as components in said alloy

plated layer, by mass%, one or more elements selected

from among Cr, Mn, Fe, Co, Ni, and Cu in a total of 0.1

to 10%.

(8)	A high corrosion resistance hot dip galvannealed steel material according to any one of (1) to (7) further containing as components in said alloy plated layer, by mass%, one or more elements selected from Bi, Mo, W, and Y in a total of 0.1 to 10%.

(9)	A high corrosion resistance hot dip galvannealed steel material according to any one of (1) to (8) further containing in said alloy plated layer, by mass%, one or more of La: 0.1 to 10%, Ce: 0.1 to 10%, Ca: 0.1% to 10%, Sn: 0.1% to 10%, P: 0.005% to 2%, and Si: 0.02% to 7%.

(10)	A high corrosion resistance hot dip galvannealed steel material according to (1) or (2) wherein said alloy plated layer contains an amorphous phase in a vol% of 5% or more.

(11)	A high corrosion resistance hot dip galvannealed steel material according to (10) wherein said alloy plated layer contains Al and Mg and the contents of Zn, Al, and Mg satisfy the relationships of the following (Formula 6) to (Formula 8):

35≤Zn%≤75	(Formula 6)

0.08≤A1%≤25	(Formula 7)

22≤Mg%≤60	(Formula 8)

(wherein the element name% is the content by mass% of the element)

(12)	A high corrosion resistance hot dip galvannealed steel material according to (10) or (11) wherein said alloy plated layer contains, by mass%, one or more of Ca, Y, and La in a total of 0.1 to 10%.

(13)	A high corrosion resistance hot dip galvannealed steel material according to any one of (10) to (12) wherein a content of Al in said alloy plated layer is 14 mass% or less.

(14)	A high corrosion resistance hot dip galvannealed steel material according to either (1) or (2) characterized in that 50% or more in vol% in said

alloy plated layer is an amorphous phase.

(15)	A high corrosion resistance hot dip galvannealed steel material according to (14) wherein said alloy plated layer contains, by mass%, Zn: 35 to 60%, Mg: 25 to 60%, Ca: 1 to 10%, and Al: 0.07 to 25% and has a balance of unavoidable impurities.

(16)	A high corrosion resistance hot dip galvannealed steel material characterized by having an alloy plated layer containing Zn in an amount of 40 mass% or more and in that 50% or more in vol% in said alloy plated layer is an amorphous phase.

(17)	A high corrosion resistance hot dip galvannealed steel material according to (16) wherein said alloy plated layer contains, by mass%, Mg: 1 to 55%, Ca: 1 to 45%, and Al: 0.07 to 45%, has a total of contents of Mg and Ca of no less than 5%, and has a balance of unavoidable impurities.

(18)	A high corrosion resistance hot dip galvannealed steel material according to (16) wherein said alloy plated layer contains, by mass%, Mg: 1 to 25%, Ca: 1 to 10%, and Al: 0.07 to 25%, has a total of contents of Mg and Ca of 5% or more, and has a balance of unavoidable impurities.

(19)	A high corrosion resistance hot dip galvannealed steel material according to (16) wherein said alloy plated layer contains, by mass%, Zn: 40 to 60%, Mg: 34 to 55%, Ca: 1 to 10%, and Al: 0.07 to 25% and has a balance of unavoidable impurities.

(20)	A high corrosion resistance hot dip galvannealed steel material according to any one of (14) to (19) further containing as components in said alloy plated layer one or more elements selected from Cr, Mn, Fe, Co, Ni, and Cu in a total of 0.1 to 10 mass%.

(21)	A high corrosion resistance hot dip galvannealed steel material according to any one of (14) to (20) further containing as components in said alloy plated layer one or more elements selected from Bi, Mo,

(22)	

W, Si, Ti, V, Ag, and Y in a total of 0.1 to 10 mass%.

(22)	A high corrosion resistance hot dip galvannealed steel material according to any one of the (14) to (21) further containing, by mass%, as components in said alloy plated layer one or more elements selected from La: 0.1 to 10%, Sn: 0.1 to 10%, and P: 0.005 to 2%.

(23)	A high corrosion resistance hot dip galvannealed steel material according to any one of (1) to (22) containing said alloy plated layer at least at part of the surface of the steel material.

BRIEF DESCRIPTION OF THE DRAWINGS

FIG. 1 is a view showing the area for calculating the DSC peak and heat capacity due to the non-equilibrium phase:

FIG. 2 is a view illustrating the range of composition of claim 5 for the case of a Zn-Mg-Al three-way system.

BEST MODE FOR CARRYING OUT THE INVENTION

Below, the present invention will be explained in detail.

The present inventors discovered, in the above way, that both the higher corrosion resistance of the plated -layer itself and sacrificial protection performance protecting the iron metal in plating holding a non-equilibrium phase in the plating. In particular, it was learned that the higher the degree of the non-equilibrium or the greater the ratio of the non-equilibrium phase, the more improved the sacrificial protection performance protecting the iron metal while maintaining the high corrosion resistance of the plated layer itself by the alloy components. Furthermore, it was learned that the contribution of the non-equilibrium phase to the sacrificial protection performance can be analyzed by the total heat capacity of the exothermic peak due to the non-equilibrium phase of the plating alloy occurring in differential scanning calorimetry (DSC) at the time of raising the temperature of the plating.

The presence of a non-equilibrium phase is detected by measuring the exothermic reaction by rising temperature DSC measurement up to the melting point or less. The non-equilibrium phase is a metastable phase, so becomes a higher energy state than the stabler equilibrium phase. At the time of transition to the equilibrium phase, the energy difference of the equilibrium phase and the non-equilibrium phase is released as generated heat. On the other hand, the phase transformation between equilibrium phases from a low temperature equilibrium phase to a high temperature equilibrium phase, melting, or other phenomena are detected as endothermic reactions in DSC. However, an oxidation reaction, similar to transformation from the non-equilibrium phase to the equilibrium phase, becomes a heat releasing reaction, so it is necessary to raise the temperature in an inert gas atmosphere in order to prevent an oxidation reaction during the measurement. Further, if measuring the thermogravimetric analysis (TG) value with DSC simultaneously or in parallel and there is no change in mass at the temperature where the exothermic reaction of the DSC occurs, it can be identified as heat generation due to the non-equilibrium phase, if an increase in mass is seen, it can be identified as heat generation due to an oxidation reaction. If there is a decrease in mass, while there is the possibility of oxidative decomposition, with the alloy of the scope of the present invention, no oxidative decomposition reaction occurs.

If the same amount of non-equilibrium phase, the greater the non-equilibrium degree, the greater the heat capacity. If the same non-equilibrium phase, the higher the vol% of the non-equilibrium phase in the total, the higher the heat capacity, so the two are expressed together by the DSC heat capacity at the time of a rise of temperature.

The exothermic reaction is measured by DSC

measurement as the exothermic peak. If integrating the area of the peak, the heat capacity can be quantitatively calculated.

If explaining the method of calculation in more detail, the amount of heat per unit of mass and unit of time measured by DSC is designated as W0(t) (unit: W/g). t is the time (unit: seconds). Even with a graph of the temperature -T (unit: °C) and WO(T), conversion is possible by t=T/V by the rate of temperature rise V during measurement (unit: °C/sec). If estimating the amount of heat WBG(t) (unit: W/g) forming the background from the straight part before and after the exothermic peak and integrating W0(t)-WBG(t) in the region including the exothermic peak, the heat capacity AH (unit: J/g) can be calculated from the exothermic peak. The above calculation is expressed by a numerical formula (Formula 9) :

AH = J(W0(t) - WBG(t))dt	(Formula 9)

t

However, the peak of the DSC in the method of detection of the non-equilibrium phase according to the present invention, as a single peak, is a peak with a half value in temperature units of 30°C or less and a half value in measurement time units of 60 seconds or less in DSC measurement of 0.5°C/sec of 60 seconds or less. Depending on the measurement equipment or the state of the sample, sometimes the value of DSC changes by gentle undulation by the background level. If using this as the peak and integrating it over a long time or broad temperature range, sometimes the result becomes a large heat capacity in the calculation. In this way, the apparent heat capacity calculated in a wide integration range differs from the heat generation due to the non-equilibrium phase of the gist of the present invention, so is excluded.

Further, when there are a number of exothermic peaks

with half values of 30°C or less, the total of their integrated values is used as the heat capacity. When an amorphous layer is formed etc., in the process of crystallization, sometimes peaks corresponding to structural relaxation of the amorphous phase, crystal nucleation, crystal grain growth, and the like separate. When viewing the composite peak, the overall composite peak is integrated. In a composite peak, the overall half value sometimes exceed 30°C in temperature units, but with a composite peak becoming greater in width by the combination of peaks with originally small half values, the centers of the different peaks are separated from each other to a certain extent, so a plurality of inflexion points occur within the composite peak and a plurality of extremal peaks appear in a bump like manner. Quantitatively speaking, in a curve plotting the amount of change of the DSC value per 60 seconds with respect to time or temperature, that is, in a curve of the DSC value differentiated by time (DDSC), changes in the DDSC of two times or more the noise level of the DDSC are recognized in the composite peak. As opposed to this, with changes in the background level having a gentle undulation, only undulations of the curve buried in the noise level are observed.

Further, when an endothermic peak is detected once due to melting or usually phase transformation between equilibrium phases, the exothermic peak detected in the temperature range above that is a signal relating to the phenomenon clearly unrelated to the non-equilibrium phase according to the present invention, so is not used for calculation according to the present invention.

FIG. 1 schematically shows a graph of the DSC data and the part for calculating the heat capacity. In FIG. 1, 1 shows the exothermic peak due to the non-equilibrium phase, 2 shows the area for finding the heat capacity from the exothermic peak due to the non-equilibrium phase, and 3 shows the endothermic peak of the melting

point.

This calculation can be automatically performed by the recent commercially available DSC measurement apparatuses provided with computers, for example, by the EXSTAR 6000 Series made by a SII NanoTechnology Inc. etc., just by designating the boundaries around the data region including the peak desired to be calculated.

Specifically, in plating containing a non-equilibrium phase with a heat capacity of 1 J/g or more by a DSC with a rate of temperature rise of 0.5°C/sec, the inventors discovered that a sufficient sacrificial corrosion prevention performance is obtain while maintaining the higher corrosion resistance of the plated layer itself, that is, the two can be simultaneously achieved. The corrosion resistance of the plated layer itself is almost completely unaffected by the heat capacity (DSC heat capacity) due to the non-equilibrium phase, but the sacrificial protection property becomes higher due to the DSC heat capacity, so a plating having a DSC heat capacity of 2 J/g or more is preferable.

Even in commercially available plated steel sheet, with alloy plating including two or more types of components, there is plating including a small amount of a non-equilibrium phase. For example, 55 mass% Al-Zn-1.5 mass% Si plated steel sheet contains supersaturated solutes as produced, so can be said to be a type of non-equilibrium phase plating, but the degree of non-equilibrium is, in terms of DSC heat capacity, of a level of 0.1 J/g or less. In addition, in the range of commercially available hot dip plated steel sheet which the inventors could procure, even with plating including some non-equilibrium phase, it was 0.1 J/g or so at most in terms of DSC heat capacity. There was no hot dip plating with one close to 1 J/g.

If there is no idea of raising the non-equilibrium, the reason for increasing the cooling rate is to raise the production rate, refine the grains of the plated

layer, heat treatment for improving the properties of the steel sheet substrate, etc. The cooling rate required for these is at most increased to 102oC/sec or so. With the range of components of conventional hot dip plating, it probably would not have been possible to produce plating with a sufficiently high non-equilibrium.

In plating including a non-equilibrium phase, the reason why a sacrificial protection performance can be obtained has not yet been elucidated, but this is thermally unstable in the non-equilibrium phase compared to the equilibrium phase. In the same way, in electrochemical dissolution behavior as well, the dissolution is easier than in the equilibrium phase. Because of that, even with alloy components exhibiting a passive high corrosion resistance, a slight dissolution-occurs partially in the non-equilibrium phase. There is the possibility that a sufficiently low corrosion potential can be maintained for sacrificial protection without causing the overall corrosion rate to rise much at all. However, future detailed research is required to elucidate the accurate mechanism of expression.

Note that for the DSC measurement of the plating alloy deposited on a plated steel material, the plated layer is mechanically shaved off to obtain a sample. At that time, shavings of the steel material of the iron metal unavoidably included can be removed by a magnet. Further, if considering working generating heat in the sample, that heat may cause a change from the non-equilibrium phase to the equilibrium phase, so caution is required. Specifically, when continuously grinding by end milling etc., it is preferable to obtain the sample while cooling with kerosene or another nonaqueous solvent not chemically reacting with the plating metal. If an amount of heat of the extent when shaving off the layer by manual work using a knife, chisel, or the like, there is no influence on the state of the alloy and cooling is not required.

Even with a plated layer which includes a large amount of non-equilibrium phase, if the concentration of Zn is less than 35 mass%, the effect of suppression of corrosion of the plated layer or iron metal by the corrosion products of zinc becomes remarkably small, so from the viewpoint of general corrosion resistance, the concentration of Zn is required to be 35 mass% or more. Further, if the concentration of Zn is less than 40 mass%, it becomes difficult for the Zn alone to secure a sufficient sacrificial protection performance, so the concentration of Zn is more preferably 40 mass% or more.

Further, as the alloy elements added in order to obtain the plated layer of a high corrosion resistance, Mg and Al are preferable. Both Mg and Al improve the corrosion resistance of the Zn-based alloy plated layer itself and stabilizes the Zn-based corrosion product having a high ability to protect the underlying steel sheet even after corrosion of the plated layer, that is, the basic zinc chloride, to contribute to further improvement of the corrosion resistance. The addition of Mg has an effect on the formation of the non-equilibrium phase as well.

When Mg is less than 1 mass%, the effect on the formation of the non-equilibrium phase is insufficient. If over 60 mass%, it becomes too active and the corrosion resistance of the plated layer itself conversely deteriorates. Even when 60 mass% or less, if the amount of Mg is over 45 mass%, there is no effect of improvement of the corrosion resistance commensurate with the increase in the amount added. The dross due to Mg tends to increase. From the viewpoint of maintenance of the plating bath and the like, 45 mass% or less is more preferable.

Al is added from the viewpoint of securing the adhesion of the plated layer. If less than 0.07 mass%, the effect is small, so adding 0.07 mass% or more is preferable. The corrosion resistance of the plated layer

itself is improved when the Al is higher, but if over 59 mass%, the balance with Zn and Mg breaks down, so this is not preferable. More preferably, 45 mass% or less enables the sacrificial protection property to be secured even with a small non-equilibrium phase, so this is preferable.

In order to produce plating sufficiently containing a non-equilibrium phase, the required cooling rate differs depending on the alloy components. Conversely, if it were possible to give an extremely large cooling rate, it would be possible to produce an alloy plated layer of the steel material of the present invention without selecting the alloy components much at all.

From the viewpoint of the hot dip plating production process, a plating composition forming a non-equilibrium phase by as slow cooling as possible is preferable. Even if considering cooling by immersion in water or installing a gas cooling facility using supercooled gas, it is preferable that the non-equilibrium phase can be generated by a cooling rate of less than 104oC/sec. If considering the stability of the facilities and economics, it would be more preferable if formation were possible at 103oC/sec or less. Most preferable would be if formation were possible at 102oC/sec or less. If so, production would be possible without changing the conventional production process much at all.

On the other hand, from the viewpoint of expanding the degrees of freedom of the plating components, it would be effective to improve the cooling rate of the process. Preferably, a process giving a cooling rate of 102oC/sec or more is desirable. One giving a cooling rate of 103oC/sec or more is more desirable. If a cooling rate

of 104oC/sec or more could be obtained, it would be more desirable.

However, in actuality, the cooling rate which the plated layer undergoes in the solidification process

changes not just depending on the cooling method, but also the thickness of the steel material cooled or the plating thickness.

That is, in general, the cooling of the plating robs heat from the outer surface, so the closer to the surface, the larger the cooling rate becomes. Consequently, the cooling rate of the plated layer differs from the average cooling rate of the steel material. For this reason, even if cooling alloy plated layers with the same ability of formation of the non-equilibrium phase by the same cooling method, the ratio of the non-equilibrium phase in the alloy plated layer changes depending on the thickness of the plating. That is, the closer to .the surface layer, the larger the cooling rate, so the easier the formation of the non-equilibrium phase. The thinner the plating, the higher the ratio of the surface layer, so the higher the ratio of the non-equilibrium phase. Even with a thick plating, the ratio of the surface layer is relatively low, so the ratio of the non-equilibrium phase also becomes small.

Even in the plated steel material of the present invention, with a plating of an alloy composition where a non-equilibrium phase is somewhat difficult to form, in order to obtain a non-equilibrium phase with a heat capacity of 1 J/g or more by DSC, it is necessary to make the plating thickness extremely small with the usual cooling method. On the other hand, even with such a plating of an alloy composition where a non-equilibrium phase is somewhat difficult to form, for example, if cooling by a super low temperature gas of -150°C using the gas immediately after evaporation of liquid nitrogen, it is sometimes possible to obtain a non-equilibrium phase with a heat capacity of 1 J/g or more by DSC even if the plating thickness becomes greater.

When producing the plated steel material of the present invention by hot-dip plating giving a greater plating thickness, at the least, water cooling is

necessary. Depending on the ingredients, special cooling such as immersion in liquid nitrogen is required.

From the above discussion of the cooling rate and plating thickness, in order to be enable production of a plated steel material the present invention by a more inexpensive method and sufficient plating thickness, it is necessary to select an alloy of a specific range of chemical components where a non-equilibrium phase is easy to form. In particular, the present inventors studied a Zn-Al-Mg system under note by them as a high corrosion resistance plating and as a result discovered that in the following range of components, it is possible to produce a plated steel material having a sufficient non-equilibrium phase by a comparatively inexpensive method:

The alloy components are expressed by a range of composition satisfying all of the five formulas:

4 0≤Zn%≤94.3	(Formula 1)

0.08≤A1%≤20	(Formula 2)

3≤Mg%≤18	(Formula 3)

Al%≤2xMg%	(Formula 4)

Al%>1.24xMg%-12.32	(Formula 5)

(wherein the element name% is the content by mass% of the element). The range of composition for the simple ternary system of components of Zn-Al-Mg is illustrated in FIG. 2. The inside of the hatched polygon of FIG. 2 is that range of components. In FIG. 2,4 is a (Zn mass%)=94.3 line, 5 is an (Al mass%)=0.08 line, 6 is an (Al mass%)=2x(Mg mass%) line, 7 is an (Al mass%)=1.24x(Mg mass%)-12.32 line, and 8 is the range of composition of claim 5 (in case of the Zn-Mg-Al ternary system). The reason why a non-equilibrium phase is easily formed in this range in a ternary system of Zn-Al-Mg is not necessarily clear, but the possibility may be considered that the non-equilibrium phase is easily formed as a result of competition of formation of a stable by the stable composition of intermetallic compounds and a

eutectic by the eutectic composition in the intermediate region of composition of the two.

The alloy plated layer of the plated steel material of the present invention may contain as added elements one or more of elements selected from Cr, Mn, Fe, Co, Ni, and Cu in a total of 0.1 to 10 mass%. Addition of these elements mainly improves the adhesion of the plating to the steel material. If less than 0.1 mass%, this effect is small, while if over 10 mass%, the melting point of the plating bath is liable to rise too much and production to become difficult.

Further, the layer may contain as added elements one or more of elements selected from Bi, Mo, W, and Y in a total of 0.1 to 10 mass%. Addition of these elements mainly improves the adhesion of the plating tc the steel material, but additionally has the effect of easily forming the non-equilibrium phase. If less than 0.1 mass%, there is little effect, while if over 10 mass%, the melting point of the plating bath rises too much or too much dross is formed, so production is liable to become difficult. In particular, Y further has the effect of improving the corrosion resistance.
