Repository: anandvc/allindianpatents

File: patents/263571-pseudo-block-copolymers-and-process-employing-chain-shuttling-agent.html (part 1 of 4)
Indian Patents. 263571:PSEUDO-BLOCK COPOLYMERS AND PROCESS EMPLOYING CHAIN SHUTTLING AGENT

Indian Patents

Recently Granted Patents

  Recently Published Patents

Title of Invention	PSEUDO-BLOCK COPOLYMERS AND PROCESS EMPLOYING CHAIN SHUTTLING AGENT

Abstract	A process for the polymerization of one or more addition polymerizable monomers to form a copolymer comprising multiple regions or segments of differentiated polymer composition or properties comprising contacting an addition polymerizable monomer or mixture of monomers under addition polymerization conditions with a composition comprising at least one olefin polymerization catalyst, a cocatalyst and a chain shuttling agent, said process being characterized by formation of at least some of the growing polymer chains under differentiated process conditions such that two or more blocks or segments formed within at least some of the resulting polymer are chemically or physically distinguishable.	

Full Text	 

PSEUDO-BLOCK COPOLYMERS AND PROCESS EMPLOYING CHAIN SHUTTLING AGENT

Cross Reference Statement

This application claims the benefit of U.S. Provisional Application No. 60/662,938, filed March 17,2005. Background of the Invention

The present invention relates to a process for polymerizmg a monomer or mixtures of two or more monomers such as mixtures of ethylene and one or more comonomers, to form an interpolymer product having unique physical properties, to a process for preparing such interpolymers, and to the resulting polymer products. In another aspect, the invention relates to the articles prepared fi-om these polymers. The inventive polymers comprise two or more differing regions or segments (blocks) causing the polymer to possess unique physical properties. These pseudo-block copolymers and polymeric blends comprising the same are usefully employed in the preparation of solid articles such as moldings, films, sheets, and foamed objects by molding, extruding, or other processes, and are useful as components or ingredients in adhesives, laminates, polymeric blends, and other end uses. The resulting products are used m the manufacture of components for automobiles, such as profiles, bumpers and trim parts; packaging materials; electric cable insulation, and other applications.

It has long been known that polymers containing a block-type structure often have superior properties compared to random copolymers and blends. For example, triblock copolymers of styrene and butadiene (SBS) and hydrogenated versions of the same (SEES) have an excellent combination of heat resistance and elasticity. Other block copolymers are also known in the art. Generally, block copolymers known as thermoplastic elastomers (TPE) have desirable properties due to the presence of "soft" or elastomeric block segments connecting "hard" either crystallizable or glassy blocks in the same polymer. At temperatures up to the melt temperature or glass transition temperature of the hard segments, the polymers demonstrate elastomeric character. At higher temperatures, the polymers become flowable, exhibiting thermoplastic behavior. Known methods of preparing block copolymers include anionic polymerization and controlled free radical polymerization. Unfortunately, these methods of preparing block copolymers require sequential monomer addition and batch processing and the types of monomers that can be usefully employed in such methods are relatively limited. For example, in the anionic polymerization of styrene and butadiene to form a SBS type block copolymer, each polymer chain requires a stoichiometric amount of initiator and the resulting polymers have extremely narrow molecular weight distribution,

Mw/Mn, preferably from 1.0 to 1.3. Additionally, anionic and free-radical processes are relatively slow, resulting in poor process economics.

It would be desirable to produce block copolymers catalytically, that is, in a process wherein more than one polymer molecule is produced for each catalyst or initiator molecule. In addition, it would be highly desirable to produce copolymers having properties resembling block copolymers from olefin monomers such as ethylene, propylene, and higher alphα-olefins that are generally unsuited for use in anionic or free-radical polymerizations. In certain of these polymers, it is highly desirable that some or all of the polymer blocks comprise amorphous polymers such as a copolymer of ethylene and a comonomer, especially amorphous random copolymers comprising ethylene and an α-olefin having 3, and especially 4, or more carbon atoms.

Previous researchers have stated that certain homogeneous coordination polymerization catalysts can be used to prepare polymers having a substantially "block-like" structure by suppressing chain-transfer during the polymerization, for example, by conducting the polymerization process in the absence of a chain transfer agent and at a sufficiently low temperature such that chain transfer by P-hydride elimination or other chain transfer processes is essentially eliminated. Under such conditions, the sequential addition of different monomers was said to result in formation of polymers having sequences or segments of different monomer content. Several examples of such catalyst compositions and processes are reviewed by Coates, Hustad, and Reinartz in Angew. Chem., Int. Ed., 41,2236-2257 (2002) as well as US-A-2003/0114623.

Disadvantageously, such processes require sequential monomer addition and result m the production of only one polymer chain per active catalyst center, which limits catalyst productivity. In addition, the requirement of relatively low process temperatures increases the process operating costs, making such processes unsuited for commercial implementation. Moreover, the catalyst cannot be optimized for formation of each respective polymer type, and therefore the entire process results in production of polymer blocks or segments of less than maximal efficiency and/or quality. For example, formation of a certain quantity of prematurely ternunated polymer is generally unavoidable, resulting in the forming of blends having inferior polymer properties. Accordingly, imder normal operating conditions, for sequentially prepared block copolymers having Mw/Mn of 1.5 or greater, the resulting distribution of block lengths is relatively inhomogeneous, not a most probable distribution.

For these reasons, it would be highly desirable to provide a process for producing olefin copolymers comprising at least some quantity of blocks or segments having differing physical properties in a process using coordination polymerization catalysts capable of operation at high catalytic efficiencies. In addition, it would be desirable to provide a process and resulting

copolymers wherein insertion of termmal blocks or sequencing of blocks within the polymer can be influenced by appropriate selection of process conditions. Finally, if would be highly desirable to be able to use a continuous process for production of block copolymers.

The use of certain metal alkyl compounds and other compounds, such as hydrogen, as chain transfer agents to interrupt cham growth in olefin polymerizations is well known in the art. In addition, it is known to employ such compounds, especially aluminum alkyl compounds, as scavengers or as cocatalysts in olefin polymerizations. In Macromolecules. 33, 9192-9199 (2000) the use of certain aluminum trialkyi compounds as chain transfer agents in combination with certain paired zirconocene catalyst compositions resulted in polypropylene mixtures containing small quantities of polymer fractions containing both isotactic and atactic chain segments. In Liu and Rytter, Macromolecular Rapid Comm.. 22, 952-956 (2001) and Bruaseth and Rytter, Macromolecules, 36,3026-3034 (2003) mixtures of ethylene and 1-hexene were polymerized by a similar catalyst composition containing trimethylaluminium chain transfer agent. In the latter reference, the authors summarized the prior art studies in the following manner (some citations omitted):

"Mixing of two metallocenes with known polymerization behavior can be used to control polymer microstructure. Several studies have been performed of ethene polymerization by mixing two metallocenes. Common observations were that, by combining catalysts which separately give polyethene with different Mw, polyethene with broader and in some cases bimodal MWD can be obtamed, [S]oares and Kim (J. Polvm, Sci., Part A: Polvm. Chem.. 38,1408-1432 (2000)) developed a criterion m order to test the MWD bimodality of polymers made by dual single-site catalysts, as exemplified by ethene/1-hexene copolymerization of the mixtures Et(Ind)2ZrCl2/Cp2HfCl2 and Et(Ind)2ZrCl2/ CGC (constrained geometry catalyst) supported on silica. Heiland and Kaminsky fMakromol. Chem.. 193, 601-610 (1992)) studied a mixture of Et-(Ind)2ZrCl2 and the hafnium analogue in copolymerization of ethene and 1-butene.

These studies do not contain any indication of interaction between the two different sites, for example, by readsorption of a terminated chain at the alternative site. Such reports have been issued, however, for polymerization of propene. Cliien et al. (L Polvm. Sci.. Part A: Polvm. Chem., 37, 2439-2445 (1999), MakromoL, 30, 3447-3458 (1997)) studied propene polymerization by homogeneous binary zirconocene catalysts. A blend of isotactic polypropylene (i-PP), atactic polypropylene (a-PP), and a stereoblock fi-action (i-PP-Z>-a-PP) was obtained with a binary system comprising an

isospecific and an aspecific precursor with a borate and TIBA as cocatalyst. By using a binary mixture of isospecific and syndiospecific zirconocenes, a blend of isotactic polypropylene (i-PP), syndiotactic polypropylene (s-PP), and a stereoblock fraction (i-PP-Z>-s-PP) was obtained. The mechanism for formation of the stereoblock fraction was proposed to mvolve the exchange of propagating chains between the two different catalytic sites. Przybyla and Fink (Acta Polvm„ 50, 77-83 (1999)) used two different types of metallocenes (isospecific and syndiospecific) supported on the same silica for propene polymerization. They reported that, with a certain type of silica support, chain transfer between the active species in the catalyst system occurred, and stereoblock PP was obtamed. Lieber and Brintzmger (Macromol. 3,9192-9199 (2000)) have proposed a more detailed explanation of how the transfer of a growing polymer chain from one type of metallocene to another occurs. They studied propene polymerization by catalyst mixtures of two different a?wa-zirconocenes. The different catalysts were first studied individually with regard to their tendency toward alkyl-polymeryl exchange with the alkylaluminum activator and then pairwise with respect to their capability to produce polymers with a stereoblock structure. They reported that formation of stereoblock polymers by a mixture of zirconocene catalysts with different stereoselectivities is contingent upon an efficient polymeryl exchange between the Zr catalyst centers and the Al centers of the cocatalyst,"

Brusath and Rytter then disclosed their own observations using paired zirconocene catalysts to polymerize mixtures of ethylene/1-hexene and reported the effects of the influence of the dual site catalyst on polymerization activity, incorporation of comonomer, and polymer microstructure using methylalumoxane cocatalyst.

Analysis of the foregoing results indicate that Rytter and coworkers likely failed to utilize combinations of catalyst, cocatalyst, and third components that were capable of readsorption of the polymer chain from the chain transfer agent onto both of the active catalytic sites, that is, two-way readsorption. While indicating that chain termination due to the presence of trimetlaylaluminum likely occurred with respect to polymer formed from the catalyst incorporating minimal comonomer, and thereafter that polymeryl exchange with the more open catalytic site followed by continued polymerization likely occurred, evidence of the reverse flow of polymer ligands appeared to be lacking in the reference. In fact, in a later communication, Rytter, et al., Polymer. 45, 7853-7861 (2004), it was reported that no chain transfer between the catalyst sites actually took place in the earlier experiments. Similar polymerizations were reported in WO98/34970.

In U.S. Patents 6,380,341 and 6,169,151, use of a "fluxional" metallocene catalyst, that is a metallocene capable of relatively facile conversion between two stereoisomeric forms having differing polymerization characteristics such as differing reactivity ratios was said to result m production of olefin copolymers having a "blocky" structure. Disadvantageously, the respective stereoisomers of such metallocenes generally fail to possess significant difference in polymer formation properties and are incapable of forming both highly crystalline and amorphous block copolymer segments, for example, from a given monomer mixture under fixed reaction conditions. Moreover, because the relative ratio of the two "fluxional" forms of the catalyst cannot be varied, there is no ability, using "fluxional" catalysts, to vary polymer block composition or the ratio of the respective blocks. For certam applications, it is desirable to produce polymers having terminal blocks that are highly crystalline, functionalized or more readily functionalized, or that possess other distinguishing properties. For example, it is believed that polymers wherein the terminal segments or blocks are crystalline or glassy possess improved abrasion resistance. In addition, polymers wherein the blocks having amorphous properties are internal or primarily connected between crystalline or glassy blocks, have improved elastomeric properties, such as improved retractive force and recovery, particularly at elevated temperatures.

In JACS, 2004,126,10701-10712, Gibson, et dl discuss the effects of "catalyzed living polymerization" on molecular weight distribution. The authors define catalyzed living polymerization in this manner:

"...if chaui transfer to aluminum constitutes the sole transfer mechanism and the exchange of the growing polymer chain between the transition metal and the aluminum centers is very fast and reversible, the polymer chains will appear to be growing on the aluminum centers. This can then reasonably be described as a catalyzed chain growth reaction on aluminum.... An attractive manifestation of this type of chain growth reaction is a Poisson distribution of product molecular weights, as opposed to the Schulz-Flory distribution that arises when β-H transfer accompanies propagation."

The authors reported the results for the catalyzed living homopolymerization of ethylene usmg an iron containing catalyst in combination with ZnEt2, ZnMe2, or Zn(i-Pr)2. Homoleptic alkyls of aluminum, boron, tin, litliium, magnesium and lead did not induce catalyzed chain growth. Using GaMca as cocatalyst resulted in production of a polymer having a narrow molecular weight distribution. However, after analysis of time-dependent product distribution, the authors concluded this reaction was, "not a simple catalyzed chain growth reaction." Accordingly, the product would

not have constituted a pseudo-block copolymer. Similar processes employing single catalysts have been described in U.S. Patents 5,210,338, 5,276,220, and 6,444,867.

Earlier workers had made similar claims to forming block copolymers using a single Ziegler-Natta type catalyst in multiple reactors arranged in series. Examples of such teachings include U.S. Patents 3,970,719 and 4,039,632. It is now known that no substantial block copolymer formation takes place under these reaction conditions.

In U.S. Patents 6,319,989 and 6,683,149, the use of two loop reactors coimected in series and operating under differing polymerization conditions to prepare either broad or narrow molecular weight polymer products was disclosed. The references fail to disclose the use of chain transfer agents and the fonnation of pseudo-block copolymer products.

Accordingly, there remains a need in the art for a polymerization process that is capable of preparing copolymers having properties approximating those of linear multi-block copolymers, in a high yield process adapted for commercial utilization. Moreover, it would be desirable if there were provided an improved process for preparing polymers, especially copolymers of two or more comonomers such as ethylene and one or more comonomers, by the use of a shuttling agent to introduce block-like properties in the resulting polymer (pseudo-block copolymers). In addition it would be desirable to provide such an improved process that is capable of preparing copolymers havmg a relatively narrow molecular weight distribution and non-random distribution of polymer segments or regions. Finally, it would be desirable to provide an improved process for preparing the foregoing desirable pseudo-block copolymer products in a continuous process.

Summary of the Invention

According to the present invention there are now provided a process for the polymerization of one or more addition polymerizable monomers, preferably of two or more addition polymerizable monomers, especially ethylene and at least one copolymerizable comonomer, propylene and at least one copolymerizable comonomer, or 4-methyl-l-pentene and at least one copolymerizable comonomer, to form a copolymer comprising multiple regions of differentiated polymer composition or properties, especially regions comprising differing comonomer incorporation, said process comprising contacting an addition polymerizable monomer or mixture of monomers under addition polymerization conditions with a composition comprising at least one olefin polymerization catalyst, a cocatalyst and a cham shuttling agent, said process being characterized by formation of at least some of the growing polymer chains under differentiated process conditions such that two or more blocks or segments formed within at least some of the resulting polymer are chemically or physically distinguishable.

In another embodiment of the invention there is provided a copolymner, especially such a copolymer comprising in polymerized form ethylene and a copoIymerizable comonomer, propylene and at least one copolymerizable comonomer, or 4-methyl-l-pentene and at least one copolymerizable comonomer, said copolymer comprising two or more intramolecular regions comprising differing chemical or physical properties, especially regions of differentiated comonomer incorporation. Highly preferably the copolymer possesses a molecular weight distribution, Mw/Mn, of less than 3.0, preferably less than 2,8.

In a still further embodiment of the present invention, there is provided a polymer mixture comprising: (1) an organic or inorganic polymer, preferably a homopolymer of ethylene or of propylene and/or a copolymer of ethylene or propylene and a copolymerizable comonomer, and (2) a pseudo-block copolymer according to the present invention or prepared according to the process of the present invention. In a desirable embodiment component (1) is a matrix polymer comprising high density polyethylene or isotactic polypropylene and component (2) is an elastomeric pseudo-block copolymer. In a preferred embodiment, component (2) comprises occlusions of the matrix polymer formed during compounding of components (1) and (2).

Brief Description of the Drawings

Figure 1 is a schematic representation of the process of copolymer formation according to the present invention.

Figure 2 is a schematic representation of a continuous loop reactor suitable for use in the present invention.

Detailed Description of the Invention

All references to the Periodic Table of the Elements herein shall refer to the Periodic Table of the Elements, published and copyrighted by CRC Press, Inc., 2003. Also, any references to a Group or Groups shall be to the Group or Groups reflected in this Periodic Table of the Elements using the lUPAC system for numbermg groups. Unless stated to the contrary, implicit from the context, or customary in the art, all parts and percents are based on weight. For purposes of United States patent practice, the contents of any patent, patent application, or publication referenced herein are hereby incorporated by reference in their entirety (or the equivalent US version thereof is so incorporated by reference) especially with respect to the disclosure of synthetic techniques, definitions (to the extent not inconsistent with any definitions provided herein) and general knowledge in the art.

The term "comprising" and derivatives thereof is not intended to exclude the presence of any additional portion, component, step or procedure, whether or not the same is disclosed herein. In order to avoid any doubt, all compositions claimed herein through use of the term "comprising" may include any additional additive, adjuvant, or compound whether polymeric or otherwise, unless stated to the contrary, In contrast, the term, "consisting essentially of excludes from the scope of any succeeding recitation any other portion, component, step or procedure, excepting those that are not essential to operability. The term "consisting of excludes any portion, component, step or procedure not specifically delineated or listed. The term "or", unless stated otherwise, refers to the listed members individually as well as in any combination.

The term "polymer" includes both homopolymers, that is, homogeneous polymers prepared from a single monomer, and copolymers (interchangeably referred to herein as interpolymers), meaning polymers prepared by reaction of at least two monomers or otherwise containing chemically differentiated segments or blocks therem even if formed from a single monomer. More specifically, the term "polyethylene" includes homopolymers of ethylene and copolymers of ethylene and one or more C3-8 α-olefins. The term "crystalline" if employed, refers to a polymer that possesses a first order transition or crystalline melting pomt (Tm) as determined by differential scanning calorimetry (DSC) or equivalent technique. The term may be used interchangeably with the term "semicrystalline". The term "amorphous" refers to a polymer lacking a crystalline melting point.

The term "pseudo-block copolymer" refers to a copolymer comprising two or more regions or segments (referred to as "blocks") of differing chemical or physical property, such as variable comonomer content, crystallinity, density, tacticity, regio-error, or other property, preferably joined in a linear manner, that is, a polymer comprising blocks which are joined end-to-end, rather than in pendent or grafted fashion. The various blocks are not necessarily of identical chemical composition, but vary, at least somewhat, in one or more of the foregoing respects, from the composition of adjacent blocks or regions. Compared to random copolymers, the polymers of the invention possess sufficient differences in chemical properties, especially orystallinity, between blocks or segments, to achieve many of the desired properties of true block copolymers, such as thermoplastic elastomeric properties, while at the same time being amenable to preparation in conventional olefin polymerization processes, especially continuous solution polymerization processes employing catalytic quantities of polymerization catalysts. Compared to block copolymers of the prior art, including copolymers produced by sequential monomer addition, fluxional catalysts, or anionic polymerization techniques, the copolymers of the invention are characterized by unique distributions of polymer polydispersity (PDI or Mw/Mn), block lengdi

distribution, and, most significantly, block composition distribution. This is due, in a preferred embodiment, to the effect of the use of a shuttling agent(s) in combination with a high activity metal complex based polymerization catalyst in a polymerization process having multiple polymerization zones or continuous variation in one or more polymerization conditions. More specifically, the polymers desirably possess PDI from 1.7 to 2.9, preferably from 1.8 to 2.5,

In addition, the pseudo-block copolymers of the invention desirably possess a PDI fitting a Schutz-Flory distribution rather than a Poisson distribution. The use of the present polymerization process results in a product having a polydisperse block distribution, a polydisperse distribution of block sizes, and/or a polydisperse block composition distribution. This ultimates in the formation of polymer products having improved and distinguishable physical properties. The theoretical benefits of a polydisperse block distribution have been previously modeled and discussed m Potemkin, Physical Review E (1998) 57(6), p. 6902-6912, and Dobrynin, J. Chem. Phvs. (1997) 107(21), p 9234-9238.

As used herein with respect to a chemical compound, unless specifically indicated otherwise, the singular includes all isomeric forms and vice versa (for example, "hexane", includes all isomers of hexane individually or collectively). The terms "compound" and 'complex" are used interchangeably herein to refer to organic-, inorganic- and organometal compounds. The term, "atom" refers to the smallest constituent of an element regardless of ionic state, that is, whether or not the same bears a charge or partial charge or is bonded to another atom. The term "heteroatom" refers to an atom other than carbon or hydrogen. Preferred heteroatoms include: F, CI, Br, N, O, P, B, S, Si, Sb, Al, Sn, As, Se and Ge.

The term, "hydrocarbyl" refers to univalent substituents containmg only hydrogen and carbon atoms, including branched or unbranched, saturated or unsaturated, cyclic or noncyclic species. Examples Include alkyl-, cycloalkyl-, alkenyl-, alkadienyl-, cycloalkenyl-, cycloalkadienyl-, aryl-, and alkynyl- groups. "Substituted hydrocarbyl" refers to a hydrocarbyl group that is substituted with one or more nonhydrocarbyl substituent groups. The terms, "heteroatom containing hydrocarbyl" or "heterohydrocarbyr" refer to univalent groups in which at least one atom other than hydrogen or carbon is present along with one or more carbon atom and one or more hydrogen atoms. The term "heterocarbyl" refers to groups containing one or more carbon atoms and one or more heteroatoms and no hydrogen atoms. The bond between the carbon atom and any heteroatom as well as the bonds between any two heteroatoms, may be saturated or unsaturated. Thus, an alkyl group substituted with a heterocycloalkyl-, substituted heterocycloalkyl-, heteroaryl-, substituted heteroaryl-, alkoxy-, aryloxy-, dihydrocarbylboiyl-, dihydrocarbylphosphino-, dihydrocarbylamino-, trihydrocarbylsilyl-, hydrocarbylthio-, or

hydrocarbylseleno- group is within the scope of the term heteroalkyl Examples of suitable heteroalkyl groups include cyano-, benzoyl-, (2-pyridyl)methyl-, and trifluoromethyl- groups.

As used herein the term "aromatic" refers to a polyatomic, cyclic, conjugated ring system containing (48+2) 7E-electrons, wherein 8 is an integer greater than or equal to 1. The term "fused" as used herein with respect to a ring system containing two or more polyatomic, cyclic rings means that with respect to at least two rings thereof, at least one pair of adjacent atoms is included in both rings. The term "aryl" refers to a monovalent aromatic substituent which may be a single aromatic ring or multiple aromatic rings which are fused together, linked covalently, or linked to a common group such as a methylene or ethylene moiety. The aromatic ring(s) may include phenyl, naphthyl, anthracenyl, and biphenyl, among others.

"Substituted aryl" refers to an aryl group in which one or more hydrogen atoms bound to any carbon is replaced by one or more functional groups such as alkyl, substituted alkyl, cycloalkyl, substituted cycloalkyl, heterocycloalkyl, substituted heterocycloalkyl, halogen, alkylhalos (for example, CF3), hydroxy, amino, phosphido, alkoxy, amino, thio, nitro, and both saturated and unsaturated cyclic hydrocarbons which are fused to the aromatic ring(s), linked covalently or linked to a common group such as a methylene or ethylene moiety. The common linking group may also be a carbonyl as in benzophenone or oxygen as in diphenylether or nitrogen in diphenylamine.

The term, "comonomer incorporation index", refers to the percent comonomer incorporated into a copolymer prepared under representative monomer/ comonomer polymerization conditions by the catalyst under consideration in the absence of other polymerization catalysts, ideally under steady-state, continuous solution polymerization conditions at greater than 95 percent monomer conversion and greater than 0.01 percent comonomer conversion. The selection of metal complexes or catalyst compositions having the greatest difference in comonomer incorporation indices under the different polymerization conditions results in copolymers from two or more monomers having the largest difference in block or segment properties, such as density.

In certain circumstances the comonomer incorporation index may be determined directly, for example by the use of NMR spectroscopic techniques. Often, however, any difference in comonomer incorporation must be indirectly determined. For polymers formed from multiple monomers this may be accomplished by various techniques based on monomer reactivities.

For copolymers produced by a given catalyst, the relative amounts of comonomer and monomer in the copolymer and hence the copolymer composition is determined by relative rates of reaction of comonomer and monomer. Mathematically the molar ratio of comonomer to monomer is given by

From this equation the mole fraction of comonomer in the polymer is solely dependent on the mole fraction of comonomer in the reaction media and two temperature dependent reactivity ratios defmed in terms of the insertion rate constants as:

Chemical Engineering Science, 1972, pp 1197-1203. Commercially available software programs may be used to assist in deriving reactivity ratios from experimentally derived data. One example

of such software is Aspen Plus from Aspen Technology, Inc., Ten Canal Park, Cambridge, MA 02141-2201 USA.

In a preferred embodiment, the polymers of the invention possess a most probable distribution of block lengths and block compositions. Preferred polymers according to the invention are pseudo-block copolymers containing 4 or more blocks or segments including terminal blocks. The respective blocks or segments need not be chemically similar, and more generally are characterized by a distribution of properties. The invention involves the concept of using chain shuttling as a way to prolong the lifetime of a polymer chain such that a substantial fraction of the polymer chains experience different polymerization conditions. Thus, mstead of forming an intermolecular polymer blend, at least a portion of the polymer resulting from the present process comprises differentiated polymer segments arranged intramolecularly. Because the various regions need not possess identical chemical or physical properties (that is, each differing region may be unique) and/or a portion of the polymer may comprise random monomer incorporation, the product is referred to as a pseudo-block copolymer.

In contrast with the previously discussed sequential polymerization techniques wherein no chain shuttlmg agent is utilized, polymer products can now be obtained according to the present invention by selecting highly active catalyst compositions capable of rapid transfer of polymer segments both to and from a suitable chain shuttling agent such that polymer blocks or regions of the resulting catalyst possess distinguishable polymer properties. Thus, due to the presence of a chain shuttling agent capable of rapid and efficient exchange of growing polymer chains the growing polymer experiences discontinuous polymer growth, such that intramolecular regions of the polymer are formed under multiple polymerization conditions.

The following mathematical treatment of the resulting polymers is based on theoretically derived parameters fliat are believed to apply to the present mvented polymers and demonstrate that, especially in a steady-state, continuous reactor having differing polymerization conditions to which the growing polymer is exposed, especially in a repetitive manner, the block lengths of the polymer being formed at any given point in the reactor will each conform to a most probable distribution, derived in the foUowmg manner, wherein at any given point in the reactor pi is the probability of propagation with respect to block sequences from catalyst i. The theoretical treatment is based on standard assumptions and methods known in the art and used in predicting the effects of polymerization kinetics on molecular architecture, including the use of mass action reaction rate expressions that are not affected by chain or block lengths, and the assumption that polymer chain growth is completed in a very short time compared to the mean reactor residence time. Such methods have been previously disclosed in W. H. Ray, J. Macromol. Sci.. Rev. Macromol. Chem..

C8,1 (1972) and A. E. Hamielec and J. F. MacGregor, "Polymer Reaction Engineering", K.H. Reichert and W. Geisler, Eds., Hanser, Munich, 1983, In addition it is assumed each incidence of the chain shuttling reaction results in the formation of a new polymer block, regardless of which catalyst engages in the shuttling, so that adjacent blocks formed by the same catalyst are counted as different blocks. For catalyst i, the fraction of sequences of length n being produced at any given point in the reactor is given by Xi[n], where n is an integer from 1 to infinity representing the total

The overall block length distribution for the final effluent polymer is a sum of the local instantaneous block length distribution given previously by Xi[n], weighted by the local polymer production rate for catalyst i. This means that a greater diversity of polymerization conditions will have a broadening affect on the overall block length distribution.

Monomers

Suitable monomers for use in preparing the copolymers of the present invention mclude any addition polymerizable monomer, preferably any olefin monomer, and most preferably ethylene and at least one copolymerizable comonomer, propylene and at least one copolymerizable comonomer, or 4-methyl-l-pentene and at least one copolymerizable comonomer. Examples of suitable monomers include straight-chain or branched α-olefins of 2 to 30, preferably 3 to 20 carbon atoms, such as ethylene, propylene, 1-butene, 1-pentene, 3-methyl-l-butene, l-hexane, 4-methyl-l-pentene, 3-methyl-l-pentene, 1-octene, 1-decene, 1-dodecene, l-tetradecene, 1-hexadecene, 1-octadecene and 1-eicosene; cycloolefins of 3 to 30, preferably 3 to 20 carbon atoms, such as cyclopentene, cycloheptene, norbomene, 5-methyl-2-norbomene, tetracyclododecene, and 2-methyl-l,4,5,8-dimethano-l,2,3,4,4a,5,8,8a-octahydronaphthalene; di- and poly-olefins, such as butadiene, isoprene, 4-methyl-l,3-pentadiene, 1,3-pentadiene, 1,4-pentadiene, 1,5-hexadiene, 1,4-hexadiene, 1,3-hexadiene, 1,3-octadiene, 1,4-octadiene, 1,5-octadiene, 1,6-octadiene, 1,7-octadiene, ethylidene norbomene, vinyl norbomene, dicyclopentadiene, 7-methyl-1,6-octadiene, 4-ethyIidene-8-methyl-1,7-nonadiene, and 5,9-dimethyH,4,8-decatriene; aromatic vinyl compounds such as mono or poly alkylstyrenes (including styrene, o-methylstyrene, m-methylstyrene, p-methylstyrene, o,p-dimethylstyrene, o-etfaylstyrene, m-ethylstyrene and p-ethylstyrene), and functional group-containing derivatives, such as methoxystyrene, ethoxystyrene, vinylbenzoic acid, metliyl vinylbenzoate, vinylbenzyl acetate, hydroxystyrene, o-chlorostyrene, p-chlorostyrene, divinylbenzene, 3-phenylpropene, 4-phenylpropene and a-methylstyrene, vinylchloride, 1,2-difluoroethylene, 1,2-dichloroethylene, tetrafluoroethylene, and 3,3,3-trifluoro-l-propene.

Chain Shuttling Agents

The term, "shuttling agenf or "chain shuttling agenf *, refers to a compound or mixture of compounds that is capable of causing polymeryl transfer between the various active catalyst sites under the conditions of the polymerization. That is, transfer of a polymer fragment occurs both to and from an active catalyst site in a facile manner. In contrast to a shuttling agent, a "chain transfer agenf' causes termination of polymer chain growth and amounts to a one-time transfer of growing polymer from the catalyst to the transfer agent. Desirably, the intermediate formed between the

chain shuttlmg agent and the polymeryl chain is sufficiently stable that chain termination is relatively rare. Desirably, less than 10 percent, preferably less than 50 percent, more preferably less than 75 percent and most desirably less than 90 percent of shuttling agent-polymeryl products are terminated prior to attaining 3 distinguishable, intramolecular polymer segments or blocks.

While attached to the growing polymer chain, the shuttling agent desirably does not alter the polymer structure or incorporate additional monomer. That is, the shuttling agent does not also possess significant catalytic properties for the polymeri2ation of interest Rather, the shuttling agent forms a metal-alkyl or other type mteraction with the polymer moiety, for a time period such that a slightly different polymer composition is formed after transfer of the polymer moiety back to an active polymerization catalyst site. As a consequence, the subsequently formed polymer region possesses a distinguishable physical or chemical property, such as a difference in comonomer composition distribution, crystallinity, density, tacticity, regio-error, or other property. Subsequent repetitions of the foregoing process can result in formation of segments or blocks having differing properties, or a repetition of a previously formed polymer composition, depending on the rates of polymeryl exchange and transport within the reactor. The polymers of the invention desirably are characterized by individual blocks or segments having a continuously variable composition distribution. That is, adjacent blocks have slightly altered composition within the polymer chains. The composition distribution or other physical or chemical property of the various blocks according to the present invention is continuously varying, due to the gradient or variation in one or more process conditions between different regions of the reactor.
