Repository: anandvc/allindianpatents

File: patents/263630-method-of-producing-an-aluminium-alloy-brazing-sheet-and-light-brazed-heat-exchanger-assemblies.html
Indian Patents. 263630:METHOD OF PRODUCING AN ALUMINIUM ALLOY BRAZING SHEET AND LIGHT BRAZED HEAT EXCHANGER ASSEMBLIES

Indian Patents

Recently Granted Patents

  Recently Published Patents

Title of Invention	METHOD OF PRODUCING AN ALUMINIUM ALLOY BRAZING SHEET AND LIGHT BRAZED HEAT EXCHANGER ASSEMBLIES

Abstract	The invention relates to a method of producing an aluminium alloy brazing sheet for the manufacturing of light brazed assemblies, wherein said brazing sheet has good formability, combined with a low susceptibility to core penetration in the end annealed asproduced condition after stretching, forming and/or shaping and brazing, comprising the steps of a) casting an AIMn core alloy, b) homogenization, c) cladding said core alloy with an AlSi-brazing alloy, d) hot and/or cold rolling, e) recrystallization annealing, f) strain hardening said annealed product to a second thickness with a deformation of between 10% and 40%, and g) end annealing said brazing sheet at the second thickness for 1 to 10 hours between 250 DEG C to 420 DEG C, such that the end annealed product is not recrystallized and the mean grain diameter provided by the recrystallization anneal is maintained at less than about 60 m.	

Full Text	 

METHOD OF PRODUCING AN ALUMINIUM ALLOY BRAZING SHEET AND LIGHT BRAZED HEAT EXCHANGER ASSEMBLIES

FIELD OF THE INVENTION

The present invention relates to a method of producing an aluminium alloy brazing sheet for the manufacturing of light brazed assemblies, wherein said brazing sheet has good formability, combined with a low susceptibility to core penetration in the end annealed as-produced condition after stretching, forming and/or shaping and brazing, the method comprising the steps of casting a core aluminium alloy of defined composition, homogenizing the core alloy, cladding the core alloy on one or both sides with a brazing alloy, hot rolling and/or cold rolling, and recrystallization annealing. The invention relates further to the use of the brazing sheet obtained by this method, to manufacture heat exchanger components such as evaporator plates, oil cooler plates, roll formed tube, welded tube, header plates, side plates and corrugated and/or stamped heat transfer fins.

DESCRIPTION OF THE RELATED ART

In the manufacturing of light brazed heat exchanger assemblies utilizing aluminium braze sheet products and commercial braze processes (i.e. CAB or non-corrosive flux brazing in a controlled furnace atmosphere, flux-less brazing including but not limited to vacuum and Ni, Fe or Co coated processes, etc.) the industry standard has trended to lower sheet thicknesses, requiring improved product performance characteristics such as formability, brazeability, strengths and corrosion resistance. In braze sheet products the phenomenon known as 'Liquid Film Migration' or LFM, causes deterioration in the overall performance of units such as evaporators, radiators, and heater cores, etc. In the art, the term "LFM" is also referred to as core dissolution or core erosion or core penetration, etc. Herein by the term core penetration depth we refer to all these terminologies. It is known that the sensitivity of a material to core penetration depth is relatively low in the fully annealed (O-temper) product, especially if the same full annealed product is used in a "slightly cold worked" condition. By the term "slight cold worked" conditions, we refer to the deformation resulting from industrial processes such as stamping, roll forming or tension levelling which are typically applied to produce components of heat exchangers such as evaporator or oil cooler core plates, folded tubes, and heat transfer fins. When a brazing sheet material is produced in the full annealed condition, consisting of a core alloy

and an Al-Si brazing alloy (one or two side clad), is deformed to form a product and subsequently subjected to a brazing cycle, the "slight cold work" appears to be sufficient to induce core penetration in the brazing sheet. If the core penetration progresses too far into the core alloy, then the brazeability, corrosion resistance, etc. of the material is significantly decreased, resulting in heat exchanger units with overall poor performance characteristics.

For brazing applications and specifically in response to the industry trends to further reduce the material thickness, the core alloy of a brazing sheet product requires a good combination of formability, core penetration, strength and corrosion resistance characteristics. It has been well defined in literature and the heat exchanger industry that materials with reduced amounts of core penetration provide for significant improvements in brazeability and corrosion resistance. The use of a non O-temper, such as H14-temper or H24-temper has also been suggested to reduce the susceptibility to core penetration. However, although these tempers effectively reduce the core penetration, formability and/or elongation in the as-produced condition of the brazing sheet product is often compromised. Other alternative processes such as light cold deforming process i.e.: tension levelling, or the use of a non-recrystallized surface layer are difficult to control in current industrial mass-production practices and therefore result in a compromise on reproducibility of the product.

The paper by H. S. Jang and R. A. Woods "Mechanisms of liquid film migration (LFM) in Aluminium brazing sheet", VTMS-3 Conference proceedings, SAE International, 1997, pp. 649-658, discloses a diffusion process of the silicon from the brazing alloy to the core alloy during brazing especially at those regions which are deformed during the shaping process of the brazing sheet, thereby inducing the formation of precipitate-rich grain boundaries, which form paths particularly liable to intergranular corrosion due to the significant difference in potential between the phases present and the aluminium matrix. Even though the brazing sheet is annealed, preferably to an O-temper condition, in order to fully recrystallize the core material and in order to prevent the formation of these grain boundaries, such brazing sheets are deformed before brazing in order to form assemblies such as heat exchangers wherein such deforming generates variable strain hardening

places and variable formation of grain boundaries which are susceptible for the migration of silicon.

USr4,586,964 discloses a process for producing a corrosion resistant aluminium composite sheet for roll forming and vacuum brazing, comprising the steps of cladding an aluminium based core material, rolling said product to form a sheet product, annealing said sheet product to a substantially strain free state and cold working the said annealed sheet product to a reduction of about 3 to 20%.

US-4,735,867 proposes the introduction of vanadium as an alloying element in order to enhance the corrosion resistance of the aluminium of the core material. Furthermore, it is disclosed to improve the corrosion resistance by the inclusion of a final cold work step to a reduction ranging from 10% to 20%. Such cold work step is done after a full annealing step to produce a product in a substantially strain free state. Thereafter, the brazing sheets are shaped and vacuum brazed according to conventional techniques.

US-4,586,964 discloses a method for producing a brazing sheet for roll forming and vacuum brazing, wherein a composite sheet is annealed to a strain-free state after having been rolled to a thickness which is a critical amount greater than the final thickness. Following the annealing step, the sheet is cold worked to the desired thickness, the degree of reduction in this final step being within a critical range which provides the improvement in corrosion resistance to the final product after brazing. It is disclosed to cold work the annealed sheet product to a reduction of from about 3% to about 20%.

US-6,764,558 discloses a method to manufacture a thin clad strip intended for the manufacture of brazed heat exchangers including a hot rolling step followed by cold rolling of the clad alloy to a thickness close to the final thickness, re-crystallization annealing the strip between 300°C and 400°C and strain hardening the annealed strip to obtain a permanent deformation between 2% and 10% and thereby the final thickness.

WO-03/061962-A1 discloses aluminium alloys and clad aluminium alloys, one or two sides, that have one discrete and a substantially continuous layer of unrecrystallized grains abutting the surface of the core sheet, which can be clad or not, wherein said layer has a thickness of at least 5 microns at all points and said layer comprises up to 20% by volume of said sheet or plate and for a braze clad the core erosion during a brazing cycle, as measured in a cross-sectional optical microscopy subsequent to the brazing cycle, is less  than  20%.  The  process  comprising,  casting  an  ingot,  optionally' partially

homogenizing said ingot, subjecting said ingot to machine and/or scalping treatments, optionally applying a cladding to one or both sides of said ingot, and preheating said ingot to a defined temperature, cold rolling to a thickness and annealing sufficient to recrystallize most of the grains and render the alloy soft enough to form the desired part.

WO-03/076677-A1 discloses a method for producing aluminium composite material for heat exchanger applications, wherein the core alloy is homogenized at 530°C or higher for greater than 15 hours, followed by a hot rolling step to produce the clad alloy and cold rolling to an intermediate-anneal thickness. The product is then subject to an intermediate anneal to completely recrystallize the core material, followed by imparting a strain of 1 to 10% the product and thereby the final aluminium alloy composite material.

A problem of the described prior art techniques is that the final strain hardening processes (10%) are applied to improve the process repeatability, the formability of the product is significant reduced.

DESCRIPTION OF THE INVENTION

It is an object of the invention to provide a process for producing an AA3XXX-type AIMn alloy sheet when used as a core alloy in brazing sheet wherein good formability characteristics are combined with a sufficiently low susceptibility to core penetration (LFM) and thereby maintaining a balance of good braze performance, strength and corrosion resistance as identified within the above described prior art documents.

It is another object of the present invention to provide a method of manufacturing brazing sheets which can be used to produce light brazed assemblies having less thickness, less weight and resulting in less production costs.

The present invention solves one or more of these objects by the characterizing features of the independent claims. Preferred embodiments of the present invention are claimed and described in the dependent claims.

The method of producing an aluminium alloy brazing sheet according to the present invention comprises the steps of; a.)  casting a core aluminium alloy with the following composition (in weight percent):

Cu:  0.06-1.25,	Mn:  0.4-1.7,	Mg:  0.6 max.,

Si:  1.25 max.,	Zn:  0.4 max.,  Zr:  0.25 max.,

Fe:  0.8 max.,	Ti:  0.3 max.,  Cr:  0.25 max.,

the balance aluminium and incidental elements and impurities, typically 
each, total 
with soaking times of 1 to 24 hours, followed by regular industrial scalping of the

cooled, as-cast ingot surface, d)  cladding said core aluminium alloy, on one or two sides, with an Al-Si type brazing

alloy to obtain a clad member with a cladding thickness ratio in the range of 3-20%

per side, c2)  alternatively cladding said core alloy one side with an Al-Si based brazing alloy with

a cladding ratio of 3 to 20%, and cladding the opposite side with an aluminium alloy

with a corrosion and/or erosion protective cladding ratio of 5 to 30% and having a

composition selected from the group consisting of AAlxxx-, AA3xxx- and AA7xxx-

series alloys, and preferably having the following composition (in weight percent):

Cu 0.5 max., Mn 1.5 max., Mg 2.0 max., Si 1.0 max., Zn 4.0 max., Zr 0.25 max., Fe

0.8 max., Ti 0.3 max., Cr 0.25 max., In 0.25 max., the balance aluminium and

incidental elements and impurities, typically each 
thickness to achieve the desired clad ratio when applied to the scalped core ingot.

The clad ratios typically ranging from 5 to 25%, utilizing regular industrial braze clad

ratio tolerances, e.)  the assembled clad/core combinations, herein referred to as composite assemblies,

are then re-heated to temperatures of 400 to 490°C, with preferred soaking times of

1 to 20 hours, f.)  hot rolling and/or cold rolling said composite assemblies, to a first thickness, g.)  recrystallization annealing said rolled composite assemblies between 250 and

450°C, preferably up to 10 hours, typically utilizing industry regular batch and

continuous anneal processes to obtain an annealed product, preferably such that the mean grain diameter of the recrystallized annealed braze sheet core alloy is less than about 60 μm as determined according the methods of ASTM standard E112-96e3, and h.)  strain hardening said annealed product to a second thickness with a deformation of between 10% and 40%, preferably between 15% to 20%, to obtain a brazing sheet at a second thickness, and i.)  end annealing said brazing sheet for 1 to 10 hours between  250 to 420°C, preferably 2 to 7 hours, and more preferably for 3 to 5 hours between 350 and 410°C, such that the end annealed product is substantially not recrystallized and the mean grain diameter achieved in the recrystallization anneal is maintained at less than about 60 pm, k)  and preferably further end annealing said brazing product provide for an as-produced temper with elongation values of greater than 10%, more preferably greater than  15%, and with yield strengths greater than 80 MPa,  and more preferably greater the 90 MPa. It has been found that the combination of strain hardening the recrystallized annealed product and again end annealing the strain hardened brazing sheet results in a brazing sheet which has not only improved formability depending on the time and temperature of the end annealing step, but also reduce susceptibility to core penetration (LFM) and thereby providing the associated improvements in braze performance, strength and corrosion resistant.

To simulate the "slight cold worked" conditions and the deformation resulting from industrial processes such as stamping, roll forming, etc. used to produce components of heat exchangers such as evaporator or oil cooler core plates, folded tubes etc., the end annealed materials were stretched utilizing a standard tensile testing equipment with levels up to 8%. The core penetration depths (LFM) of the "slight cold worked" materials were measured as per the method described in Figure 1, utilizing a simulated braze cycle with an ultimate temperature of 600 °C with a hold of 3 minutes at this temperature.

The core penetration depths (LFM) of the braze sheet produced according to the present invention are less than 40 pm and preferably less than 30 pm, as determined according to Figure 1 and the above described method.

The post-braze mean grain diameters of the core alloys according to the present braze sheet invention and irrespective of the "slight cold work" are greater than 80 μm and more preferably greater than 90 μm.

The amount (in weight%) of copper in said core alloy is in a range of 0.06 to 1.25%, preferably in a range of 0.15 to 0.7%. Copper is a preferred hardening element which contributes to the mechanical resistance and strength but which must be carefully balanced with the manganese and magnesium content since the melting point of the core material is reduced by adding too much copper while the copper content must at the same time be balanced with regard to the corrosion resistance.

Manganese is an element for increasing the corrosion resistance and the strength of the core material. Since manganese adds to the mechanical strength without decreasing corrosion resistance (as opposed to copper) it has been found that the amount (in weight%) of manganese in the core alloy is preferably in a range of 0.6 to 1.5%.

Furthermore, the core alloy of the present invention contains preferably less than 0.25% magnesium, 0.8% silicon, 0.6% iron, and 0.25% titanium. A limited addition of zinc may have a beneficial effect on corrosion resistance, particularly for alloys with higher copper concentrations. Also titanium is known to have a beneficial influence on corrosion resistance. Anti-recrystallization elements such as zirconium, chromium, vanadium, hafnium and scandium should have a preferred content of each less than 0.15 wt.%.

The amount (in weight%) of silicon in the brazing alloy is not very critical. The cladding alloy may be any aluminium alloy capable of flow under typical brazing conditions to form fillets at the contact points sufficient to produce a sturdy bond. Such alloys will generally contain silicon as the primary alloying element, preferably at a concentration ranging from 5 to 15%, and preferably 6.5 to 11%. In addition the brazing alloys may optionally contain Mg in a range of 0.15 to 2.0% and/or Zn in a range of 0.5 to 3.0%, and/or Cu up to 4%. Exemplary such alloys are those of the AA4xxx-series, for example AA4004, AA4043, AA4045, AA4047, AA4104 or AA4343.

In accordance with another preferred embodiment of the present invention the brazing sheet can further be improved by casting a multi-clad ingot aluminium alloy and/or producing a rolled multi-clad product, thereby using a composition as mentioned before as a  centre core layer and a clad alloy such as an aluminium-manganese alloy

composition like AA3xxx-type, AA7XXX type or pure aluminium of the AA1XXX-type as an inter layer, preferably with the addition of zinc, as an interlayer on one or both sides of the centre core layer, thereby forming a multi-clad core aluminium alloy, optionally homogenizing and/or pre-heating said multi-clad core aluminium alloy after casting and cladding said multi-clad core aluminium alloy with said Al-Si based brazing alloy to obtain an improved clad member.

Throughout the strain hardening step and the subsequent end annealing step it is possible to control the formability and the corrosion resistance of multi-clad aluminium alloy brazing sheets as desired. The assembly of another embodiment of the present invention includes an interlayer which is formed on at least one side of the core layer of the brazing sheet, said interlayer comprising either a sacrificial anode material which is less corrosion resistant than the core layer or a protective material which is more corrosion resistant than the core layer. This interlayer further enhances the corrosion resistance by forming a barrier layer to the silicon which tends to migrate into the core layer. Hence, according to a preferred assembly of the present invention said assembly is composed of four or five layered brazing sheets comprising a core layer, an interlayer on each side of the core layer and a clad layer on at least one interlayer.

The foregoing and other features and advantages of the method and the brazing sheet according to the present invention will become readily apparent from the following detailed description of different examples.

BRIEF DESCRIPTION OF THE DRAWINGS

Fig. 1 shows schematically the laboratory sample configuration, metallographic sampling locations and the method of determining the core penetration depth (LFM) for a two side braze clad and various one side braze clad sheet products.

EXAMPLES

Utilizing regular industrial scale DC-casting six different core aluminium alloys and seven different Al-Si braze clad ingots were produced. The chemical compositions are listed in Table 1, where materials were chosen to represent applications for the manufacture of exchanger using flux brazing techniques such as Nocolok® as well as fluxless techniques such as vacuum brazing.

The above clad and core alloys were subjected to industrial standard process routes to produce two side clad braze sheet products, consisting of homogenization of the core alloys A to G at temperatures of 490 to 610°C, with soaking times of 1 to 20 hours, followed by regular industrial scalping of the cooled, as-cast ingot surface. Note core alloy H was not given a homogenization treatment. The clad alloy liner ingots scalped, reheated and hot rolled to the proper thickness to achieve the desired clad ratio when applied to the scalped core ingot. The braze clad ratios for the example materials ranged from 8 to 18%, utilizing regular industrial braze clad ratio tolerances. The assembled

clad/core combinations, herein referred to as "composite assemblies", were then reheated to temperatures of 430 to 490°C, with soaking times of 1 to 20 hours and hot rolled to bond the clad alloys to the core materials. The hot rolled and subsequently cold rolled "composite assemblies" were then further processed to obtain standard recrystallization annealed, 0-temper products, at temperatures of 250 to 450°C, with anneal times up to 10 hours, utilizing either batch or continuous anneal type heat up rates. Finally materials incorporating comparative and the inventive process were further cold rolled and final annealed according to the parameters described in Table 2.

The mechanical properties of thus treated clad alloys in the as-produced or final annealed temper condition are given in Table 3. The mean grain diameter was determined as described above according to ASTM Standard E112-96e3.

Materials in the as-produced condition where then given a simulated "slight cold work" treatment by stretching as described above 2 to 8% and brazed as per Figure 1 at 600 °C for 3 minutes.

The results of the example evaluation clearly show that by applying the inventive process to an AA3XXX Al-Mn type core alloy of a brazing sheet product that an as-produced product exhibiting elongation values greater than 10% or even 15% are achievable, with core mean grain diameters less than about 60pm. The combination of elongation and a fine as-produced grain structure providing the desired good formability characteristics of the invention. All the materials meeting these criteria were also found to have core penetration depths (LFM) after stretching up to 8%, brazing and per Figure 1 -less than about 30 pm. All these inventive products were also found to have post-brazed mean grain diameters greater than about 80 pm, when brazed in the as-produces temper/condition with no additional stretching and/or "slight cold work" being applied. The results confirmed that the strain hardening step and the final end annealing process need to be combined and/or controlled to insure that the product does not recrystallize during the final end anneal and that the fine grain structure established in the recrystallization anneal is maintained.

Having now fully described the invention, it will be apparent to one of ordinary skill in the art that many changes and modifications can be made without departing from the spirit or scope of the invention as hereon described.

CLAIMS

1. A method of producing an aluminium alloy brazing sheet for the manufacturing of light brazed assemblies, wherein said brazing sheet has good formability, combined with a low susceptibility to core penetration in the end annealed as-produced condition after stretching, forming and/or shaping and brazing, comprising the steps of

a)	casting a core aluminium alloy with the following composition (in weight

percent):

Cu: 0.06-1.25,	Mn:  0.4-1.7,	Mg: 0.6 max.,

Si:  1.25 max.,	Zn:  0.4 max.,	Zr:  0.25 max.,

Fe: 0.8 max.,	Ti:  0.3 max.,	Cr:  0.25 max.,

the balance aluminium and incidental elements and impurities as a core

material,

b)	homogenization and/or preheat of the said core alloy at temperatures of 490 to 610°C, with soaking times of 1 to 24 hours,

c)	cladding said core aluminium alloy, on one or two sides, with an Al-Si based brazing alloy to obtain a clad member with a cladding thickness ratio in the range of 3 to 20% per side, and re-heating the assemblies to temperatures of 400 to 490°C, with soaking times of 1 to 20 hours .

d)	hot rolling and/or cold rolling said assemblies, to a first thickness,

e)	recrystallization annealing said rolled assemblies at the first thickness between 250°C and 450°C for up to 10 hours, and,

f)	strain hardening said annealed product to a second thickness with a deformation of between 10% and 40% to obtain a brazing sheet product at a second thickness, and

g)	end annealing said brazing sheet at the second thickness for 1 to 10 hours between 250°C to 420°C, such that the end annealed product is not recrystallized and the mean grain diameter provided by the recrystallization anneal is maintained at less than about 60 μm.

2.	Method according to claim 1, wherein the brazing in the end annealed condition and after stretching, forming and/or shaping and brazing said brazing sheet has a core penetration (LFM) depth of less than 40 μm, and preferably less than 30 pm.

3.	Method according to claim 1 or 2, wherein the strain hardening said recrystallized annealed product to a second thickness with a deformation preferably between 12% and 25%, and more preferably between 15% and 20%.

4.	Method according to any one of claims 1 to 3, wherein end annealing said brazing sheet for 2 to 7 hours between 250 to 420°C, and more preferably for 3 to 5 hours between 350°C to 410°C, such that the end annealed product is substantially not recrystallized and the mean grain diameter achieved in the recrystallization anneal is maintained at less than about 60 pm.

5.	Method according to any one of claims 1 to 4, of producing an aluminium alloy brazing sheet such that in the end annealed as-produced condition said brazing sheet provides elongation values of greater than 10%, preferably greater than 15%, and yield strengths greater than 80 MPa, and preferably greater the 90 MPa.

6.	Method according to any one of claims 1 to 5, wherein the mean grain diameter after brazing of said brazing sheet is greater than about 80 pm, and preferably greater than 90 μm.

7.	Method according to any one of the preceding claims, wherein the amount of Cu in the core alloy is in a range of 0.15 to 0.7%.

8.	Method according to any one of the preceding claims, wherein the amount of Mn in the core alloy is in a range of 0.6 to 1.5%.

9.	Method according to any one of the preceding claims, wherein in the core alloy the amount of magnesium is less than 0.25%, silicon less than 0.80%, iron less than 0.60%, and titanium less than 0.25%.

Method according to any one of the preceding claims, wherein in the AISi based brazing alloy the amount of Si in said brazing alloy is in a range of 5 to 15%, preferably in a range of 6.5 to 11 %.

Method according to any one of the preceding claims, wherein said AISi based brazing alloy further contains Mg in a range of 0.15 to 2.0% and/or contains (in weight%) Zn in a range of 0.5 to 2.0%, and/or Cu up to 4%.

Method according to any one of the preceding claims, wherein casting a multi-clad ingot aluminium alloy and/or producing a rolled multi-clad product, thereby using a composition as mentioned before as a centre core layer and a clad alloy such as an aluminium manganese alloy composition like AA3xxx-type, AA7XXX type or pure aluminium of the AA1XXX-type as an inter layer, preferably with the addition of zinc, as an interlayer on one or both sides of the centre core layer, thereby forming a multi-clad core aluminium alloy, optionally homogenizing and/or pre-heating said multi-clad core aluminium alloy after casting and cladding said multi-clad core aluminium alloy with said Al-Si based brazing alloy to obtain an improved clad member.

Use of a brazing sheet manufactured using a method as claimed in any one of the claims 1 to 11 or of a multiclad assembly as claimed in claim 12 to manufacture heat exchanger components such as evaporator plates, oil cooler plates, roll formed tube, welded tube, header plates, side plates and corrugated and/or stamped heat transfer fins.

Use of a brazing sheet manufactured using a method as claimed in any one of the claims 1 to 11 or of a multiclad assembly as claimed in claim 12 for a brazing application such as a heat exchanger.

A method of producing an aluminium alloy brazing sheet for the manufacturing of light brazed assemblies, wherein said brazing sheet has good formability, combined

with a low susceptibility to core penetration in the end annealed as-produced condition after stretching, forming and/or shaping and brazing, comprising the steps of

a)	casting a core aluminium alloy with essentially the following composition (in

weight percent):

Cu: 0.06-125,	Mn:  0.4-1.7,	Mg:  0.6 max.,

Si:  1.25 max.,	Zn:  0.4 max.,	Zr:  0.25 max.,

Fe: 0.8 max.,	Ti:  0.3 max.,	Cr:  0.25 max.,

the balance aluminium and incidental elements and  impurities as a core

material,

b)	homogenization and/or preheat of the said core alloy at temperatures of 490 to 610 °C, with soaking times of 1 to 24 hours,

c)	cladding said core aluminium alloy, one side, with an Al-Si based brazing alloy to obtain a clad member with a cladding thickness ratio in the range of 3-20%, cladding said core alloy on the opposite side with an aluminium alloy with a cladding ratio of 5-30% and having a composition selected from the group consisting of AA3xxx-, AA7xxx- and AAlxxx-series aluminium alloys,

d)	assembling the clad/core combinations and re-heating the assemblies to temperatures of 400 to 490°C, with soaking times of 1 to 20 hours,

e)	hot rolling and/or cold rolling said assemblies, to a first thickness,

f)	recrystallization annealing said rolled assemblies at the first thickness between 250°C and 450°C for up to 10 hours, and

g)	strain hardening said annealed product to a second thickness with a deformation of between 10% and 40% to obtain a brazing sheet product at a second thickness,

h) end annealing said brazing sheet at the second thickness for 1 to 10 hours between 250°C to 420°C, such that the end annealed product is not recrystallized and the mean grain diameter provided by the recrystallization anneal is maintained at less than about 60 μm.

Method according to claim 15, wherein said brazing in the end annealed condition and after stretching, forming and/or shaping and brazing said brazing sheet has a core penetration (LFM) depth of less than 40 μm, and preferably less than 30 μm.

Method according to claim 15 or 16, wherein strain hardening said recrystallized annealed product to a second thickness with a deformation preferably between 12% and 25%, more preferably between 15% and 20%.

Method according to any one of claims 15 to 17 of producing an aluminium alloy brazing sheet for the manufacturing of light brazed assemblies, wherein the end annealing of the brazing sheet is for 2 to 7 hours between 250 to 420°C, and more preferably for 3 to 5 hours between 350 to 410°C, such that the end annealed product is not recrystallized and the mean grain diameter achieved in the recrystallization anneal is maintained at less than about 60 μm.

Method according to any one of claims 15 to 19, of producing an aluminium alloy brazing sheet such that in the end annealed as-produced condition said brazing sheet provides elongation values of greater than 10%, preferably greater than 15%, and yield strengths greater than 80 MPa, and preferably greater the 90 MPa.

Method according to any one of claims 15 to 20, characterized that the mean grain diameter after brazing of the brazing sheet is greater than about 80 pm, and preferably greater than 90 pm.

Method according to any one of claims 15 to 21, wherein the amount of Cu in the core alloy is in a range of 0.15 to 0.7%.

Method according to any one of claims 15 to 21, wherein the amount of Mn in the core alloy is in a range of 0.6 to 1.5%.

Method according to any one of claims 15 to 23, wherein in the core alloy the amount of magnesium is less than 0.25%, silicon less than 0.8%, iron less than 0.6%, and titanium less than 0.25%.

Method according to any one of claims 15 to 23, wherein in the AISi based brazing alloy the amount of Si in said brazing alloy is in a range of 5 to 15%, and preferably in a range of 6.5 to 11%.

Method according to any one of claims 15 to 24, wherein the AISi based brazing alloy further contains Mg in a range of 0.15 to 2.0% and/or contains Zn in a range of 0.5 to 2.0%, and/or Cu up to 4%.

Method according to any one of the claims 15 to 25, wherein the cladding defined

under step c) has the following composition (in weight percent):

Cu:  0,5 max.,  Mn:  1.5 max.,  Mg:  2.0 max.,

Si:	1.0 max.,  Zn:  4.0 max.,  Zr:	0.25 max.,

Fe:  0.8 max.,  Ti:	0.3 max.,  Cr:	0.25 max.'

Ni:	2.0 max.,  In:	0.25 max.,

the balance aluminium and incidental elements and impurities.

Use of a brazing sheet manufactured using a method as claimed in any one of the claims 15 to 26 to manufacture heat exchanger components such as evaporator plates, oil cooler plates, roll formed tube, welded tube, header plate, side plates and corrugated and/or stamped heat transfer fins.

Use of a brazing sheet manufactured using a method as claimed in any one of the claims 15 to 26 for a brazing application such as a heat exchanger.

Documents:

				1543-CHENP-2007  AMENDED  PAGES OF SPECIFICATION  09-12-2013.pdf

				1543-CHENP-2007  AMENDED CLAIMS  09-12-2013.pdf

				1543-CHENP-2007  AMENDED CLAIMS  28-10-2014..pdf

				1543-CHENP-2007  AMENDED PAGES OF SPECIFICATION  28-10-2014..pdf

				1543-CHENP-2007  CORRESPONDENCE OTHERS  14-10-2013.pdf

				1543-CHENP-2007  CORRESPONDENCE OTHERS  19-06-2013.pdf

				1543-CHENP-2007  EXAMINATION REPORT REPLY RECEIVED  09-12-2013.pdf

				1543-CHENP-2007  FORM-3  09-12-2013.pdf

				1543-CHENP-2007  FORM-3  19-06-2013.pdf

				1543-CHENP-2007  OTHER PATENT DOCUMENT  09-12-2013.pdf

				1543-CHENP-2007  POWER OF ATTORNEY  09-12-2013.pdf

				1543-CHENP-2007  PRIORITY DOCUMENT  09-12-2013.pdf

				1543-CHENP-2007  CORRESPONDENCE OTHERS  13-10-2014.pdf

				1543-CHENP-2007  EXAMINATION REPORT REPLY RECIEVED  28-10-2014..pdf

				1543-CHENP-2007  FORM-1  28-10-2014..pdf

				1543-CHENP-2007  FORM-3  28-10-2014..pdf

				1543-chenp-2007-abstract.pdf

				1543-chenp-2007-claims.pdf

				1543-chenp-2007-correspondnece-others.pdf

				1543-chenp-2007-description(complete).pdf

				1543-chenp-2007-drawings.pdf

				1543-chenp-2007-form 1.pdf

				1543-chenp-2007-form 3.pdf

				1543-chenp-2007-form 5.pdf

				1543-chenp-2007-pct.pdf

« Previous Patent

Next Patent »

Patent Number	263630	

Indian Patent Application Number	1543/CHENP/2007	

PG Journal Number	46/2014	

Publication Date	14-Nov-2014	

Grant Date	10-Nov-2014	

Date of Filing	16-Apr-2007	

Name of Patentee	Aleris Aluminum Canada L.P.	

Applicant Address	290, SAINT-LAURENT SREETCAP-DE-LA-MADELEINEQUEBEC G8T 7W9CANADA	

Inventors:

#	Inventor's Name	Inventor's Address	

1	LALIBERTE, GUY	7385, HECTOR HEROUX TROIS-RIVIERES QUEBEC G8Y 7A9 CANADA	

2	HALLER, SCOTT, W	9523 CHIPPING DRIVE RICHMOND VA 23237	

3	BURGER, ACHIM	JACQUES-REMY-STRASSE 5 56203 HOEHR-GRENZHAUSEN GERMANY	

PCT International Classification Number	B32B 15/01	

PCT International Application Number	PCT/IB05/02935	

PCT International Filing date	2005-09-30	

PCT Conventions:

#	PCT Application Number	Date of Convention	Priority Country	

1	60/619,774	2004-10-19	EUROPEAN UNION	

2	04078107.2	2004-11-11	EUROPEAN UNION	

© All Indian Patents, 2013-2021.

  Patent data available in the public domain from Indian Patents Office, Department of Industrial Policy and Promotions, Ministry of Commerce and Industry, Government of India.
