Repository: anandvc/allindianpatents

File: patents/263637-a-weld-deposit-composition.html
Indian Patents. 263637:A WELD DEPOSIT COMPOSITION

Indian Patents

Recently Granted Patents

  Recently Published Patents

Title of Invention	A WELD DEPOSIT COMPOSITION

Abstract	ABSTRACT Weld deposit compositions with improved crack resistance, improved wear resistance, and improved hardness are provided by controlling matrix grain size and balancing Titanium and/or Niobium with Carbon and/or Boron content. Additionally, the presence of coarse chromium carbides is drastically decreased to reduce the amount of check-cracking. Preferably, the weld deposit is produced from a flux-cored or metal-cored wire. The weld deposit characteristics include a matrix having a fine grain size, small evenly dispersed carbides within the matrix, and a small amount of Carbon in the matrix.	

Full Text	 

HARD-FACING ALLOYS HAVING IMPROVED CRACK RESISTANCE

FIELD [0001]  The present disclosure relates to alloy compositions for arc welding and more particularly to weld deposit compositions suitable for hard surfacing that reduce cracking and increase wear resistance and hardness.

BACKGROUND

[0002] The statements in this section merely provide background information related to the present disclosure and may not constitute prior art.

[0003] Hard-facing relates generally to techniques or methods of applying a hard, wear resistant alloy to the surface of a substrate, such as a softer metal, to reduce wear caused by abrasion, erosion, corrosion, and heat, among other operational or environmental conditions. A variety of methods are available to apply the wear resistant alloy to the substrate, among which includes welding, where a welding wire is deposited over the substrate surface to produce a weld deposit that is highly wear resistant. The welding wire may include a solid wire, metal-cored wire or a flux-cored wire, wherein the metal-cored wire generally comprises a metal sheath filled with a powdered metal alloy and the flux-cored wire generally comprises a mixture of powdered metal and fluxing ingredients.  Accordingly,  flux-cored  and  metal-cored wires offer additional

versatility due to the wide variety of alloys that can be included within the powdered metal core in addition to the alloy content provided by the sheath.

[0004] One known welding wire material that is commonly used for hard-facing includes chromium carbides. While conventional chromium carbides provide good wear resistance, the weld deposits produced from chromium carbide welding wires can produce a cross-checking pattern in the hard weld deposit surface, which is undesirable due to an increased susceptibility to cracking from such patterns. Additionally, coarse chromium carbides contribute to check-cracking, which are cracks that develop perpendicular to a bead direction and accelerate abrasive wear.

SUMMARY [0005] In general, weld deposits with improved crack resistance, improved wear resistance, and improved hardness are provided by using nucleation sites to control matrix grain size and by balancing Titanium and/or Niobium with Carbon and/or Boron content. Additionally, the presence of coarse chromium carbides is drastically decreased to reduce the amount of check-cracking. Preferably, the weld deposit is produced from a flux-cored/metal-cored wire, however, it should be understood that other types of welding consumables such as a solid wires or coated shielded metal arc electrodes may also be employed. The weld deposit characteristics include a matrix having a fine grain size, small evenly dispersed carbides within the matrix, and a small amount of

Carbon in the matrix. Additional alloying elements are provided for desired properties of the weld deposit and are described in greater detail herein.

[0006] In one form of the present disclosure, a weld deposit composition produced from a flux-cored or metal-cored welding wire is provided that comprises, by percent mass, between approximately 0.7% and approximately 2.0% Carbon, between approximately 0.2% and approximately 0.5% Manganese, between approximately 0.5% and approximately 1.1% Silicon, between approximately 2.0% and approximately 8.0% Chromium, between approximately 2.0% and approximately 6.0% Molybdenum, between approximately 2.0% and approximately 5.0% Tungsten, between approximately 2.0%) and approximately 8.0%o Niobium and Titanium, between approximately 1.0% and approximately 2.5% Vanadium, between approximately 0.2% and approximately 0.9% Boron, and a balance comprising Iron. In additional forms, the Carbon comprises approximately 1.1%, the Manganese comprises approximately 0.3%, the Silicon comprises approximately 0.8%o, the Chromium comprises approximately 4.0%, the Molybdenum comprises approximately 4.0%, the Tungsten comprises approximately 3.5%, the Niobium and Titanium comprise approximately 3.2%, the Vanadium comprises approximately 1.8%, and the Boron comprises approximately 0.5%.

[0007] In another form, a weld deposit composition produced from a flux-cored or metal-cored welding wire is provided that comprises, by percent mass, between approximately 0.7% and approximately 2.0% Carbon, between approximately  0.1%  and  approximately  0.5%  Manganese,  between

approximately 0.7% and approximately 1.4% Silicon, between approximately 6.0% and approximately 11.0% Chromium, between approximately 0.5% and approximately 2.0% Molybdenum, between approximately 2.0% and approximately 8.0% Niobium and Titanium, between approximately 0.2% and approximately 1.0 % Vanadium, between approximately 0.2% and approximately 0.9% Boron, between approximately 0.4% and approximately 0.8% Copper, and a balance comprising Iron. In additional forms, the Carbon comprises approximately 1.1%, the Manganese comprises approximately 0.3%, the Silicon comprises approximately 0.8%, the Chromium comprises approximately 9.0%, the Molybdenum comprises approximately 0.8%, the Niobium and Titanium comprise approximately 3.5%, the Vanadium comprises approximately 0.3%, the Boron comprises approximately 0.5%, and the Copper comprises approximately 0.6%.

[0008] In yet other forms of the present disclosure, a flux-cored or metal-cored welding wire capable of producing a weld deposit having the above-mentioned elements and a welded structure having a weld deposit with the above elements is provided by the teachings of the present disclosure.

[0009] Further areas of applicability will become apparent from the description provided herein. It should be understood that the description and specific examples are intended for purposes of illustration only and are not intended to limit the scope of the present disclosure.

DRAWINGS

[0010] The drawings described herein are for illustration purposes only and are not intended to limit the scope of the present disclosure in any way.

[0011] Fig. 1 is a cross-sectional view of a flux-cored or metal-cored welding wire constructed in accordance with the principles of the present disclosure;

[0012] Fig. 2 is a perspective view of a welded structure having a hard-facing surface constructed in accordance with the principles of the present disclosure;

[0013] Fig. 3 is a chart illustrating test results of compositions in accordance with the present disclosure compared with prior art compositions;

[0014] Fig. 4 is a photomicrograph of a prior art chromium carbide weld deposit having a matrix with coarse chromium carbides;

[0015] Fig. 5a is a photomicrograph of a weld deposit exhibiting a matrix having a fine grain size in accordance with the teachings of the present disclosure; and

[0016] Fig. 5b is a photomicrograph of a second weld deposit exhibiting a matrix having a fine grain size in accordance with the teachings of the present disclosure.

DETAILED DESCRIPTION [0017]  The following description is merely exemplary in nature and is not intended to limit the present disclosure, application, or uses.  It should be

understood that throughout the drawings, corresponding reference numerals indicate like or corresponding parts and features.

[0018] Weld deposits for use in hard-surfacing applications that produce improved crack resistance, improved wear resistance, and improved hardness are provided by controlling matrix grain size and balancing Titanium and/or Niobium with Carbon content according to the teachings of the present disclosure. Additionally, the presence of coarse chromium carbides is drastically reduced to reduce the amount of check-cracking. Preferably, the weld deposit is produced from a flux-cored wire, however, it should be understood that other types of welding consumables such as a solid wire or coated shielded metal arc electrodes may also be employed while remaining within the scope of the present disclosure. The weld deposit characteristics include a matrix having a fine grain size, small evenly dispersed carbides within the matrix, and a small amount of Carbon in the matrix. Additional alloying elements are provided for various properties of the weld deposit and are described in greater detail below.

[0019] Referring to Fig. 1, a flux-cored or metal-cored welding wire capable of producing weld deposits according to the teachings of the present disclosure is illustrated and generally indicated by reference numeral 10. The flux-cored/metal-cored welding wire 10 includes a mild steel sheath 12 that is filled with a powdered metal alloy core 14. As shown in Fig. 2, the flux-cored/metal-cored welding wire 10 produces a hard-facing surface 20 when welded onto a substrate 22, to produce a welded structure 24 having improved crack resistance, wear resistance, and hardness.

[0020] The specific alloy elements and their amounts that are present in the weld deposits according to the teachings of the present disclosure are now described in greater detail.

[0021] Referring to Table 1 below, two (2) weld deposit compositions (including both target percentages and ranges of percent elements by weight) according to the present disclosure are listed as "Weld Deposit A" and "Weld Deposit B," along with typical M7 tool steel and martensitic hard-facing compositions for purposes of comparison. The M7 tool steel is a composition that is used quite frequently in applications involving significant wear and impact. With the compositional modifications to this M7 tool steel composition made with Weld Deposit A, there is significant improvement in the wear resistance. The martensitic hardfacing composition is a lower cost overlay that has significant usage in the hard-facing industry in applications requiring moderate resistance to wear and impact. Weld Deposit B is a modification of this martensitic hardfacing composition that results in a significant improvement in wear resistance.

[0022] Each element and its contribution to properties of the weld deposit are now described in greater detail.

[0023] Carbon (C) is an element that improves hardness and strength. The preferred amount of Carbon for both Weld Deposit A and Weld Deposit B is between approximately 0.7 and 2.0 percent, with a target value of approximately 1.1%.

[0024] Manganese (Mn) is an element that improves hardness, toughness and acts as a deoxidizer, in which the deoxidizer also acts as a grain refiner when fine oxides are not floated out of the metal or if the final grain boundary area is increased by final solidification of a manganese-silicon rich eutectic phase. The preferred amount of manganese for Weld Deposit A is between approximately 0.2 and 0.5 percent, with a target value of approximately 0.3%. The preferred amount of manganese for Weld Deposit B is between approximately 0.1 and 0.5 percent, with a target value of approximately 0.2%.

[0025] Silicon (Si) is an element that acts as a deoxidizer to improve corrosion resistance and which also acts as a grain refiner when fine oxides are not floated out of the metal or if the final grain boundary area is increased by final solidification of a manganese-silicon rich eutectic phase. The preferred amount of Silicon for Weld Deposit A is between approximately 0.5 and 1.1 percent, with a target value of approximately 0.8%. The preferred amount of Silicon for Weld Deposit B is between approximately 0.7 and 1.4 percent, with a target value of approximately 1.0%. Silicon is also added to the weld metal to improve fluidity.

[0026] Chromium (Cr) is an element that provides depth of hardenability, corrosion resistance, carbide/boride formation, and improved high temperature creep strength. The preferred amount of Chromium for Weld Deposit A is between approximately 2.0 and approximately 8.0 percent, with a target value of approximately 4.0%. The preferred amount of Chromium for Weld Deposit B is between approximately 6.0 and approximately 11.0 percent, with a target value of approximately 9.0%.

[0027] Molybdenum (Mo) is an element that provides improved tensile strength of the weld deposit as carbide, boride, or a solid-solution strengthener. Tungsten and molybdenum act as solid-solution strengtheners. Tungsten and molybdenum can be substituted for each other in many cases, but the molybdenum is more effective at increasing matrix strength and hardness. The preferred amount of molybdenum for Weld Deposit A is between approximately 2.0 and approximately 6.0 percent, with a target value of approximately 4.0%. The preferred amount of molybdenum for Weld Deposit B is between approximately 0.1 and approximately 2.0 percent, with a target value of approximately 0.8%.

[0028] Tungsten (W) is an element that provides improved creep strength of the weld deposit. The preferred amount of tungsten for Weld Deposit A is between approximately 2.0 and approximately 5.0 percent, with a target value of approximately 3.5%. Tungsten is not present in Weld Deposit B due to cost considerations and the presence of molybdenum.

[0029] Titanium (Ti) and Niobium (Nb) act as grain refiners, deoxidizers, and primary carbide/boride formers. The amounts of Titanium and Niobium are balanced with the amount of Carbon/Boron as set forth above in order to reduce the amount of Carbon/boron in the weld metal matrix and grain boundaries, which reduces the possibility of cracking and improves the toughness of the hard-facing surface. The ratios of the elements are based on the atomic weights and the type of intermetallic carbide/boride desired. The Titanium is generally 4 times the mass of Carbon, and the niobium is generally 8 times the mass of Carbon. Any excess Carbon is left to the secondary carbide formers and the matrix. The ratio of the Titanium to Boron is 4.4 for Titanium Boride and 2.2 for Titanium Diboride. The Niobium/Boron ratio is 8.6 for Niobium Boride and 4.3 for Niobium Diboride. The Titanium/Niobium and the Carbon/Boron pairs are substitutional in nature, and thus deviations from these ratios can be tolerated and should be construed as falling within the scope of the present disclosure. Additionally, particles of these elements freeze at a very high temperature and are therefore considered primary carbides/borides.

[0030] Vanadium (V) is secondary carbide former and a grain refiner and thus increases toughness of the weld deposit. The preferred amount of Vanadium for Weld Deposit A is between approximately 1.0 and approximately 2.5 percent, with a target value of approximately 1.8%. The preferred amount of Vanadium for Weld Deposit B is between approximately 0.2 and approximately 1.0 percent, with a target value of approximately 0.3%.

[0031] The Titanium and Niobium when combined with Carbon and/or Boron will act as grain refiners to provide nucleation sites for the formation of many small grains, which contribute to improved crack resistance. Additionally, the small grains improve ductility and reduce hot tearing by increasing the grain boundary area and reducing the average distance that the grains have to slide against each other to accommodate the local strain induced by shrinkage due to cooling. The grain boundary sliding is known as shear, which is generally responsible for hot-tearing in the grain boundaries.

[0032] Boron (B) is an element that provides interstitial hardening in the matrix, strengthens the grain boundaries by accommodating mismatches due to incident lattice angles of neighboring grains with respect to the common grain boundary, and by itself or in combination with Carbon, form nucleation sites as intermetallics with Titanium and/or Niobium. The preferred amount of Boron for Weld Deposit A is between approximately 0.2 and approximately 0.9 percent, with a target value of approximately 0.5%. The preferred amount of Boron for Weld Deposit B is between approximately 0.2 and approximately 0.9 percent, with a target value of approximately 0.5%.

[0033] Copper (Cu) is an alloying element that can be used in steels to modify the structure by providing a secondary phase to partition/refine grains or by depressing the freezing point of the austenite phase for a shorter freezing range. The shorter freezing range means that less shear strain is exerted on the phase due to the coefficient of thermal expansion/contraction. In effect, there is less strain due to the contraction that occurs upon cooling because the austenite

is cooled through only half of its normal freezing range. Since austenite is prone to hot tearing, targeting this phase to avoid any excess shear stresses greatly reduces this failure mechanism in the alloy. The preferred amount of Copper for Weld Deposit B is between approximately 0.4% and approximately 0.8%, with a target value of approximately 0.6%. Preferably, there is no Copper in Weld Deposit A.

[0034] The compositions of the weld deposits according to the teachings of the present disclosure are formulated to reduce the amount of cross-checking as compared with other martensitic and tool steel welding wire deposits while improving wear resistance. In exemplary testing, the composition of Weld Deposit A has shown improved hardness and weight loss when compared to other weld deposit compositions as shown below in Table 2.

[0035] Referring to Fig. 3, the wear resistance of the compositions of the present disclosure and those from prior art are illustrated. Comparing prior art alloys, the chromium carbide hard-facing has been seen to have the best wear resistance (lowest weight loss in the ASTM G65 wear test). However, the chromium carbide deposit contains relief check-cracks that make the overlay less suitable for applications that involve both high impact and wear.  With the

composition according to Weld Deposit A, wear resistance is enhanced to be better than that of the chromium carbide deposit and the M7 Tool Steel as shown. Similarly, the composition according to Weld Deposit B results in significantly better wear resistance than the Martensitic deposit. Therefore, Weld Deposit B is highly suitable in applications involving moderate impact and abrasion with only marginal increase in cost over the Martensitic deposit.

[0036] By controlling the matrix grain size and balancing the Titanium and/or Niobium with the Carbon/Boron content, weld deposits having improved crack resistance are produced according to the teachings of the present disclosure. Additionally, the weld deposits according to the present disclosure do not contain coarse chromium carbides. The absence of the coarse chromium carbide phases will reduce the presence of check-cracking.

[0037] By way of example, Fig. 4 illustrates a prior art weld deposit matrix having coarse chromium carbides, and Figs. 5a and 5b illustrate the weld deposit matrices according to the present disclosure without such coarse chromium carbides. As shown, the exemplary weld deposits of the present disclosure exhibits a fine grain size within the matrix, combined with small and evenly dispersed carbides. The fine grain size and evenly dispersed carbides contribute to improved crack resistance and improved wear resistance.

[0038] The description of the disclosure is merely exemplary in nature and, thus, variations that do not depart from the gist of the disclosure are intended to be within the scope of the disclosure. For example, the weld deposit according to the teachings of the present disclosure may be produced from

welding wire types other than flux-cored/metal-cored wires, such as solid wires, while remaining within the scope of the present disclosure. Such variations are not to be regarded as a departure from the spirit and scope of the disclosure.

CLAIMS What is claimed is:

1.	A weld deposit composition produced from a flux-cored or metal-

cored welding wire comprising, by percent mass:

between approximately 0.7% and approximately 2.0% Carbon;

between approximately 0.2% and approximately 0.5% Manganese;

between approximately 0.5% and approximately 1.1% Silicon;

between approximately 2.0% and approximately 8.0% Chromium;

between approximately 2.0% and approximately 6.0% Molybdenum;

between approximately 2.0% and approximately 5.0% Tungsten;

between approximately 2.0% and approximately 8.0% Niobium and Titanium;

between approximately 1.0% and approximately 2.5% Vanadium;

between approximately 0.2% and approximately 0.9% Boron; and

a balance comprising Iron.

2.	The weld deposit composition according to Claim 1, wherein the Carbon comprises approximately 1.1%.

3.	The weld deposit composition according to Claim 1, wherein the Manganese comprises approximately 0.3%.

4.	The weld deposit composition according to Claim 1, wherein the Silicon comprises approximately 0.8%.

5.	The weld deposit composition according to Claim 1, wherein the Chromium comprises approximately 4.0%.

6.	The weld deposit composition according to Claim 1, wherein the Molybdenum comprises approximately 4.0%.

7.	The weld deposit composition according to Claim 1, wherein the Tungsten comprises approximately 3.5%.

8.	The weld deposit composition according to Claim 1, wherein the Niobium and Titanium comprise approximately 3.2%.

9.	The weld deposit composition according to Claim 1, wherein the Vanadium comprises approximately 1.8%.

10.	The weld deposit composition according to Claim 1, wherein the Boron comprises approximately 0.5%.

11.	A weld deposit composition produced from a flux-cored welding

wire comprising, by percent mass:

between approximately 0.7% and approximately 2.0% Carbon;

between approximately 0.1% and approximately 0.5% Manganese;

between approximately 0.7% and approximately 1.4% Silicon;

between approximately 6.0% and approximately 11.0% Chromium;

between approximately 0.5% and approximately 2.0% Molybdenum;

between approximately 2.0% and approximately 8.0% Niobium and Titanium;

between approximately 0.2% and approximately 1.0% Vanadium;

between approximately 0.2% and approximately 0.9% Boron;

between approximately 0.4% and approximately 0.8% Copper; and

a balance comprising Iron.

12.	The weld deposit composition according to Claim 11, wherein the Carbon comprises approximately 1.1%.

13.	The weld deposit composition according to Claim 11, wherein the Manganese comprises approximately 0.3%.

14.	The weld deposit composition according to Claim 11, wherein the Silicon comprises approximately 0.8%.

15.	The weld deposit composition according to Claim 11, wherein the Chromium comprises approximately 9.0%.

16.	The weld deposit composition according to Claim 11, wherein the Molybdenum comprises approximately 0.8%.

17.	The weld deposit composition according to Claim 11, wherein the Niobium and Titanium comprise approximately 3.5%.

18.	The weld deposit composition according to Claim 11, wherein the Vanadium comprises approximately 0.3%.

19.	The weld deposit composition according to Claim 11, wherein the Boron comprises approximately 0.5%.

20.	The weld deposit composition according to Claim 11, wherein the Copper comprises approximately 0.6%.

21. A flux-cored welding wire capable of producing a weld deposit composition comprising, by percent mass:

between approximately 0.7% and approximately 2.0% Carbon;

between approximately 0.2% and approximately 0.5% Manganese;

between approximately 0.5% and approximately 1.1% Silicon;

between approximately 2.0% and approximately 8.0% Chromium;

between approximately 2.0% and approximately 6.0% Molybdenum;

between approximately 2.0% and approximately 5.0% Tungsten;

between approximately 2.0% and approximately 8.0% Niobium and Titanium;

between approximately 1.0% and approximately 2.5% Vanadium;

between approximately 0.2% and approximately 0.9% Boron; and

a balance comprising Iron.

22. A flux-cored welding wire capable of producing a weld deposit composition comprising, by percent mass:

between approximately 0.7% and approximately 2.0% Carbon;

between approximately 0.1% and approximately 0.5% Manganese;

between approximately 0.7% and approximately 1.4% Silicon;

between approximately 6.0% and approximately 11.0% Chromium;

between approximately 0.5% and approximately 2.0% Molybdenum;

between approximately 2.0% and approximately 8.0% Niobium and Titanium;

between approximately 0.2% and approximately 1.0% Vanadium;

between approximately 0.2% and approximately 0.9% Boron;

between approximately 0.4% and approximately 0.8% Copper; and

a balance comprising Iron.

23. A welded structure comprising at least one weld deposit, the weld deposit having a composition comprising, by percent mass:

between approximately 0.7% and approximately 2.0% Carbon;

between approximately 0.2% and approximately 0.5% Manganese;

between approximately 0.5% and approximately 1.1% Silicon;

between approximately 2.0% and approximately 8.0% Chromium;

between approximately 2.0% and approximately 6.0% Molybdenum;

between approximately 2.0% and approximately 5.0% Tungsten;

between approximately 2.0% and approximately 8.0% Niobium and Titanium;

between approximately 1.0% and approximately 2.5% Vanadium;

between approximately 0.2% and approximately 0.9% Boron; and

a balance comprising Iron.

24. A welded structure comprising at least one weld deposit, the weld deposit having a composition comprising, by percent mass:

between approximately 0.7% and approximately 2.0% Carbon;

between approximately 0.1% and approximately 0.5% Manganese;

between approximately 0.7% and approximately 1.4% Silicon;

between approximately 6.0% and approximately 11.0% Chromium;

between approximately 0.5% and approximately 2.0% Molybdenum;

between approximately 2.0% and approximately 8.0% Niobium and Titanium;

between approximately 0.2% and approximately 1.0% Vanadium;

between approximately 0.2% and approximately 0.9% Boron;

between approximately 0.4% and approximately 0.8% Copper; and

a balance comprising Iron.

Documents:

				4348-CHENP-2008  CORRESPONDENCE OTHERS  25-04-2013.pdf

				4348-CHENP-2008  AMENDED CLAIMS  20-03-2014.pdf

				4348-CHENP-2008  AMENDED PAGE OF SPECIFICATION  20-03-2014.pdf

				4348-CHENP-2008  OTHERS  20-03-2014.pdf

				4348-chenp-2008 abstract.pdf

				4348-chenp-2008 assignment.pdf

				4348-chenp-2008 claims.pdf

				4348-chenp-2008 correspondence-others.pdf

				4348-chenp-2008 description (complete).pdf

				4348-chenp-2008 drawings.pdf

				4348-CHENP-2008 EXAMINATION REPORT REPLY RECEIVED  20-03-2014.pdf

				4348-CHENP-2008 FORM-1  20-03-2014.pdf

				4348-chenp-2008 form-1.pdf

				4348-chenp-2008 form-18.pdf

				4348-chenp-2008 form-3.pdf

				4348-chenp-2008 form-5.pdf

				4348-chenp-2008 pct.pdf

				Annexure to form 3.pdf

				Petition for Annexure to form 3.pdf

« Previous Patent

Next Patent »

Patent Number	263637	

Indian Patent Application Number	4348/CHENP/2008	

PG Journal Number	46/2014	

Publication Date	14-Nov-2014	

Grant Date	10-Nov-2014	

Date of Filing	18-Aug-2008	

Name of Patentee	STOODY COMPANY	

Applicant Address	5557 NASHVILLE ROAD, BOWLING GREEN, KENTUCKY 42101	

Inventors:

#	Inventor's Name	Inventor's Address	

1	MENON, RAVI,	216 BUFFALO RUN, GOODLETTSVILLE, TENNESSEE 37072,	

2	WALLIN, JACK, GARRY,	405 WEST CHERRY STREET, SCOTTSVILLE, KENTUCKY 42164	

3	LECLAIRE, FRANCIS, LOUIS	1486 THREE SPRINGS ROAD, BOWLING GREEN, KENTUCKY 42104	

PCT International Classification Number	B23K35/30	

PCT International Application Number	PCT/US07/3744	

PCT International Filing date	2007-02-14	

PCT Conventions:

#	PCT Application Number	Date of Convention	Priority Country	

1	11/356, 409	2006-02-16	U.S.A.	

© All Indian Patents, 2013-2021.

  Patent data available in the public domain from Indian Patents Office, Department of Industrial Policy and Promotions, Ministry of Commerce and Industry, Government of India.

File: patents/263655-a-method-for-synthesis-of-polymers-and-copolymers.html
Indian Patents. 263655:A METHOD FOR SYNTHESIS OF POLYMERS AND COPOLYMERS

Indian Patents

Recently Granted Patents

  Recently Published Patents

Title of Invention	A METHOD FOR SYNTHESIS OF POLYMERS AND COPOLYMERS

Abstract	This invention discloses a process of activated monomer ring opening mode of polymerization for producing a polymer/copolymer from a corresponding cyclic monomer such as lactide and lactones with an active catalyst selected from simple halides containing Group 8 metals along with mediating agents. The synthesized polymer/copolymer was analyzed and found to have high number average molecular weight (Mn) with desired physical properties.	

Full Text	PRIOR ART:

Synthetic petrochemical-based polymers have had a tremendous industrial Impact since the 1940s. Despite the numerous advantages of these materials, two major drawbacks remain to be solved, namely, the use of nonrenewable resources in their production and the ultimate fate of these large-scale commodity polymers. Due to their unique properties, biodegradable polymers have long been considered as alternative environmentally friendly polymers, and the spectacular advances achieved over the last 30 years in the synthesis, manufacture, and processing of these materials have given rise to a broad range of practical applications from packaging to more sophisticated biomedical devices. Of the variety of biodegradable polymers known, linear aliphatic polyesters are particularly attractive and most used. Notably these polymers are not only biodegradable (the aliphatic polyester backbone is intrinsically sensitive to water and heat) but also bloassimilable, since their hydrolysis in physiological media gives nontoxic components that are eliminated via the Krebs cycle as water and carbon dioxide.

Furthermore, the influence of the rheological and physical characteristics of these polymers should not be underestimated.

Spectacular variations in physical properties can al^o be achieved during the polymer processing itself, through orientation, blending, branching, cross-linking, or plasticization.

Indeed, these biodegradable polymers may well offer a practical solution to the ecological problems associated with bioresistant wastes. Flexible films, rigid containers, drink cups, and bottles are representative products already available in the marketplace.

Numerous medical applications have also been considered for both surgical and pharmacological use (Fig. 1.). Historically, the use of synthetic biodegradable polymers as sutures started in the 1970s, the most widely used bloassimilable sutures being Dexon and Vicryl.

Besides tissue repairing and engineering, biodegradable implants have also been used for fixation of fractured bones and joints. Accordingly, several orthopedic devices are commercially available such as the ligatlng clips and bone pins produced. With these biodegradable and bioassimilable devices, there are no particular precautions necessary for their use and no need for a removal operation, which is highly advantageous compared with metal implants.

I

I

One of the many methods in synthesizing these polymers is the ring opening	;

polymerization of the corresponding cyclic lactone monqmers or lactide.	,

RING OPENING POLYMERIZATION

Many catalyst systems have been evaluated for the polymerization of lactide and lactones including complexes of aluminum, zinc, tin, and lanthanides. Even strong bases such as metal alkoxldes have been used \N\\h some success. Depending on the cata(yst system and reaction conditions, almost all conceivable mechanisms have been proposed to explain the kinetics, side reactions, and nature of the end groups observed in these polymerizations.

Tin compounds, especially tln(ll) bi8-2-ethylhexanoic acid (tin octoate), are preferred for the bulk polymerization due to their soluWIity in molten state, high catalytic activity, and low rate of racemization of the polymer. Conversions of >90% and less than 1 % racemization can be obtained while providing polymer with high molecular weight. The polymerization of lactide and lactones using tin octoate is generally thought to occur via a coordination-insertion mechanism. High molecular weight polymer, good reaction rate, and low levels of racemization are observed with tin octoate-catalyzed polymerization. Typical conditions for polymerization are 180±210 °C, tin octoate concentrations of 100±1000 ppm, and 2±5 h to reach ca. 95% conversion. The polymerization is first order in both catalyst and monomer. Frequently hydroxyl-containing initiators such as l-octanol are used to both control molecular weight and accelerate the reaction. Copolymers of lactide with other cyclic monomers such as caprolactone can be prepared using similar reaction conditions. These monomers can be used to prepare random copolymers or block polymers because of the end growth polymerization mechanism.

The coordination-insertion ring opening mode of polymerization is the most popular because of its capability in producing polymers with narrow molecular weight distribution. A large variety of metal complexes containing alkyl, alkoxide, carboxylates and oxides have been reported to possess good activity. Tin alkoxldes being the most popular route often envisages initiators of,the composition Sn(0R)2. Other metal alkoxldes or aryloxides containing aluminum, lithium, titanium and some lanthanides have been reported. A plethora of blo-compatible metal based Initiators have also been reported recently. These include examples from zinc, magnesium

and calcium. In the 1980s, calcium ammoniate was popularly used for the ring

opening polymerization of	e-caprolactone. Extreme hydrolytic sensitivity

and limited solubility in organic solvents restricted its use. Derivatives containing iron namely alkoxides, porphyrins and acetates have been used previously.

Key issue in commercialization is the catalyst residue. In spite of the versatile applications of Lewis acids in organic synthesis, their use in polymer chemistry has been quite limited. In the recent years, the increasing need to search alternative polymeric materials to those based on non-renewable petroleum resources, along with the desire to produce environmentally benign biodegradable plastics has provided active impetus towards the polymerization of cyclic esters. Aliphatic polyesters have been implicated for biomedical applications such as delivery medium for the controlled release of drugs and biodegradable surgical sutures. Polylactones have potential utility for such usage as a result of their permeability, biocompatibility and biodegradability. One of the convenient strategies in synthesizing these polymers is the ring opening polymerization of the corresponding cyclic lactone monomers or functionally related compounds.

Although a multitude of initiators are known for such polymerizations, the major hurdle regarding the commercialization of such processes is the difficulty in removing catalyst residues and the cytotoxicity associated with such residues, which limit the application of these polymers in biomedical applications. An attractive process is envisioned to be engineered upon new catalysts that have environmentally benign metals that are constituents in the mammalian anatomy so that the residues are potentially harmless.

Iron based initiators have been known. The biomedical applications of such polymers require low levels of impurities, so there Is great impetus for the development of active catalysts that contain low toxicity ttietals. Iron is attractive in this regard, but there are few reports of iron complexes for such polymerization. Ferric oxide, iron porphyrins, and simple iron salts including carboxylates and alkoxides have been used, but the polymerizations are sluggish, even at high temperature (120-21CC, hours or days), racemization invariably occurs for lactide polymerizations (especially at longer reaction times), and mechanistic analysis is frequently hindered by a lack of knowledge of precatalyst structure, often because of sample inhomogeneity.

Interestingly, no detailed investigation has been reported using simple halides containing Group 8 metals. The feasibility of using metal halides as catalysts prompted the Inventors to investigate in details the ring opening polymerization characteristics using iron chloride towards e-caprolactone (CL), 5-valerolactone (VL), P-butyrolactone (BL) and lactide (LA). The extensive use of readily available and environmentally benign metal halides as catalysts has not been investigated extensively.

BRIEF DESCRIPTION OF DRAWINGS:

Fig.1. Practical applications of biodegradable polymers.

Fig. 1A. Plot of Mn (vs polystyrene standards) vs [CL]o/[Cat]o for CL polymerization at

2rC using FeCIa- 6H2O, RuCly H2O and FeCi? 4H2O.

Fig. 2. Plot of A/fn (vs polystyrene standards) vs [M]o/[Fe]o for CL, VL and BL

polymerization at 27 "C using FeCly 6H2O.

Fig. 2A. Plot of Mn (vs polystyrene standards) vs [VL]d/[Cat]o for VL polymerization

at 27'C using FeCiy 6H2O, RuCly H2O and FeCl2- 4H2O.

Fig. 3. Plot of Mn vs feed ratio of CLA/L/BL to BnOH at 27 "C.

Fig. 3A. Plot of Mn vs feed ratio of CL to BnOH at 27 «C.

Fig. 4. Semilogarithmic plots of CL conversion in time initiated by FeCl3-6H20:

[monomer]/[catalyst] = 200 at 27 "C.

Fig. 4A. Plot of Mn vs feed ratio of VL to BnOH at 27 "C.

Fig. 5. MALDI-MS of the crude product obtained from a reaction between CL and

FeCl3-6H20 along with BnOH in 15:1:2 ratio.

Fig. 6. Co-polymers of CL, VL, BL and LA..  .

Fig. 7. Co-polymer of CL and VL.

Fig 8 MALDI-MS of the crude product obtained from a reaction between CL and

RUCI3H2O along with BnOH in 15:1:2 ratio.

Fig 9 ^HNMR spectrum of the crude product obtained from a reaction between CL

and RUCI3 H2O along with BnOH in 15:1:2 ratio

DESCRIPTION OF THE INVENTION

FeCIa- 6H2O, RuCia- H2O and FeCI/ 4H2O are found to be bulk polymerization catalysts for the ring opening polymerization of £-caprolactone, 5-valerolactone and

P-butyrolactone. These polymerizations can be significantly enhanced by conducting them in the presence of appropriate amounts of different alcohols. The major initiation pathway in the polymerization is found to proceed via the activated monomer mechanism and depending on the nature of the alcohol used, poly(lactones) with different end groups can be synthesized. Such polymerizations constitute an economical process, employing readily available inorganics as catalysts and do not necessitate solvents. The overall system is green and eco friendly.

The study began with the observation that anhydrous FeCia alone can be used catalytically for the bulk polymerization of CL, VL and BL respectively producing appreciably high number average molecular weight (A/fn) polymers. Since it is more practical to use hydrated FeCIa, tal
Table 1

Results of CL, VL and BL polymerization using anhydrous FeCIa at IT'O.

Entry  Monomer  Initiator'  [M]o:[Fe]o:[l]o  /"(min)  Yield  M^l	MJMn

(M)	(I)	ratio	(%)	^^0

1	CL	None	200:1:0	60.0	100	1.94/2.28	1.87

2	CL	H2O	200:1:5	26.4	100	3.89/0.46	2.06

3	VL	None	200:1:0	1.8	100	3.10/2.00	1.39

4	VL	H2O	200:1:5	0.9  "	100	7.28/0.40	2.26

5	BL	None	" 200:1:0	0.6	100	1.22/1.72	1.78

^6	BL	H2O	200:1:5	0.3	100	2.48/0.35  1.76

a.	Time of polymerization measured by quenching tiie polymerization reaction when

all monomer was found consumed.

b.	Measured by GPC at ll^C in THF relative to polystyrene standards with Mark-

Houwink corrections for Mn in the case of CL polymerizations.

c.	Calculated from  MWMo([M]o/[Fe]o) for cases where no water is used and

MWMo([M]o/[l]o)+MWwater for cases using water.

Various polymerizations were, performed using CL, VL and BL Independently with commercially available FeCly 6H2O, under different conditions of stoichiometry, temperature and in the presence of several alcohol initiators as indicated in Table 2-4. These trials were performed under bulk conditions,

Analysis of the results for CL polymerization using FeCiy 6H2O reveals that there is an increase in the molecular weight (Mn) of the poly(caprolactone) with an increase in the ratio between monomer and catalyst along with an improvement in molecular weight distributions (MWDs) (Entries 1-5 of Table 2). In the presence of an alcohol, for a given monomer initiator ratio, reasonable degree of control was reflected in terms of lower MWDs (Entry 1 Vs Entries 10-13 in Table 2) and enhanced molecular weights JMn) of the i-esulting polymers. In such cases the polymerization was found to proceed to completion much faster as reflected by the time. At 80°C, the polymerization proceeds rapidly where as at CC and IS^C, It is slower and the changes in Mn or MWDs are not significant when compared to the results obtained at 27 "C (Entry 1 vs Entries 6, 8 and 9 in Table 2).

The Plot of Mn with [CL]o/[Fe]o ratio using FeClj 6H2O are depicted in Fig. 2. The plots are linear indicating that there is a continual rise in Mn with an increase in [CL]o/[Fe]o ratio. For RuCl3-H20 and FeClz4H20 the trends were similar as compared to the reactions catalyzed by FeCiyeHzO. The variations of Mn with [CL]o/[Cat]o ratio are depicted in Fig. 1A. The plots are linear Indicating that there is a continual rise in Mn with an increase In [CL]o/[Cat]o ratio.

(Cat)	(I)	CO	:[l]o ratio	(%)	Mth'xIO"'*

1	FeCl36H20	None	27	200:1:0	27.0	100	3.61/2.28	2.22

2	FeCb-SHzO	None	27	400:1:0	1.25(h) .	100	5.83/4,56	2.17

3	FeCla-BHzO	None	27	800:1:0	4.25(h)	100	8.63/9.12	1.70

4	FeCla-SHzO	None	27	1000:1:0	10.25(h)	100	10.41/11.40	1.49	»

5	FeCb-BHjO	None	27	1200:1:0	13.26(h)	100	12.52/13.68	1.28

6	FeCb-BHaO	None	80	200:1:0	6.0	100	5.01/2.28	2.03

7	FeCl3-6HjO	None	80	1000:1:0	15.0	100	3.88/11.40	2.06

8	FeCl3-6H20	None	15	200:1:0	1.25(h)	100	5.72/2.28	2.08

9	FeCls-eHjO	None	0	200:1:0	3.25(h)	100	6.33/2.28	2.03

10	FeCla-eHjO	BnOH	27	200:1:5	16.8	100	6.73/0.47	1.26

11	FeCla-eHjO	EtOH	27	200:1:5	22.8	100	5.98/0.46	1.54

12	FeCl3-6H20	/-PrOH	27	200:1:5	15.6	100	7.00/0.46	1.67

13	FeCl3-6H20	Glycol	27	200:1:5	21.6	100	8.20/0.46	1.38

14	RuCIs-	None	27	200:1:0	57.6	100	3.98/2.28	2.28 H2O

15	RuCla'HjO	None	27	400:1:0	2.33(h)	100	5.55/4.56	2.02

16	RUCI3H2O	None	27	800:1:0	5.75(h)	100	9.25/9.12	1.38

17	RuCia-HjO	None	27	1000:1:0	7.50(h)	100	10.81/11.40	1.24

18	RuCla-HzO	None	27	1200:1:0	10.60(h)	100	13.07/13.68	1.20

19	RUCI3H2O	None	80	200:1:0	11.0	100	4.80/2.28	1.92

20	RuCb-HjO	None	0	200:1:0	4.5(h)	100	3.87/2.28	1.84

21	RuCls-HjO	BnOH	27	200:1:5	42.0	100	8.41/0.47	1.14

22	RuCla'HzO	EtOH	27	200:1:5	54.6	100	8.47/0.46	1.39

23	RUCI3H2O	/-PrOH	27	200:1:5  '  39.6	100	6.60/0.46	1.21

24	RuCl3H20	Glycol	27	200:1:5	49.8	100	5.74/0.46	1.80

25	FeCl2-4H20	None	27	-200:1:0	24.0(h)	100	4.85/2.28	2.15

26	FeCl2-4H20	None	27	400:1:0	25.5(h)	100	6.83/4.56	1.69

27	FeCl2-4H20	None	27	800:1:0	27.0(h)	100	8.11/9.12	1.46

28	FeCl2-4H20	None	27	1000:1:0	29.0(h)	100	8.92/11.40	1.40

29	FeCl2-4H20	None	27	1200:1:0	31.2(h)	100	10.36/13.68	1.25

30	FeCl2-4H20	None	80	200:1:0	11.0(h)	100	3.52/2.28	1.92

31	FeCl2-4HaO	None	0	200:1:0	36.0(h)	100	5.08/2.28	1.89

32	FeCl2-4H20	BnOH	27	200:1:5	14.0(h)	100	8.21/0.47	1.43

33	FeCl2-4H20	EtOH	27	200:1:5	15.0(h)	100	4.19/0.46	1.64

34	FeCl2-4HaO	/-PrOH	27	200:1:5	14.5(h)	100	5.23/0.46	1.56

35	FeCl2-4H20	Glycol	27	200:1:5	16.0(h)	100	5.35/0.46	1.41

a.	Time of polynnerization measured by quenching the polymerization reaction when

all monomer was found consumed,

b.	Measured by GPC at 27 X in THF relative to polystyrene standards with Mark-

Houwink corrections for Mn [71].

c.	Calculated from MWcL([CL]o/[Cat]o) for cases where no alcohol is used and

MWCL([CL]O/[I]O)+I^/1WROH for cases using alcohol.

Having obtained encouraging results with CL, we proceeded towards investigating polymerizations using VL and BL employing the same metal salts under analogous conditions. These results using VL are summarized in Table 3. The Plot of /Wn with [VL]o/[Fe]o ratio using FeClj 6H2O are depicted in Fig. 2. The plots are linear indicating that there is a continual rise in Mn with an increase in |yL]o/[Fe]o ratio.

VL has a greater tendency to undergo ring opening polymerization reaction when compared to CL. At 27 °C (Table 3), FeCly 6H2O, RuClj H2O and FeCI? 4H2O yielded good results. Again th^ Mn values were found to increase with an increase in [VL]o/[Cat]o (Entries 1-5, 11-15 and 21-25 of Table 3). In the presence of alcohols, better control of the polymerization reaction was reflected in terms of lower MWDs along with a reduction in the polymerization reaction time. The plot of /Wn vs

[VL]o/[Cat]o ratio for FeClj 6H2O, RuCly H2O and FeCly	4H2O (Fig. 2A) is linear for

eacli case.

Table 3

Results of VL polymerization using FeCIs- 6H2O,	RuCly H2O and	FeCl2' 4H2O.

Entry  Catalyst  Initiator  Temp.  [VLJoi	^(min)	Yield	M„^/	MJM„

"==«  	M.-MO-

[i]o ratio

1	FeCls-eHjO  None  27  200:1:0	0.96	100	7.43/2.00	2.07

2	FeCla'SHaO  None  27  400:1:0	1.56	100	8.17/4.00	1.96

3	FeCla'SHzO  None  27  800:1:0	3.00	100	9.78/8.00	1.73

4	FeCla-eHaO  None  27  1000:1:	3.48	100	10.59/10.00	1.63

0

5	FeCl3-6H20  None  27  1200:1:	3.90	100	11.34/12.00	1.56

0

6	FeCla-eHjO  None  0  200:1:0	13.98	100	6.49/2.00	1.99

7	FeCla-eHzO  BnOH  27  200:1:5	0.78	100	6.17/0.41	1.78

8	FeCla-eHjO  EtOH  27  200:1:5	1.08	100	5.77/0.40	1.53

9	FeCl3-6H20  /-PrOH  27  200:1:5	0.72	100	5.62/0.41	1.49

10	FeCl3-6H20  Glycol  27  200:1:5	0.90	100	7.10/0.41	1.47

11	RUCI3H2O  None  27  200:1:a	1.92	100	5.12/2.00	2.37

12	RUCI3H2O  None  27  400:1:0	3.60	100	6.56/4.00	2.09

13	RuCia-HzO  None  27  800:1:0	6.00	100	9.61/8.00	1.61

14	RUCI3H2O  None  27  1000:1:	7.20	100	11.00/10.00	1.47

0

15	RuCla-HzO  None  27  1200:1:	8.28	100	12.60/12.00	1.32

0

16	RuCb-HaO  None  0  200:1:0	15.60	100	2.17/2.00	1.30

17	RUCI3H2O  BnOH  27	200:1:5  1.56  100  5.50/0.41	1.83

18	RuCla-HzO  EtOH	27	200:1:5  1.80  100  3.67/0.40	1.41

19	RuCls-HjO  /-PrOH  27	200:1:5  1.69  100  5.61/0.41	1.22

20	RuCla-HzO  Glycol  27	200:1:6  1.74  100  2.18/0.41	1.19

21	FeCl2-4H20  None	27	200:1:0  2.33(h)  100  8.27/2.00	2.06

22	FeCl2-4H20  None	27	400:1:0  3.00(h)  100  10.73/4.00	1.70

23	FeCl2-4H20  None	27	800:1:0  4.00(h)  100  12.79/8.00	1.51

24	FeCl2-4H20  None	27	1000:1:  4.50(h)  100  14.20/10.00	1.41

0

25	FeCl2-4H20  None	27	1200:1:  5.10(h)  100  15.91/12.00	1.33

0

26	FeCl2-4H20  None	80	200:1:0  1.50(h)  100  5.89/2.00	2.12

27	FeCl2-4H20  None  ,0	200:1:0  6.00(h)  100  10.18/2.00	1.53

28	FeCl2'4H20  BnOH  27	200:1:5  1.66(h)  100  14.44/0.41	1.37

29	FeCl2-4H20  EtOH	27	200:1:5  1.90(h)  100  7.76/0.40	1.39

30	FeCl2-4H20  /-PrOH  27	200:1:5  1.69(h)  100  5.86/0.41	1.77

31	FeCl2-4H20  Glycol  27	200:1:5  1.70(h)  100  8.85/0.41	1.27

a.	TInne of polymerization measured by quenching the polymerization reaction when

ail monomer was found consumed.

b.	Measured by GPC at 27'C in THF relative to polystyrene standards.

c.	Calculated from MWvL([VL]o/[Cat]o) for cases where no alcohol is used and

MWVL([VL]O/[I]O)+IVIWROH for cases using alcohol.

On a similar basis, polymerizations were conducted using FeCly 6H2O and BL

and the results are enumerated in Table 4.The results follow the general	trends

discussed for the other polymerizations using FeClj 6H2O. Again the plot of Mn vs

[BL]o/[Fe]o is found to be linear (Fig 2).

Table 4

1^  Results of BL polymerization using FeCly 6H2O.

Entry  Initiator  Temp.  [BL]o:[Fe]o:[l]o  f	Yield  M^l	MJMn

(I)	("C)  ratio	(min)  (%)  ^^c^io-4

1	None	27	200:1:0	0.24	100	2.42/1.72	1.96

2	None	27	400:1:0	0.54	100	3.02/3.44	1.60

3	None	27	800:1:0	1.14	100	3.19/6.88	1.37

4	None	27	1000:1:0	1.50	100	4.54/8.60	1.40

5	None	27	1200:1:0	2.10	100	5.03/10.32	1.32

6	None	0	200:1:0	_  12.00	100	1.31/1.72	1.76

7	BnOH	27	200:1:5	0.18	100	4.49/0.35	1.25

8	EtOH	27	200:1:5	0.27	100	1.84/0.35	1.56

9	/-PrOH	27	200:1:5	0.19	100	3.37/0.35	1.63

10	Glycol	27	200:1:5	0.24	100	2.99/0.35	1.62

a.	Time of polymerization measured by quenching the polymerization reaction when

all monomer was found consumed.

b.	Measured by GPC at 27'C in THF relative to polystyrene standards.

c.	Calculated from MWBL([BL]o/[Fe]o) for cases where no alcohol is used and

MWBL([BL]O/[I]O)+MWROH for cases using alcohol.

The results using anhydrous FeCis and H2O as an initiator are similar to those using FeCly 6H2O, RuClj H2O and Fed? 4H2O for CL, VL and BL polymerizations (Entries 2, 4 and 6 of Table 1 vs Entry 1 of Tables 2-4). This indicates that such polymerizations can be mediated using H2O. Similarly, other stronger nucleophlles such as alcohols may be used. We have studied the effect of various alcohols (Tables 2-4) and found that the polymerizations proceed much faster in their presence. Moreover, some degree of control in terms of improvements in the MWDs was noticed but living polymerization was never observed. There was no general trend observed to explain the relative behaviour of the different alcohols in the

different lactone polymerizations discussed using FeCl3-6H20, RuClyH20 and FeCl2-4H20. In the presence of different alcohols (Tables 2-4), the observed molecular weights of the polymers were found to be much higher in magnitude than those calculated. Hence It is reasonable to conclude that the rates of initiation and propagation are much more rapid than that of chain transfer. As a consequence, a better control over A/fn is observed. For polymerizations where there is slow initiation or rapid trans-esterification, the observed Mn is lower in magnitude than those calculated.

The dependence of molecular weight (Mn). upon varying the feed ratio of CL, VL and BL (Fig. 3.) to benzyl alcohol (BnOH) as an initiator was examined using FeCl3-6H20. The molecular weight (^fn) increased almost linearly with increasing feed ratio of monomer to BnOH.

The dependence of molecular weight (Mn) upon varying the feed ratio of CL (Fig. 3A) and VL (Fig. 4A) to benzyl alcohol (BnOH) as an initiator was examined using FeCia-eHaO and RUCI3H2O. The molecular weight (Mn) increased almost linearly with increasing feed ratio of CL or VL to BnOH. Similar studies were done using BL.

The kinetic studies for the polymerization of CL and VL using FeCIa- 6H2O in ratio tmonomer]/[catalyst]=200 were performed. The results for CL polymerization are depicted in Fig. 4. Since BL polymerizations are extremely rapid, such a study could not be done with accuracy.

The plots suggest that at first there is an induction period followed by a first-order dependence of rate of polymerization on monomer concentration. Such an induction period for CL polymerizations with non-living characteristics have been reported previously.

It has been sufficiently illustrated that the structure of the initiator may influence the strength of the catalyst/initiator interaction. These interactions at the early stages of the reaction are responsible for the formation of the "true" initiating species followed by subsequent ring opening. The catalysts used in these studies are hydrated metal salts. As a result such interactions are feasible. Induction periods using water as an initiator is well documented.

The values of the apparent rate constant (/fapp) for CL polymerizations initiated by FeCly 6H2O was found to be 7.38x10"^ min'"' and /Capp for VL polymerizations was

estimated to be 5.43x10"^ s'\ The orders of magnitude of /fgpp for CL polymerization indicate that these are much faster than the results known for iron aikoxides.

MALDI-MS (Fig .5.) of synthesized low molecular weight oligomers suggest that these polymerizations proceed by the activated monomer mechanism.

An intuition to support this is that the polymerization of BL is the fastest followed by VL and then CL. This is against the conventional coordination-insertion mechanism wherein the trend would be the reverse with the polymerization of CL being the fastest due to largest ring strain.

Although FGCIJ 6H2O is extremely reactive towards the polymerization of CL, VL, and VL it is relatively sluggish towards the polymerization of LA. Various co¬polymers (Fig. 6.) were derived from these monomers as colourless viscous liquids. This is in sharp contrast to the parent homopolymers which are solids.

Bulk polymerizations to produce these copolymers were done up to 150 g scale (Fig. 7.)

MECHANISM OF POLYMERIZATION

To gain insight into the polymerization characteristics and final composition of the product, it was decided to investigate the polymerization using CL and VL more closely. Low molecular weight oligomers of poly(caprolactone) and poly(valerolactone) were synthesized by stirring these monomers with FeClj 6H2O or RuClffHaO in 15:1 molar ratio under neat conditions at aZ'C. The product was extracted with heptane. In all the cases the residue (after removal of heptane) were analyzed thoroughly using MALDITOF. In case of RuClffH20, the product was analyzed using ^H NMR spectroscopy. Using CL as the substrate for such studies, MALDI-TOF results reveals the major product of the composition HO[CO(CH2)50]nH which is further supported by ^H NIVIR spectroscopy.

These observations can be rationalized by considerihg the reaction pathway depicted in Scheme 1.

Scheme 1. Reaction pathway for CL polymerization. If E-hydroxycaproic acid (1) is assumed as a polymerization intermediate, it must act as an initiator and possess the capability of initiating polymerization when used along with FeCia-eHaO or RuCia-HaO. Low molecular weight oligomers of poly(caprolactone) were synthesized by stirring CL with RuCly H2O in the presence of 1 as the initiator in 15:1:2 molar ratio^ under neat conditions at 27'C. The work up was done in a similar manner. The ""H NMR spectrum of the crude product had the same characteristics when RuClj H2O was used alone. Polymerizations using CL, FeCl3-6H20 or RUCI3H2O, and 1 in the ratio 200/1/5 were conducted independently at 27X. For FeClj 6H2O, the polymerization time is 6.6 min (M„ = 7.84x10-4 g/mol, MJMn = 1.39) and for RuCijHaO the polymerization time is 10.8 min (Mn = 8.01x10-4 g/mol, MJM^ = 1.42). The polymerization is much faster (Entries 1 and 14 of Table 2), providing sufficient credence to 1 being considered as a true intermediate. Hence, 1 is a suitable initiator towards the synthesis of poly(caprolactone) with -OH end terminal groups.

For VL, MALDI-TOF results reveals the major product of the composition HO[CO(CH2)40]„H which is further supported by ^H NMR spectroscopy.

The attributes of such a working hypothesis suggests the formation of poly(caprolactone) with -OH end terminal groups if water is used as an initiator.

To understand the effect of BnOH, CL or VL along with FeCly6H20 or RuCljHzO and BnOH in the ratio 15:1:2. On a similar basis the reaction mixtures were analyzed using MALDITOF and ^H NMR spectroscopy for reactions using RUCI3H2O. MALDI-TOF results reveal the major product of the composition PhCH20[CO(CH2)50]„H. This is further substantiated by ^H NMR spectroscopy in the case where RUCI3H2O was used. These results are shown in Figs. 8 and 9 respectively.

Analysis of Fig. 8 reveals the presence of HO[CO(CH2)50]nH {m/z = 611.5,

725.6, 839.7, 953.8, . . .) in addition to the peaks indicating the required product.

Since we are using hydrated salts as initiators, the presence of peaks indicating the

role of H2O is obvious. On the basis of Scheme 1, one may consider BnO-

C(0)(CH2)50-H (2) as the possible intermediate. For understanding the authenticity

of this pathway, bench scale polymerization of CL using FeCly 6H2O or RuCiy H2O in

the presence of requisite amounts 2 in the ratio 200/1/5 were performed at 27'C. For

FeCly 6H2O, the polymerization time is 15 min (Mn = 9.22x10"'* g/mol,Mw/Mn = 1.40)

and for RuClj H2O the polymerization time is 27min (Mn = 6.83x10"* g/mol, MJM„ =

1.37). Similar studies with VL indicated a polymer of composition

PhCH20[CO(CH2)40]nH as the major product.	'

The results presented here indicate the ring opening polymerizations to proceed by an activated monomer mechanism. An intuition to support this is that the polymerization of BL is the fastest followed by VL and then CL. This is against the conventional coordination-insertion mechanism wherein the trend would be the reverse with the polymerization of CL being the fastest due to largest ring strain.

It can be safely concluded that FeCly 6H2O Is a potent initiator towards the

ring opening polymerization reactions. Alcohol initiators enhance the tendency of

polymerization and produce an alkoxy end terminal functionalized product. The

major initiation pathway in the polymerization is understood to be the activated	1

monomer mechanism and can be used towards the synthesis of telechelic polymers copolymers with tunable properties. This polymerization contributes to an economical process employing readily available commercial inorganics as catalysts and does not necessitate solvents. The overall system Is green and eco friendly and environmentally benign since Iron is a natural human constituent and these polymers being biodegradable. The achievement of obtaining good .molecular weights without having to resort to elaborate ligands is a noted feature for our system.

WE CLAIM:

1.	A process of activated monomer ring opening mode of polymerization for producing a polymer from a corresponding cyclic monomer such as lactide and lactones with an active catalyst to achieve high number average molecular weight (Mn) polymer having desired physical properties, the process characterized in the selected catalyst being simple halldes containing Group 8 metals.

2.	The process as claimed In Claim 1 further characterized in the catalyst used along with a mediating agent, which is water.

3.	The process as claimed in Claim 1 further characterized in the catalyst used along with a mediating agent, which are nucleophlles such as alcohols.

4.	The process as claimed in Claim 1 further characterized in the catalyst used along with mediating agents, which are water and nucleophlles.

5.	The process as claimed in Claims 1 to 4, wherein the said selected metals are environmentally benign metals that are constituents in the mammalian anatomy thereby the catalyst residues are potentially harmless.

6.	The process as claimed in Claims 1 to 4, wherein the monomer and the metal halide feed ratio is generally 200:1 molar ratio.

7.	The process as claimed in Claims 1 to 4, wherein the metal halide catalyst selected is for use with lactone monomers such as e - caprolactone (CL), 6 -vaierolactone (VL) ,p - butyrolactone (BL) and lactide (LA).

8.	The process as claimed in Claims 1 to 4, wherein theiatio of the monomer and the halide for CL polymers is 0.5 mL of CL (0.54 g, 4.71 mmol) and 23.6 pmol of metal halide.

9.	The process as claimed in Claims 1 to 4, wherein the ratio of the monomer and the halide for VL polymers is 0.25 mL of VL (0.27 g, 2.69 mmol) and 13.5 pmoi of metal halide.

10.	The process as claimed in Claims 1 to 4, wherein the ratio of the monomer and the halide for BL polymers is 0.25 mL of BL (0.26 g, 3.06 mmol) and 15.3 pmol of metal halide.

11.	The process as claimed in Claims 1 to 4, wherein the molecular weight Mn is further varied by varying the feed ratio of the monomer and the mediating agents.

12.	The process as claimed in Claims 1 to 4, wherein polymerization of BL Is faster than the polymerization of VL and the polymerization of VL Is faster than polymerization of CL.

13.	The process as claimed in Claims 1 to 4, wherein the process of polymerization comprises of:

a.	introducing a selected metal halide catalyst Into an enclosed nitrogen

atmosphere;

b.	adding a selected monomer into the enclosure under mixture stirring

condition at a given temperature thereby achieving a rise in viscosity of

the mixture;

c.	observing the reduction of monomer until its disappearance;

d.	quenching by pouring the contents into cold heptane;

e.	isolating the polymer by filtration;

f.	drying the filtered polymer; and

g.	collecting polymer of a constant weight.

14.	The process as claimed in Claim 13, wherein the observation of polymerization is done using TLC technique through the disappearance of the monomer.

15.	The process as claimed in Claim 13, wherein the catalyst is a metal halide per se.

16.	The process as claimed in Claim 13, wherein the catalyst is a metal halide with predetermined amount of nucleophiles such as alcohol.

17.	The process as claimed in Claim 13, wherein the catalyst is a metal halide with predetermined amount of nucleophiles such as alcohols and also a predetermined amount of dry toluene'

18.	The process as claimed in Claim 13, wherein FeCia is selected as a catalyst comprising of additional steps of performing of ste|a>(a)and (b) below prior to step (a) of claim 13 and performing step (c) below alongwith step (b) of claim 13 wherein the steps (a), (b) and (c) is as follows :

a.	selecting anhydrous FeCIa;

b.	contaminating the anhydrous FeCia with a known stoichiometric of water to

form metal halide catalyst; and

c.	polymerizing a selected monomer with the catalyst under rapid stirring at a

given temperature, characterized in the selection of the catalyst and the ratio

of the monomer and metal halide catalyst.

19.	A process of activated monomer ring opening mode of polymerization for producing a copolymer from corresponding plurality of cyclic monomers such as lactide and lactones with an active catalyst to achieve high number average molecular weight (Mn) polymers having desired physical properties, the process characterized in the selected catalyst being simple halides containing Group 8 metals.

20.	The process as claimed in Claim 19 further characterized in the catalyst used along with a mediating agent, which is water.

21.	The process as claimed in Claim 19 further characterized in the catalyst used along with a mediating agent, which are nucieophrle& such as alcohols.

22.	The process as claimed in Claim 19 further characterized in the catalyst used along with mediating agents, which are water and nucleophiles.

23.	The process as claimed in Claims 19 to 22, wherein the said metals are environmentally benign metals that are constituents in the mammalian anatomy thereby the catalyst residues are potentially harmless.

24.	The process as claimed in Claims 19 to 22, wherein the mixture of monomers and the metal halide feed ratio selected may be 200:1,100:1, or 50:1 molar ratio.

25.	The process as claimed in Claims 19 to 22, wherein the metal halide catalyst selected is for a mixture of some or all of lactone monomers such as £ -caprolactone (CL), 5 - valerolactone (VL) ,p - butyrolactone (BL) and lactide (LA).

26.	The process as claimed in Claims 19 to 22, wherein the molecular weight IVIn is varied by varying the feed ratio of the mixture of monomers and the mediating agents.

27.	The process as claimed in Claims 19 to 22, wherein the process of polymerization comprises of:

a.	introducing a selected metal halide catalyst into an enclosed nitrogen

atmosphere;

b.	adding a selected plurality of said monomers into the enclosure under

mixture stirring condition at a given temperature thereby achieving a

rise in viscosity of the mixture;

c.	observing the reduction of monomers until their disappearance;

d.	quenching by pouring the contents into cold heptane;

e.	isolating the copolymer by filtration;

f.	drying the filtered copolymer; and

*	g. collecting copolymer of a constant weight.

28.	The process as claimed in Claim 28, wherein the observation of polymerization is

done using TLC technique through the disappearance of the monomers.

29.	The process as claimed in Claim 28, wherein the catalyst is metal halide per se.

30.	The process as claimed in Claim 28, wherein the catalyst is metal halide with

predetermined amount of nucleophiles such as alcohol.

31.	The process as claimed in Claim 28, wherein the catalyst is metal halide with

predetermined amount of nucleophiles such as alcohol and also a predetermined

amount of dry toluene.

32.	The process as claimed In Claims 28, wherein FeCIs is selected as a catalyst

comprising of additional steps of performing of step (a) and (b) below prior to step

(a) of claim 28 and performing step (c) below alongwith step (b) of claim 28

wherein the steps (a), (b) and (c) is as follows :

a.	selecting anhydrous FeCis;

b.	contaminating the anhydrous FeCis with a known stoichiometric of water to

form metal halide catalyst; and

c.	polymerizing a mixture of selected monomers with the catalyst under rapid

stirring at a given temperature, characterized in the selection of the catalyst

and the ratio of the mixture of monomers and metal halide catalyst.

Documents:

				3099-CHE-2009  AMENDED CLAIMS  23-09-2014.pdf

				3099-CHE-2009  FORM-3  23-09-2014.pdf

				3099-CHE-2009  FORM-5  23-09-2014.pdf

				3099-CHE-2009  AMENDED PAGES OF SPECIFICATION  23-09-2014.pdf

				3099-CHE-2009  EXAMINATION REPORT REPLY RECIEVED  23-09-2014.pdf

				3099-che-2009 abstract  15-12-2009.pdf

				3099-che-2009 claims 15-12-2009.pdf

				3099-che-2009 correspondence-others 15-12-2009.pdf

				3099-che-2009 description (complete) 15-12-2009.pdf

				3099-che-2009 drawings 15-12-2009.pdf

				3099-che-2009 form-1 15-12-2009.pdf

				3099-CHE-2009 FORM-18 21-01-2010.pdf

				3099-che-2009 form-2 15-12-2009.pdf

				3099-che-2009 form-3 15-12-2009.pdf

				3099-che-2009 form-5  15-12-2009.pdf

				3099-che-2009 power of attorney  15-12-2009.pdf

« Previous Patent

Next Patent »

Patent Number	263655	

Indian Patent Application Number	3099/CHE/2009	

PG Journal Number	46/2014	

Publication Date	14-Nov-2014	

Grant Date	12-Nov-2014	

Date of Filing	15-Dec-2009	

Name of Patentee	INDIAN INSTITUTE OF TECHNOLOGY	

Applicant Address	IIT P.O, CHENNAI - 600 036.	

Inventors:

#	Inventor's Name	Inventor's Address	

1	DEBASHIS CHAKRABORTY	INDIAN INSTITUTE OF TECHNOLOGY, DEPARTMENT OF CHEMISTRY, CHENNAI-600 036.	

2	RAVIKUMAR RAME GOWDA	INDIAN INSTITUTE OF TECHNOLOGY, DEPARTMENT OF CHEMISTRY, CHENNAI-600 036.	

PCT International Classification Number	C08F 2/00 ; C08F 4/00	

PCT International Application Number	N/A	

PCT International Filing date		

PCT Conventions:

#	PCT Application Number	Date of Convention	Priority Country	

1			NA	

© All Indian Patents, 2013-2021.

  Patent data available in the public domain from Indian Patents Office, Department of Industrial Policy and Promotions, Ministry of Commerce and Industry, Government of India.
