Repository: anandvc/allindianpatents

File: patents/263748-aqueous-dispersion-of-poly-acetal-polyether-and-its-use-in-protective-coatings.html
Indian Patents. 263748:"AQUEOUS DISPERSION OF POLY(ACETAL-POLYETHER)AND ITS USE IN PROTECTIVE COATINGS"

Indian Patents

Recently Granted Patents

  Recently Published Patents

Title of Invention	"AQUEOUS DISPERSION OF POLY(ACETAL-POLYETHER)AND ITS USE IN PROTECTIVE COATINGS"

Abstract	An aqueous dispersion includes an associative thickener based on a hydrophobically modified poly(acetal- or ke-lal-polyether) (HM-PAPE) and at least one viscosity reducing agent selected from ethoxylated alcohols, ethoxylated acetyleneic diols, phosphate esters, dialkyl sulfosuccinates, and mixtures thereof. This aqueous dispersion improves the incorporation of the HM-PAPEs into aqueous based protective coatings. This dispersion also improves water-borne coating compositions that optionally contain latex.	

Full Text	AQUEOUS DISPERSION OF POLY(ACETAL-POLYETHER) AND ITS USE IN PROTECTIVE COATINGS

This application claims the benefit of U.S. Provisional Application Serial No. 60/634,500, filed December 9, 2004 and U.S. Provisional Application Serial No. 60/636,268, filed December 15, 2004.

FIELD OF THE INVENTION

This invention is related to an aqueous dispersion of an associative thickener and at least one surfactant. More particularly, this invention relates to an aqueous dispersion of an associative thickener based on poly(acetal- or ketal-polyether) (PAPE) and at least one surfactant selected from alcohol ethoxylates, ethoxylated acetylenic diols, phosphate esters and dialkyl sulfosuccinates. This invention further relates to the use of these aqueous dispersions in water-borne coating compositions.

BACKGROUND OF THE INVENTION

Associative thickeners are generally water-soluble or water-dispersible polymers bearing a small amount of hydrophobic groups. They are widely used to control rheology and application properties of a wide variety of aqueous systems. One major application area for associative thickeners is in water-borne coatings. It is well known that associative thickeners that are used as rheology modifiers in water-borne coatings, are difficult to prepare in the form of highly concentrated aqueous solutions with such a low viscosity so as to allow ease of pouring, pumping and dosing into aqueous systems such as water-borne protective coatings. Mechanism by which associative thickeners may thicken aqueous phase may involve hydrophobic associations between the hydrophobic groups in the thickener molecules and/or interaction of the associative thickeners with hydrophobic components present in the water-borne coatings compositions. The various types of associative thickeners are based on

modified-natural polymers , such as cellulose ethers that have been hydrophobically-modified, synthetic polymers, such as hydrophobically-modified ethoxylated polyurethanes (HEURs), hydrophobically-modified alkali-soluble emulsions (HASEs) and hydrophobically-modified poly(acetal- or ketal-polyethers) (HM-PAPEs). The paint performance properties of water-borne coatings formulated with the associative thickeners vary in the most fundamental properties such as thickening efficiency, sag, leveling and film build (ICI viscosity).

Synthetic associative thickeners in recent years have gained an increased importance, particularly in controlling the rheology of water-borne coatings and latex paints. Since synthetic associative thickeners are prepared from basic chemicals, they can be prepared with certain properties in mind. In other words, from the ground up they can be tailored for the desired properties. Synthetic associative thickeners serve several roles in aqueous systems. In latex paints and water-borne coatings, for instance, the thickener provides improved stability and pigment suspension, and improved rheological and application properties. In personal care products, the thickeners provide improved body, feel, smoothness and richness of the product, making the product aesthetically more pleasing. In other industries, the synthetic associative thickeners are used to improve other desired properties.

Control of polymer solution viscosity and possibility to incorporate polymers in solution at high percent of solids content with relatively low viscosity are important requirements from a manufacturing and application standpoint. These requirements allow balancing overall cost of product use and achieving the proper procedures for product incorporation into the application formulation. Examples of these synthetic associative thickeners that are used as rheology modifiers in water-borne coatings include hydrophobically modified ethoxylated urethane (HEUR). hydrophobically modified alkali-soluble emulsion (HASE), hydrophobically modified polyethylene glycol (HM-PEG) and hydrophobically modified poly(acetal- or ketal-polyether) (HM-PAPE).

Because of intermolecular association through their hydrophobes, aqueous solutions of associative thickeners exhibit high viscosities even at lower concentrations. To suppress the solution viscosity of various types of associative thickeners, viscosity suppressing aids, such as propylene glycol, butyl carbitol, cyclodextrins and surfactants are used (see US 6,063,857; US 5,137,571; US 5,425,806; US 6,150,445; US 5,378,756; US 5,959,013; US 5574127; US 6162877). Typical useful viscosity ranges for these aqueous combinations of thickener and additive are about 1000 cps to 5000 cps. Typical desired polymer solid concentrations are in the range of about 15 to 30% by weight.

The HM-PAPE, manufactured and marketed by Hercules Incorporated under the trademark Aquaflow® are currently sold to customers in liquid form. Currently some of these products are sold as 25% active polymer solutions in a mixture of water and butyl carbitol.

The existing Aquaflow products are moderate to difficult to incorporate in a high gloss paint mix, having a styrene-acrylic binder. This problem also applies to solvent-free water-borne coatings with a pigment volume concentration (PVC) of 70% and containing a vinyl acetate/ethylene (VAc/E) latex.

From customer surveys, it was found that most latex paint manufacturers encountered difficulties while incorporating synthetic associative thickeners into a paint formula. Ideally, after the thickener is added to the base paint, the resulting paint mixture should be easy to stir and the thickener should manifest its thickening capacity very quickly, preferably within several minutes. In this way, the full viscosity of the paint is achieved fairly quickly and no further increase in viscosity occurs on storage.

The ease of incorporating thickener in latex paints is measured by recording the time the thickener starts to effectively thicken the paint formulation and by the time no further change in viscosity is observed. After incorporating

the thickener into the base paint, the appearance of the paint should be smooth, meaning there should be no lumps left behind. The viscosity of the resulting paint is then measured. In the paint industry, this viscosity is referred to as Stormer viscosity and measured in Krebs unit (KU).

Since associative thickeners contain hydrophobic groups, they have the capacity of forming intermolecular association through their hydrophobes. They can also adsorb onto the hydrophobic surfaces of dispersed particles, such as latex and pigments. As a result, the associative thickeners have a much greater thickening effect than the corresponding polymer having the same molecular weight with no hydrophobic groups. One method of solving the problem of high viscosity is known in the art. This involves dissolving the associating thickener in water and then adding the solution to the aqueous formulation. However, this approach restricts the amount of polymer that could be dissolved in a given amount of water without encountering very high viscosity. Another approach to prevent high viscosity buildup is to make a dispersion of the associative thickener normally with an organic solvent. However, this approach should be avoided since organic solvents are volatile and many of them can cause environmental damage. Yet another approach to reduce viscosity of aqueous solutions of associative thickeners is to add nonionic surfactants to aqueous solutions of associative thickeners.

Several patents are known that disclose the making of pourable aqueous solutions or dispersions of associative thickeners using surfactants. US Patent No. 5,425,806 describes an aqueous dispersion of an associative thickener with reduced volatile organic compound (VOC) that is pourable at 25° C. The dispersion includes 15-40 weight percent of an associative thickener (i.e., polyurethanes, polyesters, modified cellulosics, polyester urethanes, polyether alpha-olefins, and polyether polyols), 30-85 weight percent of water, and 1-30 weight percent of one or more anionic or nonionic surfactants. US Patent No. 5,378,756 discloses a thickener composition of a polyurethane polymer, a nonionic emulsifier and a compound that contains an acetylenic group (a triple bond) in the middle. US Patent No. 6,150,445 discloses an aqueous

concentrate of 10-50 weight percent of a polyurethane associative thickener and 1-25 percent of a nonionic surfactant containing ethyleneoxy and propyleneoxy groups. US Patent No. 6,063,857 discloses a composition of water, at least 5.0 weight percent of a neutralized hydrophobically modified alkali-soluble emulsion polymer and less than 0.5 weight percent of a surfactant. None of these prior art discloses the present invention.

BRIEF SUMMARY OF THE INVENTION

The present invention is directed to an aqueous dispersion of a hydrophobically modified poly(acetal- or ketal-polyether) (HM-PAPE) water, and a viscosity reducing agent of at least one surfactant of alcohol ethoxylates having a C9-12 alcohol component, an ethoxylated acetylenic diol surfactant, phosphate ester surfactant, a combination of alcohol ethoxylated with anionic dialkyl sulfosuccinate surfactant or a combination of alcohol ethoxylated with anionic phosphate ester surfactant.

This invention also relates to an aqueous protective coating containing the above referenced dispersion and optionally a latex.

This invention further comprehends an improved method of incorporating HM-PAPE thickener into a protective coating formulation wherein dissolution time of HM-PAPE is significantly reduced as compared to the dissolution time of HM-PAPE delivered as high solids solutions made using water alone or in conjunction with an organic solvent, such as butyl carbitol.

BRIEF DESCRIPTION OF THE DRAWINGS

Figure 1 shows a bar graph of viscosities of mixtures of dispersions of the present invention.

Figure 2 shows a bar graph of viscosities of blends of dispersions of the present inventions.

Figure 3 shows a line graph of viscosities versus shear rates for polymer and surfactant combinations.

DETAILED DESCRIPTION OF THE INVENTION

It has now been discovered that hydrophobically modified poly(acetal- or ketal-polyethers) (HM-PAPEs) can be effectively dispersed in water with as high as 40 wt %, preferably 30 wt %, solids concentration and yet have an acceptable tow viscosity with the addition of as low as 0.5-3.0 wt % of nonionic and/or anionic viscosity reducing agent.

ASSOCIATIVE THICKENERS

The types of associative thickeners that are within the scope of this invention are based on poly(acetal- or ketal-polyether ( PAPE) backbone. The thickener types include hydrophobically end-capped poly(acetal- ketal-polyether) and hydrophobically modified comb polymers described in US Patent 5,574,127 and 6,162,877 respectively. Another class of PAPE based associative thickeners that is also within the scope of the present invention includes alkylaryl glycidol ether modified PAPE (disclosed in non-provisional application serial number 11/031,187, entitled "Colorant Compatible Synthetic Thickener For Paint", filed January 7, 2005, for hydrophobically modified comb (or block) PAPE) (X-33487-45; X-33445-70). In addition, the dispersion can also include a mixture of the above PAPE based polymers and other commercially available associative thickeners, such as HEUR, HASE, HM-PEG and hydrophobically modified cellulose ethers.

The composition of the present invention has a poly(acetal- or ketal-polyether) (PAPE) backbone that is either linear or branched, with the linear one being preferred. The polyethers (as precursors for the final polymer) that can be used in this invention include any water soluble polyalkylene oxide or copolymers of polyalkylene oxides; the preferred polyether backbone is polyethylene oxide or water soluble copolymers of ethylene oxide with another co-monomer such as propylene oxide and butytene oxide.

In accordance with the present invention, the aqueous dispersion of the HM-PAPE is a hydrophobically end-capped poly(acetal- or ketal-polyether). The HM-PAPE has terminal hydrophobes and may also have pendant hydrophobes therein. The hydrophobes can be an alkyl moiety having 3 to 30 carbon atoms or an alkylaryl moiety such as methylphenyl group. The hydrophobe can be linear or branched. The pendant hydrophobes may hang down from the backbone in a uniform pattern, a random pattern, or in bunches.

The weight average molecular weight of the HM-PAPE polymer has an upper limit of 100,000, preferably 50,000, and more preferably 40,000. The lower limit of the molecular weight of the polymer is 3,000, preferably 4,000, and more preferably 8,000.

For a more detailed description of these associative polymers and processes of making them, for HM-PAPE, see US patent No. 5,574,127 and US Patent 6,162,877, and non-provisional patent application serial number 11/031,187, entitled "Colorant Compatible Synthetic Thickener For Paint", filed January 7, 2005, for hydrophobically modified comb (or block) PAPE, wherein the subject matter of both patents and patent application is incorporated herein by reference. The subject matter of all three of these patents and patent application will be referred to herein as "HM-PAPE".

VISCOSITY REDUCING AGENT

In accordance with the present invention, typical viscosity reducing agents include nonionic and anionic surfactants. Nonionic surfactants include alcohol ethoxylates (C10-(EO)6 - Iconol DA-6 (EO = ethylene oxide unit), Ethal DA-6 and Huntsman DA-6; C10-(EO)9 - Ethal DA-9; C9-11-(EO)6 - Rhodasurf 91-6), ethoxylated 2,4,7,9-tetramethyl-5-decyn-4,7-diol or Surfynol 465 (Air Products); C6 alkylglucoside (AG 6206, Akzo-Nobel); C8 alkylglucoside (AG 6202, Akzo-Nobel); C8-C10 alkylglucoside (AG 6210, Akzo-Nobel); C10-alcohol ethoxylate PEG (7EO), Biodac710 (Sasol); Cio-alcohol ethoxylate PEG (8EO), Biodac 810

(Sasol); Primary alcohol ethoxylate, C9-C12, PEO(6), Synperonic 91/6 (ICI); decyl glucoside, Plantacare 200 UP (Henkel).

Typical anionic surfactants include dialkyl sulfosuccinates (diamyl sulfosuccinate - Aerosol AY-100; diisobutyl sulfosuccinate - Aerosol IB-45; dioctyl sulfosuccinate - Aerosol OT); dihexylsulfosuccinate, Disponil SUS 1C 680, Henkel; phosphate ester - Strodex LFK-70. The less volatile solvent of interest includes Ecosoft PB or EPB (10.5 wt % VOC) product, that is tetraethylene glycol monobutyl ether, manufactured by Dow Chemical company, other less volatile solvents include butyl triglycol (53 wt % VOC) (DOW). The standard high VOC solvent that is used in the industry is butyl carbitol (BC) which has 100 wt % VOC. The VOC content of solvents are calculated according to EPA-24 test.

In the present invention, the viscosity reducing agent has an upper limit of 20 wt %, preferably 10 wt %. The lower limit can be as low as 0.5 wt %, preferably 1.0 wt %, and more preferably 3.0 wt %. It should also be noted that certain solvents can also be used as viscosity reducing agents.

WATER CONTENT

In accordance with the present invention, water can be present having an upper limit of 85 wt %, preferably 75 wt %, and more preferably 65 wt %.  The lower limit of the amount of water in the dispersion is 30 wt %, preferably 40 wt %, and more preferably 50 wt %. It should be understood that water is relative to the other ingredients in the dispersions and can vary somewhat depending on the various other ingredients present.

AQUEOUS PROTECTIVE COATINGS

In accordance with the present invention, HMPAPE or HM comb or block PAPE compositions can be used in film forming coating compositions such as water-borne coatings (i.e., lacquers, latex paints, etc.). In the latex paint, the pigment, for example, can be hydrated aluminum oxide, barium sulfate, calcium silicate, clay, silica, talc, titanium dioxide, or zinc oxide. The pigment is

determined by the desired results and the manufacturer. Generally, the ratio of the volume of pigment to the volume of total non-volatile material present in paint is referred to as the pigment volume concentration (PVC) which is normally expressed in percent. Latex paints have a PVC upper limit of 85, preferably 75, and more preferably 65. These latex paints have a PVC lower limit of 10 and preferably 20. More particularly, when the latex paint is high gloss paint, the PVC is from about 15 to about 30; when the paint is a semi-gloss paint, the PVC is from about 20 to about 35; and when it is a flat paint, the PVC is from about 40 to about 85. Also, for latex paints, the ICI viscosity should be above about 1.0, preferable above 1.5 Pa.s at 25° C for good performance.

The improved method of incorporating aqueous dispersions of HM-PAPEs of the present invention into protective coating formulations is to simply add the polymer dispersion to the coating formulation under agitation. It was surprising to find that the HM-PAPE polymer dissolution time was significantly reduced relative to the dissolution time of HM-PAPE in water alone, when it was delivered as an aqueous dispersion at ambient temperatures. Hence, the use of the aqueous dispersion of the present invention makes it easier and faster for incorporating the thickeners into paint formulations. It was found that the use of the aqueous dispersion of the present invention reduced the polymer dissolution time by about 30 %, and in some instances even up to about 50 %, as compared to the time needed when an aqueous solution of HM-PAPE was used, to thicken the coating formulation.

In accordance with the present invention, the incorporation of the HM-PAPE polymers into paint formulations using the dispersions of this invention achieves several advantages. 1) Lowering the active content from 25% to 17.5% of HM-PAPE in water/BTG (BTG =Butyl triglycol)/HM-PAPE dispersions of the present invention decreased dissolution time of the thickener in paint by 50%, when applied in a high gloss paint formulation. When applying the same dispersion in a flat paint formulation, dissolution time was reduced by 30%. 2) A further improvement in decreasing dissolution time by another 60% is obtained by using a dispersion of BTG and a surfactant (for example Surfynol®

465 product) as viscosity reducing agent. Again, in a high gloss paint formulation, the addition of Surfynol 465 surfactant to existing commercial Aquaflow NLS series polymers improves significantly the ease of incorporation. Addition of 1% Surfynol 465 surfactant reduces complete dissolution time of Aquaflow NLS 210 polymer in high gloss paint by 40%. Also, in a latex paint having a PVC of 70, the complete dissolution time of Aquaflow NLS 210 polymer is reduced by 35% upon addition of 1 wt % of Surfynol 465 surfactant to Aquaflow NLS 210 polymer dispersion.

Other ingredients that are commonly found in paints are binders (e.g., 100% acrylics, vinyl-acrylics, and styrene-acrylics), dispersants (e.g., polyphosphates, amino alcohols, and acrylic copolymers), defoamers (e.g., non-silicone and silicone types), wet-edge agents (e.g., ethylene glycol, propylene glycol, and hexylene glycol), preservatives (e.g., non-mercurial type) coalescing agents (e.g., glycol ethers/esters and surface-active agents), biocides, humectants, pH modifiers, and colorants.

For a more detailed understanding of the invention, reference can be made to the following examples which are intended as further illustration of the invention and are not to be construed in a limiting sense. All parts and percentages are by weight unless stated otherwise.

EXAMPLES

STANDARD PROCEDURES

A.  The following procedure was used to make aqueous dispersions of

polymers in the studied carrier solvents (Fig. 1-3 and Table 1-2 below):

1.	Solid polymer, water, and surfactant/solvent were combined in a vessel

and heated at 70-75" C for 1-2 hours until the mixture melted.

2.	The hot melt/dispersion was shaken for 1 min and placed on a rotating

wheel at room temperature for 2-3 hours.

3.	If a sample was not completely dissolved after 2-3 hours, the sample was

mixed by hand with a spatula and then steps 1 and 2 were repeated. 2-3

drops of glacial acetic acid were added to the dispersion to bring the pH to~7.1.

4. The rheology of the dispersed polymer was measured as described in the foot note of 

Table 1.

B.  A second method used to prepare samples used in Examples 23 to 27 was to ground the experimental HM-PAPE prior to dissolution with a Retch-sieve fitted with a 0.5 mesh screen. The powder was sieved through a screen size number 30 and particles larger than number 30 screen size that were contained on the screen were discarded. Solutions were prepared by weighing the ingredients and mixing overnight using an anchor shaped stirrer. In the case of using commercially available HM-PAPEs (i.e., Aquaflow NLS 200 and Aquaflow NLS 210 products) the additives were weighed and stirring was done with an anchor shaped stirrer at the highest speed for 15 minutes. The samples were allowed to equilibrate in a water bath at 25° C after preparation.

The Brookfield viscosities of the aqueous dispersions of the invention that were made up using the above mentioned procedure B were measured and were recorded in the graphs or Tables as noted below.

Preparation of HM-block (or comb)-PAPE polymers:

X33487-45 (PAPE, 8.6% of glycidyl 2-methyl phenyl ether). A mixture of polyethylene glycol (molecular weight ~ 8000) (600 g) and sodium hydroxide pellets (12 g) was heated at 80°C for 1 hr. Dibromomethane (8.8 g) was added and the resulting reaction mixture was stirred for 1 hr. Glycidyl 2-rnethyl phenyl ether (87 g) was added and the reaction temperature was kept at 120°C for 4 hrs. The product was collected after the reaction was cooled to room temperature. SEC analysis showed that the product is a polymer with a number average molecular weight (Mn) of 21,000.1H NMR analysis gave the amount of hydrophobe incorporated of 8.6% by weight.

X33445-70 (PAPE, 10.8% of glycidyl 2-methyl phenyl ether)

Similarly, using the process for X33487-45, the sample X33445-70 was prepared with 600 g of 8,000 Mn PEG, 12 g of NaOH, 6.2 g of dibromo-methane and 107 g of glycidyl 2-methyl phenyl ether. The product has a molecular weight (Mn) of 12,600, and a hydrophobe content of 10.8% by weight.

HM-PAPE polymers (NLS-200 and NHS-300) are commercial products marketed by Hercules Incorporated under the trademarks Aquaflow NLS-200 and Aquaflow NHS-300.

Preparation of n-Butyl - (EO)7.5-Me new molecule

100 grams of Carbowax 350 product (Me-(EO)7.5), was heated with 15 grams of NaOH for 1 hour at 80° C. Then, 50 grams (0.36 mol) of butyl bromide was added to the mixture and was kept at 80° C for 2 hours, then at 100° degree C for 4 hours. After cooling, the mixture was filtered twice to remove salt. A total amount of 130 grams of product was collected, designated further as X-33564-8A.

Typical surfactants used in the Examples include alcohol ethoxylates (C10-(EO)6 - Iconol DA-6, Ethal DA-6 and Huntsman DA-6; C10-(EO)9 - Ethal DA-9; C9-11-(EO)6- Rhodasurf 91-6), dialkyl sulfosuccinates (diamyl sulfosuccinate - Aerosol AY-100; diisobutyl sulfosuccinate - Aerosol IB-45; dioctyl sulfosuccinate - Aerosol OT), ethoxylated 2,4,7,9-tetramethyl-5-decyn-4,7-diol or Surfynol 465, phosphate ester - Strodex LFK-70. The low VOC solvent of interest includes Ecosoft PB or EPB product (tetraethylene glycol monobutyl ether), marketed by the Dow Chemical company.

EXAMPLES 1 TO 22

The A standard procedure was used to prepare the test samples for these Examples and were reported in Figures 1 to 2 and Tables 1 and 2.

Figure 1 and 2 below show viscosity of various mixtures that are part of this invention. Either 20% NLS-200 (C16PAPE), Fig. 1, or 20% 2:1 wt/wt blend

based on NHS-300 (C12-PAPE) / X-33487-45 (see below) was used in these Examples.

In Fig. 1, 20% NLS-200 active mixture in water resulted in gel/paste formation. The use of the chosen surfactants as additives at only (5-8) wt % level allowed reducing 20% NLS-200 dispersion viscosity down to 1,000-6,000 cps level.

In Fig. 2, 20% 2:1 wt/wt blend based on NHS-300 (C12-PAPE) / X-33487-45 produced a gel/paste in water. The use of the chosen surfactants as additives at only 5-8 wt % level allowed reducing 20% blend dispersion viscosity down to 2,000-4,000 cps level.

Fig. 3 below shows viscosity of NLS-200 (solid-C16-PAPE) in water-butyl carbitol mixture as the control as well as HM-block-PAPE (X-33445-70) polymer in water-Ecosoft PB, water-Ecosoft PB - Aerosol OT and water-AOT mixtures as part of this invention.

A mixture of 25% active HM-block-PAPE in water with 15% added AOT surfactant resulted in gel formation. The mixture of 25% active HM-block-PAPE in water with 15% added EPS solvent produced a high viscosity, in the range of 14,000-10,000 cps depending on shear rate.

However, quite unexpectedly, the mixture of 25% active HM-block-PAPE in water with 10% added EPB (low VOC) solvent and 5% added AOT surfactant produced a very low 2000 cps viscosity. The solution viscosity was even lower than the viscosity of a commercial NLS-200 product made with the addition of 15% of high volatile organic solvent, butyl carbitol (see Figure 3).

Thus, a synergy in viscosity reduction of HM-block-PAPE was observed for a combination of Ecosoft PB (tetraethylene glycol mono butyl ether) and Aerosol OT (AOT).

Table 1 below shows viscosity data for 2:1 wt/wt blend based on NHS-300 (C12-PAPE) / X-33487-45 (see below) in the mixture with a single surfactant or a blend of surfactants as part of this invention.

In the cases of all three nonionic surfactants used as the additives to reduce blend viscosity, additional benefits were observed in combining this surfactant with AOT surfactant. The viscosity of the blend in combination of surfactant/additive-AOT was lower than for each individual component, i.e., AOT or additive used alone at the same concentration as total (AOT + additive) concentration.

Thus, a synergy in viscosity reduction of the blend is observed for a combination of nonionic alcohol ethoxylated surfactants and Aerosol OT.

Table 2 below shows viscosity data for 20% NLS-200 (C16-PAPE; commercial lot# F-05178-AT 02, see below) in low EPB - Water solvent mixture, in Strodex LFK-70 - Water mixture, in EPB - Strodex LFK-70 -Water, in EPB -Iconol DA-6 - Water mixtures as well as for 20% NHS-300 just in Water and in Strodex LFK-70 - Water mixture.

The control sample - 20% HM-PAPE (NLS-200) did not dissolve in water and forms a paste/gel.

The addition of either surfactants alone (nonionic alcohol ethoxylate -Iconol DA-6 or anionic phosphate ester Strodex LFK-70) or their combination with low VOC solvent - EPB allowed to disperse and dramatically decrease viscosity of the final mixture resulting in the formation of polymer concentrate with the viscosity in the range of 1,000 - 3,000 cps.

The above given additional Examples further illustrate efficiency of the chosen surfactants and selected surfactant-EPB combinations for suppressing viscosity of the HM-PAPE rheology modifiers.

Polymer characteristics are:

-	NLS-200 (solid-C16-PAPE: synthesis described in US 6,809,132 B2; Oct. 26,

2004) - Mn= 18,000; Mw=33,000 ; lot# F-04063-B; Mn= 18.7K; Mw= 33,800 ;

lot# F-05178-AT 02 - both slightly lower Mw than regular batch.

-	NHS-300 (solid-C12-PAPE: synthesis described in US 6,809,132 B2; Oct. 26,

2004) - Mn=15,400; Mw=27,000 - lower Mw; lot # F-04061-A; and Mw=

35,000-38,000; lot# P-01016A 02.

-	HM-block-PAPE X-33487-45: Mn=21,100; Mw=38,000 - regular Mw;

MePhGly ether- "blocky" hydrophobe: 8.2 wt% or 5.3 moles per-OH mole;

-	HM-block-PAPE 33445-70: MePhGly ether - "blocky" hydrophobe: 10.8 wt%

or 4.1 moles per-OH mole; Mn=12,600; Mw= 18,400-lower Mw.

Solvents and surfactants in the Examples were marketed by Dow (Ecosoft PB), Cytec Co. (Aerosol OT- 75% active and Aerosol AY-100), BASF (Iconol DA-6; Plurafac B-26), Huntsman (DA-6), Air Products (Surfynol 465), Ethox Co. (Ethal DA-9), RhodiaCo. (Rhodasurf 91-6 and Rhodasurf LA-12), Dexter Chemical Company (Strodex LFK-70; 70% active) as well as synthesized in-house (new molecule).

TABLE 1:

Surfactant-surfactant efficacy: additional examples

(Table  Removed)

* 2:1Blend-NHS-300:HM-b-PAPE(-45) at 25wt% in Water(60%)-Surfactant(10%)-AOT(5%); Viscosity for surfactant-surfactant additive are given at 85 s-1; 7400cps-15% AOT control

Where CP stands for cloud point.

Controlled stress rheometer AR-1000 in shear sweep mode was used with cone and plate geometry at 25° C to generate viscosity profiles (Fig. 1-3, Table 1-2). Viscosities are given at about 8-10 s"1 (Fig. 1-2 and Table 1-2).

TABLE 2 

Surfactant and surfactant- low VOC solvent efficacy: additional examples.

(Table  Removed)

Note: Here Strodex LFK-70 concentration was expressed per product as is, i. e. w/o correction for 70% activity.

The dissolution rate can be monitored via the thickening efficiency and the time it took to achieve the right viscosity having a smooth appearance in paint (no lumps).

The standard procedure B was used to prepare and evaluate the test samples for Examples 23 to 27, below.

EXAMPLE 23

Ease of incorporation of HMPAPE "NLS 200" mixtures in HG 5 high gloss paint compared to commercial Aquaflow NLS 200

(Example  Removed)

The improvement in ease of incorporation is thus seen via samples TK 57 and TK 58 which show that the present invention dispersion gives the same thickenings efficiency as commercial NLS 200, but require significant less time to dissolve in paint mix.

There is an effect of active content of the thickener, when comparing TK 52 to TK 54, the ease of incorporation is easier when using a lesser amount of HMPAPE in the mixture.

But even a further improvement is possible when using a mixture of BTG/Surfynol 465 instead of BTG as a single viscosity reducing agent as demonstrated in example 23; compare TK 54 to TK 57 and TK 58.

Example 24

Ease of incorporation of HMPAPE "NLS 200" mixtures in HG 5 high gloss paint compared to commercial Aquaflow NLS 200

(Example  Removed)

Example 25

Ease of incorporation of HMPAPE "NLS 210" mixtures in HG 5 high gloss paint compared to commercial Aquaflow NLS 210

(Example  Removed)

The invention is also applicable to a HMPAPE carrying a longer alkyl chain than then HMPAPE in Aquaflow NLS 200 as is shown in Example 25. Again, the thickeners were evaluated in a high gloss paint, having a

styrene/acrylic binder. The ease of incorporation is significantly improved when using a mixture of Surfynol 465 and BTG as viscosity reducing agents (compare TK 55 to TK 62).

The invention is also applicable to Commercial NLS types: addition of 1 wt % Surfynol 465 to Aquaflow NLS 210 decreases the complete dissolution time of the thickener by 40%.

Table 3 Formulation of a high gloss paint (HG5)

(Table  Removed)

This invention is also applicable for flat paint formulations. This is rather unexpected since the interaction of associative thickener is flat paints is quite different from that in gloss paint.

Example 26

Ease of incorporation of HMPAPE "NLS 200" mixtures in PVC 70 SF/Mowllith LDM 1871 paint

Example 26

Ease of incorporation of HMPAPE "mixtures in PVC 70 SF/Mowilith LDM 1871 paint

(Example  Removed)

Example 27

Ease of incorporation of HMPAPE "NLS 210" mixtures in PVC 70 SF/Mowllith LDM 1871 paint

(Table  Removed)

Table 4: Paint formulation PVC 70 Solvent free Mowilith LDM1871 paint

(Table  Removed)

While the invention has been described with respect to specific embodiments, it should be understood that the invention should not be limited thereto and that many variations and modifications are possible without departing from the spirit and scope of the invention.

We Claim:

1. An aqueous polymer dispersion comprising

a) hydrophobically modified poly(aceta1- or ketal-polyether) (HM-PAPE) in the range of

from 15 wt%to40wt%,

b) water in the range of from 30 wt % to 85 wt %, and

c) a viscosity reducing agent in the range of from 0.5 wt % to 30 wt % selected from the

group consisting of

i) an ethoxylated alcohol having a hydrocarbon moiety component,

ii) an ethoxylated acetylenic diol,

iii) a phosphate ester,

iv) a combination of an ethoxylated alcohol and an anionic dialkyl sulfosuccinate, and

v) a combination of ethoxylated alcohol and an anionic phosphate ester

wherein viscosity of the dispersion is reduced 20% down to 1,000 to 6,000 cps.

2. The aqueous dispersion as claimed in claim 1, wherein the HM-PAPE has a weight average

molecular weight (Mw) upper limit of 100,000.

3. The aqueous dispersion as claimed in claim 1, wherein the HM-PAPE has a weight average

molecular weight (Mw) upper limit of 50,000.

4. The aqueous dispersion as claimed in claim 1, wherein the HM-PAPE has a weight average

molecular weight (Mw) upper limit of 40,000.

,5. The aqueous dispersion as claimed in claim 1, wherein the HM-PAPE has a weight average

molecular weight (Mw) lower limit of 3,000.

6. The aqueous dispersion as claimed in claim 1, wherein the HM-PAPE has a weight average

molecular weight (Mw) lower limit of 4,000.

7. The aqueous dispersion as claimed in claim 1, wherein the HM-PAPE has a weight average

molecular weight (Mw) lower limit of 8,000.

8. The aqueous dispersion as claimed in claim I, wherein the HM-PAPE is a hydrophobically

end-capped poly(aceta1- or ketal-polyether).

9. The aqueous dispersion as claimed in claim 1, wherein the HM-PAPE is a hydrophobically

end-capped poly(aceta1- or ketal-polyether) that has end-caps as well as pendant hydrophobes

therein.

10. The aqueous dispersion as claimed in claim 1, wherein the HM-PAPE is a hydrophobically

modified poly(aceta1- or ketal-polyether) that has C3-C30 alkyl hydrophobes therein.

11. The aqueous dispersion as claimed in claim 1, wherein the HM-PAPE is a hydrophobically

end-capped poly(aceta1- or ketal-polyether) that has CI2-Cl8a lkyl hydrophobes therein.

12. The aqueous dispersion as claimed in claim 1, wherein the HM-PAPE is a hydrophobically

end-capped poly(aceta1- or ketal-polyether) that has alkylaryl hydrophobes therein.

13. The aqueous dispersion as claimed in claim I, wherein the HM-PAPE is a hydrophobically

end-capped poly(aceta1- or ketal-polyether) that has methylphenyl hydrophobes in bunches

therein.

14. The aqueous dispersion as claimed in claim 1, wherein the viscosity reducing agent is

ethoxylated 2,4,7,9-tetramethyl-5-decyn-4,7-diol.

15. The aqueous dispersion as claimed in claim 1, wherein the viscosity reducing agent is a

phosphate ester.

16. The aqueous dispersion as claimed in claim 1, wherein the viscosity reducing agent is alcohol

ethoxylates C10-(EO)6.

17. The aqueous dispersion as claimed in claim 1, wherein the viscosity reducing agent is a

combination of an ethoxylated alcohol and an anionic dialkyl sulfosuccinate and wherein the

ethoxylated alcohol is a tetraethylene glycol monobutyl ether.

18. The aqueous dispersion as claimed in claim 1, wherein the viscosity reducing agent is C9-, 1-

(E0)6.

19. The aqueous dispersion as claimed in claim 1, wherein butyltriglycol is also present.

20. An aqueous polymer dispersion as claimed in any of the preceding claims as and when used

in an aqueous protective coating composition optionally comprising a latex selected from the

group of 100% acrylics, vinyl-acrylics, and styrene-acrylics and/or a pigment

selected from the group consisting of hydrated aluminum oxide, barium sulfate, calcium silicate,

clay, silica, talc, titanium dioxide, zinc oxide, and mixtures thereof.

21. The aqueous polymer dispersion as claimed in claim 20, wherein the aqueous protective

coating has a pigment volume concentration (PVC) ranging from 10% to 85%.

22. The aqueous polymer dispersion as claimed in any of the preceding claims as and when used

to incorporate HM-PAPE polymer into a protective coating formulation comprising adding the

aqueous dispersion to the coating formulation while concurrently stirring the formulation,

wherein the polymer dissolution time is significantly reduced.	

Documents:

				4157-delnp-2007-Abstract-(18-06-2013).pdf

				4157-delnp-2007-abstract.pdf

				4157-delnp-2007-Claims-(12-12-2013).pdf

				4157-delnp-2007-Claims-(18-06-2013).pdf

				4157-delnp-2007-claims.pdf

				4157-delnp-2007-Correspondence Others-(07-05-2013).pdf

				4157-delnp-2007-Correspondence Others-(08-01-2014).pdf

				4157-delnp-2007-Correspondence Others-(12-12-2013).pdf

				4157-delnp-2007-Correspondence Others-(18-06-2013).pdf

				4157-delnp-2007-correspondence-others.pdf

				4157-delnp-2007-description (complete).pdf

				4157-delnp-2007-form-1.pdf

				4157-delnp-2007-Form-18-(12-11-2008).pdf

				4157-delnp-2007-form-2.pdf

				4157-delnp-2007-Form-3-(18-06-2013).pdf

				4157-delnp-2007-form-3.pdf

				4157-delnp-2007-form-5.pdf

				4157-delnp-2007-GPA-(07-05-2013).pdf

				4157-delnp-2007-pct-101.pdf

				4157-delnp-2007-pct-210.pdf

				4157-delnp-2007-pct-237.pdf

				4157-delnp-2007-pct-308.pdf

				4157-delnp-2007-Petition-137-(07-05-2013).pdf

				4157-delnp-2007-Petition-137-(18-06-2013).pdf

				4157-delnp-2007-Petition-138-(07-05-2013).pdf

« Previous Patent

Next Patent »

Patent Number	263748	

Indian Patent Application Number	4157/DELNP/2007	

PG Journal Number	47/2014	

Publication Date	21-Nov-2014	

Grant Date	18-Nov-2014	

Date of Filing	01-Jun-2007	

Name of Patentee	HERCULES INCORPORATED	

Applicant Address	1313 NORTH MARKET STREET, HERCULES PLAZA, WILMINGTON, DELAWARE 19894-0001,USA	

Inventors:

#	Inventor's Name	Inventor's Address	

1	KIRILL N. BAKEEV	5 WILDFLOWER CIRCLE, NEWARK, DE 19702, USA	

2	JAMES B. BINDER	19-B WEST GRANT STREET, WOODSTOWN, NJ 08098, USA	

3	THEO KLOOTWIJK	KERKBUURT 22, NL-3354 XK PAPENDRECHT, THE NETHERLANDS	

4	DIRK KRUYTHOFF	JOHANNA NABER-ERF 422, NL-3315 HM DORDRECHT, THE NETHERLANDS	

5	BETTY MAAGDENBERG-ROELS	VAN RENESSEBORCH 8, NH-3341 RD.H.I. AMBACHT, THE NETHERLANDS	

6	TUYEN T.NGUYEN	41 CELESTIAL WAY, NEWARK, DE 19711, USA	

7	JEFFERY K.POLITIS	2318 CHERRY LANE, ARDEN, DE 19810, USA	

8	WILLIMIEN G.SALOMONS	BOLLARDVEEN 9, NL-4651 GN STEENBERGEN AB, THE NETHERLANDS	

PCT International Classification Number	C08L 59/00	

PCT International Application Number	PCT/US2005/040821	

PCT International Filing date	2005-11-09	

PCT Conventions:

#	PCT Application Number	Date of Convention	Priority Country	

1	60/636,268	2004-12-15	U.S.A.	

2	60/634,500	2004-12-09	U.S.A.	

© All Indian Patents, 2013-2021.

  Patent data available in the public domain from Indian Patents Office, Department of Industrial Policy and Promotions, Ministry of Commerce and Industry, Government of India.
