Repository: anandvc/allindianpatents

File: patents/263756-method-of-manufacturing-electric-resistance-welding-pipe-having-excellent-characterization-of-welded-seam.html (part 1 of 2)
Indian Patents. 263756:METHOD OF MANUFACTURING ELECTRIC RESISTANCE WELDING PIPE HAVING EXCELLENT CHARACTERIZATION OF WELDED SEAM

Indian Patents

Recently Granted Patents

  Recently Published Patents

Title of Invention	METHOD OF MANUFACTURING ELECTRIC RESISTANCE WELDING PIPE HAVING EXCELLENT CHARACTERIZATION OF WELDED SEAM

Abstract	A method of manufacturing an electric resistance welding pipe is provided, in which a lateral edge shape is made to be an appropriate shape immediately before electric resistance welding is performed, thereby penetrators are securely removed during the electric resistance welding, consequently an electric resistance welding pipe having excellent characterization of welded seam can be obtained. A fin shape in finpass forming is printed to lateral edges of a strip, thereby the lateral edges of the strip are shaped with predetermined tapering.	

Full Text	Description

Method of Manufacturing Electric Resistance Welding Pipe

Having Excellent Characterization of Welded Seam

Technical Field

The present invention relates to a method of

manufacturing a pipe required to have toughness of weld such

as line pipe for oil well, or a pipe required to have strength

of weld such as casing for oil well.

Background Art

Generally, pipes are roughly classified into welding

pipes and seamless pipes. An electric resistance welding pipe

as one of the welding pipes is manufactured by curling a sheet

by roll forming or the like, and then confronting each edge

and welding. In the welding pipes, toughness and strength of

weld are generally bad compared with those of a mother strip.

In any case of using a pipe, it is a problem to insure toughness

and strength of weld for each application.

For example, since a line pipe for transporting crude

oil or natural gas is often laid in the cold latitudes, low

temperature toughness is essentially concerned. Moreover,

strength is importantly concerned with a casing for protecting

a mining pipe in an oil well for mining crude oil.

Typically, a hot-rolled sheet (strip) to be a mother

strip of an electric resistance welding pipe is designed in

composition or subjected to heat treatment in consideration

of properties of the mother strip after pipe manufacturing in

order to secure properties of the mother strip such as toughness

and strength.

However, since characterization of welded seam is

largely dependent on an electric resistance welding method

compared with the composition design or heat treatment of the

mother strip, improvement in welding technique is important.

As a cause of defective electric resistance welding,

oxides called penetrators are given, which are generated on

an edge of a welding sheet material. In many cases, the

penetrators are not discharged from the edge along with melting

steel during electric resistance welding and remained thereon,

and the remained penetrators cause reduction in toughness,

leading to insufficient strength.

Thus, to remove the penetrators from weld, earnest

investigation has been made so far on an active discharging

technique of melting steel from lateral edges of a strip to

be welded in the weld. For example, patent document 1 or patent

document 2 describes an example of investigation on a shape

of each lateral edge of the strip. In the example, it is

intended that the lateral edge of the strip, which is typically

formed in an approximately rectangular shape by slitting or

edge shaving, is processed in shape before electric resistance

welding is performed such that the processed shape of the

lateral edge improves discharge of melting steel during welding.

This is summarized as follows.

That is, a basic manufacturing line of the electric

resistance welding pipe is as shown in Fig. 1. The

manufacturing line of the electric resistance welding pipe has

a configuration where a strip 10 is uncoiled from an uncoiler

1; then the strip is reformed to be flat by a leveler 2; then

the strip 10 is gradually rounded by a roll forming machine

4; then right and left, two lateral edges of the rounded strip

10 are welded by electric resistance welding using an electric

resistance welder including an induction heating section 5 and

a squeeze roll (electric resistance welding section) 6 so that

the strip is formed into a pipe 30; then a weld bead portion

of the pipe 30 is cut by a bead cutter 7; then the pipe 30 after

cutting is adjusted in outer diameter by a sizer 8; and then

the pipe is cut out into a predetermined length by a pipe cutter

9. The roll forming machine 4 has a predetermined number of

finpass forming stands 3 that constrain a strip edge that has

been rounded in a last stage to shape it into an approximate

round, the stand 3 including a first stand 3a and a second stand

3b herein.

In the technique described in the patent document 1, as

shown in Fig. 5A showing a cross section diagram and Fig. 5B

showing a partial detail diagram thereof, in the finpass

forming first-stand 3a, a part of a lateral edge of the strip

10	formed into the pipe shape is contacted to a fin of a finpass

hole-shape roll so as to shape tapering on a lateral edge to

be an edge at an inner surface side of the pipe as shown in

Fig. 5C, and as shown in Fig. 5D showing a cross section diagram

and Fig. 5E showing a partial detail diagram thereof, in the

finpass forming second-stand 3b, another part of the lateral

edge of the strip 10 is contacted to the fin so as to shape

tapering on a lateral edge to be an edge at an outer surface

side of the pipe as shown in Fig. 5F, and thus an X-groove is

formed. An angle of a fin of each of the finpass forming

first-stand 3a and the finpass forming second-stand 3b is a

typical one angle.

In the technique described in the patent document 2, as

shown in Fig. 6A showing a cross section diagram, an edger roll

11	is arranged at an upstream side of a finpass forming stand,

and the edger roll 11 is used to reduce a lateral edge of the

strip 10 formed into the pipe shape so as to shape tapering

on the lateral edge of the strip 10 as a whole as shown in Fig.

6B, and as shown in Fig. 6C showing a cross section diagram

and Fig. 5D showing a partial detail diagram thereof, in a

finpass forming stand 3, a part of the lateral edge of the strip

10 is contacted to a fin of a finpass hole-shape roll, thereby

a lateral edge to be an edge at an outer surface side of the

6E

pipe is shaped to be a vertical surface as shown in Fig. 6E.

Patent documents 3 to 5 describe examples of investigating a

shape of a strip edge. That is, it is intended that a strip

edge, which is typically formed in an approximately rectangular

shape by slitting or edge shaving, is tapered before roll

forming such that the processed edge shape improves discharge

of melting steel during welding.

Patent document 1: JP-A-57-031485

Patent document 2: JP-A-63-317212

Patent document 3: JP-A-2001-170779

Patent document 4: JP-A-2001-259733

Patent document 5: JP-A-2003-164909

Disclosure of the Invention

However, the inventors investigated the method described

in the patent document 1, as a result, they found that even

if the amount of upset in finpass forming was greatly changed,

it was significantly difficult to contact only a part of the

lateral edge of the strip 10 to the fin of the finpass hole-shape

roll. This is because since the lateral edge of the strip 10

was slightly work-hardened in a previous forming process, the

whole lateral edge of the strip is easily deformed along the

fin so as to perfectly fill the fin portion, consequently a

shape of the fin is printed to the lateral edge of the strip.

As a result, the lateral edge of the strip 10 is not in a desired

shape immediately before electric resistance welding is

performed, and in an extreme case, the lateral edge is in a

flat shape having a slope at only one side.

Moreover, the inventors investigated the method

described in the patent document 2, as a result, they confirmed

the following. That is, to shape tapering to the whole lateral

edge of the strip 10 using the edger roll 11 during roll forming

(at the upstream side of the finpass forming stand) , since the

edger roll, of which the diameter is gradually increased from

a pipe outer-surface side to a pipe inner-surface side, needs

to be used for forming as described in the patent document 2,

a lateral edge to be an edge at the pipe inner-surface side

is shaved by the edger roll, which may problematically induce

pads called "whisker". Furthermore, since large reaction

force that opens the pipe-shaped strip 10 outward is exerted

in a cross section direction of the strip 10 to be subjected

to roll forming, pressure between the edger roll 11 and the

lateral edge of the strip 10 is necessarily reduced. As a

result, as in the patent document 1, the strip is hardly

work-hardened through reduction of the lateral edge by the

edger roll, and even if the amount of upset is reduced in

subsequent finpass forming, the strip substantially fills the

fin portion, therefore it is difficult that the lateral edge

of the strip 10 is shaped as described in the patent document

2, consequently the tapering is completely eliminated, and the

edge becomes flat.

The invention was made in the light of the above

circumstance, and an object of the invention is to provide a

method of manufacturing an electric resistance welding pipe,

in which a lateral edge shape can be made into an appropriate

shape immediately before electric resistance welding is

performed, thereby melting steel is sufficiently discharged

during electric resistance welding so that penetrators are

securely removed, consequently an electric resistance welding

pipe having excellent characterization of welded seam can be

obtained.

As described before, in the prior art described in the

patent document 1 or 2, a part of the lateral edge of the strip

is pressed against the fin of the finpass hole-shape roll to

shape the tapering to the lateral edge of the strip. However,

according to the investigation, the inventors understood that

even if the finpass hole-shape roll was not wholly filled with

the strip in a circumferential direction, when the strip was

loaded into the finpass hole-shape roll, the lateral edge was

highly pressurized by the fin, so that the fin portion was

perfectly filled with the lateral edge. That is, they

understood that when the strip was loaded into the finpass

hole-shape roll, a lateral edge portion of the strip being

contacted to the fin and a laterally central portion of the

strip (portion of a bottom of the pipe-shaped strip) situated

approximately 180 degrees opposite to the lateral edge portion

were in a beam deflection condition, so that reaction force

of the strip that acted to bend the cross section of the

pipe-shaped strip into an arcuate shape was greatly exerted,

consequently even if the strip did not fill the finpass

hole-shape roll, large compression force was exerted on the

lateral edge of the strip in the circumferential direction,

as a result, the lateral edge of the strip was

highly-pressurized by the fin, and consequently a shape of the

fin was directly printed to the lateral edge of the strip.

Thus, the inventors noticed a phenomenon that the lateral

edge of the strip was highly-pressurized by the fin in the

finpass forming, and conceived a method of shaping the

predetermined tapering on the lateral edge of the strip by

actively using the phenomenon. That is, they found that when

the fin was shaped with two or more stages of tapering, even

if the amount of upset in finpass forming was small, the lateral

edge of the strip was able to be shaped with desired tapering,

thereby the lateral edge of the strip was able to be shaped

with appropriate tapering immediately before electric

resistance welding was performed.

Moreover, the patent document 5 discloses various

chamfer shapes that facilitate adjustment of confronting

pressure. However, it does not make any description on a point

of discharging penetrators along with melting steel, and a

point of improving characterization of welded seam

(particularly low temperature toughness) by such penetrator

discharging. Therefore, it is completely unclear that which

shape may improve the characterization of welded seam

(particularly low temperature toughness) among the various

chamfer shapes disclosed therein.

The invention is based on the above consideration, and

has the following features.

1.	A method of manufacturing an electric resistance

welding pipe having excellent characterization of welded seam,

characterized in that in a process where a strip is subjected

to forming, and edges are confronted, and welded by electric

resistance welding to form a pipe, edges at either of top and

bottom sides of the strip, or edges at both of the top and bottom

sides of the strip are shaped with tapering before the electric

resistance welding is performed.

2.	A method of manufacturing an electric resistance

welding pipe having excellent characterization of welded seam,

characterized in that in finpass forming of a roll forming

process, a fin shape having two or more angles is used to print

the shape to edges of a strip to shape tapering on the edges.

3.	The method of manufacturing the electric resistance

welding pipe having excellent characterization of welded seam

according to the previous section 1 or 2, characterized in that

edges at one side in a thickness direction of the strip are

round-shaped.

4 . The method of manufacturing the electric resistance

welding pipe having excellent characterization of welded seam

according to the previous sections 1 to 3, characterized in

that edges at an inner diameter side of the strip are shaped

with tapering in a former stage of finpass forming, and edges

at an outer diameter side of the strip are shaped with tapering

in a latter stage of the finpass forming.

5.	The method of manufacturing the electric resistance

welding pipe having excellent characterization of welded seam

according to the previous sections 1 to 4, characterized in

that the edges are shaped with the tapering in finpass forming

including at least a finpass last-stand.

6.	The method of manufacturing the electric resistance

welding pipe having excellent characterization of welded seam

according to the previous sections 1 to 5, characterized in

that in tapering of the strip after finpass forming, an angle

from a surface of strip edge toward vertical direction is in

a range of 25 degrees to 50 degrees, and length of a

perpendicular from starting position to end position shaped

the tapering at one side is 20% to 45% of thickness.

7.	The method of manufacturing the electric resistance

welding pipe having excellent characterization of welded seam

according to the previous sections 1 to 6, characterized in

that electric resistance welding is performed while non-active

gas or deoxidation gas is blown.

8 . The method of manufacturing the electric resistance

10

welding pipe having excellent characterization of welded seam

according to the previous sections 1 to 7, characterized in

that electric resistance welding is performed with a

confronting angle between edges of a sheet being from -1 degree

to +1 degree.

9. The method of manufacturing the electric resistance

welding pipe having excellent characterization of welded seam

according to the previous sections 1 to 8, characterized in

that electric resistance welding is performed with a vee angle

shaped by strip edge being from 2 degrees to 8 degrees.

Brief Description of the Drawings

Fig. 1 is an explanatory diagram of a manufacturing line

of an electric resistance welding pipe;

Figs. 2A, 2B and 2C are diagrams for illustrating a first

embodiment of the invention;

Figs. 3A, 3B and 3C are diagrams for illustrating a second

embodiment of the invention;

Figs. 4A to 4F are diagrams for illustrating a third

embodiment of the invention;

Figs. 5A to 5F are diagrams for illustrating a prior art

(art described in patent document 1);

Figs. 6A to 6E are diagrams for illustrating another

prior art (art described in patent document 2);

Fig. 7 is a schematic diagram showing an example of an

embodiment where non-oxidizing gas is blown to edges of a strip

11

under heating of electric resistance welding according to the

invention;

Fig. 8 is a schematic diagram showing an example of an

embodiment where the periphery of edges of a strip under heating

of electric resistance welding is kept in a non-oxidizing gas

atmosphere according to the invention;

Fig. 9 is a diagram showing a strip, which was shaped

with tapering, in a confronting condition immediately before

electric resistance welding is performed;

Fig. 10 is a diagram showing a prior-art strip having

rectangular edges in a confronting condition immediately

before electric resistance welding is performed;

Fig. 11 is a diagram showing a vee angle of a strip being

shaped with tapering immediately before electric resistance

welding is performed; and

Fig. 12 is a diagram showing a vee angle of a prior-art

strip having rectangular edges immediately before electric

resistance welding is performed.

Numbers in figures refer to the following respectively.

1	uncoiler

2	leveler

3	finpass forming stand

3a finpass forming first-stand

3b finpass forming second-stand

4	roll forming machine

12

5	induction heating apparatus

6	squeeze roll (electric resistance welding section)

7	bead cutting bite

8	sizer

9	pipe cutter

10	strip

20 sheet formed in pipe shape

30 pipe

40 advance direction of strip 10 (formed into pipe 30 after

welding)

50 contact tip

60 gas supply nozzle

Best Mode for Carrying Out the Invention

Preferred embodiments of the invention will be described

according to drawings.

A manufacturing line of an electric resistance welding

pipe used in the invention is as shown in the Fig. 1. That

is, the manufacturing line of an electric resistance welding

pipe has a configuration where a strip 10 is uncoiled from an

uncoiler 1; then the strip is reformed to be flat by a leveler

2; then the strip 10 is gradually rounded by a roll forming

machine 4; then right and left, two lateral edges of the rounded

strip 10 are welded by electric resistance welding using an

electric resistance welder including an induction heating

section 5 and a squeeze roll (electric resistance welding

13

section) 6 so that the strip is formed into a pipe 30; then

a weld bead portion of the pipe 30 is cut by a bead cutter 7;

then the pipe 30 after cutting is adjusted in outer diameter

by a sizer 8; and then the pipe is cut out into a predetermined

length by a pipe cutter 9. The roll forming machine 4 has a

predetermined number of finpass forming stands 3 that constrain

a sheet edge that has been rounded in a last stage to be into

an approximate round shape, the stand 3 including a first stand

3a and a second stand 3b herein.

In the first embodiment, while a fin of the finpass

forming first-stand 3a has typical one-stage tapering, as shown

in Fig. 2A showing a cross section diagram and Fig. 2B showing

a partial detail diagram thereof, a fin of the second-stage

stand 3b has two-stage tapering (second-stage tapering angle

is a, and second-stage slope vertical-length is β) , and such

a shape is printed to right and left, two lateral edges of the

strip 10, thereby as shown in Fig. 2C, right and left, two

lateral edges at a side to be an outer surface side of a pipe

are shaped with the predetermined tapering (a slope angle from

a lateral edge to a surface to be the outer surface of the pipe

is a, and a distance in a thickness direction between a start

position on the lateral edge and the surface to be the outer

surface of the pipe is (3) .

The tapering shaped on the right and left, two lateral

edges of the strip 10 is made such that the slope angle a from

14

the lateral edge of the strip 10 to the surface to be the outer

surface of the pipe is 25° to 50°, and the distance β in a

thickness direction of the strip between the tapering start

position on the lateral edge and the surface to be the outer

surface of the pipe is 20% to 40% of strip thickness.

This is because when the slope angle a is less than 25°,

melting steel is insufficiently discharged from the central

portion in thickness of the strip, and penetrators are

defectively remained, resulting in reduction in toughness or

strength after electric resistance welding is finished, and

when the slope angle a is more than 50°, the tapering is

problematically remained as a flaw on a product pipe even after

electric resistance welding is finished. Moreover, when the

tapering start distance β is less than 20% of thickness, melting

steel is insufficiently discharged from the central portion

in thickness, so that the penetrators tend to be remained, and

when the tapering start distance P is more than 40% of thickness,

the tapering is problematically remained as a flaw on a product

pipe even after electric resistance welding is finished.

As described above, in the embodiment, the fin shape of

the finpass forming end stand 3b is made to be the shape having

two angles, and the fin shape is printed to the right and left,

two lateral edges of the strip 10, therefore a shape of each

lateral edge of the strip 10 can be shaped with appropriate

tapering immediately before electric resistance welding is

15

performed. As a result, the melting steel is sufficiently

discharged during electric resistance welding, and the

penetrators are securely removed, and consequently an electric

resistance welding pipe having excellent characterization of

welded seam can be obtained.

In the above, right and left, two lateral edges at a side

to be an inner circumferential surface side of the pipe can

be also shaped with predetermined tapering by changing a shape

of the two-stage tapering.

In another embodiment of the invention, while a fin of

the finpass forming first-stand 3a has typical one-stage

tapering, as shown in Fig. 3A showing a cross section diagram

and Fig. 3B showing a partial detail diagram thereof, a fin

of the second stand 3b has three-stage tapering (first-stage

slope vertical-length is 8, second-stage tapering angle is y,

third-stage tapering angle is a, and third-stage slope

vertical-length is (3) , and such a shape is printed to right

and left, two lateral edges of the strip 10, thereby as shown

in Fig. 3C, right and left, two lateral edges at a side to be

an outer surface side of a pipe are shaped with predetermined

tapering (a slope angle from a lateral edge to a surface to

be the outer surface of the pipe is a, and a distance in a

thickness direction between a start position on the lateral

edge and the surface to be the outer surface of the pipe is

P), and right and left, two lateral edges at a side to be an

16

inner surface side of the pipe are shaped with predetermined

tapering (a slope angle from a lateral edge to a surface to

be the inner surface of the pipe is y, and a distance in a

thickness direction between a start position on the lateral

edge and the surface to be the inner surface of the pipe is

φ) . However, when one of angles of the three-stage fin is

larger than an angle of a finpass roll in a vertical direction,

a lateral edge of the strip is shaved by the fin, which may

induce pads called "whisker", resulting in generation of a flaw

during finpass forming, or causing spark in electric resistance

welding. Therefore, the fin angle is preferably not more than

the angle of the finpass roll in the vertical direction.

The tapering shaped on the right and left, two lateral

edges of the strip 10 is made such that the slope angle a from

the lateral edge of the strip 10 to the surface to be the outer

surface of the pipe, and the slope angle γ from the lateral

edge to the surface to be the inner surface of the pipe are

25° to 50° respectively, and the distance β in the thickness

direction of the strip between the tapering start position on

the lateral edge and the surface to be the outer surface of

the pipe, and the distance φ in the vertical direction of the

strip between the tapering start position and the surface to

be the inner surface of the pipe are 20% to 40% of strip thickness

respectively.

This is because when the slope angle a or y is less than

17

25°, melting steel is insufficiently discharged from the

central portion in thickness of the strip, and penetrators are

defectively remained, resulting in reduction in toughness or

strength after electric resistance welding is finished, and

when the slope angle a or y is more than 50 degrees, the tapering

is still problematically remained as a flaw on a product pipe

even after electric resistance welding is finished. Moreover,

when the tapering start distance β or φ is less than 20% of

thickness, melting steel is insufficiently discharged from the

central portion in thickness, so that the penetrators tend to

be remained, and when the tapering start distance β or φ is

more than 40% of thickness, the tapering is still

problematically remained as a flaw on a product pipe after

electric resistance welding is finished.

As described above, in the embodiment, the fin shape of

the finpass forming end stand 3b is made to be the shape having

three angles, and the fin shape is printed to the right and

left, two lateral edges of the strip 10, therefore a shape of

each lateral edge of the strip 10 can be shaped with appropriate

tapering immediately before electric resistance welding is

performed. As a result, the melting steel is sufficiently

discharged during electric resistance welding, and the

penetrators are securely removed, and consequently an electric

resistance welding pipe having excellent characterization of

welded seam can be obtained.

18

In still another embodiment of the invention, as shown

in Fig. 4A showing a cross section diagram and Fig. 4B showing

a partial detail diagram thereof, a fin of the finpass forming

first-stand 3a in a former stage has two-stage tapering

(f irst-stage slope vertical-length 8 and second-stage tapering

angle γ), and such a shape is printed to right and left, two

lateral edges of the strip 10, thereby as shown in Fig. 4C,

right and left, two lateral edges at a side to be an inner surface

side of a pipe are shaped with predetermined tapering (a slope

angle from a lateral edge to a surface to be the inner surface

of the pipe is γ, and a distance in a thickness direction between

a start position on the lateral edge and the surface to be the

inner surface of the pipe is φ) . In addition, as shown in Fig.

4D showing a cross section diagram and Fig. 4E showing a partial

detail diagram thereof, a fin of the finpass forming

second-stand 3b in a latter stage has two-stage tapering

(second-stage tapering angle is a and second-stage slope

vertical-length is β) , and such a shape is printed to right

and left, two lateral edges of the strip 10, thereby as shown

in Fig. 4F, right and left, two lateral edges at a side to be

an outer surface side of the pipe are shaped with predetermined

tapering (a slope angle from the lateral edge to a surface to

be the outer surface of the pipe is a, and a distance in a

thickness direction between a start position on the lateral

edge and a surface to be the outer surface of the pipe is β).

19

When each lateral edge to be the inner surface of the

pipe are shaped with the tapering by the finpass forming

first-stand 3a, the shaped portion is significantly

work-hardened by high pressure, therefore even if the lateral

edge is further shaped with tapering by the finpass forming

second-stand 3b, the tapering shaped by the first stand 3a is

relatively not crushed. Therefore, the lateral edges of the

strip can be shaped with the predetermined tapering in both

the inner and outer surface sides of the pipe after finpass

forming is finished.

The tapering shaped on the right and left, two lateral

edges of the strip 10 is made such that the slope angle a from

the lateral edge of the strip 10 to the surface to be the outer

surface of the pipe, and the slope angle γ from the lateral

edge to the surface to be the inner surface of the pipe are

25° to 50° respectively, and the distance β in a thickness

direction of the strip between the tapering start position on

the lateral edge and the surface to be the outer surface of

the pipe, and the distance φ in a thickness direction of the

strip between the tapering start position and the surface to

be the inner surface of the pipe are 20% to 40% of strip thickness

respectively.

This is because when the slope angle a or y is less than

25°, melting steel is insufficiently discharged from the

central portion in thickness of the strip, and penetrators are

20

defectively remained, resulting in reduction in toughness or

strength after electric resistance welding is finished, and

when the slope angle a or y is more than 50 degrees, the tapering

is still problematically remained as a flaw on a product pipe

even after electric resistance welding is finished. Moreover,

when the tapering start distance β or φ is less than 20% of

thickness, the melting steel is insufficiently discharged from

the central portion in thickness, and the penetrators tend to

be remained, and when the tapering start distance (3 or φ is

more than 40% of thickness, the tapering is still

problematically remained as a flaw on a product pipe after

electric resistance welding is finished.

As described above, in the embodiment, finpass is

performed such that the fin shape of the first stand 3a in the

former stage and the fin shape of the second stand 3b in the

latter stage are made to be the shape having two angles

respectively, and each of the fin shapes is printed to the right

and left, two lateral edges of the strip 10, therefore a shape

of the lateral edge of the strip 10 can be shaped with

appropriate tapering immediately before electric resistance

welding is performed. As a result, the melting steel is

sufficiently discharged during electric resistance welding,

and the penetrators are securely removed, and consequently an

electric resistance welding pipe having excellent

characterization of welded seam can be obtained.

21

In the first to third embodiments, the reason why the

lateral edges at the pipe outer-surface side and/or the pipe

inner -surface side of the strip are shaped with the tapering

by the finpass forming end stand (second-stand 3b herein) is

because since electric resistance welding is performed

immediately after that, electric resistance welding can be

performed while keeping excellent tapering. However, it is

also acceptable that the lateral edges of the strip are shaped

with tapering by a finpass forming start stand or finpass

forming middle stand, but not shaped with tapering by the

finpass forming end stand. Once the lateral edges of the strip

are shaped with the tapering, the lateral edges are

significantly work-hardened by high pressure, therefore even

if the lateral edges are subjected to finpass forming

thereafter, the tapering is relatively hardly crushed, and

consequently a state where the lateral edges are shaped with

the tapering can be kept even after finpass forming is finished.

Moreover, in the invention, since only the finpass

forming is used as means for shaping the tapering, equipment

such as the edger roll or shaving roll is not necessary,

therefore an exchange of a roll or a shaving stone for them

is not necessary, and consequently an electric resistance

welding pipe having excellent welding quality can be

efficiently manufactured.

Here, in this method of shaping the tapering in terms

22

of finpass forming, it is sometimes difficult to improve

toughness or strength of weld after electric resistance welding

is finished.

With investigating the reason for this in detail, in a

stage that a strip edge is heated before pressure welding

(upset) in electric resistance welding, oxides, which are to

be a cause of the penetrators as a welding defect, may be formed

on the strip edge. The oxides float on a surface of melting

steel, which is melted in a stage of melting each strip edge,

and partially discharged along with the melting steel in a stage

of pressure welding. At this time, if the strip edge is shaped

with the tapering, the melting steel is easily discharged, in

addition, the penetrator can be effectively discharged.

However, since the oxides on the strip edge being a source

of the penetrators are increasingly generated with heating of

electric resistance welding, the following case has sometimes

occurred in some welding condition: toughness or strength after

welding cannot be sufficiently improved only by shaping the

tapering on the strip edge.

Thus, the inventors observed the phenomenon of electric

resistance welding in detail again, as a result, they noticed

generation of the oxides being the cause of penetrators. That

is, they investigated not only discharge of penetrators by

shaping the tapering on the strip edge, but also a method of

preventing generation of the oxides being the cause of the

23

penetrators.

As a result, the inventors understood that when

non-oxidizing gas was blown to each strip edge under heating

of electric resistance welding (that is, heating for melting

edges to be pressure-welded before pressure welding),

generation of the oxides was able to be suppressed. Here, the

non-oxidizing gas means non-active gas (nitrogen gas, helium

gas, argon gas, neon gas, xenon gas and the like, or mixed gas

formed by mixing at least two of them), deoxidation gas

(hydrogen gas, carbon monoxide gas, methane gas, propane gas

and the like, or mixed gas formed by mixing at least two of

them), or mixed gas formed by mixing the non-active gas and

the deoxidation gas.

That is, in the invention, each strip edge is previously

shaped with tapering before electric resistance welding is

performed, thereby discharge of the penetrator is accelerated,

in addition, the non-oxidizing gas is blown to the strip edge

under heating during electric resistance welding, thereby

generation of the oxides as a cause of the penetrators is

suppressed. This can securely improve toughness or strength

of weld compared with a prior-art level. However, when the

non-oxidizing gas is simply blown, the effect of suppressing

generation of the oxides on the strip edge is reduced more or

less because peripheral air is sucked. Thus, the peripheral

air is preferably prevented from being sucked. To this end,

24

the strip edge under heating of electric resistance welding

is preferably enclosed so that the inside of such enclosure

is kept in a non-oxidizing gas atmosphere.

In those kinds of non-oxidizing gas, a gas containing

the deoxidation gas is more preferably used, because the effect

of suppressing generation of the oxides as a cause of the

penetrators is further enhanced, and consequently toughness

or strength of weld can be more significantly improved.

In the point of availability and cost reduction, the

following gas is preferably used as the non-oxidizing gas.

•	In the case of single use of non-active gas: (A) either of

nitrogen gas, helium gas, and argon gas, or mixed gas of at

least two of them.

•	In the case of single use of deoxidation gas: (B) one of

hydrogen gas and carbon monoxide gas, or mixed gas of the two.

•	In the case of using mixed gas of non-active gas and

deoxidation gas: mixed gas of the above (A) and (B). It is

obvious that particularly when a gas containing hydrogen gas

and/or carbon monoxide gas is used, a thorough safety measure

should be taken.

Moreover, to cope with the problem, the inventors

observed an electric resistance welding phenomenon in detail

again, as a result, they noticed a confronting angle between

two edges in a strip width direction (angle between vertical

surfaces of two edges in a strip width direction) in electric

25

resistance welding. That is, they found that the confronting

angle between the vertical surfaces being not shaped with

tapering is also much concerned with effective discharge of

the penetrators along with the melting steel, in addition to

shaping the tapering on each strip edge.

In electric resistance welding, when the confronting

angle between the vertical surfaces of the edges of the strip

(vertical edges of the strip) is changed, a discharge mode of

the melting steel is varied. That is, when the confronting

angle is set so as to be opened to a pipe outer-surface side,

each strip edge shaped with the tapering is behaved such that

a pipe inner-surface side is preferentially heated so that

melting steel is first generated therein, and the melting steel

is gradually pushed out to the pipe outer-surface side as each

strip edge is increasingly confronted during electric

resistance welding. When the confronting angle is set so as

to be opened to the pipe inner-surface side, each strip edge

shaped with the tapering is behaved such that the pipe

outer-surface side is preferentially heated so that melting

steel is first generated therein, and the melting steel is

gradually pushed out to the pipe inner-surface side as each

strip edge is increasingly confronted during electric

resistance welding.

At this time, for example, when it is assumed that the

confronting angle to be opened to the pipe outer-surface side

26

is positive, and the confronting angle to be opened to the pipe

inner-surface side is negative, if the confronting angle is

large, more than +1° or less than -1°, since a strip edge at

one side is preferentially melted and thus the amount of melting

steel to be flowed to a strip edge at an opposite side is

significantly increased, the melting steel cannot be

sufficiently discharged within a welding period before

confronting is completed, consequently electric resistance

welding is completed while the melting steel is still confined

within the strip. As a result, penetrators, which aggregate

into the melting steel or onto a surface thereof, are left

within the strip, resulting in significant reduction in

toughness or strength of electric resistance weld. From the

above, the confronting angle of the vertical surfaces between

the edges of the strip in electric resistance welding needs

to be within ±1° (-1° to +1°).

At that time, when each strip edge is previously shaped

with tapering, the melting amount of one edge that is first

melted is decreased by amount corresponding to such decreased

volume, and the edge is melted along the tapering, so that

melting steel is further decreased, therefore the penetrators

can be sufficiently discharged from the electric resistance

weld by both effects of the confronting angle and the tapering,

leading to significant improvement in toughness and strength.

An embodiment of the invention as above is described

27

below.

Fig. 1 is a diagram showing a manufacturing line of an

electric resistance welding pipe used in an embodiment of the

invention. The manufacturing line of the electric resistance

welding pipe has a basic configuration where a sheet (strip)

10 is uncoiled from an uncoiler 1; then the strip is reformed

to be flat by a leveler 2; then the strip 10 is gradually rounded

by a roll forming machine 4; then right and left, two lateral

edges of a strip 20 that was rounded into a pipe shape are welded

by electric resistance welding using an electric resistance

welder including an induction heating section 5 and a squeeze

roll (electric resistance welding section) 6 so that the strip
