Repository: anandvc/allindianpatents

File: patents/263790-coating-compositions-for-marking-substrates.html (part 1 of 2)
Indian Patents. 263790:COATING COMPOSITIONS FOR MARKING SUBSTRATES

Indian Patents

Recently Granted Patents

  Recently Published Patents

Title of Invention	COATING COMPOSITIONS FOR MARKING SUBSTRATES

Abstract	The present invention provides coating compositions for marking substrates, which comprises a colour former, an amine salt of an organic metal compound, a binder, a solvent, and optionally additional components, wherein the amine salt of the organic metal compound is of formula in which X is silicon or boron, and E and F are the same or different and are selected from the group consisting of in which R6 and R7 are the same or different are hydrogen, C1-6-alkyl, C1-.4-aIkoxy, halogen, amino or carboxy, and for X = silicon o = 1 and p = 0, and R1 is aryl, aralkyl or C1-6-alkyl, or 0 = 1 and p = 1, and R1 and R2 together form a one residue selected from the group consisting of a, b, c, d, e, f, g and h, and for X = boron o= 0 and p - 0, and R3, R4 and R5 are the same or different and are hydrogen, Ci.i2-alkyl, Cve-hydroxyalkyl, allyl, aralkyl or arylsulfonyl, in which aralkyl orarylsulfonyl can be substituted with C^-alkyl, or R3 and R4 together with the nitrogen to which they are attached form a morpholino or piperidino ring. The present invention also provides a process for the preparation of the composition of the present invention, substrates coated with these compositions, a process for preparing coated substrates, a process for preparing a marked substrate using these compositions, a marked substrate obtainable by the latter process and amine salts of the organic metal compounds of formula I.	

Full Text	 

Coating Compositions for Marking Substrates

The present invention refers to coating compositions for marking substrates, to a process for the preparation of these compositions, to substrates coated with these compositions and to a process for their preparation, to a process for preparing marked substrates using these compositions and marked substrate obtainable by the latter process and to amine salts of the organic metal compounds.

Packaging usually needs to be marked with visible information such as logos, bar codes, expiry dates or batch numbers. One way to achieve this is by coating the packaging with a composition comprising a colour former and a colour developer, which upon treatment with energy such as heat reacts to form a visible colour.

WO 02/074548 describes coating compositions comprising an oxyanion of a multivalent metal, for example ammonium octamolybdate (AOM), a binder, which is typically polymeric, and a solvent such as water or ethanol. These compositions were coated on a substrate, for example carton board, dried to yield an opaque coating and exposed to an IR laser to produce a black image.

The disadvantage of the coating composition of WO 02/074548 is that only opaque coatings and black images can be obtained.

WO 2004/043704 describes coating compositions comprising a colour former, an amine compound of molybdenum, tungsten or vanadium, an organic solvent and optionally a polymeric binder. An example of an "amine molybdate" is bis(2-ethylhexyl)amine octamolybdate. The compositions were coated on substrates such as polyethylene terephthalate film, aluminium foil or polypropylene packaging film, dried to yield an opaque or transparent coating and exposed to an IR laser or thermal printer to produce a coloured image.

There is an ongoing need to develop further coating compositions.

It is an object of the present invention to provide coating compositions, which yield coloured images of excellent intensity and of high durability especially in terms of water resistance and

abrasion resistance, and which coating compositions can be modulated in order to achieve either transparent or opaque coatings.

These objects are solved by the coating composition according to claim 1, the substrates according to claims 1 land 15, the processes according to claims 10,12 and 13, and by amine salts of organic metal compounds according to claim 16.

The compositions of the present invention comprise a colour former, an amine salt of an organic metal compound, a binder, a solvent, and optionally additional components, wherein the amine salt of the organic metal compound is of formula

in which R6 and R7 are the same or different are hydrogen, d-4-alkyl, d-4-alkoxy, halogen, amino or carboxy, and

for X = silicon  o = 1 and p = 0, and R1 is aryl, aralkyl or d-4-alkyl, or

o = 1 and p = 1, and R1 and R2 together form a one residue selected from the group consisting of a, b, c, d, e, f, g and h, and

for X = boron  o= 0 and p = 0, and

R3, R4 and R5 are the same or different and are hydrogen, d-12-alkyl, d-e-hydroxyalkyl, allyl, aralkyl or arylsulfonyl, in which aralkyl or arylsulfonyl can be substituted with d.4-alkyl, or R3 and R4 together with the nitrogen to which they are attached form a morpholino or piperidino ring.

Examples for d.4-alkyl are methyl, ethyl, propyl, isopropyl, butyl, sec-butyl, isobutyl and tert-butyl. Examples for d-4-alkoxy are methoxy, ethoxy, propoxy, isopropoxy, butoxy, sec-butyoxy, isobutoxy and tert-butoxy. Examples of halogen are chlorine, bromine, fluorine and iodine. Examples of aryl are phenyl, 1-naphthyl, 2-naphthyl and pyridyl. Examples of aralkyl are benzyl and 2-phenylethyl. Examples of C1.12-alkyl are methyl, ethyl, propyl, isopropyl, butyl, sec-butyl, isobutyl and ferf-butyl, pentyl, hexyl, heptyl, octyl, 2-ethylhexyl, nonyl, decyl, undecyl and dodecyl. Examples of d.6-hydroxyalkyl are hydroxymethyl, 2-hydroxyethyl, 2-hydroxypropyl, 3-hydroxypropyl, 4-hydroxybutyl, 5-hydroxypentyl and 6-hydroxyhexyl. Examples of arylsulfonyl are phenylsulfonyl and tosyl.

In preferred compositions of the present invention, in which X is silicon,

E and F are the same or different and are selected from the group consisting of

in which R6 and R7 are the same or different are hydrogen, Ci.4-alkyl, Ci-4-alkoxy, halogen, amino or carboxy, and

o = 1 and p = 0, and R1 is aryl, aralkyl or Ci^-alkyl, or

o = 1 and p = 1, and R1 and R2 together form one residue selected from the group consisting

of a, b, c, d and e, and

R3, R4 and R5 are the same or different and are hydrogen, Ci-i2-alkyl, Ci_6-hydroxyalkyl, allyl, aralkyl or arylsulfonyl, in which aralkyl or arylsulfonyl can be substituted with C^-alky!, or R3 and R4 together with the nitrogen to which they are attached form a morpholino or piperidino ring.

In more preferred compositions of the present invention, in which X is silicon, E and F are the same or different and are selected from the group consisting of

in which R6 and R7 are the same or different and are hydrogen or d^-alkyl, o=1 and p = 0, and R1 is aryl,

o = 1 and p = 1, and R1 and R2 together form a one residue selected from the group consisting of a, b, c, d and e, and

R3, R4 and R5 are the same or different and are hydrogen, Ci-io-alkyl, Cve-hydroxyalkyl, allyl, or arylsulfonyl, in which arylsulfonyl can be substituted with d-4-alkyl, or R3 and R4 can togerher with the nitrogen to which they are attached form a morpholino or piperidino ring.

Examples of Ci.io-alkyI are methyl, ethyl, propyl, isopropyl, butyl, sec-butyl, isobutyl and tert-butyl, pentyl, hexyl, heptyl, octyl, 2-ethyIhexyl, nonyl and decyl.

In most preferred compositions of the present invention, in which X is silicon, E and F are the same and are selected from the group consisting of

in which R6 and R7 are hydrogen,

o = 1 and p = 0, and R1 is phenyl,

o = 1 and p = 1, and R1 and R2 together form a one residue selected from the group

consisting of a, b and c,

R3, R4 and R5 are the same or different and are hydrogen, Ci.8-alkyl or allyl, or R3 and R4 together with the nitrogen to which they are attached form a morpholino ring.

Examples of Ci.8-alkyl are methyl, ethyl, propyl, isopropyl, butyl, sec-butyl, isobutyl and tert-butyl, pentyl, hexyl, heptyl, octyl and 2-ethylhexyl.

In especially preferred compositions of the present invention, in which X is silicon, the amine salt of the organic metal compound of formula i is selected from the group consisting of

0= 0 and p = 0, and

R3, R4 and R5 are the same or different and are hydrogen, Ci.i2-alkyl, Ci.6-hydroxyalkyl, allyl, aralkyl or arylsulfonyl, in which aralkyl or arylsulfonyl can be substituted with Ci-4-alkyl, or R3 and R4 together with the nitrogen to which they are attached form a morpholino or piperidino ring.

In more preferred compositions of the present invention, in which X is boron, E and F are the same or different and are selected from the group consisting of

in which R6 and R7 are the same or different are hydrogen or C^-alkyl, and

o- 0 and p = 0, and

R3, R4 and R5 are the same or different and are hydrogen, Ci-i0-alkylt allyl or aralkyl, in which aralkyl can be substituted with C^-alkyl, or R3 and R4 together with the nitrogen to which they are attached form a morpholino ring.

In most preferred compositions of the present invention, in which X is boron, E and F are the same and are selected from the group consisting of

in which R6 and R7 are hydrogen, and

o= 0 and p = 0, and

R3, R4 and R5 are the same or different and are hydrogen, Ci.8-alkyl or allyl.

In especially preferred compositions of the present invention, in which X is boron, the amine salt of the organic metal compound of formula I is selected from the group consisting of

The amine salt of the organic metal compound of formula I can be prepared by reacting a silane such as phenyl triethoxysilane, a silicate such as tetraethylorthosilicate, or boric acid with the respective compound of the formula OH-E-OH and/or OH-F-OH in the presence of the respective amine of the formula NR3R4R5. If the starting material is a silane or boric acid, 2 mol equivalents OH-E-OH and/or OH-F-OH and 1 mol equivalent of NR3R4R5are used. If the starting material is a silicate, 3 mol equivalents OH-E-OH and/or OH-F-OH and 2 mol equivalents of NR3R4R5 are used. The reaction can be performed in any suitable organic solvent. If the starting material is a silane or a silicate, the reaction is preferably performed in tetrahydrofurane. If the starting material is boric acid, the reaction is preferably performed in a mixture of methanol and water.

The compositions of the present invention consist of the colour former in an amount of from 0.01 to 50%, the amine salt of the organic metal compound of formula I in an amount of from 0.01 to 50%, a binder in an amount of from 1 to 80%, a solvent in an amount of from 1 to 99%, and optional additional components in an amount of from 0 to 20%, wherein each amount is by weight based on the weight of the composition.

Preferably, the composition consist of the colour former in an amount of from 0.1 to 30%, the amine salt of the organic metal compound of formula I in an amount of from 0.1 to 30%, the binder in an amount of from 1 to 60% and the solvent in an amount of from 20 to 99%, and optional additional components in an amount of from 0 to 10%, wherein each amount is by weight based on the weight of the composition.

More preferably, the composition consist of the colour former in an amount of from 0.1 to 10%, the amine salt of the organic metal compound of formula I in an amount of from 0.1 to 10%, the binder in an amount of from 1 to 30% and the solvent in an amount of from 50 to 99%, and optional additional components in an amount of from 0 to 5%, wherein each amount is by weight based on the weight of the composition.

Most preferably, the composition consist of the colour former in an amount of from 1 to 5%, the amine salt of the organic metal compound of formula I in an amount of from 1 to 5%, the binder in an amount of from 5 to 15% and the solvent in an amount of from 70 to 90%, and optional additional components in an amount of from 0 to 3%, wherein each amount is by weight based on the weight of the composition.

The colour former can be any suitable colour former. Suitable colour former can be selected from the group consisting of phthalides, fluorans, triarylmethanes, benzoxazines, quinazolines, spiropyrans, quinones, thiazines, oxazines and mixtures thereof.

Examples of phthalides are crystal violet lactone (3,3-bis(p-dimethylaminophenyl)-6-dimethyl-aminophtalide), S^-bisfp-dimethylaminophenyOphthalide, 3,3-bis(1 -ethyl-2-methylindol-3-yl)phthalide, 3,3-bis(1-octyl-2-methylindol-3-yl)phthalide (sold for example under the tradename Ciba® Pergascript® Red I 6 B), 3-(4-diethylaminophenyl)-3-(1-ethyl-2-methyl-indol-3-yl)-phthalide, 7-(A/-ethyl-/V-isopentylamino)-3-methyl-1-phenylsptro[4H-chromeno-[2,3-c]pyrazole-4(1H)-3'phthalide, 3,6,6'-tris(dimethylamino)spiro[fluorene-9,3i-phthalide], 3t6,6'-tris(diethylamino)spiro[fluorene-9,3'-phthalide], 3,3-bis-[2-(p-dimethylaminophenyl)-2-(p-methoxyphenyI)ethenyl-4,5,6,7-tetrabromophthalide, 3,3-bis-[2«(p-dimethylamino-phenyO^^p-methoxyphenyOethenyM.S.BJ-tetrachlorophthalide, 3,3-bis[1,1-bis(4-pyrro-lidinophenyl)ethylene-2-yl]-4,5,6,7-tetrabromophthalide, 3,3-bis-[1-(4-methoxyphenyl)-1-(4-pyrridinophenyl)ethylene-2-yl]-4,5,6,7-tetrachlorophthalide, 3-(4-diethylamino-2-ethoxy-

phenyl)-3-(1-ethyl-2-methylindol-3-yl)-4-azaphthalide, 3-(4-diethylamino-2-ethoxyphenyl)-3-(1 -octyl-2-methylindol-3-yl)-4-azaphthalide and 3-(4-cyclohexylethylamino-2-methoxy-phenyl)-3-(1-ethyl"2-methylindol-3-yl)-4-azaphthalide

The phthalides can be prepared by methods known in the art, for example crystal violet lactone can be prepared as described in GB 1,347,467, and 3,3-bis(1-ethyl-2-methylindoI-3-yl)phthalide can be prepared as described in GB 1,389,716.

Examples of fluorans are are 3»di(ethyl)amino-6-methyl-7-(te/t-butoxycarbonyl)anilinofluoran, 3~diethylamino-7-dibenzylaminofluoran, S-dibutylamino^-dibenzylaminofluoran, 3-diethyl-amino-6-methyl-7-(dibenzylamino)fluoran, 3-diethylamino-6-methylfluoran( 3-diethylamino-6-chloro-7-methylfluoran, 3-diethylamino-6-methyl-7-chlorofluoran, 3-diethylamino-7-ferf-butylfluoran, 3-diethylamino-7-(ethoxycarbonyl)-fluoran (as sold for example under the tradename Ciba® Pergascript® Orange IG), S-diethylamino^-methylfluoran, 3-diethylamino-6,8-dimethylfluoran, 3-diethylamino-7-chlorofluoran, 3-dibutylamino-6-methylfluoran, 3-cyclohexylamino-6-chlorofluoran, 3-diethylamino-benzo[a]fluoran, 3-diethylamino-benzo[c]fluoran, 3-dimethylamino-6-methyl-7-anilinofluoran, 3-diethylamino-6-methyl-7-anilinofluoran, 3-diethylamino-6-methyl-7«(2,4-dimethylanilino)fluoran, 3-diethylamino-6-methyl-7-(34rifluoromethylanilino)fluorant3-diethylamino-6-methyl-7-(2-chloroanilino)-fluoran, 3-diethylamino-6-methyl-7-(p-chloroanilino)fluoran, 3-diethylamino-6-methyl-7-(2-fluoroanilino)fluoran, S-diethylamino-e-methyl^-O^-octylanilinoJfluoran, 3-diethylamino-7-(p-octylanilino)fluoran, 3-diethylamino-6-methyl-7-(p-methylanilino)fluoran, 3-diethylamino-e-ethoxyethyl^-anilinofluoran.S-diethylamino-e-methyl^^S-methylanilinoJfluoran, 3-diethyl-amino-7-(3-trifluoromethylaniIino)fluoran, 3-diethylamino-7-(2-chloroanilino)fluoran, 3-diethyl-amino-7-(2-fluoroanilino)fluoran, 3

3-dipentylamino-7-(4-chloroanilino)fluoran, 3-pyrrolidino-6-methyl-7-anilinofluoran, 3-piperidino-6-methyl-7-anilinofluoran, 3-(A/-methyl-A/-propylamino)-6-methyl-7-anilinofluoran, 3-(/V-methyl-A/-cyclohexylamino)-6-methyl-7-anilinofluoran, 3-(A/-ethyl-/S/-cyclohexylamino)-6-methyl-7-anilinofluoran, 3-(A/-ethyl-A/-hexylamino)-7-anilinofluoran, 3-(/V-ethyl-p-toluidino)-amino-6-methyl-7-anilinofluoran, 3-(/V-ethyl-p-toluidino)amino-7-methylfIuoran, 3-(A/-ethyl-A/-isoamylamino)-6-methyl-7-anilinofluoran, 3-(A/-ethyl-A/-isoamylamino)-7-(2-chloroanilino)-fluoran, S-CW-ethyl-N-isoamylaminoVe-chloro^-anilinofluoran, 3-(A/-ethyl-A/-tetrahydrofurfuryl-amino)-6-methyl-7-anilinofluoran, 3-(W-ethyl-A/-isobutylamino)-6-methyl-7-anilinofluorant S-tAZ-butyl-AZ-isoamylaminoJ-S-methyl^-anilinofluoran, 3-(A/-isopropyl-A/-3-pentylamino)-6«-methyl-7-anilinofluoran, 3-(A/-ethyl-/V-ethoxypropylamino)-6-methyl-7-anilinofluoran( 2-methyl-6-p-(p-dimethylaminophenyl)aminoanilinofluoran, 2-methoxy-6-p-(p-dimethyl-aminophenyl)aminoanilinofluoran, 2-chloro-3-methyl-6-p-(p-phenylaminophenyl)amino-anilinofluoran, 2
The fluorans can be prepared by methods known in the art, for example 3-diethylamino-7-di-benzylaminofluoran, 3-diethylamino-7-fert-butylfluoran, 3-diethylamino-6-methyl-7-anilino-fluoran and 3-diethylamino-6-methyl-7-(2,4-dimethylanilino)fluoran and can be prepared as described in US 5,166,350 A, 3-diethylamino-6-methyl-7-(3-methylanilino)fluoran can be prepared as described in EP 0 546 577 A1, 3-diethylamino-6-chloro-7-anilinofluoran can be prepared as described in DE 2130845, 3-pyrrolidino-6-methyl-7-anilinofluoran and 3-piperidino-6-methyl-7-anilinofluoran can be prepared as described in US 3,959,571 A, 3-(A/-ethyl-/V-isoamylamino)-6-methyl-7-anilinofluoran can be prepared as described in GB 2 002 801 A, and 3-(A/-methyl-A/-propylamino)-6-methyl-7-anilinofluoran can be prepared as described in GB 2 154 597 A.

Examples of benzoxazines are 2-phenyl-4-(4-diethylaminophenyl)-4-(4-methoxyphenyl)-6-methyl-7-dimethylamino-3,1-benzoxazine, which can be prepared as described in EP 0 187 329 A1t and 2-phenyl"4-(4-diethylaminophenyl)-4-(4-methoxyphenyl)-8-methyl-7-dimethylamino-3,1-benzoxazine.

Examples of spiropyrans are r.a'.S'-trimethylspiro^H-l-benzopyran^^'-indoline], 1,3,3-tri-methylspiro[indoline-2(3'-[3H]naphth[2,1-b][1t4]oxazine]and r,3\3'-trimethylspiro-[2H-1-benzothiopyran-2,2'-indoline].

An example of a quinone is hematoxyline. An example of an oxazine is 3,7-bis(dimethyl-amino)-10-benzoylphenoxazine. An example of a thiazine is 3,7-bis(dimethylamino)-10-benzoylphenothiazine.

Preferably, the colour former is a phthalide or a fluoran or mixtures thereof.

More preferably, the colour former is crystal violet lactone, 3,3-bis(1-octyl-2-methylindol-3-yl)phthalide (sold for example under the tradename Ciba® Pergascript® Red I 6 B), 3-di-ethylamino-7-(ethoxycarbonyl)-fluoran (as sold for example under the trade name Ciba® Pergascript® Orange IG) or 3-dibutylamino-6-methyl-7-anilinofluoran (as sold for example under the trade name Ciba® Pergascript® Black I-2R).

The binder can be any suitable binder. Preferably, the binder is a polymeric binder. Examples of polymeric binders are acrylic polymers, styrene polymers and hydrogenated products thereof, vinyl polymers, polyolefins and hydrogenated or epoxidized products thereof, aldehyde polymers, epoxide polymers, polyamides, polyesters, polyurethanes, sulfone-based polymers and natural polymers and derivatives thereof. The polymeric binder can also be a mixture of polymeric binders.

Acrylic polymers are polymers formed from at least one acrylic monomer or from at least one acrylic monomer and at least one styrene monomer, vinyl monomer, olefin monomer and/or maleic monomer.

Examples of acrylic monomers are acrylic acid or salts thereof, acrylamide, acrylonitrile, Ci.6-alkyl acrylates such as ethyl acrylate, butyl acrylate or hexyl acrylate, di(C1-4-alkyl-

amino)Ci.6-alkyl acrylates such as dimethylaminoethyl acrylate or diethylaminoethyl acrylate and Ci.4-atkyl halide adducts thereof such as dimethylaminoethyl acrylate methyl chloride, amides formed from di(Ci.4-alkyIamino)Ci.6-alkylamines and acrylic acid and Ci.4-alkyl halide adducts thereof, methacrylic acid or salts thereof, methacrylamide, methacrylonitrile, Ci-6-alkyl methacrylates such as methyl methacrylate or ethyl methacrylate, di(Ci.4-alkyl-amino)Ci-6-alkyl methacrylates and Ci.4-alkyl halide adducts thereof, amides formed from di(Ci^-alkylamino)Ci.6-alkylamines and methacrylic acid and C^-alkyl halide adducts thereof and crosslinker such as A/^-methylenebisacrylamide.

Examples of styrene monomers are styrene, 4-methylstyrene and 4-vinylbiphenyl. Examples of vinyl monomers are vinyl alcohol, vinyl chloride, vinylidene chloride, vinyl isobutyl ether and vinyl acetate. Examples of olefin monomers are ethylene, propylene, butadiene and isoprene and chlorinated or fluorinated derivatives thereof such as tetrafluroethylene. Examples of maleic monomers are maleic acid, maleic anhydride and maleimide.

Examples of acrylic polymers are poly(methyl methacrylate), poly(butyl methacrylate) and styrene acrylic polymers.

Styrene polymers are polymers formed from at least one styrene monomer and at least one vinyl monomer, olefin monomer and/or maleic monomer. Examples of styrene monomers, vinyl monomers, olefin monomers and maleic monomers are given above. Examples of styrene polymers are styrene butadiene styrene block polymers, styrene ethylene butadiene block polymers, styrene ethylene propylene styrene block polymers.

Vinyl polymers are polymers formed from at least one vinyl monomer or from at least one vinyl monomer and at least one olefin monomer or maleic monomer. Examples of vinyl monomers, olefin monomers and maleic monomers are given above. Examples of vinyl polymers are polyvinyl chloride and polyvinylalcohol.

Polypolefins are polymers formed from at least one olefin monomer. Examples of olefin monomers are given above. Examples of polyolefines are polyethylene, polypropylene and polybutadiene.

Aldehyde polymers are polymers formed from at least one aldehyde monomer or polymer and at least one alcohol monomer or polymer, amine monomer or polymer and/or urea monomer or polymer. Examples of aldehyde monomers are formaldehyde, furfural and butyral. Examples of alcohol monomers are phenol, cresol, resorcinol and xylenol. An example of polyalcohol is polyvinyl alcohol. Examples of amine monomers are aniline and melamine. Examples of urea monomers are urea, thiurea and dicyandiamide. An example of an aldehyde polymer is polyvinyl butyral formed from butyral and polyvinylalcohol.

Epoxide polymers are polymers formed from at least one epoxide monomer and at least one alcohol monomer and/or amine monomer. Examples of epoxide monomers are epichlorhydrine and glycidol. Examples of alcohol monomers are phenol, cresol, resorcinol, xylenol, bisphenol A and glycol. An example of epoxide polymer is phenoxy resin, which is formed from epichlorihydrin and bisphenol A.

Polyamides are polymers formed from at least one monomer having an amide group or an amino as well as a carboxy group or from at least one monomer having two amino groups and at least one monomer having two carboxy groups. An example of a monomer having an amide group is caprolactam. An example of a diamine is 1,6-diaminohexane. Examples of dicarboxylic acids are adipic acid, terephthalic acid, isophthalic acid and 1,4-naphthalene-dicarboxylic acid. Examples of polyamides are poyhexamethylene adipamide and polycaprolactam.

Polyesters polymers formed from at least one monomer having an hydroxy as well as a carboxy group or from at least one monomer having two hydroxy groups and at least one monomer having two carboxy groups or a lactone group. An example of a monomer having a hydroxy as well as a carboxy group is adipic acid. An example of a diol is ethylene glycol. An example of a monomer having a lactone group is carprofactone. Examples of dicarboxylic acids are terephthalic acid, isophthalic acid and 1,4-naphthalenedicarboxylic acid. An examples of polyesters is polyethylene terephthalate. So-called alkyd resins are also regarded to belong to polyester polymers.

Polyurethane are polymers formed from at least one diisocyanate monomer and at least one polyol monomer and/or polyamine monomer. Examples of diisocyanate monomers are hexamethylene diisocyanate, toluene diisiocyanate and diphenylmethane diiscocyanate.

Examples of sulfone-based polymers are polyarylsulfone, polyethersulfone, polyphenyl-sulfone and polysulfone. Polysulfone is a polymer formed from 4,4-dichlorodiphenyl sulfone and bisphenol A.

Natural polymers can be a cellulose, natural rubber or gelatin. Examples of cellulose derivatives are ethyl cellulose, hydroxypropyl cellulose, nitrocellulose, cellulose acetate and cellulose propionate.

The polymeric binders are known in the art and can be produced by known methods. The polymeric binder can be also produced In situ by UV radiation of a composition comprising monomers, capable of radical polymerisation, and a UV sensitive initiator.

Preferred polymeric binders are acrylic polymers, vinyl polymers, aldehyde polymers, epoxide polymers, polyamides, polyesters and natural polymers and derivatives thereof. More preferred polymeric binders acrylic polymers, vinyl polymers, natural polymers and derivatives thereof.

Even more preferred polymeric binders are poly(methyl methacrylate), poly(butyl meth-acrylate), polyvinyl alcohol and cellulose.

The most preferred polymeric binder is poly(methyl methacrylate).

The solvent can be any suitable solvent. A suitable solvent can be selected from the group consisting of organic solvents, mixtures of organic solvents, and mixtures of one or more organic solvent with water. Preferably, the solvent is an organic solvent or a mixture of organic solvents. More preferably, the solvent is an organic solvent or a mixture of organic solvents wherein the organic solvent or solvents are selected from the group consisting of Ci.4-alkanols, C1.4-polyols, C^-alkyl Ci_4-alkanoates? C3-6-ketones, C4-6-ethers, C2.3-nitriles, nitromethane, dimethylsulfoxide, dimethylformamide, dimethylacetamide, /V-methyl

pyrolidone and sulfolane, whereby d-4-alkanols, d-4-polyols and d-4-alkyl Ci.4-alkanoates may be substituted with Ci.4-alkoxy.

Examples of d-4-alkanols are methanol, ethanol, propanol, isopropanol or butanol, iso-butanol, sec-butanol and tert-butanol. Examples of a d-4-alkoxyderivatives thereof are 2-ethoxyethanol and 1 -methoxy-2-propanol. Examples of d-4-polyols are glycol and glycerol. Examples of d-4-alkyl d-4-alkanoates are ethyl acetate, butyl acetate, ethyl propionate and ethyl butanoate. Examples of d-4-alkoxy derivatives thereof are 2-ethoxyethyl acetate and 2-methoxyethyl acetate. Examples of C^-ketones are acetone and methyl ethyl ketone. Examples of C4.6-ethers are dimethoxyethane, diisopropylethyl and tetrahydrofurane. An example of a C2-3-nitrile is acetonitrile.

Most preferably, the solvent is an organic solvent or a mixture of organic solvents selected from the group consisting of d 4-alkanols, d-4-alkyl d-4-alkanoates and C3-6-ketones. Most preferably, the organic solvent is a C3-e-ketone or a mixture of C^e-ketones.

The optional additional components of composition of the present invention can be any other compound suitable for improving the performance of the composition. Examples of optional additional components are IR absorbers, UV absorbers, starting amine NR3R4R5, stabilizers and antioxidants. The addition of an IR absorber increases, for example, the density of the image, whereas the addition of the starting amine NR3R4R5 increases the background whiteness.

An example of an IR absorber are alkylated triphenyl phosphorothionates, for example as sold under the trade name Ciba® Irgalube® 211. An example of a UV absorber is 2-hydroxy-4-methoxybenzophenone.

The coating composition of the present invention can be a solution or dispersion such as an emulsion or suspension. Preferably, the coating composition is a solution, as these coating compositions yield transparent coatings.

Examples of coating compositions which are a solutions are compositions consisting of 1 to 5% of a colour former selected from the group consisting of crystal violet lactone, 3,3-bis-(1-octyl-2-methylindol-3-yl)phthalide (sold for example under the trade name Ciba®

Pergascript® Red I 6 B), 3-diethylamino-7-(ethoxycarbonyl)-fluoran (as sold for example under the tradename Ciba® Pergascript® Orange IG) and 3-dibutylamino-6-methyl-7-anilinofluoran (as sold for example under the tradename Ciba® Pergascript® Black I-2R), 1 to 5% of the amine salt of the organic metal compound of formula 11 to I52, 5 to 15% poly(methyl methacrylate) as binder, 70 to 90% of a solvent consisting of acetone and methyl ethyl ketone, and optional additional components in an amount of from 0 to 3%, wherein each amount is by weight based on the weight of the composition.

Preferred coating compositions which are a solutions are compositions consisting of 2.5 to 3.5% of a colour former selected from the group consisting of crystal violet lactone, 3,3-bis-(1-octyl-2-methylindol-3-yl)phthalide (sold for example under the tradename Ciba® Pergascript® Red I 6 B)t 3-diethylamino-7-(ethoxycarbonyl)-fluoran (as sold for example under the tradename Ciba® Pergascript® Orange IG) and 3-dibutylamino-6-methyl-7-anilinofluoran (as sold for example under the tradename Ciba® Pergascript® Black I-2R), 2.5 to 3.5% of the amine salt of the organic metal compound of formula 11 to I52, 8 to 12% poly(methyl methacrylate) as binder, 75 to 85% of a solvent consisting of acetone and methyl ethyl ketone in a ratio 1:1 to 1:4, and optional additional components in an amount of from 0 to 3%, wherein each amount is by weight based on the weight of the composition.

Also part of the invention is a process for preparing the composition of the present invention

comprising the step of mixing the amine salt of the organic metal compound I, the colour

developer, the binder, optionally additional components and the solvent. Preferably, the

process comprises the steps of

i) mixing the amine salt of the organic metal compound of formula I and solvent,

il) adding the colour former, the binder and optional additional components, and

iii) optionally diluting the composition to the desired concentration with further solvent.

Also part of the invention is a substrate coated with the coating composition of the present invention.

The substrate can be a sheet or any other three dimensional object and it can be transparent or opaque. The substrate can be made from paper, cardboard, metal, wood, textiles, glass, ceramics and/or polymers. Examples of polymers are polyethylene terephthalate, low

density-polyethylene, polypropylene, biaxially orientated polypropylene, polyether sulfone, polyvinyl chloride polyester and polystyrene. Preferably, the substrate is made from paper, cardboard or polymer. More preferably, the substrate is a flexible polymer film made from polyethylene terephthalate, low density-polyethylene, polypropylene, biaxially orientated polypropylene, polyether sulfone or polyvinyl chloride.

The thickness of the coating usually chosen is in the range of 0.1 to 1000 ^im. Preferably, it is in the range of 1 to 500 ^m. More preferably, it is in the range of 1 to 200 ^m. Most preferably, it is in the range of 5 to 150 >im.

Another aspect of the present invention is a process for preparing a coated substrate, which comprises the step of i) coating a substrate with the composition of the present invention.

The substrate can be coated with the composition of the present invention by using a standard coating application as such as a bar coater application, rotation application, spray application, curtain application, dip application, air application, knife application, blade application or roll application.

The coating composition can be dried, for example at ambient or elevated temperature.

Also part of the invention is a process for preparing a marked substrate, which comprises the steps of i) coating a substrate with the composition of the present invention, and ii) exposing those parts of the coated substrate, where a marking is intended, to energy in order to generate a colour marking.

The energy can be heat or any other energy, which is transformed into heat when applied to the substrate coated with the composition of the present invention. Examples of such energy are UV, IR or microwave irradiation.

The energy can be applied to the coated substrate in any suitable way, for example heat can be applied by using a thermal printer, and UV and IR irradiation can be applied by using a UV or IR laser. Examples of IR lasers are C02 lasers, Nd:YAG lasers and IR semiconductor lasers.

Preferably, the energy is IR irradiation. More preferably, the energy is IR irradiation having a wavelength in the range of 800 to 32000 nm. Most preferably, the energy is IR irradiation generated by a C02 laser or a Nd:YAG laser.

Typically the exact power of the IR laser and the line speed is determined by the application and chosen to be sufficient to generate the image, for example, when the wavelength of the IR laser is 10600 nm and the diameter of the laser beam is 0.35 mm, the power is typically 0.5 to 4 W, diameter and the line speed is typically 300 to 10000 mm/s.

Yet another aspect of the invention is the marked substrate, which is obtained by above process.

Also part of the invention are amine salts of the organic metal compound of formula

in which X is silicon or boron, and )  E and F are the same or different and are selected from the group consisting of

in which R6 and R7 are the same or different are hydrogen, Ci.4-alkyl, Ci.4-alkoxy, halogen, amino or carboxy, and

for X = silicon  o = 1 and p = 0, and R1 is aryl, aralkyl or Ci.4-alkyl, or

o=1 and p = 1, and R1 and R2 together form a one residue selected from the group consisting of a, b, c, d, e, f, g and h, and

for X = boron  o= 0 and p = 0, and

R3, R4 and R5 are the same or different and are hydrogen, Ci.12-alkyl, Ci_6-hydroxyalkylt allyl, aralkyl or arylsulfonyl, in which aralkyl or arylsulfonyl can be substituted with Ci_4-alkyl, or R3 and R4 together with the nitrogen to which they are attached form a morpholino or piperidino ring,

with the proviso that

if X is silicon, E and F are both residue a, o = % and p = 1, and R1 and R2 together form residue a, then R3, R4 and R5 are not all ethyl,

if X is boron, E and F are both residue a, and o= 0 and p = 0, then R3, R4 and R5 are not all butyl,

if X is boron, E and F are both residue f, and o= 0 and p = 0, then R3 and R4 are not propyl and R5 is not hydrogen or R3 is not allyl and R4 and R5 are not hydrogen.

The coating compositions of the present invention have the advantage that they yield coloured images of excellent intensity and of high durability especially in terms of water resistance and abrasion resistance, and that they can be modulated in order to achieve either transparent or opaque coatings. In addition, the coating compositions do not yield colouration before the energy treatment and, if the coating composition of the present invention includes the starting amine NR3R4R5 images with increased background whiteness can be obtained.

Examples

Example 1. Preparation of 17.

Benzilic acid (9.495 g, 0.0416 mol) and phenyltriethoxysilane (5.0 g, 0.0208 mol) are dissolved in tetrahydrofuran (100 mL) to give a clear solution. Tripentylamine (4.73 g, 0.0208 mol) is added and this colourless solution is heated to reflux and held for 3 hours at reflux (67-68°C). Tetrahydrofuran is removed by distillation and the resulting clear, viscous oil is allowed to solidify on standing. Diethyl ether (25mL) is added to the solid mass and the solid is filtered and washed with 3 x 25 mL diethyl ether, dried to a yield of 14.8 g (90.5%) 17 as a white solid. Elemental analysis: Found C, 74.86; H 7.57; N 1.65. Calculated for C49H59N06Si: C, 74.87; H, 7.57; N, 1.78.

Example 2. Preparation of 113.

Benzilic acid (13.7 g, 0.06 mol) and tetraethylorthosilicate (4.17 g, 0.02 mol) are dissolved in tetrahydrofuran (75 mL). Triethylamine (5.73g, 0.04 mol) is added and the mixture is heated to reflux (67 °C) and held at this temperature for 3 hours. Tetrahydrofuran is removed by distillation to leave a yellow oil, which is repeatedly washed with diethyl ether until crystallisation occurs. The solid is filtered from diethyl ether, washed and dried to yield 11.3 g (56.8%) of 113.

Example 3. Preparation of 18.

Benzilic acid (13.7 g, 0.06 mol) and phenyltriethoxysilane (7.21 g, 0.03 mol) are dissolved in tetrahydrofuran (75 mL). Triallylamine (4.12 g, 0.03 mol) is added and the mixture is heated to reflux (67 °C) and held at this temperature for 3 hours. Tetrahydrofuran is removed by distillation to leave a yellow solid. Diethyl ether (50 mL) is added to the solid mass and filtered. Solid is slurried in a further Diethyl ether (50 mL) at 35 °C for 10 minutes, filtered and displaced with diethyl ether. Pale yellow solid is dried to yield 19.2 g (92%) 18.

Example 4. Preparation of 147.

Mandelic acid (15.2 g, 0.1 mol) and boric acid (3.1g, 0.05mol), are dissolved in methanol (25 mL) and water (25 mL) at room temperature. To this solution is added, a solution of triallylamine (6.86 g, 0.05 mol) in methanol (20 mL). The resulting solution is stirred at room temperature overnight. Methanol/Water is removed by distillation and the resulting residue is dissolved in ethyl acetate (50 mL). Water (50 mL) is added and subsequently separated. The upper ethyl acetate layer is dried over magnesium sulphate and distilled to dryness to leave a viscous orange oil. This orange oil is subsequently titurated with diethyl ether to yield an off-white solid which is filtered and washed with diethyl ether. The solid is dried to yield 17.5 g (77.9%) 147.

Example 5. Preparation of 145.

Benzilic acid (11.41 g, 0.05 mol) and boric acid (1.54 g, 0.025 mol) are dissolved in methanol (20 mL) and water (15 mL). To this solution is added, tri-n-butylamine (4.63 g, 0.025 mol) and the mixture is stirred for 5 hours at room temperature. Water (100 mL) is added and stirred for 1 hour. The resulting solid precipitate is filtered, washed with water and dried to give a yield of 17.3 g of 145.

Example 6. Preparation of 146.

Benzilic acid (11.41 gt 0.05 moi) and boric acid (1.54 g, 0.025 mol) are dissolved in methanol (20 mL) and water (15 mL). To this solution is added a solution of bis(2-ethylhexyl)amine (6-03 g, 0.025 mol) in methanol (20 mL) and stirred for 5 hours at room temperature. Water (100 mL) is added and stirred for 1 hour. The resulting solid precipitate is filtered, washed with water and dried to give a yield of 17.2 g (97.5%) of 146.

Example 7. Preparation of 137.

Salicylic acid (13.8 g, 0.1 mol) and boric acid (3.1 g, 0.05 mol) are dissolved in methanol (25 mL) and water (25 mL). To this is added a sQlution of tripentylamine (11.4 g, 0.05 mol) in methanol (25 mL) and water (10 mL) and stirred for 24 hours at room temperature. The solvent is then reduced under vacuum. The product is extracted from the resulting residue with diethyl ether (200 mL), washed with brine and dried to yield 30.8 g (83 %) of 137.

Example 8.

Preparation of a coating composition comprising the amine salt of the organic boron

compound 145 and crystal violet lactone as colour former.

The coating composition was prepared by dissolving 0.42g of the amine salt of the organic boron compound 145, prepared as described in example 5, in acetone (3.61 g). Crystal violet lactone (0.42 g), sold for example as Ciba® Pergascript® Blue I-2RN, is then added to the mixture followed by poly(methyl methacrylate) (1.44 g). The mixture is then further diluted by the addition of methyl ethyl ketone (7.39 g). The coating formulation is then applied by a standard coating bar method onto the substrate (paper or plastic) and imaged using a C02IR laser to give a blue image.

Example 9.

Preparation of a coating composition comprising the amine salt of the organic silicon

compound 17 and Ciba® Pergascript® Orange l-G as colour former.
