Repository: anandvc/allindianpatents

File: patents/263899-reverse-phase-hydrophilic-polymers-and-water-swellable-elastomeric-compositions.html (part 1 of 2)
Indian Patents. 263899:REVERSE PHASE HYDROPHILIC POLYMERS AND WATER-SWELLABLE ELASTOMERIC COMPOSITIONS

Indian Patents

Recently Granted Patents

  Recently Published Patents

Title of Invention	REVERSE PHASE HYDROPHILIC POLYMERS AND WATER-SWELLABLE ELASTOMERIC COMPOSITIONS

Abstract	Water-swellable compositions, dispersions and polymer microparticles for their preparation as well as their manufactures and uses are described.	

Full Text	 

Reverse Phase Hydrophilic Polymers And Their Use In Water-Expandandable Elastomeric Compositions

The present invention relates to water-swellable compositions, dispersions and polymer microparticles for their preparation.

Water-swellable seals comprising an elastomer component and particulate water-absorbent material being a combination of a polysaccharide and a water-superabsorbent polymer selected from polymers based on methacrylate, acrylate, polymethacrylie acid, polyacrylic acid and salts thereof, polyacrylamide and so forth are known from e.g. US 6,358,580. The water-superabsorbent polymers have an average particle size in the range of from 5 to 800 microns. In one of the suitable superabsorbents only 2.3% by weight of the particles have a particle size of below 50 microns.

Water-sealing sealants used for waterstop materials in the various civil engineering and construction works comprising a water-swelling part and a non-water-swelling part is described e.g. in EP 588,286 A1: as non-water-swelling part vinyl chloride resins, ethylene-vinyl acetate copolymers, polyethylene, polypropylene, EPDM and silicone resins can be chosen, and as water-swelling materials urethane resins, carboxymethyi cellulose, polyvinyl alcohol, sodium polyacrylate and others. In case of vinyl chloride resin, it seems to be preferable to also apply a plasticizer, like a phthalate such as dioctyl phthalate, ditridecylphthalate, or a trimellitate, pyromellitate or an adipate or the like. In the examples only water-swelling urethane resins from unknown sources and particle sizes are disclosed.

US 4,532,298 discloses water-swellable rubber compositions comprising a chloroprene rubber, a highly water-absorptive resin, a rubbery polymer and a metal oxide-based vulcanizing agent. Preferably the high-swelling resin is applied in a powdery form by pulverization to have such a particle size distribution as to pass a screen of 20 mesh opening, which corresponds to 840 microns. It is mentioned that a coarser powder may exhibit unevenness in the expansion when swollen with water or may loose smoothness of the surface.

WO 97/34945 discloses spray dried granules which have a size of at least 90% by weight above 20 microns and which are formed of primary particles, wherein the primary particles have a size at least 90% by weight below 10 microns and are formed of polymer of water soluble ethylenically unsaturated monomer or monomer blend and 5 to 2000 ppm polyethylenically unsaturated cross linking agent, the granules have been formed by spray drying a reverse phase emulsion of the primary polymer particles in the non-aqueous liquid. In particular, primary particles are disclosed, which exhibit a primary particle-size 90% by weight in the range of from 0.5 to 3 microns, which are obtained by reverse phase emulsion polymerization of a mixture comprising 80% by weight dimethylaminoethylacrylate quaternized with methylchloride and 20% by weight acrylamide in the presence of methylene-bis-acrylamide. The granules are used in flocculating or viscosifying compositions, e.g. in the field of sewage sludge treatment, or in the paper-making process. Water-swellable properties are not disclosed, nor the use to manufacture water-swellable compositions.

US 4,585,812 A discloses a composition characterized by a non-aqueous liquid such as oil or xylene containing a dispersion of anhydrous water-swellable polymer particles where 1 part by weight is below 3 microns and 1 to 7 parts by weight (see col. 6,1. 25 to 34) are coarse particles of 10 to 300 microns. Example 1 relates to a non-crosslinked copolymer, in which the particle size before polymerization, i.e. before deoxygenation and addition of initiator, is in the range of 1 to 2 microns. The particle size of the resulting polymerized fine particles is not disclosed. In example 2 another non-crosslinked copolymer is prepared, in which the particle size is below 3 microns, however, it remains unclear, whether the particle size is below 2 microns. The fine particles are not mixed with a water-insoluble thermoplastic polymer. Moreover, the particles are not used for the manufacture of seals.

EP 0 179 937 A1 discloses a water-swelling elastomer three-component composition consiting essentially of a homogenous mixture of an elastomer, a water-absorbent resin and a water-soluble resin, wherein the water-soluble resin is selected from the group of polyethylene oxide, a polyvinylpyrrolidone, a hydroxyl ethylcellulose, a hydroxy! propylcellulose and a mixture thereof. A disadvantage of this patent application is that in addition to the elastomer two further resins are needed to achieve the desired effects. Another disadvantage is the loss of water-soluble resin when the elastomer is swollen in

contact with water, because the dissolved discrete molecules permeate out of the elastomer into the water phase. In a subsequent rehydration step the elastomer results in poorer swelling properties. The water-absorbing resin should have a particle diameter below 400 microns, preferably below 100 microns. However, the lower limit of the particle diameter is not disclosed. Only in example 1 a crosslinked product of polysodium acrylate, Aquakeep®4S is mentioned, which exhibits a particle diameter of 70 microns. Other water-absorbent resins are mentioned, too, e.g. in example 3 (Sanwet IM-300) and in example 9 (Sumikagel S-50), however, no particle diameters are given. Furthermore, although EP 0 179 937 mentions on page 5, line 16, that the advantage of finer particle size is that a more homogenous composition is obtained, and a swollen product obtained therefrom becomes homogenous, no teaching is given about the relationship between particle size of the water-swellable resin and swelling performance or retention in the elastomer.

An object for the present invention therefore was to provide water-swellable compositions with an improved swellability and improved retention of the water-swelling polymer particles. Furthermore, dispersions as well as polymer microparticles, e.g. in powdepform, for the manufacture of such water-swellable compositions are additional objects. In addition, a microparticle, a dispersion containing microparticles, and a water-swellable composition containg microparticles should be provided, which do not contain a third polymeric resin.

Therefore, the present invention is directed to a water-swellable composition obtainable by combining a non-water-swelling thermoplastic or elastomeric polymer and a water-swelling material, which comprises

(a)	from 5 to 70, preferably 10 to 60, most preferably from 15 to 50 % by weight of hydrophilic polymer microparticles,

(b)	from 30 to 95, preferably 40 to 90, most preferably from 50 to 85 % by weight of a water-insoluble thermoplastic polymer, resin or elastomeric material,

wherein the hydrophilic polymer microparticles have a particle volume mean diameter of not more than 2 microns (as determined by laser diffraction technique using a Sympatec Helos H1539 with R1 lens and Quixcel dispersion system).

The hydrophilic polymer microparticles can be prepared according to the methods described below, i.e. preferably a dispersion is prepared as described below. Usually this dispersion is

used for the preparation of the inventive water-swellable composition or the hydrophilic polymer microparticles are separated from the dispersion (as described later) and used to prepare the inventive water-swellable composition.

The particle volume mean diameter is described later in more detail.

The thermoplastic polymer, resin or elastomeric material that can be used usually is one that has elastomeric or rubber-like properties or one that gains elastomeric properties using a suitable plasticizer such as polyethylene-co-vinyl acetate, polyvinyl butyral resin, PVC (polyvinyl chloride), polystyrene, polyacrylics, polyamides, rubbers such as natural rubber, NBR (nitrile-butadiene rubber), SBR (styrene-butadiene rubber), polybutenes, polybutadienes, polyisoprenes, polyisobutylene-isoprene, fluororubber, chloro-sulphonated polyethylene, silicone, polychloroprene, butyl rubbers, EPDM (ethylene-propylene-diene rubber), EPR (ethylene-propylene rubber) and polystyrene-co-isobutylene and resins such as alkyd resins, phenolic resins, aminoplast resins, polyuretharte resins, polysulfide rubbers, and acrylic resins. Preferably it will be one where a substantial amount of plasticizer fluid is commonly used to make an elastomeric composition such as PVC and NBR. For reverse phase dispersions the most preferable materials are PVC and NBR, in case a carrier-free powder product is desired, then plasticzed as well as non-plasticized elastomers, preferably PVC and elastomeric rubbers are preferred.

The inventive water-swellable compositions can be prepared by using conventional processes. E.g. the components, including the water-insoluble thermoplastic polymer, resin or elastomeric material, the hydrophilic polymer, as dispersion or as powder, and optional additives as desired can be pre-mixed using a high-shear mixer such as a Banbury mixer. Such high-shear mixing usually generates heat that will soften the base thermoplastic polymer, resin or elastomeric material and promote the dispersion of microparticulate hydrophilic polymer throughout the mixture. Compositions involving thermoplastic polymers such as PVC preferably are further processed into a sheet or shaped article by extrusion, injection moulding or another thermal technique. Rubbers may be processed similarly and are usually cured or vulcanized during this second step at high temperature through the action of a suitable curing or vulcanization aid.

Therefore, another embodiment of this invention is related to a process for the manufacture of the inventive compositions, wherein 5 to 70 % by weight of hydrophilic microparticles and 30 to 95 % by weight of water-insoluble thermoplastic polymer, resin or elastomeric material are admixed.

A preferred embodiment of this invention concerns the inventive composition, which contains as further component an additive (c). Examples of additives include e.g. lubricants, process oils, antistatic agents such as glycerol monostearate and glycerol monooleate, ethoxylated alcohol as an antistatic agent and/or fluidizing agent for PVC plastisols, flame retardant, vulcanization accelerators, vulcanization aids, aging retarders, colouring agents such as pigments and dyes, wetting agents, acid scavengers, heat stabilizers, defoamers, blowing agents, fillers such as calcium carbonate, carbon black, clay, silica and additional plasticizers in addition to the plasticizer introduced due to its presence as the carrier fluid of the hydrophilic polymer microparticle.

Such additives (c) can be added in amounts depending on the desired effect, which can easily be determined by a person skilled in the art. Usually the additives are added in amounts in the range of from 1 to 50 % by weight, based on the total amount of the composition.

Therefore, a preferred embodiment is directed to the instant composition further comprising an additive (c), wherein the additive (c) is a lubricant, process oil, antistatic agent, ethoxylated alcohol, flame retardant, vulcanization accelerator, vulcanization aid, aging retarder, colouring agent such as a pigment or a dye, a wetting agent, an acid scavenger, a heat stabilizer, a defoamer, a blowing agent, a filler such as calcium carbonate, carbon black, clay, silica, or an additional plasticizer in addition to the plasticizer introduced due to its presence as the carrier fluid of the hydrophilic polymer microparticle.

In another preferred embodiment a further component (d) is added to the inventive composition, either with or without additive (c) in amounts in the range of from 0 to 20% by weight, based on the total amount of the composition. Component (d) usually has the function of a second hydrophilic material such as finely divided sodium or calcium bentonite or silica. Such materials may be used to contribute directly to the expansion of the

elastomeric composition or to help transport water to the microparticulate hydrophilic polymer. The use of such materials may be beneficial in the preparation of a waterstop strip optimised in terms of swelling capacity, swelling rate and cost (due to the low cost of hydrophilic minerals), for example.

A further preferred embodiment of this invention relates to the use of the inventive water-swellable compositions as sealant materials for example as waterstops for non-moving construction joints. Generally, the waterstops preferably are in the form of a flexible strip, which usually contain from 10 to 60, preferably 15 to 50 % by weight of the hydrophilic polymer micro particles (dry basis) and 20 to 70, preferably 30 to 60 % by weight of water-insoluble thermoplastic polymer, resin or elastomeric material, the rest, which sums up to 100% by weight usually consists of process aids and additives, which in PVC can contain a high proportion, up to 50% by weight, of one or more plasticizers.

Furthermore, the inventive water-swellable compositions can be in the form of coatings, films, fibres, yarns, fabrics, foams, strips, cords and other flexible shaped articles as well as less flexible shaped articles.

Hence, another embodiment of the instant invention concerns flexible shaped articles such as coatings, films, fibres, yams, fabrics, foams, strips, and cords.

In addition, the inventive water-swellable compositions are useful for the manufacture of e.g.

•	Articles for absorbing free unwanted water or water-based liquids such as spillage mats

•	Water-absorbent fibres, yarns or fabrics or textiles for mopping up water or water-based liquids e.g. household applications and applications such as wrappings for cable bundles to protect against water ingress

•	Articles such as absorbent fibres, fabrics, films and membranes for use as components of wound dressings to confer greater absorptivity and/or breathability and/or moisture transfer properties as well as dressing adhesive, which would have the ability to wick water or moisture away from the skin

•	Articles for removing moisture from air to treat moist, humid environments

•	Water-swelling seals e.g. waterstops for construction joints, as well as rubber water-swelling oil drilling seals

•	Water-swelling mastics, caulks or sealants

•	Water swelling coatings or layers attached to, or used in conjunction with, water-resistant membranes, layers or coatings etc; such systems could be used, for example, to provide protection from water ingress should the membrane or coating suffer damage, i.e. the system is "self-healing"

•	Moisture vapour permeable films, membranes & coatings e.g. pervaporation membranes, plastisol coated wallcoverings e.g. vinyl wallcoverings, including wallcoverings obtained by laminating a coating or film onto the base paper e.g. using a calendering process

•	Adhesives, coatings, mastics, caulks, sealants or films that have the ability to transmit water or water vapour

•	Printing rollers with more hydrophilic properties, such that polar fountain solutions have greater affinity for the rollers

In addition, the present invention is also directed to a dispersion comprising

(a)	from 30 to 75, preferably from 40 to 75 % by weight of hydrophilic polymer microparticles,

which are obtainable by a reverse phase polymerization of monomers selected from the

group consisting of

(k)	water-soluble, ethylenically monounsaturated polar nonionic monomers,

(l)	water-soluble, ethylenically monounsaturated anionic monomers, and

(m)	water-soluble, ethylenically monounsaturated cationic monomers,

in the presence of a crosslinker, wherein the hydrophilic polymer microparticles have a volume mean diameter of less than 2 microns (as determined by laser diffraction technique using a Sympatec Helos H1539 with R1 lens and Quixcel dispersion system),

(b)	from 25 to 70, preferably from 25 to 60 % by weight of a water-immiscible carrier fluid.

Preferably the dispersion comprises

(a) from 30 to 75, preferably from 40 to 75 % by weight of hydrophilic polymer microparticles,

which are obtainable by a reverse phase polymerization of monomers selected from the

group consisting of

(aa) water-soluble, ethylenically monounsaturated polar nonionic monomers,

(l)	water-soluble, ethylenically monounsaturated anionic monomers, and

(m)	water-soluble, ethylenically monounsaturated cationic monomers,

in the presence of a crosslinker, wherein the hydrophilic polymer microparticles have a volume mean diameter of less than 2 microns (as determined by laser diffraction technique using a Sympatec Helos H1539 with R1 lens and Quixcel dispersion system),

(b)	from 25 to 69.5, preferably from 25 to 58.5 % by weight of a water-immiscible carrier fluid,

(c)	from 0.5 to 25 %, preferably 1.5 to 15 % by weight of other components as desired such as primary emulsifier, stabilizing polymer and activator, wherein the total amount of components (a), (b) and (c) adds up to 100 % by weight.

As water-soluble, ethylenically monounsaturated polar nonionic monomers the following monomers can be chosen: acrylamide, methacrylamide, N^-dKCVC^alkyOacrylamide such as N,N-dimethylacrylamide, vinyl alcohol, vinyl acetate, allyl alcohol, hydroxyethylmethacrylate, or acrylonitrile.

As water-soluble, ethylenically monounsaturated anionic monomers the following monomers can be chosen: water-soluble, ethylenically monounsaturated anionic monomers containing acidic groups selected from carboxylic group, sulphonic group, phosphonic group, and the corresponding salts, preferably monomers such as acrylic acid, methacrylic acid, maleic acid, maleic anhydride, fumaric acid, itaconic acid, 2-acrylamido-2-methylpropanesulphonic acid, allyl sulphonic acid, vinyl sulphonic acid, allyl phosphonic acid, and vinyl phosphonic acid can be chosen.

As water-soluble, ethylenically monounsaturated cationic monomers the following monomers can be chosen: N.N-di-Ci-Caalkylamino-CrCealkylacrylate such as N,N-dimethyl amino ethyl acrylate, N^-di-C^Caalkylamino-CrCaalkylmethacrylate such as N,N-dimethyl amino ethyl methacrylate, including quaternised forms e.g. methyl chloride quaternised forms, diallyldimethyl ammonium chloride, N^-di-Ci-Csalkylamino-Ci-Csalkylacrylamide and the quaternised equivalents such as aery la mi do propyl trimethyl ammonium chloride.

Ci-Cealkyl usually stands for methyl, ethyl, n-, i-propyl, n-, i-, sec- or tert. butyl, n-pentyl, n-hexyl, n-heptyl, n-octyl, or 2-ethyl-hexyl.

In general, the amounts of monomers are chosen in the ranges of:

(k)	0 to 80% by weight (polar and nonionic),

(l)	20 to 100 % by weight (anionic),

(m)	20 to 100 % by weight (cationic), wherein the total amount sums up to 100 % by weight.

In a preferred embodiment of the instant invention the total amount of the water-soluble anionic and cationic monomers is chosen in the range of from 40 to 100, preferably from 50 to 100 % by weight and the amount of water-soluble polar nonionic monomers is chosen in the range of 60 to 0, preferably from 50 to 0 % by weight, more preferably the polymer is not amphoteric, i.e. either anionic or anionic and polar nonionic monomers, or cationic or cationic and polar nonionic monomers are chosen, or if anionic and cationic monomers are chosen (with or without polar nonionic monomers), then usually either one is in excess of the other one.

In another preferred embodiment the amount of anionic monomers is chosen in the range of from 40 to 100%, preferably from 50 to 100% by weight and the weight of nonionic polar monomers is chosen from 60 to 0, preferably from 50 to 0% by weight. Most preferably the anionic monomer is acrylic acid or a water-soluble salt thereof.

In case the copolymers contain both anionic and cationic groups, with or without polar groups, then the preferred molar ratio of anionic monomers to cationic monomers is chosen in the range of from 3:1 to 20:1, or the molar ratio of cationic monomers to anionic monomers is chosen in the range of from 3.1 to 20:1.

In a preferred embodiment of this invention concerning hydrophilic polymer microparticles, which are obtained from the above mentioned monomers, and wherein the amount of anionic monomers is not zero, in which the acid groups are partially or fully neutralized. Preferably the degree of neutralization is chosen in the range of from 50 to 100%, more preferably from 75 to 100% (on a molar basis). The neutralization can be carried out by known methods such as applying bases to the corresponding acidic groups carrying hydrophilic polymer

microparticles. The usual, most convenient practice is to neutralize the monomers prior to carrying out the polymerization reaction. Such bases suitable for neutralizing the acidic monomers can be e.g. alkali metal hydroxides such as NaOH or KOH as well as ammonia or amines such as mono-, di- or tri-ethanolamine, most preferably NaOH is chosen. In some cases it can be beneficial to neutralize up to 50% of the acid groups (on a molar basis) in the form of di-, tri- or polyvalent cationic salts such as polyamine salt or alkali earth metal salt such as Mg(OH)2, Ca(OH)2 or Ba(OH)2as a means of controlling the degree and/or rate of swelling.

Preferably the hydrophilic polymer microparticles are crosslinked. Cross-linking can be achieved in a number of ways, which will be clear to those skilled in the art. For example, di-or polyvalent metal ions can be used to confer a degree of cross-linking to polymers containing acid groups, particulary carboxylic acid groups. Other compounds such as di- or polyamines can be used in a similar way. Furthermore, water-soluble organic substances, which are able to react with groups on the hydrophilic polymer microparticle, can also be used, such as polyvalent epoxy compounds. Preferably, cross-linking is achieved through the use of a suitable water-soluble (or monomer phase soluble) di-, tri- or polyunsaturated polymerizable monomer, which usually is present in the aqueous monomer solution. Suitable cross-linking monomers include e.g. methylenebisacrylamide, diacrylamidoacetic acid, polyol(meth)acrylates such as pentaerythritol tri(meth)acrylate or

ethyleneglycoldi(meth)acrylate and tetraallyl ammonium chloride. Preferably an amount of cross-linking monomer is chosen to give a polymer, which is water-insoluble and water-swelling and/or water or moisture transmittable, whilst avoiding excessive structuring, which would restrict the water-absorbency or water/moisture transmittance of the hydrophilic polymer microparticle and the inventive composition comprising such polymer microparticles or dispersions thereof.

The desired level of cross-linking monomer usually depends on the chain length (or molecular weight) of the polymer chain segments of the cross-linked polymer. For example it is possible to control the chain length of the hydrophilic polymer microparticle using a chain-transfer reagent, which tends to give shorter chains. The use of certain low reactivity monomers may also give shorter chains. The chain length can also be controlled to some degree by the choice and amount of initiator used for the polymerization. Where conditions

are used that would be expected to give shorter chain lengths, higher levels of cross-linking monomer may be used to give the appropriate degree of structuring of the cross-linked hydrophilic microparticle. In general, a suitable level of cross-linking monomer can be chosen in the range of 5 to 2000 ppm, preferably from 5 ppm to 500 ppm and most preferably from 5 to 100 ppm based on weight of the chosen monounsaturated monomers.

Preferably the inventive dispersions are obtainable by reverse phase polymerization, i.e. a technique that is well known established in the prior art, for example described and discussed in WO 97/34945. In the instant invention, usually an aqueous monomer phase is prepared comprising the chosen monomers and water. If desired optionally a small amount of a complexing agent such as EDTA to scavenge any free metal ions that otherwise may adversly interfere with the polymerization reaction. In addition, a carrier or oil phase is prepared containing a plasticizer, for example di-isodecyl phthalate, a volatile oil such as a mixture of hydrocarbons, a primary emulsifier and optionally a polymeric stabiliser. The monomer and oil phases are mixed together using a suitable homogeniser, such as a Silverson homogeniser or high-pressure homogeniser, to form a fine and stable emulsion of the aqueous monomer in the carrier phase. The polymerization of this homogenized, unpolymerised emulsion is then preferably initiated with a suitable initiator such as a redox couple and/or thermal and/or photo initiator. After the polymerization step water and the volatile oil are then removed from the emulsion/dispersion e.g. by distillation.

Further complexing agents can be homologues of EDTA such as diethylene triamine penta-acetic acid or methylene phosphonate complexing agents such as diethylene-triamine-penta-methylene phosphonate.

The complexing agent is usually applied in a range of from 0.01 to 0.5 % by weight based on

the weight of monomers.

Therefore, another embodiment of the instant invention concerns a process for the

manufacture of the instant dispersions, which comprises

(I) admixing monomers selected from the group consisting of

(k)	water-soluble, ethylenically monounsaturated polar nonionic monomers

(l)	water-soluble, ethylenically monounsaturated anionic monomers and

(m)	water-soluble, ethylenically monounsaturated cationic monomers,

a crosslinker, water, an initiator, a water-immiscible carrier fluid, volatile oil, emulsifier, and optionally further additives such as a complexing agent and polymeric stabiliser

(II)	carrying out a reverse phase polymerization,

(III)	removing water and volatile oil,

wherein the thus obtained hydrophilic polymer microparticles have a volume mean diameter of not more than 2 microns (as determined by laser diffraction technique using a Sympatec Helos H1539 with R1 lens and Quixcel dispersion system).

Generally, the hydrophilic polymer microparticles have a volume mean diameter (VMD) of not more than 2 microns, preferably not more than 1 micron, more preferably not more than 0.8 microns, most preferably in the range of from 0.3 to 0.8 microns, wherein the VMD is determined by laser diffraction technique using a Sympatec Helos H1539 with R1 lens and Quixcel dispersion system.

A person skilled in the art usually knows several ways to control particle-size. One way e.g. is through the selection and amount of the primary emulsifier for the aqueous monomer-in-oil emulsion. Usually the primary emulsifier has an HLB in the range 1 to 5. An example of a primary emulsifier is sorbitan mono-oleate (e.g. SPAN 80®, CAS 1338-43-8, HLB 4.3). The amount of primary emulsifier required to achieve the desired particle-size is generally in the range of 0.5 to 15 % by weight on the weight of the aqueous monomer phase, but is dependant on a number of factors such as homogenization equipment and conditions, the nature of the aquous phase and oil phase as well as the emulsifier itself, as there are numerous emulsifiers to select from. Usually the amount of primary emulsifier will be in the range of 1 to 10 %, most preferably from 2 to 5 %.

As a rule, the water-immiscible carrier fluid ("carrier") comprises a plasticizer, which is a low viscosity oily fluid conventionally used as an additive in plastics, rubbers and generally in the preparation of elastomeric materials. Preferably the carrier will be a plasticizer, which may be used in combination with another compatible oily fluid that is an additive of elastomeric compositions such as process oil or lubricant.

Generally, the carrier is chosen to be low in viscosity in order to facilitate the preparation of reverse phase dispersions containing a maximum concentration of hydrophilic polymer.

Preferably the carrier is non-toxic and non-polluting. Suitable carriers are usually inert and as such will not adversely interfere with the polymerization reaction during the preparation of the hydrophilic polymer microparticles. Preferable carriers include, but are in no way restricted to, alkyl esters of aliphatic dicarboxylic acids such as adipic acid C-,-C10alkyl esters including diethyl adipate, dibutyl adipate, dipropyl adipate, dihexyl adipate, dioctyl adipate and di-isononyl adipate, pimelic acid esters, suberic acid esters, azelaic acid esters, sebacic acid esters and esters of higher molecular weight aliphatic dicarboxylic acids, alkyl esters of aliphatic tricarboxylic acids such as citric acid esters including tributyl citrate, acetyltributyl citrate, acetyltriethyl citrate, acetyltrihexyl citrate and butyryltrihexyl citrate and trimetallic acid esters such as trioctyl trimellitate, C8-C20 alkyl esters of phthalic acid including di-isononylphthalate, di-isodecylphthalate and di-undecylphthalate, liquid polyester plasticisers, and mixtures thereof. Most preferred are esters of aliphatic dicarboxylic acids, in particular CrC10alkyl esters of aliphatic C2-C10 alkyl di- and tricarboxylic acids and C8-C20 alkyl esters of phthalic acid.

Wherein C8-C20 alkyl stands for e.g. n-octyl, 2-ethyl-hexyl, n-nonyl, n-decyl, n-undecyl, n-dodecyl, n-tridecyl, n-tetradecyl, n-pentadecyl, n-hexadecyl, n-heptadecyl, n-octadecyl, n-nonadecyl, n-eicosyl.

Cf-C10alkyl stands for e.g. methyl, ethyl, n-, i-propyl, n-, i-, sec- or tert. butyl, n-pentyl, n-hexyl, n-heptyl, n-octyl, 2-ethyl-hexyl, n-nonyl, n-decyl.

C2-C10 alkyl stands for e.g. ethyl, n-, i-propyl, n-, i-, sec.- or tert. butyl, n-pentyl, n-hexyl, n-heptyl, n-octyl, 2-ethyl-hexyl, n-nonyl, n-decyl.

Another preferred embodiment of the instant invention relates to the inventive dispersions, which comprise a further component (c), i.e. a stabilizing amphiphilic copolymer, which leads to an improved thermal and/or shear stability. The preparation of the reverse phase dispersions of the hydrophilic polymer microparticles of this invention preferably involves a step whereby the water-containing precursor to the final dispersion product undergoes a water or water/solvent azeotrope removal step by vacuum distillation or flash distillation or other thermal methods. It cannot be excluded that the dispersion is destabilized by this removal step, especially when the aim is to achieve a high concentration of disperse phase particles in the final dispersion product, and when the removal step comprises flash

distillation such as thin film evaporation. For this reason it is advantageous to add a stabilizing amphiphilic copolymer. In addition, it has been found, too, that the stabilizing amphilpilic copolymer also allows obtaining a higher concentration of disperse phase in the final product than would otherwise be possible.

Suitable stabilizing amphiphilic copolymers usually contain both hydrophobic and hydrophilic groups in the same copolymer. Preferred amphiphilic stabilizing copolymers are obtainable by polymerizing from 50 to 90 % by weight of one or more water-immiscible alkyl (meth)acrylates monomers and from 10 to 50 % by weight of one or more acidic, basic or quaternary amine monomers.

Preferred alkyl (meth)acrylates are CrC^alkyl esters of acrylic acid or methacrylic acid, preferably mixtures thereof containing at least 20% by weight (on total monomer weight) of one or more C12-C20alkyl esters of acrylic acid or methacrylic acid. CrC20alkyI stands for e.g methyl, ethyl, n-, i-propyl, n-, i-, sec- or tert. butyl, n-pentyl, n-hexyl, n-heptyl, n-octyl, 2-ethyl-hexyl, n-nonyl, n-decyl, n-undecyl, n-dodecyl, n-tridecyl, n-tetradecyl, n-pentadecyl, n-hexadecyl, n-heptadecyl, n-octadecyl, n-nonadecyl, n-eicosyl.

C12-C20alkyl stands for e.g. n-dodecyl, n-tridecyl, n-tetradecyl, n-pentadecyl, n-hexadecyl, n-heptadecyl, n-octadecyl, n-nonadecyl, n-eicosyl.

Preferred acidic monomers are acrylic acid and methacrylic acid.

Examples of basic monomers are N.N-di-CrCealkylamino-CrCealkylacrylate such as N,N-dimethyl amino ethyl acrylate, N^N-di-C^Cealkylamino-CrCaalkylmethacrylate such as N,N-dimethyl amino ethyl methacrylate, or N.N-di-CrCaalkylamino-CrCsalkylacrylamide.

Particularly preferred stabilizing amphiphilic copolymers are prepared by polymerizing 0 to 25% by weight of one or more C^C^alkyl esters of acrylic or methacrylic acid, 25% to 90% by weight of one or more Ci-C^alkyl esters of acrylic acid or methacrylic acid and 10% to 25% by weight of acrylic acid or methacrylic acid.

Such stabilizers are known in the prior art or can be manufactured by known methods. An example of a commercially available stabilizer is e.g. Hypermer™ (supplied by Uniqema).

The stabilizing amphiphilic copolymers can be prepared e.g. by free radical polymerization of the monomers dissolved in a suitable low viscosity oily fluid. Preferably the oily fluid is one that is used in the preparation of the reverse phase dispersion product e.g. it may be a volatile oil such as Exxsol D40 or a plasticizer of the reverse phase dispersion product. Oil soluble thermal initiators can be employed to induce polymerization of the monomers.

The stabilizing amphiphilic copolymer usually is added in amounts of from 0 to 10, preferably 0.5 to 5% by weight based on the total amount of aqueous monomer phase.

Another preferred embodiment of the instant invention relates to a high concentrated form of the inventive dispersion. It is has been found, that it is advantageous for the concentration of hydrophilic polymer in the final reverse phase dispersion to be as high as possible as this is beneficial to productivity, storage and formulation flexibility when used in the inventive water-swellable compositions. In general, the viscosity of the inventive dispersion increases as the hydrophilic polymer microparticle concentration increases. However, a dispersion that is very high in viscosity usually is difficult to handle and to process when preparing the inventive water-swellable compositions. According to present observations, when the viscosity is too low, problems may arise due to settlement or sedimentation of the hydrophilic polymer microparticle. Therefore a need existed to tailor the viscosity (and hence concentration) in order to provide the maximum possible concentration of hydrophilic polymer microparticle in the inventive dispersion that is suitably fluid and handleable.

Preferably the viscosity of the inventive dispersion is chosen in the range of from 100 cP to 10000, more preferably from 500 cP to 5000 cP at 25°C using a Brookfield RVT viscometer with spindle 3 at a rotational speed of 10 rpm to 50 rpm, usually 20 rpm is found to be satisfactory.

Therefore, a preferred embodiment relates to dispersions comprising a stabilizing amphiphilic copolymer, in which the concentration of hydrophilic polymer microparticles is at least 30%, preferably at least 40% and most preferably at least 45 up to 75 % by weight of the finished dispersion.

Another preferred embodiment of the instant invention relates to the instant dispersions, which contain as additional component (d) an oil-in-water-emulsifier, which is sometimes also called an "activator". Preferably an activator is chosen, which has a hydrophilic-lipophilic balance (HLB) value in the range of 9 to 20 depending on the nature of the carrier phase. Examples of such activators are e.g. alkyl phenol ethoxylates such as nonyl phenol ethoxylate, or alkyl alcohol ethoxylates such as linear C12-C14 alkyl alcohol 7 mole ethoxylate.

In general, when the oil-based dispersion is mixed with water, the effect of the activator is to emulsify the oily carrier fluid into the water phase, releasing the hydrophilic polymer microparticle to dissolve in the water phase. This usually causes the water phase to increase in viscosity due to the dissolution or swelling of the hydrophilic polymer microparticle. The rate of activation, or hydrophilic polymer microparticle dissolution or swelling, generally can be controlled by the nature and concentration of activator. In a preferred embodiment, from 3 to 8 % by weight of activator (based on the weight of the dispersion) is chosen. However, it has been found that the dispersion of this invention does not benefit from the addition of an activator for its intended use in preparing the inventive water-swellable compositions.

Still another preferred embodiment of the instant invention relates to inventive dispersions comprising as further component (e) an active ingredient. Preferably the active ingredient is a water-soluble or dispersible compound or composition that is insoluble in the carrier fluid of the dispersion. In this case the active ingredient preferably is present in the hydrophilic polymer microparticles.

Up to now two main methods are generally known to form a reverse phase dispersion of hydrophilic polymer microparticles containing a water-soluble or water-dispersible active ingredient. One method involves adding an aqueous solution or dispersion of the active ingredient to the reverse phase hydrophilic polymer microparticle dispersion, in which case the active ingredient is absorbed into the hydrophilic polymer microparticles. The resulting product can be the final product or water (introduced with the active ingredient) may be removed by e.g. vacuum distillation to give the final product.

Another method involves carrying out the reverse phase polymerization in the presence of the active ingredient, i.e. the active ingredient is dissolved or dispersed in the aqueous

monomer solution prior to commencing the polymerization. In this case, the active ingredient preferably is not adversely affected by components of the aqueous monomer phase or polymerization additives nor should the active ingredient adversely affect the polymerization reaction. The latter incorporation method is preferred for convenience. E.g an active ingredient can be a protective agent such as protecting against UV degradation, thermal degradation, biological fouling, fungal problems etc., or it can be a fragrance, pesticide, herbicide, antistatic agent, fire retarding agent etc.

In case the active ingredient is an antibacterial agent, it is usually used to protect the hydrophilic polymer and other additives of the inventive composition against detrimental bacterial activity during use of the inventive composition.

In general, the amount of the active ingredient depends on the desired effect, and, hence, can be easily determined by a person skilled in the art.

It is often advantageous that the carrier fluid of the reverse phase dispersion is removed so that the hydrophilic polymer microparticles are substantially free of carrier fluid and are therefore in a powder or granular form, which possibly may contain residues of the carrier fluid.

Therefore, the present invention is also directed to a polymer microparticle, which usually is obtainable by a reverse phase polymerization of

(k)	water-soluble, ethylenically monounsaturated polar nonionic monomers and

(l)	water-soluble, ethylenically monounsaturated anionic monomers,

in the presence of a crosslinker, wherein the polymer microparticles have a volume mean diameter of not more than 2 micron (as determined by laser diffraction technique using a Sympatec Helos H1539 with R1 lens and Quixcel dispersion system).
