Repository: anandvc/allindianpatents

File: patents/263967-metallocene-compounds-catalysts-comprising-them-process-for-producing-and-olefin-polymer-by-use-of-the-catalysts-and-olefine-homo-and-copolymers.html (part 1 of 7)
Indian Patents. 263967:"METALLOCENE COMPOUNDS, CATALYSTS COMPRISING THEM, PROCESS FOR PRODUCING AND OLEFIN POLYMER BY USE OF THE CATALYSTS, AND OLEFINE HOMO-AND COPOLYMERS"

Indian Patents

Recently Granted Patents

  Recently Published Patents

Title of Invention	"METALLOCENE COMPOUNDS, CATALYSTS COMPRISING THEM, PROCESS FOR PRODUCING AND OLEFIN POLYMER BY USE OF THE CATALYSTS, AND OLEFINE HOMO-AND COPOLYMERS"

Abstract	Certain metallocene compounds are provided that, when used as a component in a supported polymerization catalyst under industrially relevant polymerization conditions, afford high molar mass homo polymers or copolymers like polypropylene or propylene/ethylene copolymers without the need for any &#945;-branched substituent in either of the two available 2-positions of the indenyl ligands. The substituent in the 2-position of one indenyl ligand can be any radical comprising hydrogen, methyl, or any other C2-C40 hydrocarbon which is not branched in the &#945;-position, and the substituent in the 2-posrtion of the other indenyl ligand can be any C4-C40 hydrocarbon radical with the proviso that this hydrocarbon radical is branched in the &#946;-position. This metallocene topology affords high melting point, very high molar mass homo polypropylene and very high molar mass propylene-based copolymers. The activity/productivity levels of catalysts including the metallocenes of the present invention are exceptionally high.	

Full Text	METALLOCENE COMPOUNDS, CATALYSTS COMPRISING THEM,

PROCESS FOR PRODUCING AN OLEFIN POLYMER BY USE OF THE

CATALYSTS, AND OLEFIN HOMO- AND COPOLYMERS

BACKGROUND

1. Field of the Invention

The present invention relates to novel metallocene compounds useful as components in polymerization catalysts, to catalysts comprising such metallocene compounds, to a process for the polymerization of olefms and to particularly propylene, and olefin homopolymers, random, and impact copolymers prepared by using the metallocene catalysts.

2. Background of the Art

One of the most important factors determining the success of a catalyst is its versatility, that is the possibility to use it for the broadest possible range of products. For a long time, the limitations for the development of metallocene catalysts for polypropylene has been their inability to produce propylene-ethylene copolymers of high molar mass, due to the fact that ethylene behaves as a chain transfer agent with most metallocenes. This effect has been observed for all basic metallocene structures, such as the syndiospecific Cs symmetric Me2C(Cp)(Flu)ZrCl2, the aspecific C2v symmetric Me2Si(Flu)2ZrCl2, and both the C2 symmetric rac-Me2C(3-iPr-Ind)2ZrCl2 and the fluxional (2-Ph-Ind)2ZrCl2 catalysts for elastomeric polypropylene. This effect has also been found for the isospecific C2 symmetric rac-Me2Si(2-Me-4,5-Bcnz-Ind)2ZrCl2 and rac-Me2Si(2-Me-4-Ph-hid)2ZrCl2 [L. Resconi, C. Fritze, "Metallocene Catalysts for Propylene Polymerization" In Polypropylene Handbook (N. Pasquini, Ed.), ch. 2.2, Hanser Publishers, Munic 2005]. While the 2-Me substitution of this catalyst family suppresses the ß-hydrogen transfer to the propylene monomer and thus prevents the formation of low molar mass polymer, it fails to prevent the ß -hydrogen transfer to the ethylene comonomer in case of the latter's presence. This ß -hydrogen transfer to the ethylene comonomer becomes the favored chain termination mechanism and leads to the formation of low molar mass propylene-ethylene

polymers [A. Tynys et al, Macromol. Chem, Phys. 2005, vol. 206, pp. 1043-1056: 'Ethylene-Propylene Copolymerizations; Effect of Metallocene Structure on Termination Reactions and Polymer Microstructure"]. Exceptions have been found in some zirconocenes with highly bulky ligands, such as rac-Me2C(3-tBu-Ind)2ZrCl2, which show a marked increase in molar masses by ethylene incorporation. This catalyst, however, has shortcomings in terms of homopolymer molar mass and activity.

Another key requirement of a metallocene catalyst is its capability to produce polypropylene with a high melting point. This is equivalent with a catalyst that has a very high stereospecificity and regioselectivity. Within the rac-Alk2Si(2-Alk-liid)2ZrCl2 catalyst family, the stereospecificity and regioselectivity has continuously been improved during the last 15 years. EP-Al 834 519 relates to metallocenes of the rac-Me2Si(2-Me-4-Ar-Ind)2ZrCl2 for the production of high rigid, high Tm polypropylenes with very high stereoregularity and very low amounts of regio errors. Although not tested for their copolymerization performance, the metallocenes disclosed in EP-Al 834 519 anticipated substitution patterns in 2-position that would later be identified as particularly suitable for the production of propylene/ethylene random copolymers when combined with additional substituents in certain positions. However, the highly stereo- and regio regular polypropylenes were not obtained under commercially relevant process conditions and suffered from too low activity/productivity levels.

US-AI 2001/0053833 discloses metallocenes having substituents in 2-position consisting of an unsubstituted heteroaromatic ring or a heteroaromatic ring having at least one substituent bonded to the ring. Such catalysts afford C3/C2 copolymers with reasonably high molar mass, but fail to produce high Tm homopolymers under conditions typical for commercial scale production, i. e. on a support and at temperatures from 60 deg C and higher. Also, the productivities of this catalyst family are unsatisfactory.

WO 01/058970 relates to impact copolymers having a high melting point and a high rubber molar mass, produced by catalysts comprising metallocenes of the rac-Me2Si(2-Alk-4-Ar-Ind)2ZrCl2 family. High molar.masses in the propylene/ethylene rubber were achieved when both Alk substituents were i-propyl groups. WO 02/002576 discloses bridged metallocenes of the (2-R-4-Ph-hid)2ZrCl2 family having particular combinations of

substituents in the 2-positions of the indenyl hgands and the Ph substituents. A high polypropylene (PP) melting point is favored if the Ph group exhibits a substitution pattern in the 3 and 5 positions, particularly in case of butyl substituents. A combination of high homopolymer melting point and high copolymer molar mass is achieved if both substituents R in 2-position are isopropyl groups. The major shortcoming is the very low activity/productivity of the rac-Me2Si(2-R-4-Ar-Ind)2ZrCl2 catalysts if both ligands R are branched in the a-position. WO 03/002583 discloses bridged metallocenes of the (2-R-4-Ph-Ind)2ZrCl2 family having particular combinations of substituents in the 2-positions of the indenyl ligands and the 4-Ph substituents. A high PP melting point is favored if the Ph group exhibits a substitution pattern in the 2-position, particularly in case of biphenyl substituents. A combination of high homopolymer melting point and high copolymer molar mass is achieved if both substituents R in 2-position of the indenyl ligand are isopropyl groups. One major shortcoming is the very low activity/productivity of the rac-Me2Si(2-R-4-Ar-lnd)2ZrCl2 catalysts if both ligands R are branched in the a-position. Moreover, the highest possible molar masses of the homopolymers produced by using such catalysts are relatively low which corresponds to relatively high melt flow rates. This, in turn excludes such metallocenes from catering applications such as pipe, blown film, cast film and injection stretch blow molding.

EP-A2 1 250 365, WO 97/40075 and WO 03/045551 relate to metallocenes having substituents in the 2-positions of either of the indenyl hgands with the imperative that at least one of the hgands in 2-position is branched or cyclicized in the a -position. WO 04/106351 relates to metallocenes having subsitutents in the 2-positions of the indenyl ligands with the proviso that one ligand is unbranched or bound via an sp2-hybridized carbon atom and the other ligand is branched in the a -position. Such catalysts afford high Tm homopolymers and high molar mass propylene/ethylene copolymers. However, there still are limitations with regard to catalyst activity/productivity and lowest achievable homopolymer melt flow rate.

In summary, the main deficiency of supported catalyst systems comprising metallocenes of the above mentioned prior art, is that so far no catalyst has been found that, when used for the homopolymerization of propylene, affords isotactic polypropylene

with a high melting point and very high molar mass (or very low melt flow rate) and that, when used for the copolymerization of propylene with ethylene, affords high molar mass propylene/ethylene copolymers, all at very high catalyst productivity. As a consequence, when compared to Ziegler/Natta catalysts, the industrial usefulness of these catalysts is limited because certain applications that require a combination of a high melting point, a very low melt flow rate, and/or a high molar mass copolymer or copolymer component, such as in impact copolymers, are not available at cost competitive productivities.

An object of the present invention is to address this shortcoming of the state of the art metallocene compounds and to provide metallocenes that increase desirable charachteristics such as high melting point, high molar mass homopolymers and high molar mass copolymers, and do so at higher productivities when used as components of supported catalysts under industrially relevant polymerization conditions at temperatures of from 50 °C to 100 °C.  In addition, the inventions of the current example provide these advantages by using a Metallocene with symmetrically substituted 2 positions on the indenyl group. This is significantly more cost effective, and therefore far more desirable, than the comparative examples that have asymmetric substitution.

Another objective of the present invention is to provide a process for the polymerization of olefins, particularly propylene, ethylene, and optionally one or more higher 1-olefins.

Furthermore, it is an objective of the present invention to provide olefin polymers, particularly propylene homopolymers, random copolymers of propylene with ethylene and/or higher 1-olefins, impact copolymers comprised of propylene, ethylene and/or optionally higher 1-olefins, and random impact copolymers comprised of propylene, ethylene and/or optionally higher 1-olefins.

SUMMARY Certain metallocene compounds are provided that, when used as a component in a supported polymerization catalyst under industrially relevant polymerization conditions, afford high molar mass homo polymers or copolymers like polypropylene or propylene/ethylene copolymers without the need for any a -branched substituent in either

the two available 2-positions of the indenyl ligands. The substituent in the 2-position of one indenyl ligand can be any radical comprising hydrogen, methyl, or any other C2-C40 hydrocarbon which is not branched in the a -position, and the substituent in the 2-position of the other indenyl ligand can be any C4-C40 hydrocarbon radical with the proviso that this hydrocarbon radical is branched in the p-position. This metallocene topology affords high melting point, very high molar mass homo polypropylene and very high molar mass propylene-based copolymers. Furthermore, the activity/productivity levels of catalysts comprising the metallocenes of the present invention are exceptionally high.

While various matallocenes are described, for example, in U.S. Publication No. 2006/0116490, the improvement in olefin polymerization achieved by the metallocene topology of the present invention is new and unexpected.

BRIEF DESCRIPTION OF THE DRAWINGS Fig. 1 illustrates individual steps of the process for producing transition metal compounds of the bridged metallocene compound of the invention.

DETAILED DESCRIPTION OF THE PREFERRED EMBODIMENT(S) We have found that this object is achieved by a supported catalyst system comprising at least one specifically substituted and bridged metallocene, at least one cocatalyst, at least one support and, if desired, at least one metal compound and further one additive component. According to the present invention, the catalyst system is prepared by mixing at least one specifically substituted and bridged metallocene, at least one cocatalyst, at least one support and if desired at least one metal compound and one fiirther additive component.

The first embodiment of the invention relates to a substituted, bridged metallocene component of the general Formula 1 below,

(Formula Removed) 

where M' is a metal of Group IVb of the Periodic Table of the Elements, preferably Zirconium or Hafnium, and particularly preferably Zirconium.

R1 and R2 are identical or different and are each a hydrogen atom, an alkyl group of from 1 to about 10 carbon atoms, an alkoxy group of from 1 to about 10 carbon atoms, an aryl group of from 6 to about 20 carbon atoms, an aryloxy group of from 6 to about 10 carbon atoms, an alkenyl group of from 2 to about 10 carbon atoms, an OH group, a halogen atom, or a NR2  group, where R  is an alkyl group of from 1 to about 10 carbon atoms or an aryl group of from 6 to about 14 carbon atoms and R1 and R2 may form one or more ring system(s). Preferably, R1 and R2 are identical or different and are an alkyl group of from 1 to about 10 carbon atoms, an alkoxy group of from 1 to about 10 carbon atoms, an aryloxy group of from 6 to about 10 carbon atoms or a halogen atom, or R1 and R2 together may form one or more ring system(s). Particularly preferably, R1 and R2 are identical or different and are methyl, chlorine or phenolate.

R4 and R4' are identical or different and are each a hydrogen atom, a linear, cyclic or branched hydrocarbon group, for example an alkyl group of from 1 to 20 carbon atoms, an alkenyl group  of from 2 to 20 carbon atoms, an aryl group of from 6 to 20 carbon atoms, an arylalkyl group of from 7 to 40 carbon atoms, an alkylaryl group of from 8 to about 40 carbon atoms, or an arylalkenyl group of from 8 to about 40 carbon atoms or a

subtituted or unsubstituted alkylsilyl group, an alkyl(aryl)silyl group or an arylsilyl group. The group may contain one or more hetero atoms like Si, B, Al, O, S, N or P, and / or may contain halogen atoms like F, Cl or Br. Preferably, R4 and R4 are identical or different and are each a hydrogen atom, a linear, cyclic or branched hydrocarbon group, for example an alkyl group of from 1 to about 10 carbon atoms, an alkenyl group of from 2 to about 10 carbon atoms, an aryl group of from 6 to about 10 carbon atoms, an arylalkyl group of from 7 to about 20 carbon atoms, an alkylaryl group of from 8 to about 20 carbon atoms, or an arylalkenyl group of from 8 to about 20 carbon atoms or a substituted or unsubstituted alkylsilyl group, an alkyl(aryl)silyl group or an arylsilyl group. The groups may be halogenated. Particularly preferably, R4 and R4 are both hydrogen. R'° is a bridging group wherein R10 is selected from:

(Formula Removed) 

where

R40° and R41, even when bearing the same index, can be identical or different and

are each a hydrogen atom, a C1-C40 group such as an alkyl group having firom 1 to about 30

carbon atoms, an aryl group of from 6 to about 40 carbon atoms, a fluoroalkyi group of

from 1 to about 10 carbon atoms, an alkoxy group of from 1 to about 10 carbon atoms, an

aryloxy group of from 6 to about 10 carbon atoms, an alkenyl group of from 2 to about 10

carbon atoms, an arylalkyl group of from 7 to about 40 carbon atoms, an alkylaryl group of

from 7 to about 40 carbon atoms, a substituted or unsubstituted alkylsilyl, alkyl(aryl)silyl

or arylsilyl group, or an arylalkenyl group of from 8 to about 40 carbon atoms. R40 and R41

hgether with the atoms connecting them can form one or more cychc systems or R40 and/or R^' can contain additional hetero atoms (i.e., non-carbon atoms) like  i, B, Al, 0, S, N or P or halogen atoms like CI or Br,

X is an integer from 1 to 18,

M'  is silicon, germanium or tin, and

R'" may also link two units of the formula 1 to one another.

Preferably, R10 is R40 'Si=, R 40 'Ge=, R40 'C= or -(R40 -CR40 R 41)-, where R40 and R41' are identical or different and are each a hydrogen atom, a hydrocarbon group of from 1 to about 30 carbon atoms, in particular an alkyl group of from 1 to about 10 carbon atoms, an aryl group of from 6 to about 40 carbon atoms, an arylalkyl group of from 7 to about 14 carbon atoms, an alkylaryl group of from 7 to about 14 carbon atoms or a substituted or unsubstituted alkylsilyl group, an alkyl(aryl)silyl or an arylsilyl group.

Particularly preferably, the bridging unit R10 is R'VSi= or R40Ge=, where R40 and R'" are identical or different and are methyl, ethyl, propyl, butyl, pentyl, hexyl, heptyl, octyl, nonyl, decyl, undecyl, dodecyl, cyclopentyl, cyclopentadienyl, cyclohexyl, phenyl, naphthyl, benzyl, trimethylsilyl or 3,3,3-trifluoropropyl.

R" andR"' are identical or different and are each a divalent C2-C40 group which together with the cyclopentadienyl ring forms a ftirther saturated or unsaturated ring system having a ring size of from 5 to 7 atoms, where R" and R" may contain the heteroatoms Si, Ge, N, P, O or S within the ring system fused onto the cyclopentadienyl ring. Preferably, the groups R" and R" are identical or different and are each a divalent group selected from those given in Formulae 1 α, ß, , δ, φ, and v and Formulae 1 α', ß', ', δ', φ', and v', respectively. The asterisks "*" and "**" in Formula 1 and Formulae 1 α-v and 1 α' - v', repectively, denote the chemical bonds joining R" and R" to the cyclopentadienyl rings. For illustration, if R" is represented by Formula l and R11 is represented by Formula ly', then the structure given in Formula la (see below) is obtained. Particularly preferably, R' ' and R' ' are identical or different and R11 is a divalent group

ipording to Fonnula lg and R11' ' is selected from the divalent groups in Formulae lα', ß', and ' or R11' ' and R11' ' are identical or different and are divalent groups according to Formula la and la' or Formula 1ß and 1ß' or Formula I7 and I7' or Formula 15 and 15' or Formula lφ and 1 φ' or Formula Iv and 1 v', respectively.

(Formula Removed) 

R5 R6 R7 R8 and R' and also R9', R6', R7, R8' and R9' as well as R55, R66, R77 R88 and R99 and also R55, R66', R77, R88' and R99' are identical or different and are each a hydrogen atom, a linear, cyclic or branched hydrocarbon group, for example an alkyl group of from 2 to about 20 carbon atoms, an alkenyl group of from 2 to about 20 carbon atoms, an aryl group of from 6 to about 40 carbon atoms, an arylalkyl group of from 7 to about 40 carbon atoms, an alkylaryl group of from 7 to about 40 carbon atoms, or an arylalkenyl group of from 8 to about 40 carbon atoms or a substituted or unsubstituted alkylsilyl group, an alkyl(aryl)silyl group or an arylsilyl group. Two adjacent radicals R5, R6 or R6, R6 or R6 R7 or R6', R7' or R7 R8 or R7', R8' or R8 R9 or R8', R9' as well as R55  R66 or R55, R66 or R66, R77or R66, R77' or R77, R88' or R88, R88' or R88\ R99 or R88', R99' m each case may form a saturated or unsaturated hydrocarbon ring system. The groups may contain one or more hetero atoms like Si, B, Al, O, S, N or P, and / or may contain halogen atoms like F, C1 or Br.

Preferably, R55  R66  R77, R88 and R99 and also R55', R66, R77', R88' and R99' are each

a hydrogen atom and R8 R6 R7 R8 and R9' and also R5', R6', R7', R8' and R9' are identical

or different and are each a hydrogen atom, a substituted or unsubstituted alkylsilyl or

asillsilyl group, a linear, cyclic or branched alkyl group of from I to about 10 carbon atoms, or an aryl group of from 6 to about 40 carbon atoms and the groups may contain one or more hetero atoms like Si, B, Al, O, S, N or P, and / or may contain halogen atoms like F, C1 or Br. The two adjacent radicals R5/R6 and also R5 /R6 may form a hydrocarbon ring system or R5 and R5 are identical or different and are each a substituted or unsubstituted aryl group of from 6 to about 40 carbon atoms.

Particularly preferably, R55 R66, R77 R88 and R99 and also R55, R66, R77, R88' and R99 are each a hydrogen atom and R5 R6  R7', R8 and R9 and also R5', R6, R7, R8' and R9' are identical or different and are each a hydrogen atom or a linear, cyclic or branched alkyl group of from I to about 10 carbon atoms, or an aryl group of from 6 to about 40 carbon atoms. The two adjacent radicals R5, R6 and also R5, R6 together may form a ring system or R and R5 are identical or different and are each a substituted or unsubstituted aryl group of from 6 to about 40 carbon atoms.

R300 is a -CH2-CR301 R302'R303 or a -CH=C R R302 R303  group, where R301  R302  and R303 are identical or different and/or R302 and R303 together may form a ring system and/or R301, R302 and R303 together may form a ring system, and R301, R302 R303are each a hydrogen atom, a linear, cyclic or branched hydrocarbon group, for example an alkyl group of from 1 to about 20 carbon atoms, an alkenyl group of from 2 to about 20 carbon atoms, an aryl group of from 6 to about 20 carbon atoms, an arylalkyl group of from 7 to about 40 carbon atoms, an alkylaryl group of from 7 to about 40 carbon atoms, or an arylalkenyl group of from 8 to about 40 carbon atoms, an alkoxy group of from 1 to about 20 carbon atoms, an aryloxy group of from 6 to about 20 carbon atoms, or a substituted or unsubstituted alkylsilyl group, an alkyl(aryl)silyl group or an arylsilyl group, and the groups may contain one or more hetero atoms like Si, B, Al, O, S, N or P, and / or may contain halogen atoms like F, CI or Br, with the proviso, that R302 and R303 are not a hydrogen atom.

Preferably, R300 is a -CH2-CR301'R302'R303 group, where R301, R302 and R303 are identical or different and/or R302 and R303 together may form a ring system and/'or R301, R302 and R303 together may form a ring system, and R301, R302 R303 are each a hydrogen atom, a linear, cyclic or branched hydrocarbon group which may be halogenated, for example an alkyl group of from 1 to about 20 carbon atoms, an alkenyl group of from 2 to

about 20 carbon atoms, an aryl group of from 6 to about 20 carbon atoms, an arylalkyl group of from 7 to about 40 carbon atoms, an allcylaryl group of from 7 to about 40 carbon atoms, an arylalkenyl group of from 8 to about 40 carbon atoms, an alkoxy group of from 1 to about 10 carbon atoms or an aryloxy group of from 6 to about 20 carbon atoms, with the proviso, that R302 and R303 are not a hydrogen atom.

Particularly preferably, R300 is a -CH2-CR301'R302 R303 group, where R301' is a hydrogen atom and where R302 and R301 are identical or different and/or R302 and R303 together may form a ring system, and R302 and R303 are each a linear, cyclic or branched hydrocarbon group which may be haiogenated, for example an alkyl group of from I to about 10 carbon atoms, an alkenyl group of from 2 to about 10 carbon atoms, an aryl group of from 6 to about 10 carbon atoms, an arylalkyl group of from 7 to about 20 carbon atoms, an alkylaryl group of from 7 to about 20 carbon atoms, an arylalkenyl group of from 8 to about 20 carbon atoms, an alkoxy group of from 1 to about 10 carbon atoms, or an aryloxy group of from 6 to about 20 carbon atoms, with the proviso, that R300 contains more than 6 carbon atoms.

Most preferably, R300' is a -CH2-CR301'R302 R303 group, where R301' and R302 and R303 are identical or different and/or R302 and R303 together may form a ring system, and/or R301, R302and R303 together may form a ring system, and R301 R302,R303 are each a linear, cyclic or branched hydrocarbon group which may be haiogenated, for example an alkyl group of from 1 to about 10 carbon atoms, an alkenyl group of from 2 to about 10 carbon atoms, an aryl group of from 6 to about 10 carbon atoms, an arylalkyl group of from 7 to about 20 carbon atoms, an alkylaryl group of from 7 to about 20 carbon atoms, an arylalkenyl group of from 8 to about 20 carbon atoms, an alkoxy group of from 1 to about 10 carbon atoms or an aryloxy group of from 6 to about 20 carbon atoms, with the proviso, that R300 contains more than 6 carbon atoms.

R3 has the meaning of R300 (but need not be identical to R300) or R3 is a hydrogen atom, a linear, cyclic or branched hydrocarbon group which may be haiogenated and/or may contain one or more hetero atoms like Si, B, Al, O, S, N or P, for example an alkyl group of from 1 to about 20 carbon atoms, an alkylalkenyl group of from 3 to about 20 carbon atoms, an alkylaryl group of from 7 to about 40 carbon atoms, or an

lkylarylalkenyl group of from 9 to about 40 carbon atoms, with the proviso that R3 is not cyclic or branched in a-position.

Preferably, R3 has the meaning of R300 (but need not be identical to R300) or R3 is a hnear, cyclic or branched hydrocarbon group of from I to about 20 carbon atoms, for example an alkyl group of from 1 to 20 carbon atoms, an alkylaryl group of from 7 to about 20 carbon atoms, an alkylalkenyl group of from 3 to about 20 carbon atoms or an alkylarylalkenyl group of from 9 to about 20 carbon atoms with the proviso that R3 is not cyclic or branched in a-position.

More preferably, R3 and R300 are identical or R3 is a methyl group or a linear, cyclic or branched hydrocarbon group of from 7 to about 10 carbon atoms which may be halogenated, an alkylaryl group of from 7 to about 10 carbon atoms or an alkylalkenyl group of from 7 to about 10 carbon atoms with the proviso that R' is not cychc or branched in a-position.

Particularly preferably, R3 and R300 are identical and are a -CH2-CR301R302R303 group, where R301 R302 and R303 are identical or different and/or R302 and R303" together may form a ring system, and/or R  , R  and R  together may form a ring system, and are each a hydrogen atom, a linear, cychc or branched hydrocarbon group which may be halogenated, for example an alkyl group of from I to about 20 carbon atoms, an alkenyl group of from 2 to about 20 carbon atoms, an aryl group of from 6 to about 20 carbon atoms, an arylalkyl group of from 7 to about 40 carbon atoms, an alkylaryl group of from 7 to about 40 carbon atoms, an arylalkenyl group of from 8 to about 40 carbon atoms, an alkoxy group of from 1 to about 10 carbon atoms, or an aryloxy group of from 6 to about 20 carbon atoms, with the proviso, that no more than one of R301', R302 and R303' are a hydrogen atom.

More particularly preferably, R3' and R300 are identical and are a -CH2-CR301'R302 R301 group, where R303 is a hydrogen atom and where R301' and R302 are identical or different and/or R  and R  together may form a ring system, and are each a hnear, cyclic or branched hydrocarbon group which may be halogenated, for example an alkyl group of from 1 to about 10 carbon atoms, an alkenyl group of from 2 to about 10 carbon

pns, an arylaUcyl group of from 7 to about 20 carbon atoms, an alkylaryl group of from 7 to about 20 carbon atoms, an arylalkenyl group of from 8 to about 20 carbon atoms, an alkoxy group of from 1 to about 10 carbon atoms, or an aryloxy group of from 6 to about 20 carbon atoms, with the proviso that R3 and R300 contain more than 6 carbon atoms.

Most preferably, R3 and R3°° are identical and are a -CH2-CR301R302 R303 group, where R303 and R301 and R302 are identical or different and/or R302 and R303 together may form a ring system, and/or R301, R302 and R 303 together may form a ring system, and are each a linear, cyclic or branched hydrocarbon group which may be halogenated, for example an alkyl group of from 1 to about 10 carbon atoms, an alkenyl group of from 2 to about 10 carbon atoms, an arylalkyl group of from 7 to about 20 carbon atoms, an alkylaryl group of from 7 to about 20 carbon atoms, an arylalkenyl group of from 8 to about 20 carbon atoms, an alkoxy group of from 1 to about 10 carbon atoms, or an aryloxy group of from 6 to about 20 carbon atoms, with the proviso that R3 and R300 contain more than 6 carbon atoms.

Preferably, the specifically substituted, bridged metallocene component of the first embodiment of the invention is as given m Formula la below.

(FORMULA REMOVED) 

M' R1, R2 , R3 , R4, R'4 , R10'  and R300 have the meaning set forth above with respect to Formula 1.

For the substituents R5 R6 R7' and R8 and also R5', R6', R7' and R8' of Formula la, there are two equitable sustitution patterns.

In the first substitution pattern, R5 R6 R7 and R8 and also R5', R6', R7' and R8' are identical or different and are each a hydrogen atom, a Imear, cyclic or branched hydrocarbon group, for example an alkyl group of fi-om 1 to about 20 carbon atoms, an alkenyl group of from 2 to about 20 carbon atoms, an aryl group of from 6 to about 40 carbon atoms, an arylaLkyl group of from 7 to about 40 carbon atoms, an alkylaryl group of from 7 to about 40 carbon atoms, or an arylalkenyl group of from 8 to about 40 carbon atoms or a substituted or unsubstituted alkylsilyl group, an alkyl(aryl)silyl group or an arylsilyl group. The groups may contain one or more hetero atoms like Si, B, Al, O, S, N or P, and / or may contain halogen atoms like F, CI or Br, and / or two adjacent radicals R5 R6 or R6 R7' or R7 R8 and also R5', R6' or R6', R7' or R7', R8 in each case may form a hydrocarbon ring system.

Preferably, R5 R6 R7 and R8 and also R5, R6', R7' and R8" are identical or different and are each a hydrogen atom, a substituted or unsubstituted alkylsilyl or arylsilyl group, a linear, cychc or branched alkyl group of from 1 to about 10 carbon atoms, or an aryl group 3f from 6 to about 40 carbon atoms, which may contain one or more hetero atoms like Si, B, Al, O, S, N or P, and / or may contain halogen atoms like F, C1 or Br, and / or the two idjacent radicals R5, R6 and also R5, R6 may form a saturated or unsaturated hydrocarbon ing system.

Particularly preferably, R5  R6, R7 and R8 and also R5', R'6', R7' and R8' are identical or different and are each a hydrogen atom or a linear, cyclic or branched alkyl group of rom 1 to about 10 carbon atoms, or an aryl group of from 6 to about 40 carbon atoms and / or the two adjacent radicals R5, R6 and also R5, R6 together may form a saturated or msaturated ring system.

In the second substitution pattern, R6, R7 R8 and also R6 , R7 and R8 are identical or different and are each a hydrogen atom, a linear, cyclic or branched hydrocarbon group, or example an alkyl group of from 1 to about 10 carbon atoms, an alkenyl group of from 2

to about 10 carbon atoms, an aryl group of from 6 to about 20 carbon atoms, an arylalkyl group of from 7 to about 40 carbon atoms, an alkylaryl group of from 7 to about 40 carbon atoms, or an arylalkenyl group of from 8 to about 40 carbon atoms or a substituted or unsubstituted alkylsily! group, an alkyl(aryl)silyl group or an arylsilyl group. Two adjacent radicals R6 R7 or R7 R8 as well as R6 R7 or R7 R8 m each case may form a hydrocarbon ring system. The groups may contain one or more hetero atoms like Si, B, Al, O, S, N or P, and / or may contain halogen atoms like F, CI or Br. R5 and R5 are identical or different and are each a substituted or unsubstituted aryl group of from 6 to about 40 carbon atoms. They may contain one or more hetero atoms like Si, B, Al, O, S, N or P, and / or may contain halogen atoms like F, CI or Br.

Preferably, R6 R7 and R8 and also R6', R'" and R8 are identical or different and are each a hydrogen atom, a substituted or unsubstituted alkylsilyl or arylsilyl group, a linear, cyclic or branched alkyl group of from 1 to about 10 carbon atoms, or an aryl group of from 6 to about 10 carbon atoms, which may contain one or more hetero atoms like Si, B, Al, O, S, N or P, and / or may contain halogen atoms like F, C1 or Br. R5 and R5 are identical or different and are each a substituted or unsubstituted aryl group of from 6 to about 40 carbon atoms.

Particularly preferably, R6, R7' and R8 and also R6 , R7 and R8 are identical or different and are each a hydrogen atom or a linear, cyclic or branched alkyl group of from 1 to about 10 carbon atoms, or an aryl group of from 6 to about 10 carbon atoms. R5 and R5 are identical or different and are each naphthyl, 4-(C1-C10-alkyl)phenyl or 4-(C6-C2o-aryl)phenyi such as 4-methyl-phenyl, 4-biphenyl, 4-ethyl-phenyl, 4-n-propyl-phenyl, 4-isopropyl-phenyl, 4-tert-butyl-phenyl, 4-sec-butyl-phenyl, 4-cyclohexyl-phenyl, 4-trimethylsilyl-phenyl, 4-adamantyl-phenyl, 4-(C1-C10-fluoroalkyl)-phenyl, 3-(C1-C10-alkyl)-phenyl, 3-(C1-C10-fluoroalkyl)-phenyl, 3-(C6-C2o-aryl)phenyl like 3-biphenyl, 3,5-di-(C1-C10-alkyl)-phenyl such as 3,5-dimethyl-phenyl, 3,5-di-(C1-C10-fluroalkyl)-phenyl, such as 3,5-di(trifluoromethyl)-phenyl or 3,5-(C6-C20-aryl)phenyl like 3,5-terphenyl.

Non-limiting examples for the very particularly preferred metallocene compounds according to Formula 1 and la are given below:

Diraethylsilanediylbis[2-t-butyImethyl-4-(I-naphthyl)-indenyI]zirconiumdichloride;

Dimethylsilanediylbis[2-t-butylmethyl-4-(2-naphthyl)-indenyl]zirconiumdichloride;

Dimethylsilanediylbis[2-t-butyLmethyl-4-(4-methyl-phenyl)-indenyl]zirconiumdichloride;

Dimethylsilanediylbis[2-t-butylmethyI-4-(4-biphenyl)-indenyI]zirconiumdich]oride;

Dimethylsilanediylbis[2-t-butylinethyl-4-(4-ethyl-phenyl)-indenyl]zirconiumdichloride;

Dimethylsilanediylbis[2-t-butylmethyl-4-(4-n-propyl-phenyl)-

indenyl]zirconiumdichloride;

Dimethylsilanediylbis[2-t-butylmethyl-4-(4-i-propyl-phenyl)-indenyl]zirconiumdichloride;

Dimethylsilanediylbis[2-t-buty]methyl-4-(4-t-butyl-phenyl)-indenyl]zirconiumdichloride;

DimethylsiIanediyIbis[2-t-butylmethyl-4-(4-sec-butyl-phenyl}-

indenyl]zirconiuindichloride;

Dimethylsilanediylbis[2-t-butylmethyl-4-(4-cyclohexyl-phenyl)-

indenyl]zirconiumdichloride;

Dimethylsilanediy!bis[2-t-butylmethyI-4-(4-trimethylsilyl-phenyl)-

indenyl]zirconiumdichloride;

Dimethyisilanediylbis[2-t-butylmethyl-4-(4-adamantyl-phenyl)-

indenyl]zirconiumdichloride;

Dimethylsilanediylbis[2-t-butylmethyl-4-(3-biphenyl)-indenyl]zirconiumdichloride;

DimethylsilanediyIbis[2-t-butylmethyl-4-(3,5-dimethyl-phenyI)-

indenyl]zirconiumdichloride;

Dimethylsilanediylbis[2-t-butylmethyl-4-(3,5-di-(trifluoromethyl)-phenyl)-

indenyl]zirconiumdichloride;

Dimethylsilanediylbis[2-t-butylmethyl-4-(3,5-terphenyl)-indenyl]zirconiumdichloride;

Dimethylsilanediylbis[2-cycIopentylmethyl-4-(l-naphthyl)-indenyl]zirconiumdichloride;

DimethylsilanediyIbis[2-cyclopentylmethyl-4-(2-naphthyl)-indenyI]zirconiumdichloride;

Dimethylsilanediylbis[2-cyclopentybnethyl-4-(4-methyl-phenyl)-

indenyl]zirconiumdichloride;

Dimethylsilanediylbis[2-cyclopentyImethy!-4-(4-biphenyl)-mdenyl]zirconiumdichloride;

Dimethylsilanediylbis[2-cyclopentylmethyl-4-(4-ethy!-phenyl)-

indenyl]zirconiumdichloride;

Dimethylsilanediylbis[2-cyclopentylmethyl-4-(4-n-propyl-phenyl)-

indenyl]zirconiumdichloride;

Dimethylsilanediylbis[2-cyclopentylmethyl-4-(4-i-propyl-phenyl)-

indenyl]zirconiumdichloride;

Dimethylsilanediylbis[2-cyclopentylmethyl-4-(4-t-butyl-phenyl)-

indenyJJzirconiumdichloride;

Dimethylsilanediylbis[2-cyclopentylinethyl-4-(4-sec-butyl-phenyl)-

indenyl]zirconiumdichloride;

Dimethylsilanediylbis[2-cyclopentylmethy]-4-(4-cyclohexy]-phenyl)-

indenyl] zirconiumdichloride;

Dimethylsilanediylbis[2-cyclopentylmethyl-4-(4-trimethylsilyl-phenyl)-

indenyl]zirconiumdichloride;

Dimethylsilanediylbis[2-cyclopentylmethyl-4-(4-adamantyl-phenyl)-

indenyl] zirconiumdichloride;

Dimethylsilanediylbis[2-cyclopentylmethyl-4-(3-biphenyl)-indenyl]zirconiuindichloride;

Dimethylsilanediylbis[2-cyclopentylmethyl-4-(3,5-dimethyl-phenyl)-

indenyl]zirconiumdichloride;

Dimethylsilanediylbis[2-cyclopentylmethyl-4-(3,5-di-(trifluoromethyl)-phenyl)-

indenyl]zirconiumdichloride;

Dimethylsilanediylbis[2-cyclopentylmethyl-4-(3,5-terphenyl)-

indenyl]zirconiumdichloride;

Dimethylsilanediylbis[2-cyclohexylmethyl-4-(l-naphthyl)-indenyl]zirconiumdichloride;

Dimelhylsilanediylbis[2-cyclohexyLmethyl-4-(2-naphthyl)-indenyl]zirconiumdichloride;

Dimethylsilanediylbis[2-cyclohexylmethyl-4-(4-methyl-phenyl)-

indenyl]zirconiumdichlonde;

DimethylsilanediyIbis[2-cycIohexylmethyl-4-(4-biphenyl)-indenyI]zirconiumdichloride;

Dimethylsilanediylbis[2-cyclohexylmcthyl-4-(4-ethyl-phenyl)-

indenyl]zirconiumdichloride;

Dimethylsilanediylbis[2-cycIohexylmethyl-4-(4-n-propyl-phenyl)-

indenyl]zirconiumdichJoride;

Diaiethylsilanediylbis[2-cyclohexylmethyl-4-(4-i-propyl-phenyl)-

inaenyljzirconiumdichloride;

Dimethylsilanediylbis[2-cycloh6xylmethyl-4-(4-l-butyl-phenyl)-

indenyl]zirconiumdichloride;

Dimethylsilanediylbis[2-cycloh6xylmethyl-4-(4-sec-butyl-phenyl)-

indenyljzircoruumdichloride;

Dimethylsilanediylbis[2-cyclohexylinethyl-4-(4-cyclohexyl-phenyl)-

indenyl]zirconiumdichlonde;

Dimethylsilanediylbis[2-cyclohexylmethyl-4-(4-trimethylsilyl-ph6nyl)-

indenyl]zirconiumdichloride;

Dimethylsilanediylbis[2-cycIohexyhnethYl-4-(4-adamantyl-phenyl)-

indenyl]zirconiumdichloride;

Dimethylsilanediylbis[2-cyclohexylmethyl-4-(3-biphenyl)-indenyl]zirconiumdichloride;

Dimethylsilanediylbis[2-cyclohexylmethyl-4-(3,5-dimethyl-phenyl)-

indenyI]zirconiumdichloride;

Dimethylsilanediy]bis[2-cyclohexylmethy]-4-(3,5-di-(trifluoromethyI)-phenyl)-

indenyl]zirconiumdichloride;

Dimethylsilanediylbis[2-cyclohexybBethyl-4-(3,5-terphenyl)-indenyl]zirconiumdichloride;

DimethylsilanediyIbis[2-cycloheptylmethyl-4-(l-naphthyl)-indenyl]zirconiumdichlonde;

Dimethylsi!anediylbis[2-cycloheptylmethyl-4-(2-naphthyl)-indenyl]zircomumdichloride;

Dimethylsilanediylbis[2-cycloheptylmethyl-4-(4-methyl-phenyl)-

indenyl]zirconiumdichloride;

DimethylsilanediyIbis[2-cycloheptylmethy]-4-(4-biphenyl)-indenyl]zirconiumdichJoride;

Dimethyisilanediylbis[2-cycloheptylinethyl-4-(4-ethyl-phenyl)-

indenyl]zirconiuradichloride;

Dimethylsilanediylbis[2-cycloheptylmethyl-4-(4-n-propyl-phenyl)-

indenyl]zirconiumdichloride;

Dimethylsilanediylbis[2-cycloheptylmethyl-4-(4-i-propyl-phenyl)-

indenyl]zirconiumdichloride;

DimethylsilanediyIbis[2-cycIoheptylmethyl-4-(4-t-buty}-phenyl)-

indenyl] zirconiumdi chloride;

Dimethylsilanediylbis[2-cycloheptylmethyl-4-(4-sec-butyl-phenyl)-

indenyl]zirconiumdichloride;

Dimethylsilanediylbis[2-cyclohq3tylmethyl-4-(4-cyclohexyl-phenyl)-

indenyl] zirconiumdi chloride;

Dimethyisilanediy]bis[2-cyc]oheptylmethyl-4-(4-trimethylsilyi-phenyl)-

indenyl]zirconiumdichloride;

Dimethylsilanediylbis[2-cycloheptyimethyl-4-(4-adamantyl-phenyl)-

indenyl]zirconiumdichloride;

Dimethylsilanediylbis[2-cycloheptylinethyl-4-(3-biphenyl)-indenyl]zirconiumdichloride;

DimethylsilanediyIbis[2-cycloheptylmethy]-4-(3,5-dimethyl-phenyI)-

indenyl]zirconiumdichloride;

Dimethylsilanediylbis[2-cycloheptylmethyl-4-(3,5-di-(trifluoromethyl)-phenyl)-

indenyl]zirconiumdichloride;

Dimethylsilanediylbis[2-cycloheptylmethyl-4-(3,5-terphenyl)-

indenyl]zirconiumdichloride;

DimethylsilanediyIbis[2-adamantylmethyl-4-(l-naphthyl)-indenyl]zirconiumdichloride;

Dimethylsilanediylbis[2-adamantylmethyl-4-(2-naphthyl)-indenyl]zirconiumdichloride;

Dimethylsilanediylbis[2-adamantylmethyl-4-(4-methyl-phenyl)-

indenyl] zirconiumdichloride;

DimethyIsiIanediylbis[2-adamantyLmethyi-4-(4-biphenyl)-indenyl]zircomumdich!oride;

Dimethylsilanediylbis[2-adamantylmethyl-4-(4-ethyl-phenyl)-

indenyl]zirconiumdichloride;

DimethyisilanediyIbis[2-adamantyImethyl-4-(4-n-propyi-phenyI)-

indenyl]zirconiumdichloride;

Dimethylsilanediylbis[2-adamantylmethyl-4-(4-i--propyl-phenyl)-

indenyl]zirconiumdichloride;

Dimethylsilanediylbis[2-adamantylmethyl-4-(4-t--butyl-phenyl)-

indenyl]zirconiumdichloride;

Dimethyethylsilanediylbis[2-adamantylmethyl-4-(4-sec-butyl-phenyl)-

indenyl]zirconiumdichloride;

Dimethylsilanediy]bis[2-adamantylmethyl-4-(4-cyclohexy}-phenyl)-

indenyl] zirconiumdichloride;

Dimethylsilanediylbis[2-adamantylmethyl-4-(4-trimethylsilyl-phenyl)-

indenyl] zirconiumdichloride;
