Repository: anandvc/allindianpatents

File: patents/263985-electrochemical-system-that-includes-at-least-one-partial-margination-zone.html (part 1 of 2)
Indian Patents. 263985:ELECTROCHEMICAL SYSTEM THAT INCLUDES AT LEAST ONE PARTIAL MARGINATION ZONE

Indian Patents

Recently Granted Patents

  Recently Published Patents

Title of Invention	ELECTROCHEMICAL SYSTEM THAT INCLUDES AT LEAST ONE PARTIAL MARGINATION ZONE

Abstract	Electrochromic device having at least one carrier substrate (S1) provided with a functional multilayer defining a deposition zone and comprising, in succession: - a first electroconductive layer (1), (the one closest to the substrate); - a first electrochemically active layer (2); - an electrolyte layer (3); - a second electrochemically active layer (4); and - a second electroconductive layer (5), characterized in that the functional multilayer is deactivated,&nbsp;with&nbsp;the&nbsp;exception&nbsp;of&nbsp;the&nbsp;first electrochemically active layer (2), in at least a first, partial margination zone (A) located along at least one edge of said deposition zone.	

Full Text	Electrochemical system that includes at least one partial margination zone

The present invention relates to the field of

5 electrochemical devices comprising at least one

electrochemically active layer capable of reversibly

and simultaneously inserting ions and electrons, in

particular to the field of electrochromic devices.

These electrochromic devices are used especially for

10 manufacturing glazing assemblies whose light and/or

energy transmission or light and/or energy reflection

can be modulated by means of an electric current.

Taking the particular example of electrochromic

15 systems, it will be recalled that these comprise, in a

known manner, at least one layer of a material capable

of reversibly and simultaneously inserting cations and

electrons, the oxidation states of which, corresponding

to their inserted and expelled states, have different

20 colors, one of the states generally being transparent.

Many electrochromic systems are constructed on the following "five-layer" model: TCI / EC1 / EL / EC2 / TC2, in which TCI and TC2 are electronically conductive

25 materials, EC1 and EC2 are electrochromic materials capable of reversibly and simultaneously inserting cations and electrons, and EL is an electrolyte material that is both an electronic insulator and an ionic  conductor.  The  electronic  conductors  are

30 connected to an external power supply and by applying a suitable potential difference between the two electronic conductors the color of the system can be changed. Under the effect of the potential difference, the ions are expelled from one electrochromic material

35 and inserted into the other electrochromic material, passing through the electrolyte material. The electrons are extracted from one electrochromic material and enter the other electrochromic material via the electronic conductors and the external power circuit in

- 2 -

order to counterbalance the charges and ensure electrical neutrality of the material. The electrochromic system is generally deposited on a support, which may or may not be transparent, and 5 organic or mineral in nature, and called a substrate. In certain cases, two substrates may be used - either each possesses part of the electrochromic system and the complete system is obtained by joining the two substrates together, or one substrate has the entire 10 electrochromic system and the other one is designed to protect the system.

When the electrochromic system is intended to work in transmission,  the electroconductive materials are

15 generally transparent oxides, the electronic conduction of which has been increased by doping, such as the materials Sn:In2O3, Sb:In2O3, Al:ZnO or F:SnO2. Tin-doped indium oxide (Sn:In2O3 or ITO) is frequently chosen for its high electronic conductivity properties and its low

20 light absorption. When the system is intended to work in reflection, one of the electroconductive materials may be of metallic type.

One of the electrochromic materials most used and most 25 studied is tungsten oxide, which switches from a blue color to transparent depending on its insertion state. This is a cathodic coloration electrochromic material, that is to say its colored state corresponds to the inserted (or reduced) state and its bleached state 30 corresponds to the expelled (or oxidized) state. During construction of a 5-layer electrochromic system it is common practice to combine it with an anodic coloration electrochromic material, such as nickel oxide or iridium oxide, the coloration mechanism of which is 35 complementary. This results in an enhancement in the light contrast of the system. It has been proposed to use a material that is optically neutral in the oxidization states in question, such as for example cerium oxide. All the abovementioned materials are of

- 3 -

inorganic type, but it is also possible to combine organic materials, such as electrically conductive polymers (polyaniline, etc.) or Prussian blue, with inorganic electrochromic materials, or even to use only 5 organic electrochromic materials. The cations are generally small monovalent ions, such as H+ and Li+, but it is also possible to use Ag+ or K+ ions.

The function of the electrolyte materials is to allow a

10 reversible flow of ions from one electrochromic

material to the other, while preventing the flow of

electrons. Electrolytes that possess a high ionic

conductivity and that behave in a passive manner during

flow of the ions are generally used. Their nature is

15 adapted to the type of ions used for the electrochromic

switching. The electrolytes may take the form of a

polymer or a gel, for example a proton conduction

polymer or a lithium ion conduction polymer. The

electrolyte may also be a mineral layer, especially one

20 based on tantalum oxide.

The choice of materials is guided by their optical properties but also by system cost, availability, processability and durability considerations. The terms 25 "durable" and "durability" are used here in the sense of preserving the light properties of the systems over the entire period of their use.

When all the elements making up electrochromic systems 30 are of inorganic nature, they are referred to as "all-solid-state" systems, such as those described in patent EP-0 867 752. When some of the materials are of inorganic nature and some of the materials are of organic nature, the systems are referred to as hybrid 35 systems, such as those described in European patents EP-0 253 713 and EP 0-670 346, for which the electrolyte is a proton conduction polymer, or those described in patents EP-0 382 623, EP-0 518 754 or EP-0 532 408, for which the electrolyte is a lithium

- 4 -ion conduction polymer.

It is possible to insert an additional material between the electrolyte and at least one of the electrochromic 5 materials, so as to modify the nature of the interface and/or to improve the durability of the system. The added material does not have to fulfill all the conditions usually expected of an electrolyte (for example possessing a lower electrical resistance or

10 being an electrochromic material), the presence of the initial electrolyte guaranteeing that the multilayer or multi-material system thus created will favor the flow of ions, while preventing the flow of electrons. Such an example is available from patent EP-0 867 752

15 relating to an all-solid-state electrochromic system in which a tungsten oxide layer has been inserted between the iridium oxide (the electrochromic material) and the tantalum oxide (the electrolyte). The same approach may be employed in the case of the hybrid system described

20 in the article by K.S. Ahn et al., Appl. Phys. Lett. 8J^ (2002), 3930. The electrochromic materials are nickel hydroxide and tungsten oxide, and the electrolyte is a proton conduction solid polymer. An additional tantalum oxide  layer  has  been  inserted  between  each

25 electrochromic material and the electrolyte polymer, since direct contact would degrade the electrochromic materials.

By extension, the multilayer or multi-material system 30 thus created is called an electrolyte, as it does not participate in the ion insertion and expulsion mechanism.

Such systems are described for example in European 35 patents EP-0 338 876, EP-0 408 427, EP-0 575 207 and EP-0 628 849. At the present time, these systems can be put into two categories, depending on the type of electrolyte that they use:

• either the electrolyte is in the form of a polymer

- 5 -

or gel, for example a proton conduction polymer, such as those described in European patents EP-0 253 713 and EP-0 670 346, or a lithium ion conduction polymer, such as those described in patent EP-0 382 623, EP-0 518 754 5 and EP-0 532 408;

• or the electrolyte is a mineral layer, especially

one based on tantalum oxide and/or tungsten oxide,

which is an ionic conductor but an electron insulator,

the systems then being referred to as "all-solid-state"

10 electrochromic systems.

The present invention relates more specifically to improvements made to electrochromic systems falling within the category of all-solid-state systems, but it 15 is also intended for hybrid systems or even for systems in which all the components are of organic nature.

Whatever the configuration adopted, one constraint of this type of electrochemical system consists in giving

20 it a "memory effect" sufficient for the envisioned application. This term is understood to mean the capacity that the system has for maintaining a given state once the power supply has been interrupted. In the case of an electrochromic glazing assembly, this

25 state is generally its colored state. With no power supply, it tends to revert to its bleached state. The object is obviously for this memory effect to be able to last as long as possible, so that the user, by means of the power supply of the system, can actually control

30 its state in a satisfactory manner. In fact, the aim is for example for the electrochromic glazing assembly to be able to remain in the colored state, with no voltage, for several hours (10 to 20 hours).

35 In fact, this objective is difficult to achieve since the system must cope with a leakage current from one electroconductive layer to the other, especially around the periphery of the system, which tends to return it to its equilibrium state, that is to say to its

- 6 -bleached state.

A first solution has consisted in accepting the existence of these leakage currents and to resupply the 5 system with electricity when it is in its colored state, in a given periodicity, in order to compensate for said leakage currents.

A second solution has consisted in masking one of the 10 two electroconductive layers, that is to say in depositing the layers so that they are offset on their periphery and thus eliminating/reducing the leakage current from one layer to the other at their respective peripheries. The solution is effective, but it 15 complicates the process for manufacturing the system - in particular, at least one of the two electroconductive layers must be deposited by using a mask on the carrier substrate.

20 A third solution described in patent applications FR-2 811 778 and FR 2 821 937 uses a mechanical and/or laser cut in the layers in order to define, within the multilayer, various electroconductive and insulating zones.

25

Although these techniques already provide a solution in terms of improving the memory effect, this is still not sufficient to definitely meet the requirements of automobile manufacturers  as  expressed in their

30 specifications. There are still short circuits within the cuts and the entire connection system of the glazing assemblies.

The object of the invention is therefore to remedy 35 these drawbacks by proposing in particular a novel method of treating the electrochemical devices described above so as to improve their performance, most particularly so as to limit/eliminate the risk of short circuits and leakage currents, and consequently

- 7 -

to increase their "memory effect", while simplifying the manner in which this method is carried out.

A subject of the invention is firstly a method of 5 treating an electrochemical device having at least one carrier substrate provided with a functional multilayer comprising at least one electrochemically active layer capable of reversibly and simultaneously inserting ions and electrons, this electrochemical active layer being

10 placed between two electroconductive layers. In particular, this is an electrochemical device of the electrochromic type, with a functional multilayer that includes, at least, in succession:

- a  first electroconductive layer,  a first

15 electrochemically active layer capable of reversibly inserting ions, such as cations like H+ and Li+, or anions like OH~, especially made of an anodic (or respectively cathodic) electrochromic material, an electrolyte layer, a second electrochemically active

20 layer capable of reversibly inserting said ions, especially made of a cathodic (or respectively anodic) electrochromic material, and a second electroconductive layer.

25 The method of the invention is characterized in that the functionality of at least one of the functional layers, with the exception of one of the electroconductive layers and of one of the electrochemically active layers, especially with the

30 exception of the first electroconductive layer (the one closest to the carrier substrate) and of the first electrochemically active layer (the one associated with said first electroconductive layer), is locally inhibited in a first, partial margination zone (A) and

35 the functionality of all the functional layers is locally inhibited, in a second, total margination zone (B) close to the first, partial margination zone (A) , over the entire thickness of the multilayer, said second, total margination zone (B) exposing at least

one surface portion of said carrier substrate.

In other preferred embodiments of the invention, one or more of the following arrangements may optionally also 5 be employed:

-	the functionality of the first electroconductive

layer is locally inhibited so as to define, all around

said multilayer, a peripheral third, total margination

zone devoid of layers, said third, total margination

10 zone exposing at least one surface portion of said carrier substrate;

-	the functionality of the first electroconductive

layer is locally inhibited in such a way that the

third, total margination zone is located on the

15 periphery of the first, partial margination zone and/or of the second, total margination zone;

-	the functionality of at least one of the layers

of the multilayer is locally inhibited by being

degraded over its (their) thickness by a heat treatment

20 or by laser irradiation or by mechanical abrasion;

-	the treatment is carried out once the substrate

has been provided with all of the functional layers of

the multilayer coating; and

-	the electrical functionality of the last

25 electroconductive layer (the one furthest from the

carrier substrate) is locally isolated by an insulating band being deposited over at least one surface portion of said multilayer, said surface portion being approximately positioned above the first, partial 30 margination zone and/or the second, total margination zone.

Another subject of the invention is the application	of

the treatment method described above for the purpose	of

35 reducing/eliminating the peripheral short circuits	in

the functional multilayer when in operation so as	to

improve the memory effect of said multilayer.

Yet  another  subject  of  the  invention  is  an

_ 9 -

electrochemical device of the electrochromic type treated using the method according to one of the above characteristics, comprising at least one carrier substrate provided with a functional multilayer 5 defining a deposition zone and comprising, in succession:

-	a first electroconductive layer (the one closest

to the substrate);

-	a first electrochemically active layer capable

10 of reversibly inserting ions, such as cations like H+

and Li + , or anions like 0H~, especially made of an anodic (or respectively cathodic) electrochromic material;

-	an electrolyte layer;

15 - a second electrochemically active layer capable of reversibly inserting said ions, especially made of a cathodic (or respectively anodic) electrochromic material; and

-	a second electroconductive layer,

20 said device being characterized in that the functional multilayer is deactivated, with the exception of the first electrochemically active layer, in at least a first, partial margination zone located along at least one edge of said deposition zone.

25

In other preferred embodiments of the invention, one and/or more of the following arrangements may optionally be also:

-	the functional multilayer is deactivated, with

30 the exception of the first electrochemically active

layer, on the periphery of said deposition zone and respectively along each of the edges of said deposition zone;

-	the functional multilayer is deactivated over at

35 least part of its periphery, in at least a second,

total margination zone located along at least one edge of said deposition zone;

-	the deactivated first, partial margination zone

is close to the second, total margination zone, the

- 10 -

second, total margination zone being positioned to the outside of the first, partial margination zone;

-	the first electroconductive layer is deactivated

on its periphery in a third, total margination zone

5 located near the edge of the carrier substrate;

-	the electrochemical device includes first and

second current leads for electrical connection to the

first electroconductive layer;

-	the first and second current leads are located

10 respectively along two contiguous edges of the carrier

substrate;

-	the  first or second current  leads  are

electrically connected via an array of conductive

wires/strips, these optionally being corrugated, said

15 array also being electrically connected to the second electroconductive layer (the one furthest from the substrate);

-	the conducting array comprises a plurality of

essentially metal wires placed on the surface of a

20 sheet of polymer, especially of the thermoplastic type;

-	the wires/strips are placed essentially parallel

to one  another,  preferably in an orientation

essentially parallel to the length or the width of the

second electroconductive layer, at least one of the

25 ends of said wires/strips extending beyond that zone of the substrate which is covered by said second electroconductive layer on at least one of its opposed edges, especially by at least 0.5 mm;

-	the end of the wires/strips lying in the first,

30 partial margination zone and/or the second, total

margination zone is electrically isolated from contact with the active zone of the first electroconductive layer, especially by interposing one or more bands of insulating material, said bands being interposed 35 between the second electroconductive layer and said end of the wires/strips;

-	at least one of the current leads is in the form

of a shim, especially a metal strip, or in the form of

one or more conducting wires or in the form of a

- 11 -

discrete lead made of conductive material;

-	at least one of the current leads is made from

an electrically conductive enamel placed between a

surface portion of the carrier substrate and the first

5 electroconductive layer;

-	the current lead has, on the surface, a

plurality  of  grooves  positioned  approximately

transverse to a principal axis of said current lead so

as to define channels;

10 - the electroactive multilayer covers a deposition zone of the carrier substrate, which zone is a polygon, a rectangle, a rhombus, a trapezoid, a square, a circle, a semicircle, an oval or any parallelogram;

-	it is an electrochromic system, especially of

15 the "all-solid-state" type, a viologen-based system, a

liquid-crystal system, an optical-valve system or a photovoltaic system;

-	it  is  an  "all-solid-state"  electrochromic

glazing  assembly,  especially  with  a  laminated

20 structure;

-	the electrochromic glazing assembly comprises at

least one bulk-tinted glass pane and/or at least one

curved glass pane and/or a toughened glass pane;

-	it also includes at least one of the following

25 coatings: an infrared reflective coating, a hydrophilic

coating, a hydrophobic coating, a photocatalytic coating with antisoiling properties, an antireflection coating, an electromagnetic shielding coating; and

-	the carrier substrate is rigid, semirigid or

30 flexible.

Further details and advantageous features of the invention will become apparent from the description given below with reference to the appended drawings, 35 which represent:

-	figure 1 is a top view of an electrochromic

system according to the invention;

-	figure 2 is a sectional view on I-I of figure 1;

and

- 12 -

figure 3 is a sectional view on II-II of figure 1.

In the appended drawings, certain elements have been 5 shown on a larger or smaller scale than in reality, so as to make it easier to understand the figure.

The example illustrated by figures 2 and 3 relates to an electrochemical system 1 according to the invention,

10 which can be integrated into an automobile roof. It comprises, in succession from the inside of the passenger compartment outward, two glass panes S1, S2 which are made of clear (but possibly also tinted) silica-soda-lime glass with thicknesses for example of

15 2.1 mm and 2.1 mm respectively.

The glass panes SI and S2 are of the same size and of rectangular general shape.

20 The glass S1 shown in figures 2 and 3 is coated with a thin-film multilayer of the all-solid-state electrochromic type.

The glass S1 is laminated to the glass S2 by a 25 thermoplastic sheet 8 of polyurethane (PU) 0.8 mm in thickness (it may be replaced with a sheet of ethylene-vinyl acetate) (EVA) or polyvinyl butyral (PVB)).

The "all-solid-state" electrochromic thin-film 30 multilayer comprises an active multilayer placed between two electronically conductive materials, also called current collectors, 1 and 5. The collector 1 intended to be in contact with the substrate S1 constitutes the first electroconductive layer (the one 35 closest to the carrier substrate) of the functional multilayer, whereas the collector 5 constitutes the second electroconductive layer (the one furthest from the carrier substrate) of the functional multilayer.

- 13 -

The collectors 1 and 5 and the active multilayer may have substantially the same dimensions and shapes, or substantially different dimensions and shapes, and therefore it will be understood that the path of the 5 collectors 1 and 5 will be adapted according to the configuration. Moreover, the dimensions of the substrates, particularly S1, may be essentially greater than those of the collectors 1, 5 and of the active system.

10

The collectors 1 and 5 are of the metallic type or the TCO (Transparent Conductive Oxide) type made of ITO, F:SnO2, Al:ZnO or a multilayer of the TCO/metal/TCO type, this metal being chosen in particular from

15 silver, gold, platinum and copper.

It may also be a multilayer of the NiCr/metal/NiCr type, the metal again being chosen in particular from silver, gold, platinum and copper. 20

Depending on the configuration, they may be omitted and, in this case, current leads are directly in contact with the active multilayer.

25 The glazing assembly incorporates current leads 6 that allow the active system to be operated via a power supply. These current leads are of the type of those used for heated windows (namely based on a shim, wires or the like).

30

A preferred way of producing the collector 1 consists in depositing, on the internal face of the carrier substrate SI, a 50-nm SiOC first layer surmounted by a 400-nm F:SnO2 second layer (both layers preferably being

35 deposited in succession by CVD on the float glass before cutting).

A second way of producing the collector 1 consists in depositing, on the carrier substrate SI, a bilayer

- 14 -

consisting of an approximately 20-nm SiO2-based first layer, which may or may not be doped (especially doped with aluminum or borium) , surmounted by an approximately 100- to 600-nm ITO second layer (both 5 layers preferably being deposited in succession, under vacuum, by magnetron reactive sputtering in the presence of oxygen, possibly carried out hot).

Yet another way of producing the collector 1 consists 10 in depositing, on the carrier substrate S1, an approximately 100- to 600-nm ITO monolayer (this layer preferably being deposited, under vacuum, by magnetron reactive sputtering in the presence of oxygen and carried out hot). 15

The collector 5 is a 100- to 500-nm ITO layer also deposited by magnetron reactive sputtering on the active multilayer, optionally carried out hot.

20 The active multilayer shown in figures 2 and 3 is made up as follows:

-	a 40- to 100-nm layer 2 of anodic electrochromic

material made of hydrated iridium oxide, possibly

alloyed with other metals, this layer of electrochromic

25 material constituting a first electrochemically active layer capable of reversibly and simultaneously inserting ions and electrons (as a variant, not shown in the figures, the layer of anodic material is based on a 40- to 300-nm layer of hydrated nickel oxide);

30 - a 100-nm layer 3 of hydrated tantalum oxide or hydrated silica oxide or hydrated zirconium oxide, or a mixture of these oxides;

-	optionally, a 100-nm layer of tungsten oxide is

inserted between the layer 2 and the layer 3 (this

35 tungsten layer not being shown in figures 2 and 3);

-	a layer 4 of cathodic electrochromic material

based on hydrated tungsten oxide 200 to 500 nm,

preferably 300 to 400 nm and especially about 370 nm in

thickness,  this layer of electrochromic material

- 15 -

constituting a second electrochemically active layer capable of reversibly and simultaneously inserting ions and electrons.

5 The glazing assembly shown in figures 1, 2 and 3 also incorporates (not shown in the figures) a first peripheral seal in contact with the faces 2 and 3, this first seal being designed to form a barrier to external chemical attack.

10

A second peripheral seal is in contact with the edge of SI, the edge of S2 and the external face (the one turned toward the outside) so as: to form a barrier; to provide a means of mounting the system in the vehicle;

15 to provide sealing between the inside and the outside; to fulfill an esthetic function; and to provide a means of incorporating reinforcements.

The active multilayer is then marginated (so as to

20 inhibit the functionality of at least one electrically

active and/or electrochemically active layer of the

functional multilayer) over all or part of its

periphery with grooves produced by mechanical means or

by thermal means, especially by depositing them by

25 laser radiation, optionally pulsed laser radiation, in

order to limit the peripheral electrical leakage.

The active multilayer is thus deactivated, with the exception of the first electrochemically active layer

30 (that which was deposited on the first electroconductive layer - the one closest to the carrier substrate) over at least part of its periphery, in at least a first margination zone located along at least one edge of the zone in which the functional

35 multilayer was deposited. This first margination zone A is called a "partial" zone on account of the fact that some of the layers of the multilayer have not been destroyed (over their thickness), namely in this case the first electroconductive layer 1 and the first

- 16 -electrochemically active layer 2.

The functionality of at least one of the layers is therefore locally inhibited by being marginated over 5 its (their) thickness along a closed line, making it possible to delimit the inactive zone of the multilayer between said closed line and the edge/end face of the multilayer (considering that all the layers or most of them have similar dimensions and/or are exactly

10 superposed one on top of another) . In fact, the first electroconductive layer is usually slightly larger in size than all the others in order to make its electrical connection to the second layer easier, thereby making it possible to place the necessary

15 connection elements, commonly called current leads 6, on the "overhanging" surface of the multilayer.

This partial margination A thus makes it possible to obtain a groove that will inhibit the circuit as 20 explained above and will leave the periphery of the device functionally inactive.

Preferably, each of the sides of the multilayer is partially marginated along a closed line that has, in

25 smaller proportions, a profile similar or identical to that of the edge of the multilayer (or of the edge of the first layer that undergoes the margination, if the subjacent layers are of slightly different dimensions, especially the first layer as mentioned above). An

30 inactive border that "follows" the perimeter of the device and can easily be camouflaged is thus produced.

The partial margination A is carried out by any mechanical means, especially a cutting means, or 35 advantageously by laser irradiation. One method of implementation consists in leaving the device stationary during the treatment and in mounting the mechanical means/laser emitter on a moving device; another method of implementation consists in doing the

- 17 -opposite.

Other means may be used to marginate by abrasion. Thus, it is possible to use a device that emits a jet of 5 pressurized liquid or gas (nitrogen, air) or a device that emits abrasive particles (glass or carborundum beads, shot, solid C02 balls, etc.).

This margination operation may be carried out by a 10 laser beam; it may be beneficial to choose a colored state in order to increase the absorption of the laser by the multilayer at the wavelength used.

This active functional multilayer possesses at least a

15 second margination zone B in which the functionality

has been deactivated. This second margination zone B is

called a total margination zone as the functionality of

all the layers of the multilayer, including the

functionality of the first electroconductive layer 1

20  (the one closest to the carrier substrate) , will be

inhibited.

The functionality of all the layers of the multilayer are therefore locally inhibited, in a manner similar to 25 the first margination zone A, by being degraded through their thicknesses and around their peripheries, especially by suitable mechanical treatment or by suitable laser irradiation.

30 This second, total margination zone B is positioned set back and toward the outside relative to the partial or selective first margination.

Within the context of the invention, and as is apparent 35 in the figures, the partial margination zones A delimit, starting from the center and moving out toward the peripheral edges of the multilayer, in this non-limiting example, four first zones, each one being substantially parallel to one edge of the multilayer,

- 18 -

and then, set back from these first zones and further to the outside, total margination zones B (which are 2 in number in the figures) appear.

5 The total margination zones B are substantially parallel to two partial margination zones A and, according to a first embodiment, these two partial margination zones A are always separate from the total margination zones B.

10

According to a second embodiment, these two partial margination zones A touch the total margination zones B at discrete points without, however, a total margination zone B overlapping a partial margination

15 zone A and without contacting an inwardly directed surface portion of the multilayer.

In the example shown, there are two total margination zones B positioned respectively along two parallel

20 opposed edges of the active multilayer. Of course, depending on the configuration envisioned, it is possible to devise substrates comprising more than two total margination zones B placed along adjacent edges (or not), or even configurations having only a single

25 total margination zone B.

As is apparent from figures 1, 2 or 3, the carrier substrate SI includes a third margination zone C. This third margination zone C is called a total margination

30 zone. However, it differs from the second, total margination zones B by the fact that what is inhibited is not the layers over the entire thickness of the active multilayer, but simply the functionality of the first electroconductive layer 1 (the one closest to the

35 carrier substrate) so as to expose, in the third, total, margination zone C, at least one surface portion of the carrier substrate.

The inhibition will therefore be carried out in a

- 19 -

similar manner to the first, partial margination zone A and/or to the second, total margination zone B by suitable mechanical treatment or suitable laser irradiation. 5

This third, total margination zone C is positioned set back from the zone intended for depositing the multilayer and closest to the edges/end faces of the carrier substrate. As may be seen in figure 1, this 10 third, total margination zone C is in particular located set back relative to the current leads of the upper and lower electroconductive layers.

It has been found that irradiation with laser light 15 employed in a preferred manner results in truly localized ablation. The precision and effectiveness of the laser make it very advantageous - it then suffices to modulate its operating parameters.

20 As may be seen in the figures, the active multilayer includes a second electroconductive layer 5 (the one furthest from the carrier substrate), which constitutes the upper electrode and is associated with an array 7 of electrically conducting wires or strips. As was seen

25 previously, the upper conductive layer 5 generally has the same dimensions as the active multilayer and is deposited on the same deposition (sputtering line). It generally consists of layers of doped oxide of the ITO or Al-doped ZnO type, or a layer of metal of the silver

30 type possibly combined with one or more protective layers, these also possibly being conductive (Ni, Cr, NiCr, etc.) and with one or more protective layers and/or layers having an optical role, made of dielectric material (oxide, nitride, fluoride).

35

Using this type of additional conducting array 7, the current leads are transferred away from the surface covered by the upper conductive layer, electrically connecting them not to this layer but to the ends of

- 20 -

these wires or strips, which are configured so as to project beyond the surface of the conductive layer. In its preferred embodiment, the conducting array 7 comprises a plurality of metal wires placed on the 5 surface of a sheet of polymer 8 of the thermoplastic type. This sheet with the wires encrusted in its surface may be affixed to the upper conductive layer in order to ensure their physical contact and electrical connection. The thermoplastic sheet may also serve for

10 laminating the first carrier substrate, of the glass pane type, to another glass pane. The wires/strips are arranged parallel to one another (they may be straight or corrugated), preferably in an orientation essentially parallel to the length or to the width of

15 the upper conductive layer (as a variant, the conducting wires or strips may also intersect). The ends of these wires extend beyond that zone of the substrate which is covered by the upper conductive layer on at least one of its sides, especially by at

20 least 0.5 mm, for example 3 to 10 mm. They may be made of copper, tungsten, graphite-coated tungsten or an iron-based alloy of the nickel-iron type.

It is judicious to prevent the ends of these wires from 25 coming into electrical contact with the zones in the vicinity of which the total margination zones B and/or partial margination zones A have been made (in order to avoid any risk of a short circuit with the end faces of the active multilayer) . For this purpose, the ends of 30 the wires may be electrically isolated from these zones by interposing one or more bands 9 of insulating material, for example based on a polymer, optionally an adhesive polymer, of the adhesive tape type.

35 The present patent application now describes various types of current leads 6 and their arrangements in the system. As regards the upper electrode, according to one embodiment, the ends of the wires/strips of the abovementioned conducting array may be electrically

- 21 -

connected to two current strips in the form of flexible strips of insulating polymer coated on one of their faces with conductive coatings. This type of lead is sometimes called an FPC (Flexible Printed Circuit) or 5 FLC (Flat Laminated Cable) and has already been used in various electrical/electronic systems. Its flexibility, the various alternative configurations that it can adopt and the fact that the current lead is electrically insulated on one of its faces make its use 10 very attractive in the present case.

According to another embodiment, the ends of these wires are in electrical contact with two deactivated zones of the lower conductive layer, and these two

15 deactivated zones are electrically connected to the current leads intended for the upper electrode. Conveniently, these may be conducting "clips" that grip the carrier substrate in the aforementioned zones. This is a novel solution that uses the lower electrode to

20 make the electrical connection with the upper electrode.

As regards the current leads of the lower electrode, the latter may be electrically connected along two of 25 its opposed edges in active zones that are not covered by the active multilayer. These leads may be the abovementioned clips.

It is also possible to connect the current leads for 30 the lower and upper electrodes in the form of the abovementioned flexible strips. Thus, there may be two substantially identical strips, each having a support made of a flexible and electrically insulating polymer approximately in the form of an L (of course, there may 35 be many other conceivable configurations depending on the geometrical shape of the carrier substrate and of the layers with which it is provided) . On one of the sides of this L there is a conductive coating on one face. On the other side of the L there is a conductive

- 22 -

coating on the face opposite the previous one. This overall system of current leads also consists of two of these Ls on a plastic support. When combined, they provide two conducting strips on one face in the case 5 of one of the electrodes and two conducting strips on their opposite face, in the case of the other electrode. This is a compact and easily applied system. Near the junction between the two edges of each L there is an electrical connector, electrically connected to 10 the conductive coatings of the leads.

The system may also be made more compact by replacing these two Ls with a complete frame. In this case, a strip of insulating polymer, approximately rectangular

15 in shape, with a conductive coating on one face along two of its opposed edges and on the other face along its other two opposed edges is used. There is then preferably only a single external electrical connection, instead of two. The frame may be one piece,

20 or several parts that are joined together when mounting the system.

The current leads for the lower and/or upper electrodes may also be in the form of conventional shims, for 25 example in the form of metal bands of the optionally tinned copper type.

The current leads for the lower and/or upper electrodes may also be in the form of a conducting wire (or
