Repository: anandvc/allindianpatents

File: patents/264038-rheology-modification-of-interpolymers-of-ethylene-alpha-olefins-and-articles-made-therefrom.html (part 1 of 5)
Indian Patents. 264038:RHEOLOGY MODIFICATION OF INTERPOLYMERS OF ETHYLENE/ALPHA-OLEFINS AND ARTICLES MADE THEREFROM

Indian Patents

Recently Granted Patents

  Recently Published Patents

Title of Invention	RHEOLOGY MODIFICATION OF INTERPOLYMERS OF ETHYLENE/ALPHA-OLEFINS AND ARTICLES MADE THEREFROM

Abstract	Rheology modification of an ethylene/&#945;-olefin interpolymer is achieved by blending the interpolymer with at least one branched polyolefin. The polyolefins can be homopolymers or interpolymers and have a branching index of less than 1. The ethylene/&#945;-olefin interpolymers a block copolymer having at least a hard block and at least a soft block. The soft block comprises a higher amount of comonomers than the hard block. The block interpolymer has a number of unique characteristics disclosed here. Rheology-modified ethylene/&#945;-olefin interpolymer, i.e., the resulting polymer blends, can be extruded or molded into many useful articles, such as films, sheets, profiles, gaskets; foams, etc.	

Full Text	 

RHEOLOGY MODIFICATION OF INTERPOLYMERS OF ETHYLENE/ OLEFINS AND ARTICLES MADE THEREFROM

FIELD OF THE INVENTION

[1]	This invention relates to rheology modification of ethyiene/a-olefin

interpolymers by physical blending and articles comprising such blends.

BACKGROUND OF THE INVENTION

[2]	Polymers and numerous additives are typically compounded into

formulations which are then totally cross-linked for enhanced strength properties of the finished article. The starting polymer, prior to cross-linking, must have adequate performance properties such that it may be formulated or compounded with various additives and still maintain processability. For example, in a wire and cable coating operation, the composition must have "green strength", also known as "melt strength", to remain on the wire after coating, and not sag or deform on the wire until the composition is cured. Otherwise the wire will have thin spots and the insulating value of the composition is lost. The composition must also undergo a final cure step and achieve good physical properties, such as tensile strength, elongation, and 100% modulus (stress at 100% strain). Typical curing occurs through use of peroxide or irradiation, and for polyethylene in general, the curing through crosslinking phenomenon is well documented (see, for example, Radiation Effects in Materials, A. Charlesby, editor, Pergamon Press, 1960). Polyethylene, especially heterogeneous linear low density polyethylene (LLDPE), when exposed to peroxide and/or radiation under proper conditions, forms gels as the molecular weight builds.

[3]	When using a profile extrusion process, a manufacturer usually desires

an elastomer that "shear thins" or decreases in viscosity with applied shear forces. Because pressure drop across an extruder die and amperage required to turn an extruder screw are directly related to elastomer viscosity, a reduction in elastomer viscosity due to shear thinning necessarily leads to a lower pressure drop and a lower amperage requirement. The manufacturer can then increase extruder screw speed until reaching a limit imposed by amperage or pressure drop. The increased screw speed translates to an increase in extruder output. An increase in shear thinning also delays onset of surface melt fracture, a phenomenon that otherwise limits extruder output. Surface melt fracture is usually considered a quality defect and manufacturers typically limit extruder output

and suffer a productivity loss to reach a rate of production that substantially eliminates surface melt fracture.

[4]	When producing profile extrusions with thin walls and a complex

geometry, a manufacturer looks for an elastomer with high melt strength ("MS") and rapid solidification upon cooling in addition to good shear thinning behavior. A combination of a high MS and rapid solidification upon cooling allows a part to be extruded hot and cooled below the elastomer's solidification temperature before gravity and extrusion forces lead to shape distortion. Ultimately, for broad market acceptance, a finished part should also retain its shape despite short term exposure to an elevated temperature during processing, shipping or eventual use.

[5]	In spite of the advances made in the art, there is a continuing need for a

polyolefin composition that has a relatively high melt strength and also exhibits the requisite shear shinning and processibility for many applications.

SUMMARY OF INVENTION

[6]	The aforementioned needs are met by various aspects of the invention.

In some embodiments, provided herein are polymer blends comprising an ethylene/a-olefin interpolymer and at least one branched polyolefin with a branching index of less than 1. The ethylene/a-olefin interpolymer used in the polymer blends has one or more of the following characterstics:

(a)  has a Mw/Mn from about 1.7 to about 3.5, at least one melting point, Tm, in degrees Celsius, and a density, d, in grams/cubic centimeter, wherein the numerical values of Tm and d correspond to the relationship:

Tm > -2002.9 + 4538.5(d) - 2422.2(d)2, or (b)  has a Mw/Mn from about 1J to about 3.5, and is characterized by a heat of fusion, AH in J/g, and a delta quantity, AT, in degrees Celsius defined as the temperature difference between the tallest DSC peak and the tallest CRYSTAF peak, wherein the numerical values of AT and AH have the following relationships: AT > -0.1299(AH) + 62.81 for AH greater than zero and up to 130 J/g, AT > 48°C for AH greater than 130 J/g, wherein the CRYSTAF peak is determined using at least 5 percent of the cumulative polymer, and if less than 5 percent of the polymer has an identifiable CRYSTAF peak, then the CRYSTAF temperature is 30°C; or

(c)	is characterized by an elastic recovery, Re, in percent at 300

percent strain and 1 cycle measured with a compression-molded film of the ethylene/a-

olefin interpolymer, and has a density, d, in grams/cubic centimeter, wherein the

numerical values of Re and d satisfy the following relationship when the ethylene/a-

olefin interpolymer is substantially free of a cross-linked phase:

Re>1481-1629(d);or

(d)	has a molecular fraction which elutes between 40°C and 130°C

when fractionated using TREF, characterized in that the fraction has a molar

comonomer content of at least 5 percent higher than that of a comparable random

ethylene interpolymer fraction eluting between the same temperatures, wherein said

comparable random ethylene interpolymer has the same comonomer(s) and a melt

index, density, and molar comonomer content (based on the whole polymer) within 10

percent of that of the ethylene/a-olefin interpolymer; or

(e)	is characterized by a storage modulus at 25°C, G'(250C), and a

storage modulus at 100°C> G'(100°C), wherein the ratio of G'(25°C) to G'(100°C) is

from about 1:1 to about 10:1.

[7]	In one embodiment, the ethylene/a-olefin interpolymer has a Mw/Mn

from about 1.7 to about 3.5, at least one melting point, Tm, in degrees Celsius, and a density, d, in grams/cubic centimeter, wherein the numerical values of Tm and d correspond to the relationship:

Tm > 858.91 - 1825.3(d) + 1112.8(d)2.

[8]	In another embodiment, the ethylene/a-olefin interpolymer has a

Mw/Mn from about 1,7 to about 3.5 and is characterized by a heat of fusion, AH in J/g, and a delta quantity, AT, in degrees Celsius defined as the temperature difference between the tallest DSC peak and the tallest CRYSTAF peak, wherein the numerical values of AT and AH have the following relationships:

AT>-0.1299(AH) + 62.81 for AH greater than zero and up to 130 J/g, AT > 48°C for AH greater than 130 J/g, wherein the CRYSTAJF peak is determined using at least 5 percent of the cumulative polymer, and if less than 5 percent of the polymer has an identifiable CRYSTAF peak, then the CRYSTAF temperature is 30°C.

compression-molded film of the ethylene/a-olefin interpolymer, and has a density, d, in grams/cubic centimeter, wherein the numerical values of Re and d satisfy the following relationship when the ethylene/a-olefin interpolymer is substantially free of a cross-linked phase: Re>1481-1629(d), Re >1491-1629(d), Re >1501-1629(d), or Re>1511-1629(d),

{10]	In some embodiments, the polymer blend comprises at least one

ethylene/a-olefin interpolymer and at least one branched polyolefin with a branching index of less than I, wherein the ethylene/a-olefin interpolymer has:

(a)	at least one molecular fraction which elutes between 40°C and 130°C when fractionated using TREF, characterized in that the fraction has a block index of at least 0,5 and up to about 1 and a molecular weight distribution, Mw/Mn, greater than about 1.3 or

(b)	an average block index greater than zero and up to about 1.0 and a molecular weight distribution, Mw/Mn, greater than about 1.3.

[11]	In other embodiments, the ethylene/a-olefin interpolymer has a

molecular fraction which elutes between 40°C and 130°C when fractionated using TREF, characterized in that the fraction has a molar comonomer content of at least 5 percent higher than that of a comparable random ethylene interpolymer fraction eluting between the same temperatures, wherein said comparable random ethylene interpolymer has the same comonomer(s) and a melt index, density, and molar comonomer content (based on the whole polymer) within 10 percent of that of the ethylene/a-olefin interpolymer.

[12]	In some embodiments, the ethylene/a-olefin interpolymer is

characterized by a storage modulus at 25°C, G,(25°C), and a storage modulus at 100°C, G'(100°C), wherein the ratio of G(25°C) to G'(100°C) is from about 1:1 to about 10:1.

[13]	In one embodiment, the a-olefin is styrene, propylene, 1-butene, 1-

hexene, 1-octene, 4-methyl-l-pentene, norbomene, 1-decene, 1,5-hexadiene, or a combination thereof.

[14]	In some embodiments, the ethylene/a-olefin interpolymer has a melt

index in the range of about 0.1 to about 2000 g/10 minutes, about 1 to about 1500 g/10 minutes, about 2 to about 1000 g/10 minutes, or about 5 to about 500 g/10 minutes measured according to ASTM D-1238, Condition 190°C/2,16 kg.

[15]	In one embodiment, the ethylene/a-olefin interpolymer is present in the

range from about 5% to about 95%, from about 50% to about 90%, or from about 70% to about 90% by weight of the total composition.

[16]	In some embodiments, the polyolefin in the polymer blends provided

herein is a high melt strength polypropylene or an impact modified polypropylene. In one embodiment, the polypropylene has a melt strength of at least 15 cN or at least 25 cN.

[17]	In one embodiment, the polyolefin is a polyethylene, such as a low

density polyethylene. In another embodiment, The low density polyethyelene ischaracterized by a melt strength, MS, and a melt index, h, wherein the melt strength and melt index satisfies the following relationship: MS > 24.1 - 18.0logio(l2)- In another embodiment, the low density polyethyelene has a melt strength of at least about 15 cN or at least about 25 cN.

[18]	In some embodiments, the polymer blend further comprises at least one

additive. The additives for use in the polymer blends include, but are not limited to, a slip agent, an anti-blocking agent, a plasticizer, an antioxidant, a UV stabilizer, a colorant or pigment, a filler, a lubricant, an antifogging agent, a flow aid, a coupling agent, a cross-linking agent, a nucleating agent, a surfactant, a solvent, a flame retardant, an antistatic agent, or a combination thereof.

[19]	Also provided are profiles, gaskets, foams, thermoformed articles

comprising the polymer blend. The profiles and gaskets provided herein can be prepared by profile extrusion.

[20]	Further provided are methods of making an article, comprising blending

an ethylene/a-olefin interpolymer with a branched polyolefin. The ethylene/a-olefin interpolymer used in the methods is described above and elsewhere herein.

[21]	Additional aspects of the invention and characteristics and properties of

various embodiments of the invention become apparent with the following description.

BRIEF DESCRIPTION OF THE DRAWINGS

[22J	Figure 1 shows the melting point/density relationship for the inventive

polymers (represented by diamonds) as compared to traditional random copolymers (represented by circles) and Ziegler-Natta copolymers (represented by triangles).

[23]	Figure 2 shows plots of delta DSC-CRYSTAF as a function of DSC

Melt Enthalpy for various polymers. The diamonds represent random ethylene/octene copolymers; the squares represent polymer examples 1-4; the triangles represent polymer examples 5-9; and the circles represent polymer examples 10-19, The "X" symbols represent polymer examples A*-F*.

(24]	Figure 3 shows the effect of density on elastic recovery for unoriented

films comprising inventive interpolymers(represented by the squares and circles) and traditional copolymers (represented by the triangles which are various Dow AFFINITY* polymers). The squares represent inventive ethylene/butene copolymers; and the circles represent inventive ethylene/octene copolymers.

[25J	Figure 4 is a plot of octene content of TREF fractionated ethylene/ 1-

octene copolymer fractions versus TREF elution temperature of the fraction for the polymer of Example 5 (represented by the circles) and Comparative Examples E* and F* (represented by the "X" symbols). The diamonds represent traditional random ethylene/octene copolymers.

[26]	Figure 5 is a plot of octene content of TREF fractionated ethylene/ 1-

octene copolymer fractions versus TREF elution temperature of the fraction for the polymer of Example 5 (curve 1) and for Comparative Example F* (curve 2). The squares represent Example F*; and the triangles represent Example 5.

[27]	Figure 6 is a graph of the log of storage modulus as a function of

temperature for comparative ethylene/1-octene copolymer (curve 2) and propylene/ ethylene- copolymer (curve 3) and for two ethylene/1 -octene block copolymers of the invention made with differing quantities of chain shuttling agent (curves 1).

[28]	Figure 7 shows a plot of TMA (1mm) versus flex modulus for some

inventive polymers (represented by the diamonds), as compared to some known polymers. The triangles represent various Dow VERSIFY® poly mers: the circles represent various random ethylene/styrene copolymers; and the squares represent various Dow AFFINITY® polymers.

[29]	Figure 8 is a plot of melt strength as a function of melt index, fe, for

various ethylene polymers before rheology modification. In the figure, the tringles represent polymer of Example 11, the open squares represent polymer of Example 6,

[30]	Figure 9 shows plots obtained from melt strength measurements for

polymer of Example 6, low density polyethylene (LDPE 662i), and blends thereof.

[31]	Figure 10 shows plots obtained from melt strength measurements for

polymer of Example 6, low density polyethylene (LDPE 620), and blends thereof.

[32]	Figure 11 shows plots of crystallization peak temperature (represented

by the triangles) and melting peak temperature (represented by the circles) as a function as the weight percent of LDPE 620 in a blend with polymer of Example 6.

[33 J	Figure 12 shows plots of loss modulus, G'\ as a function of temperature

for polymer of Example 6, LDPE 620, and blends thereof.

[34J	Figure 13 shows SEM micrographs for polymer of Example 6, LDPE

620, and blends thereof.

[35]	Figure 14 shows plots of viscosity as a function of temperature for

polymer of Example 6, LDPE 620, and blends thereof.

[36]	Figure 15 shows plots of shear shinning behavior for polymer of

Example 6, LDPE 620, and blends thereof.

[37]	Figure 16 shows plots of stress-strain behavior for polymer of Example

6, LDPE 620, and blends thereof.

[38]	Figure 17 shows plots of shear shinning behavior for polymer of

Example 19a, a polypropylene (designed as "PF814"), and blends thereof.

[39J	Figure 18 shows plots of crystallization behavior for a polypropylene

(designed as "PF814"), and its blends with polymer of Example 19a.

[40]	Figure 19 shows plots obtained from melt strength measurements for

polymer of Example 19a, a polypropylene (designed as "PF814"), and blends thereof.

[41]	Figure 20 shows a plot of melt strength versus melt flow rate ("MFR"),

I2, for polymer of Example 19a, a polypropylene (designed as "PF814"), and blends thereof.

A blend of 50% LDPE 620/50% polymer of Example 6 represented by "5",

A blend of 70% LDPE 620/30% polymer of Example 6 is represented by "6", and

A blend of 85% LDPE 620/15% polymer of Example 6 is represented by "7".

In Figures 17-20:

PP PF814 is represented by "P!,A blend of 15% PP PF814 /85% polymer of Example 19a is represented by "8",

A blend of 30% PP PF814 /70% polymer of Example 19a is represented by "9",

A blend of 50% PP PF814 /50% polymer of Example 19a is represented by "10",

A blend of 70% PP PF814 /30% polymer of Example 19a is represented by "11", and

A blend of 85% PP PF814 /15% polymer of Example 19a is represented by "12".

DETAILED DESCRIPTION OF THE INVENTION General Definitions

[42]	As used herein, the term "rheology modification" means change in melt

rheology reflected as change in shear viscosity of a polymer as determined by dynamic mechanical spectroscopy. Preferably the melt strength and extensional viscosity strain hardening increase while maintaining the high shear viscosity (that is viscosity measured at a shear of 100 rad/sec by DMS) so that a polymer exhibits more resistance to stretching during elongation of molten polymer at low shear conditions (that is viscosity measured at a shear of 0.1 rad/sec by DMS) and does not sacrifice the output at high shear conditions.

[43]	"Polymer" means a polymeric compound prepared by polymerizing

monomers, whether of the same or a different type. The generic term "polymer" embraces the terms "homopolymer," "copolymer," "terpolymer" as well as "interpolymer."

[44]	"Interpolymer" means a polymer prepared by the polymerization of at least

two different types of monomers. The generic term "interpolymer" includes the term "copolymer" (which is usually employed to refer to a polymer prepared from two different monomers) as well as the term "terpolymer" (which is usually employed to refer to a polymer

V-

prepared from three different types of monomers). It also encompasses polymers made by polymerizing four or more types of monomers.

[45]	The term "ethylene/a-olefin interpolymer" generally refers to polymers

comprising ethylene and an a -olefin having 3 or more carbon atoms. Preferably, ethylene comprises the majority mole fraction of the whole polymer, i.e., ethylene comprises at least about 50 mole percent of the whole polymer. More preferably ethylene comprises at least about 60 mole percent, at least about 70 mole percent, or at least about 80 mole percent, with the substantial remainder of the whole polymer comprising at least one other comonomer that is preferably an a-olefm having 3 or more carbon atoms. For many ethylene/octene copolymers, the preferred composition comprises an ethylene content greater than about 80 mole percent of the whole polymer and an octene content of from about 10 to about 15, preferably from about 15 to about 20 mole percent of the whole polymer. In some embodiments, the ethylene/a-olefin interpolymers do not include those produced in low yields or in a minor amount or as a by-product of a chemical process. While the ethylene/a-olefin interpolymers can be blended with one or more polymers, the as-produced ethylene/a-olefin interpolymers are substantially pure and often comprise a major component of the reaction product of a polymerization process.

[46]	The ethylene/a-olefin interpolymers comprise ethylene and one or more

copolymerizable a-olefin comonomers in polymerized form, characterized by multiple blocks or segments of two or more polymerized monomer units differing in chemical or physical properties. That is, the ethylene/a-olefin interpolymers are block interpolymers, preferably multi-block interpolymers or copolymers. The terms "interpolymer" and copolymer" are used interchangeably herein. In some embodiments, the multi-block copolymer can be represented by the following formula:

(AB)ft

where n is at least 1, preferably an integer greater than 1, such as 2, 3,4, 5,10, 15, 20, 30, 40, 50, 60, 70, 80, 90, 100, or higher, "A" represents a hard block or segment and "B" represents a soft block or segment. Preferably, As and Bs are linked in a substantially linear fashion, as opposed to a substantially branched or substantially star-shaped fashion. In other embodiments, A blocks and B blocks are randomly distributed along the polymer chain. In other words, the block copolymers usually do not have a structure as follows.

AAA.—AA-BBB—3B

In still other embodiments, the block copolymers do not usually have a third type of block, which comprises different comonomer(s). In yet other embodiments, each of block A and block B has monomers or comonomers substantially randomly distributed within the block. In other words, neither block A nor block B comprises two or more sub-segments (or sub-blocks) of distinct composition, such as a tip segment, which has a substantially different composition than the rest of the block.

[47]	The multi-block polymers typically comprise various amounts of "hard" and

"soft" segments. "Hard" segments refer to blocks of polymerized units in which ethylene is present in an amount greater than about 95 weight percent, and preferably greater than about 98 weight percent based on the weight of the polymer. In other words, the comonomer content (content of monomers other than ethylene) in the hard segments is less than about 5 weight percent, and preferably less than about 2 weight percent based on the weight of the polymer. In some embodiments, the hard segments comprises all or substantially all ethylene. "Soft" segments, on the other hand, refer to blocks of polymerized units in which the comonomer content (content of monomers other than ethylene) is greater than about 5 weight percent, preferably greater than about 8 weight percent, greater than about 10 weight percent, or greater than about 15 weight percent based on the weight of the polymer. In some embodiments, the comonomer content in the soft segments can be greater than about 20 weight percent, greater than about 25 weight percent, greater than about 30 weight percent, greater than about 35 weight percent, greater than about 40 weight percent, greater than about 45 weight percent, greater than about 50 weight percent, or greater than about 60 weight percent.

[48]	The soft segments can often be present in a block interpolymer from about 1

weight percent to about 99 weight percent of the total weight of the block interpolymer, preferably from about 5 weight percent to about 95 weight percent, from about 10 weight percent to about 90 weight percent, from about 15 weight percent to about 85 weight percent, from about 20 weight percent to about 80 weight percent, from about 25 weight percent to about 75 weight percent, from about 30 weight percent to about 70 weight percent, from about 35 weight percent to about 65 weight percent, from about 40 weight percent to about 60 weight percent, or from about 45 weight percent to about 55 weight percent of the total weight of the block interpolymer. Conversely, the hard segments can be present in similar ranges. The soft segment weight percentage and the hard segment weight percentage can be calculated based on data obtained from DSC or NMR. Such methods and calculations are

disclosed in a concurrently filed U.S. Patent Application Serial No.	(insert when

known), Attorney Docket No. 385063-999558, entitled "Ethylene/ot-Olefin Block Interpolymers", filed on March 15,2006, in the name of Colin L.P. Shan, Lonnie Hazlitt, et. al. and assigned to Dow Global Technologies Inc., the disclose of which is incorporated by reference herein in its entirety.

[49]	The term "crystalline" if employed, refers to a polymer that possesses a first

order transition or crystalline melting point (Tm) as determined by differential scanning calorimetry (DSC) or equivalent technique. The term may be used interchangeably with the term "semicrystalline". The term "amorphous" refers to a polymer lacking a crystalline melting point as determined by differential scanning calorimetry (DSC) or equivalent technique.

[50]	The term "multi-block copolymer" or "segmented copolymer" refers to a

polymer comprising two or more chemically distinct regions or segments (referred to as "blocks") preferably joined in a linear manner, that is, a polymer comprising chemically differentiated units which are joined end-to-end with respect to polymerized ethylenic functionality, rather than in pendent or grafted fashion. In a preferred embodiment, the blocks differ in the amount or type of comonomer incorporated therein, the density, the amount of crystallinity, the crystallite size attributable to a polymer of such composition, the type or degree of tacticity (isotactic or syndiotactic), regio-regularity or regio-irregularity, the amount of branching, including long chain branching or hyper-branching, the homogeneity, or any other chemical or physical property. The multi-block copolymers are characterized by unique distributions of both polydispersity index (PDI or Mw/Mn), block length distribution, and/or block number distribution due to the unique process making of the copolymers. More specifically, when produced in a continuous process, the polymers desirably possess PDI from 1.7 to 2.9, preferably from 1.8 to 2.5, more preferably from 1.8 to 2.2, and most preferably from 1.8 to 2.1. When produced in a batch or semi-batch process, the polymers possess PDI from 1.0 to 2.9, preferably from 1.3 to 2.5, more preferably from 1.4 to 2.0, and most preferably from 1.4 to 1.8.

disclosed, any number falling within the range is specifically disclosed. In particular, the following numbers within the range are specifically disclosed: R=RL+k*(Ru-RL), wherein k is a variable ranging from 1 percent to 100 percent with a 1 percent increment, i.e., k is 1 percent, 2 percent, 3 percent, 4 percent, 5 percent,..., 50 percent, 51 percent, 52 percent,..., 95 percent, 96 percent, 97 percent, 98 percent, 99 percent, or 100 percent Moreover, any numerical range defined by two R numbers as defined in the above is also specifically disclosed.

[52]	Embodiments of the invention provide rheology modification of a new

ethylene/a-olefin interpolymer by blending the interpolymer with at least one branched polyolefin. The melt strength of the interpolymer can be significantly increased by blending at least one branched polyolefin, such as low density polyethylene and high melt strength polypropylene. The polymer blends possess unique physical and mechanical properties that are suitable for making extruded or molded article for a variety of applications. The blends have a good balance among tensile strength, melt strength, and processibility. The blends also have a good combination of flexibility, heat resistance, elastic recovery, compression set and abrasion resistance.

Ethvlene/a-Olefm Interpolymers

[531	The ethylene/a-olefin interpolymers used in embodiments of the invention

(also referred to as "inventive interpolymer" or "inventive polymer") comprise ethylene and one or more copolymerizable a-olefm comonomers in polymerized form, characterized by multiple blocks or segments of two or more polymerized monomer units differing in chemical or physical properties (block interpolymer), preferably a multi-block copolymer. The ethylene/ a-olefin interpolymers are characterized by one or more of the aspects described as follows.

[54J	In one aspect, the ethylene/a-olefin interpolymers used in embodiments of the

invention have a Mw/Mn from about 1.7 to about 3.5 and at least one melting point, Tm, in degrees Celsius and density, d, in grams/cubic centimeter, wherein the numerical values of the variables correspond to the relationship:

[55]	Such melting point/density relationship is illustrated in Figure 1. Unlike the

traditional random copolymers of ethylene/a-olefins whose melting points decrease with decreasing densities, the inventive interpolymers (represented by diamonds) exhibit melting points substantially independent of the density, particularly when density is between about 0.87 g/cc to about 0.95 g/cc. For example, the melting point of such polymers are in the range of about 110 °C to about 130 °C when density ranges from 0.875 g/cc to about 0.945 g/cc. In some embodiments, the melting point of such polymers are in the range of about 115 °C to about 125 °C when density ranges from 0.875 g/cc to about 0.945 g/cc.

[56]	In another aspect, the ethylene/a-olefin interpolymers comprise, in

polymerized form, ethylene and one or more ot-olefins and are characterized by a AT, in degree Celsius, defined as the temperature for the tallest Differential Scanning Calorimetry ("DSC") peak minus the temperature for the tallest Crystallization Analysis Fractionation ("CRYSTAF") peak and a heat of fusion in J/g, AH, and AT and AH satisfy the following relationships:

AT > -0.1299(AH) + 62.81, and preferably

AT > -0.1299(AH) + 64.38, and more preferably

AT >-0.1299(AH) + 65.95, for AH up to 130 J/g. Moreover, AT is equal to or greater than 48 °C for AH greater than 130 J/g. The CRYSTAF peak is determined using at least 5 percent of the cumulative polymer i  (that is, the peak must represent at least 5 percent of the cumulative polymer), and if less than 5 percent of the polymer has an identifiable CRYSTAF peak, then the CRYSTAF temperature is 30°C, and AH is the numerical value of the heat of fusion in J/g. More preferably, the highest CRYSTAF peak contains at least 10 percent of the cumulative polymer. Figure 2 shows plotted data for inventive polymers as well as comparative examples. Integrated peak areas and peak temperatures are calculated by the computerized drawing program supplied by the instrument maker. The diagonal line shown for the random ethylene octene comparative polymers corresponds to the equation AT - -0.1299 (AH) + 62.81.

[57]	In yet another aspect, the ethylene/a-olefin interpolymers have a molecular

fraction which elutes between 40°C and 130°C when fractionated using Temperature Rising Elution Fractionation ("TREF"), characterized in that said fraction has a molar comonomer

same temperatures, wherein the comparable random ethylene interpolymer contains the same comonomer(s), and has a melt index, density, and molar comonomer content (based on the whole polymer) within 10 percent of that of the block interpolymer. Preferably, the Mw/Mn of the comparable interpolymer is also within 10 percent of that of the block interpolymer and/or the comparable interpolymer has a total comonomer content within 10 weight percent of that of the block interpolymer.

[58]	In still another aspect, the ethylene/a-olefin interpolymers are characterized by

an elastic recovery, Re, in percent at 300 percent strain and I cycle measured on a compression-molded film of an ethylene/a-olefin interpolymer, and has a density, d, in grams/cubic centimeter, wherein the numerical values of Re and d satisfy the following relationship when ethylene/a-olefin interpolymer is substantially free of a cross-linked phase:

[59]	Figure 3 shows the effect of density on elastic recovery for unoriented films

comprising certain inventive interpolymers and traditional random copolymers. For the same density, the inventive interpolymers have substantially higher elastic recoveries.

[60]	In some embodiments, the ethylene/a-olefin interpolymers have a tensile

strength above 10 MPa, preferably a tensile strengths 11 MPa, more preferably a tensile strength > 13MPa and/or an elongation at break of at least 600 percent, more preferably at least 700 percent, highly preferably at least 800 percent, and most highly preferably at least 900 percent at a crosshead separation rate of 11 cm/minute.

[61]	In other embodiments, the ethylene/a-olefin interpolymers have (1) a storage

modulus ratio, G'(25oC)/G'(100°C), of from 1 to 50, preferably from 1 to 20, more preferably from I to 10; and/or (2) a 70°C compression set of less than 80 percent, preferably less than 70 percent, especially less than 60 percent, less than 50 percent, or less than 40 percent, down to a compression set of 0 percent.

[62]	In still other embodiments, the ethylene/a-olefin interpolymers have a 70°C

compression set of less than 80 percent, less than 70 percent, less than 60 percent, or less than 50 percent. Preferably, the 70°C compression set of the interpolymers is less than 40 percent, less than 30 percent, less than 20 percent, and may go down to about 0 percent.

[63]	In some embodiments, the ethylene/a-olefin interpolymers have a heat of

fusion of less than 85 J/g and/or a pellet blocking strength of equal to or less than 100 pounds/foot2 (4800 Pa), preferably equal to or less than 50 lbs/ft2 (2400 Pa), especially equal to or less than 5 lbs/ft2 (240 Pa), and as low as 0 lbs/ft2 (0 Pa).

[641	In other embodiments, the ethylene/ct-olefin interpolymers comprise, in

polymerized form, at least 50 mole percent ethylene and have a 70°C compression set of less than 80 percent, preferably less than 70 percent or less than 60 percent, most preferably less than 40 to 50 percent and down to close zero percent

[65]	In some embodiments, the multi-block copolymers possess a PDI fitting a

Schultz-Flory distribution rather than a Poisson distribution. The copolymers are further characterized as having both a polydisperse block distribution and a polydisperse distribution of block sizes and possessing a most probable distribution of block lengths. Preferred multi-block copolymers are those containing 4 or more blocks or segments including terminal blocks. More preferably, the copolymers include at least 5,10 or 20 blocks or segments including terminal blocks .

[66]	Comonomer content may be measured using any suitable technique, with

techniques based on nuclear magnetic resonance ("NMR") spectroscopy preferred. Moreover, for polymers or blends of polymers having relatively broad TREF curves, the polymer desirably is first fractionated using TREF into fractions each having an eluted temperature range of 10°C or less. That is, each eluted fraction has a collection temperature window of 10°C or less. Using this technique, said block interpolymers have at least one such fraction having a higher molar comonomer content than a corresponding fraction of the comparable inteTpolymer.

[67]	In another aspect, the inventive polymer is an olefin interpolymer, preferably

comprising ethylene and one or more copolymerizable comonomers in polymerized form, characterized by multiple blocks (i.e., at least two blocks) or segments of two or more polymerized monomer units differing in chemical or physical properties (blocked interpolymer), most preferably a multi-block copolymer, said block interpolymer having a peak (but not just a molecular fraction) which elutes between 40°C and 130°C (but without collecting and/or isolating individual fractions), characterized in that said peak, has a

that of a comparable random ethylene interpolymcr peak at the same elution temperature and expanded using a full width/half maximum (FWHM) area calculation, wherein said comparable random ethylene interpolymer has the same comonomer(s) and has a melt index, density, and molar comonomer content (based on the whole polymer) within 10 percent of that of the blocked interpolymer. Preferably, the Mw/Mn of the comparable interpolymer is also within 10 percent of that of the blocked interpolymer and/or the comparable interpolymer has a total comonomer content within 10 weight percent of that of the blocked interpolymer. The full width/half maximum (FWHM) calculation is based on the ratio of methyl to methylene response area [CH3/CH2] from the ATREF infra-red detector, wherein the tallest (highest) peak is identified from the base line, and then the FWHM area is determined. For a distribution measured using an ATREF peak, the FWHM area is defined as the area under the curve between T] and T2, where Ti and T2 are points determined, to the left and right of the ATREF peak, by dividing the peak height by two, and then drawing a line horizontal to the base line, that intersects the left and right portions of the ATREF curve.  A calibration curve for comonomer content is made using random ethylene/a-olefin copolymers, plotting comonomer content from NMR versus FWHM area ratio of the TREF peak. For this infra-red method, the calibration curve is generated for the same comonomer type of interest. The comonomer content of TREF peak of the inventive polymer can be determined by referencing this calibration curve using its FWHM methyl: methylene area ratio [CH3/CH2] of the TREF peat

[68]	Comonomer content may be measured using any suitable technique, with

techniques based on nuclear magnetic resonance (NMR) spectroscopy preferred. Using this technique, said blocked interpolymers has higher molar comonomer content than a corresponding comparable interpolymer.

[69]	Preferably, for interpolymers of ethylene and 1-octene, the block interpolymer

has a comonomer content of the TREF fraction eluting between 40 and 130°C greater than or equal to the quantity (- 0.2013) T + 20.07, more preferably greater than or equal to the quantity (-0.2013) T+ 21.07, where T is the numerical value of the peak elution temperature of the TREF fraction being compared, measured in °C.

0.2013) T + 21.07 is depicted by a dotted line. Also depicted are the comonomer contents for fractions of several block ethylene/ 1-octene interpolymers of the invention (multi-block copolymers). All of the block interpolymer fractions have significantly higher 1-octene content than either line at equivalent elution temperatures. This result is characteristic of the inventive interpolymer and is believed to be due to the presence of differentiated blocks within the polymer chains, having both crystalline and amorphous nature.

[71]	Figure 5 graphically displays the TREF curve and comonomer contents of

polymer fractions for Example 5 and Comparative Example F* to be discussed below. The peak eluting from 40 to 130°C, preferably from 60°C to 95°C for both polymers is fractionated into three parts, each part eluting over a temperature range of less than 10°C. Actual data for Example 5 is represented by triangles. The skilled artisan can appreciate that an appropriate calibration curve may be constructed for interpolymers containing different comonomers and a line used as a comparison fitted to the TREF values obtained from comparative interpolymers of the same monomers, preferably random copolymers made using a metallocene or other homogeneous catalyst composition. Inventive interpolymers are characterized by a molar comonomer content greater than the value determined from the calibration curve at the same TREF elution temperature, preferably at least 5 percent greater, more preferably at least 10 percent greater.

[72]	In addition to the above aspects and properties described herein, the inventive
