Repository: anandvc/allindianpatents

File: patents/264091-tie-coat-for-an-organopolysiloxane-based-antifouling-coating-film.html (part 1 of 5)
Indian Patents. 264091:"TIE COAT FOR AN ORGANOPOLYSILOXANE BASED ANTIFOULING COATING FILM"

Indian Patents

Recently Granted Patents

  Recently Published Patents

Title of Invention	"TIE COAT FOR AN ORGANOPOLYSILOXANE BASED ANTIFOULING COATING FILM"

Abstract	The present invention relates to a tie coat for an organopolysiloxane based antifouling coating film, which is formed on a surface of a base or an undercoating film prior to formation of the organopolysiloxane-based antifouling coating film, characterized in that the tie coat is formed from a moisture-curing organopolysiloxane-based composition comprising: (b2) a curing composition formed by subjecting organopolysiloxane having condensing functional groups at both ends of a molecule and an extender pigment selected from the group consisting of silica, calcium carbonate, talc, mica, clay, kaolin and barium sulfate to contact treatment with heating wherein the component (b2) is contained in an amount of 1 to 40% by weight in the moisture-curing organopolisiloxanebased composition.	

Full Text	The present invention relates to a tie coat for an organopolysiloxane based antifouling coating film.

TECHNICAL FIELD

The present invention relates to a tie coat for an organopolysiloxane-based antifouling coating film, a composite coating film, and a ship and an underwater structure coated with the coating film.

More particularly, the invention relates to a tie coat (bonding film, primer coat) which is formed on a surface of a base, an undercoating film or the like (these are also referred together to as "base or the like") prior to formation of an organopolysiloxane-based antifouling coating film substantially containing no antifouling agent and being a small burden to the environment, and which exhibits excellent adhesion to the base present below the lower surface of the tie coat and excellent adhesion to the organopolysiloxane-based antifouling coating film present on the upper surface of the tie coat. The invention also relates to a composite

coating film which is constituted of two or more films (layers) formed on a base surface, has an outermost layer (surface layer) comprising the organopolysiloxane-based antifouling coating film and is a small burden to the environment.

Further, the present invention relates to an organopolysiloxane-based antifouling composite coating film which is a new-old composite coating film formed by coating an old antifouling coating film (former antifouling coating film) for repair painting or repainting, can be increased in film thickness and has excellent bond property between the old coating film and the new antifouling coating film formed on a surface of the old coating film and excellent antifouling property, and also relates to a ship and an underwater structure coated with the coating film.

BACKGROUND ART

Bottoms of ships, underwater structures, fishing nets, etc. are exposed to water for a long period of time, so that various aquatic organisms, e.g., animals such as oysters, mussels and barnacles, plants such as laver, and bacteria, are liable to adhere to their surfaces and propagate thereon. On that account, appearances of the

hip bottoms, underwater structures, etc. are deteriorated, and functions thereof are often impaired.

If such aquatic organisms adhere to a ship bottom or propagate thereon, surface roughness of the whole ship is increased to sometimes induce lowering of ship velocity and increase of fuel consumption. Further, if bacteria, slime (sludge substances) or larger organisms adhere to an underwater structure, the structure is corroded or an anticorrosion coating film is damaged, so that there is a fear that strength and functions of the underwater structure are lowered to thereby markedly shorten the lifetime. Therefore, it is necessary to remove such aquatic organisms from the bottom ship or the like. However, such removal work needs much labor and much time.

In order to prevent the above damages, ship bottoms and underwater structures are coated with various antifouling paints. Above all, coating films formed from antifouling paints containing polymerizable unsaturated carboxylic acid silyl ester constituent unit-containing copolymers are frequently used because they exhibit excellent antifouling performance for a long period of time.

Examples of antifouling paints proposed by the present applicant so far include a silyl ester copolymer-

based antifouling paint of hydrolyzable type and a crosslinking metal salt copolymer-based antifouling paint of hydrolyzable type.

The silyl ester copolymer-based antifouling paint of hydrolyzable type substantially contains no antifouling agent and has such effects that when the antifouling paint is applied to a base surface and cured, a coating film having smaller surface free energy (surface tension) and being a smaller burden to the environment than a coating film composed of a conventional antifouling paint other than those mentioned above can be formed and this film can exhibit antifouling performance.  In the antifouling coating film, however, there is yet room for improvement in bond property (adhesion) to a base, an undercoating film or the like.

By the way, if an antifouling paint is used over a long period of time, it is gradually wasted or damaged and its coating film becomes old and peels off, so that in order to maintain antifouling performance, repair painting or repainting of the coating film needs to be performed periodically.

If removal of the old coating film present on the base surface is carried out prior to the repair painting or the repainting, extra labor and cost are taken.  From

the viewpoints of economical advantage and working efficiency, therefore, it is desirable to apply a fresh paint directly onto the old coating film surface for repairing.  In the case where a fresh paint is overlaid on the old coating film as above, bonding between the paint newly used and the old coating film becomes a problem. In recent years, moreover, further care to the environment and further reduction of a burden to the environment are cried for. Especially when the old coating film to be repaired is the polymerizable unsaturated carboxylic acid silyl ester-based antifouling coating film, this film sometimes becomes a spongy skeleton layer, and in this case, even if an attempt to newly apply an organopolysiloxane-based antifouling paint capable of reducing a burden to the environment directly onto such an old coating film is made, there resides a problem that the resulting coating film composed of the antifouling paint does not exhibit sufficient bond property because of small surface energy.

In order to solve such various problems as mentioned above, the present inventors have earnestly studied, and as a result, they have found that if a coating film composed of a moisture-curing composition comprising (bl) specific organopolysiloxane and/or (b2) a curing

composition obtained by subjecting this organopolysiloxane and a specific extender pigment to specific treatment is formed as a tie coat prior to formation of an organopolysiloxane-based antifouling coating film as an outermost layer, the tie coat exhibits excellent bonding to a base or an undercoating film and also exhibits excellent bonding (adhesion) to the organopolysiloxane-based antifouling coating film as an outermost layer provided on the tie coat surface. Based on the finding, the present invention has been accomplished.

The present inventors have also found that in case of repair painting, a composite coating film, which is obtained by forming a specific sealer and a specific tie coat in this order on a surface of a base or a base with a coating film to be repaired and then laminating a specific organopolysiloxane-based finish coat as an outermost layer on the tie coat, exhibits very excellent adhesion not only to the old polymerizable unsaturated carboxylic acid silyl ester-based antifouling coating film (former antifouling coating film) but also to an old antifouling coating film composed of an antifouling paint containing a non-crosslinking or crosslinking copolymer having a (meth)acrylic acid metal salt unit and to an old

antifouling coating film composed of an organopolysiloxane-based antifouling paint. Moreover, this composite coating film can be increased in film thickness and exhibits excellent antifouling property. Based on the finding, the present invention has been accomplished.

Some examples of composite coating films having a silicone rubber-based or resin-based antifouling coating film (layer) and processes for producing them, which have been proposed so far, are given below.

(1) In U.S. Patent No. 6,013,754 (patent document 1), there are disclosed a primer paint composition which is a paint composition applied to a base and accelerates bonding of a room temperature-curable silicone rubber-based fouling-release coating to a base and a process wherein in order to accelerate bonding of the room temperature-curable (RTV) silicone rubber-based fouling-release coating to the base, the base is subjected to primer treatment in the following manner before the base is exposed to the fouling environment.

That is to say, it is disclosed to carry out, before the base is exposed to the fouling environment, a primer treatment comprising:

a step of coating the base with a paint composition containing, as essential components:

room temperature-curable polysiloxane selected from specific polyhydroorganopolysiloxane and specific polydiorganopolysiloxane,

a compound capable of undergoing condensation reaction, which is selected from silanol, silane, organic acid, alcohol and hydroxyl-terminal siloxane capable of accelerating condensation reaction at room temperature in the absence of an organic metal catalyst, and

an additive selected from the group consisting of aminosilane, chlorinated polyolefin, functional silane, pigment, mineral filler, thixotropic agent, stabilizer, surfactant, antioxidant, plasticizer and drying agent, and

a step of curing the composition on the base.

In the above patent specification, it is also disclosed to carry out a primer treatment comprising:

a step of blending polydimethylsiloxane with oximinosilane in an inert atmosphere to form a one-pack blend (package),

a step of coating a base with the blend in air in the absence of a catalyst, and

a step of curing the blend.

However, even if an antifouling coating film composed of the room temperature-curable silicone rubber-based fouling-release coating is formed after a seawater contact surface of a hull or a marine structure is subjected to the primer treatment described in the above publication, there resides a problem of insufficient interlaminar bond strength between the coating film and the base.

(2) In a pamphlet of International Publication No. 98/39391 (patent document 2), there is disclosed a method for preventing fouling of a base in the fouling environment, wherein the following composition is applied to the base before the base is exposed to the fouling environment.

That is to say, there is disclosed a method for preventing fouling of a base in the fouling environment, comprising:

a step of applying and curing a composition comprising (A) a polymer having a curable functional group at a side chain and/or an end, recurring units of said polymer (A) being mainly recurring units other than siloxane units, (B) one or more kinds of polysiloxanes selected from curable organohydrogen polysiloxane and polydiorganosiloxane and having a curable functional

group at a side chain and/or an end, said curable functional group of the component (B) being capable of undergoing curing reaction in the presence of the curable functional group of the component (A), and if necessary, a crosslinking agent, and

a step of forming a layer composed of (C) curable organohydrogen polysiloxane or polydiorganosiloxane, and if necessary, a crosslinking agent which cures the resulting layer.

However, even if an antifouling coating film composed of the composition described in the above publication is formed on a seawater contact surface of a hull or a marine structure in the above manner, there resides a problem of insufficient interlaminar bond strength between the coating film and the base.

(3) In National Publication of International Patent No. 506599/1995 (patent document 3), there is disclosed a composition preferable for forming a protective film, comprising (A) a polymer whose recurring units are mainly recurring units other than siloxane units and which contains a curing functional group at a side chain and/or an end and (B) curing organohydrogen polysiloxane or polydiorganosiloxane, said curing functional group of the component (A) being capable of undergoing curing reaction

with the component (B).  In this publication, it is also described that this composition is preferable for preventing fouling of oil field drilling equipment.

However, even if the protective film described in the above publication is formed on a seawater contact surface of a hull or a marine structure such as an oil field drilling equipment, there resides a problem of insufficient interlaminar bond strength between the film and the base.

(4) In U.S. Patent No. 5,192,603 (patent document 4), there is disclosed a method for protecting a firm base from fouling with aquatic organisms, comprising protecting the base by an elastomeric undercoating film (layer) and a room temperature-curing silicone rubber surface coating film (layer) (top coat).

However, even if the elastomeric undercoating layer is formed and then the room temperature-curing silicone rubber top coat is formed on a seawater contact surface of a ship or a marine structure, there resides a problem of insufficient interlaminar bond strength between the layer and the base.

(5) In National Publication of International Patent No. 507955/1993 (patent document 5), there is disclosed a paint composition comprising an organopolysiloxane

composition and having resistance to fouling with aquatic organisms, which is obtained by blending (A) polydiorganosiloxane, (B) a crosslinking agent, etc. and is cured in water to form an elastomer, said polydiorganosiloxane (A) having a specific viscosity and being formed by recuring diorganosiloxane unit represented by a specific formula, to said compound (A) a hydrolyzable group and/or a hydroxyl group bonded to silicon being attached at the end, said crosslinking agent (B) having a hydrolyzable group bonded to silicon,

said paint composition being packed in two different packages which are blended prior to application to an underwater surface layer (e.g., surface of hull or surface of cooling water inlet or outlet of power plant), wherein:

a first package comprises the polyorganosiloxane (A) and the crosslinking agent (B), and

a second package comprises α, ω-

dihydroxypolydiorganosiloxane having a specific viscosity and formed by recuring diorganosiloxane unit represented by a specific formula, contains no crosslinking agent, and contains no catalyst for crosslinkage between a hydrolyzable group bonded to silicon and a hydroxyl group.

However, even if a coating film composed of the composition described in the above publication is formed on a seawater contact surface of a hull or a marine structure, there resides a problem of insufficient interlaminar bond strength between the film and the base.

(6) In National Publication of International Patent No. 505845/1993 (patent document 6), there is disclosed a primer composition which is applied to a base in order to accelerate bonding of a room temperature-vulcanizing silicone rubber coating and comprises (A) an aminosilane material, (B) chlorinated polyolefin and (C) room temperature-curing polydiorganosiloxane, wherein the aminosilane material (A) is (i) primary amine functional silane (formula [I]: (RO)XR(3-X) SiF1NHR2) , (ii) a reaction product of the primary amine functional silane (i) with epoxy functional silane (formula [II]: A-Si (B) a (OB) (3-a) , or (iii) a reaction product of the primary amine

functional silane (i) with a,eo-dihydroxypolydimethylsiloxane (formula [III]: HO(Si(CH3)2O)yH) (definitions of symbols: omitted).

In the above publication, an embodiment wherein the room temperature-curing polydiorganosiloxane (C) is used in combination with ketoiminooxysilane is also described.

However, even if a coating film composed of the coating composition is formed on a seawater contact surface of a hull or a marine structure using the method for inhibiting underwater surface fouling described in the above publication after pretreatment with a tie coat if necessary, there resides a problem of insufficient interlaminar bond strength between the film and the base.

(7) In Japanese Patent Laid-Open Publication No. 249707/1989 (patent document 7), there is disclosed a method for inhibiting underwater surface fouling, wherein to the underwater surface is applied a coating composition comprising (A) curing polyorganosiloxane, (B) a curing agent capable of curing the component (A) to form a silicone elastomer, (C) polyisocyanate and (b4) a compound (D.I) capable of forming polyurethane, polyurea or poly(urethane-urea) by the reaction with the component (C) and having active hydrogen groups of more than 1 or a compound (D.2) capable of being hydrolyzed to form the compound (D.I). In this publication, it is also described that this method exhibits improved resistance to fouling.

In the above publication, further, there is described a tie coat which can be used for pretreatment prior to application of the above coating composition,

has excellent adhesion to a silicone rubber and contains as a main material a silicone resin containing an adhesion accelerator such as aminosilane (trademark "Intersleek Tie-coat").  It is also described that the tie coat can be colored with a white pigment or a coloring pigment.  Further, it is also described that the coating composition can contain a reinforcing pigment such as silica, particularly hydrophobic thermally decomposable silica.

However, even if a coating film composed of the coating composition is formed on a seawater contact surface of a hull or a marine structure using the method for inhibiting underwater surface fouling described in the above publication after pretreatment with a tie coat if necessary, there resides a problem of insufficient interlaminar bond strength between the film and the base.

(8) In Japanese Patent Laid-Open Publication No. 222908/1989 (patent document 8), there is disclosed a method for building a hull or a part thereof, comprising a step of feeding a curing resin to a mold and a step of curing the resin in the mold, wherein an antifouling material having no biocidal property is fed to a mold in such a manner that the antifouling material having no biocidal property forms an outermost layer of the hull.

In the above publication, as the antifouling material, organopolysiloxane such as a room temperature-vulcanizing silicone rubber having a hydroxyl end group or curing organopolysiloxane having an acyloxy group and an alkoxy end group is mentioned, and it is described that such an antifouling material may contain unreactive fluid polyorganosiloxane or the like. It is also described that as the silicone rubber a transparent silicone rubber composition containing no filler is preferable in the antifouling property to a commercially available one containing a silica filler.

Further, as a resin layer directly adjacent to the room temperature-vulcanizing silicone rubber layer, a tie coat comprising a silicone resin and an aminosilane adhesion accelerator is mentioned.

However, even if a coating film composed of the antifouling material is formed on a seawater contact surface of a hull or a marine structure using the method for building a hull or the like described in the above publication, there resides a problem of insufficient interlaminar bond strength between the film and the base.

(9) In Japanese Patent No. 2533887 (patent document 9, corresponding to Japanese Patent Laid-Open Publication No. 69870/1988), there is disclosed a coating composition

comprising (A) an anhydride polymer containing, as functional groups, cyclic carboxylic acid anhydride groups of more than 2 based on 1 molecule and (B) a polymer reactive to the anhydride group of the polymer (A) and containing at least 2 functional groups based on 1 molecule, wherein the polymer (B) contains (i) a flexible polymer chain such as silicone and has a hydroxyalkylamino group or a hydroxyl substituted acyloxyalkylamino group as an end group of the polymer chain (i) .  In this publication, it is also described that when the coating composition is applied to a base and cured at a temperature in the vicinity of room temperature, a tough tack-free film can be formed.

However, even if a film (layer) composed of the coating composition described in the above publication is formed on a seawater contact surface of a hull or a marine structure, there resides a problem of insufficient interlaminar bond strength between the film and the base.

(10) In National Publication of International Patent No. 500623/1980 (patent document 10), there is disclosed a method for preventing fouling of a marine structure, wherein a flexible sheet material, which has been coated with a silicone rubber layer as an outermost layer, is fixed to an underwater surface of the marine structure by

the use of a nitrile rubber, an epoxy adhesive or the like.  Further, an embodiment wherein a layer of a material other than a silicone rubber, such as a natural rubber, is formed as an inner layer below the silicone rubber layer or an embodiment wherein a methylphenyl silicone oil or the like is added to the silicone rubber layer is also described.

However, even if the sheet material described in the above publication is provided on a seawater contact surface of a hull or a marine structure or even if an inner layer is further provided below the sheet material, there resides a problem of insufficient interlaminar bond strength between the sheet material layer and the adhesive layer.

(11) In Japanese Patent Publication No. 26272/1981 (patent document 11), there is disclosed a method for preventing or reducing accumulation of marine organisms on a seawater contact surface during the exposure of the seawater contact surface to seawater, wherein the seawater contact surface is coated with a film of a silicone rubber/silicone oil blend which is obtained by low-temperature curing an oligomeric silicone rubber having hydroxyl groups at both ends in the presence of a silicone oil having a specific molecular weight and a

specific viscosity.  It is also described that the above film may be provided on a coating layer composed of an adhesion-preventing composition containing a toxic compound such as a toxic organometallic compound. Further, an embodiment wherein Aerosil or the like is added to the film-forming blend is also described.

However, even if the film described in the above publication is provided on a seawater contact surface of a hull or even if a layer composed of the adhesion-preventing composition is further provided below the film, there resides a problem of insufficient interlaminar bond strength between the film and the base.

As described above, even if an antifouling coating film composed of a silicone rubber-based fouling-release coating (paint) or the like is formed after the primer treatment described in (I) to (11) is carried out if desired, there resides a problem of insufficient interlaminar bond strength between the film and the base.

Patent document 1: U.S. Patent No. 6,013,754

Patent document 2: pamphlet of International Publication No. 98/39391

Patent document 3: National Publication of International Patent No. 506599/1995

Patent document 4: U.S. Patent No. 5,192,603

Patent document 5: National Publication of International Patent No. 507955/1993

Patent document 6: National Publication of International Patent No. 505845/1993

Patent document 7: Japanese Patent Laid-Open Publication No. 249707/1989

Patent document 8: Japanese Patent Laid-Open Publication No. 222908/1989

Patent document 9: Japanese Patent No. 2533887 (corresponding to Japanese Patent Laid-Open Publication No. 69870/1988)

Patent document 10: National Publication of International Patent No. 500623/1980

Patent document 11: Japanese Patent Publication No. 26272/1981

DISCLOSURE OF THE INVENTION PROBLEMS TO BE SOLVED BY THE INVENTION The present invention is intended to solve such problems associated with the prior art as described above, and it is an object of the invention to provide a tie coat with which a base or an undercoating layer and an organopolysiloxane-based antifouling coating film that becomes an outermost layer can be firmly bonded.

It is another object of the invention to provide a tie coat having, in addition to the above feature, (i) excellent anti-sagging property and preferred film thickness-increasing property (excellent film thickness) and (ii) excellent coating workability and excellent film thickness uniformity.

It is a further object of the invention to provide an organopolysiloxane-based antifouling composite coating film which comprises an organopolysiloxane-based finish coat having excellent fouling-release property and a tie coat (primer coat) formed below the finish coat, has excellent interlaminar bond strength, contains no antifouling agent in any film (layer) and is a small burden to the environment.

It is a still further object of the invention to provide an organopolysiloxane-based antifouling composite coating film which is a new-old composite coating film formed by coating an old antifouling coating film (former antifouling coating film) for repair painting or repainting, can be increased in film thickness and exhibits excellent bond property between the old coating film and the new antifouling coating film formed thereon and excellent antifouling property, and to provide a ship and an underwater structure coated with the coating film.

MEANS TO SOLVE THE PROBLEMS

The tie coat for an organopolysiloxane-based antifouling coating film according to the present invention is a tie coat which is formed on a surface of a base or an undercoating film prior to formation of an organopolysiloxane-based antifouling coating film and is formed from a moisture-curing organopolysiloxane-based composition comprising:

(bl) organopolysiloxane having condensing functional groups at both ends of a molecule, and/or

(b2) a curing composition formed by subjecting (bl) organopolysiloxane having condensing functional groups at both ends of a molecule and an extender pigment selected from the group consisting of silica, calcium carbonate, talc, mica, clay, kaolin and barium sulfate to contact treatment with heating or without heating.

The silica is preferably hydrophobic silica and/or hydrophilic silica.

A first organopolysiloxane-based antifouling composite coating film (first composite coating film) according to the present invention is an organopolysiloxane-based antifouling composite coating film formed by closely laminating a tie coat (B) and a

finish coat (C) on a base in this order from the base side toward the surface (base/tie coat (B)/finish coat (C)), wherein the tie coat (B) is a coating film (layer) formed from a moisture-curing organopolysiloxane-based composition comprising:

(bl) organopolysiloxane having condensing functional groups at both ends of a molecule, and/or

(b2) a curing composition formed by subjecting (bl) organopolysiloxane having condensing functional groups at both ends of a molecule and an extender pigment selected from the group consisting of silica, calcium carbonate, talc, mica, clay, kaolin and barium sulfate to contact treatment with heating or without heating, and

the finish coat (C) is a coating film (layer) formed from a three-pack type organopolysiloxane-based curing composition comprising:

(cl) a main agent comprising organopolysiloxane having condensing functional groups at both ends of a molecule,

(c2) a curing agent component comprising tetraalkoxysilicate or its condensate, and

(c3) a curing accelerator component comprising a metallic compound.

A second organopolysiloxane-based antifouling composite coating film (second composite coating film) according to the present invention is an organopolysiloxane-based antifouling composite coating film formed by closely laminating (A) an epoxy-based anticorrosion coating film, (B) a tie coat and (C) an organopolysiloxane-based finish coat on a base in this order from the base side toward the surface (base/(A)/(B)/(C)), wherein the tie coat (B) is a coating film (layer) formed from a moisture-curing organopolysiloxane-based composition comprising:

(bl) organopolysiloxane having condensing functional groups at both ends of a molecule, and/or

(b2) a curing composition formed by subjecting (bl) organopolysiloxane having condensing functional groups at both ends of a molecule and an extender pigment selected from the group consisting of silica, calcium carbonate, talc, mica, clay, kaolin and barium sulfate to contact treatment with heating or without heating, and

the finish coat (C) is a coating film (layer) formed from a three-pack type organopolysiloxane-based curing composition comprising:

(cl) a main agent comprising organopolysiloxane having condensing functional groups at both ends of a molecule,

(c2) a curing agent component comprising tetraalkoxysilicate or its condensate, and

(c3) a curing accelerator component comprising a metallic compound.

A third organopolysiloxane-based antifouling composite coating film according to the present invention is an organopolysiloxane-based antifouling composite coating film formed by closely laminating (G) an old antifouling coating film that is a former antifouling coating film to be repair-painted or repainted, (A) an epoxy-based sealer coat, (B) a tie coat and (C) an organopolysiloxane-based finish coat on a base in this order from the base side toward the surface (base/(G)/(A)/(B)/(C)), wherein the tie coat (B) is a coating film formed from a moisture-curing organopolysiloxane-based composition comprising:

(bl) organopolysiloxane having condensing functional groups at both ends of a molecule, and/or

(b2) a curing composition formed by subjecting organopolysiloxane having condensing functional groups at both ends of a molecule and an extender pigment selected

from the group consisting of silica, calcium carbonate, talc, mica, clay, kaolin and barium sulfate to contact treatment with heating or without heating, and

the finish coat (C) is a coating film formed from a three-pack type organopolysiloxane-based curing composition comprising:

(cl) a main agent comprising organopolysiloxane having condensing functional groups at both ends of a molecule,

(c2) a curing agent component comprising tetraalkoxysilicate or its condensate, and

(c3) a curing accelerator component comprising a metallic compound.

In the present invention, the old antifouling coating film (G) that is a former antifouling coating film to be repair-painted or repainted is preferably at least one antifouling coating film selected from the group consisting of the following antifouling coating films (gl), (g2), (g3) and (g4):

(gl) an antifouling coating film formed from an antifouling paint containing an unsaturated carboxylic acid silyl ester copolymer,

(g2) an antifouling coating film formed from an antifouling paint containing a non-crosslinking or

crosslinking copolymer having a (meth)acrylic acid metal salt unit,

(g3) an organotin polymer-based (e.g., tributyltin polymer-based) antifouling coating film, and

(g4) an antifouling coating film formed from an antifouling paint containing one or more water-soluble resins selected from rosin and its derivatives.

In the present invention, the old antifouling coating film (G) is also preferably (g4) an antifouling coating film formed from an antifouling paint containing (i) one or more water-soluble resins selected from rosin and its derivatives and (ii) one or more water-slightly soluble resins selected from a vinyl chloride resin, a modified vinyl resin, an epoxy resin, an acrylic resin, a non-crosslinking or crosslinking copolymer having a (meth)acrylic acid metal salt unit, and an unsaturated carboxylic acid silyl ester copolymer.

In the present invention, the antifouling coating film (gl) formed from an antifouling paint containing an unsaturated carboxylic acid silyl ester copolymer is preferably an antifouling coating film formed from an antifouling paint containing a silyl ester copolymer having a constituent unit derived from silyl (meth)acrylate represented by the following formula:

CH2=C (R1) -COO-SiR2R3R4

wherein Rl is hydrogen or a methyl group, and R2, R3 and R4 are each an alkyl group.

In the present invention, the antifouling coating film (g2) formed from an antifouling paint containing a non-crosslinking or crosslinking copolymer having a (meth)acrylic acid metal salt unit is preferably an antifouling coating film formed from an antifouling paint containing a copolymer having a constituent unit derived from organic monobasic acid metal (meth)acrylate represented by the following formula:

CH2=C (R1) -COO-M-0-CO-R2

wherein M is a divalent metal, R1 is hydrogen or a methyl group, and R2 is an organic monobasic acid residue.

In the present invention, the antifouling coating film (g2) formed from an antifouling paint containing a crosslinking copolymer having a (meth)acrylic acid metal salt unit is preferably an antifouling coating film formed from an antifouling paint containing a crosslinking copolymer having a constituent unit derived from metal di(meth)acrylate represented by the following formula :

CH2=C (R1) -COO-M-0-CO-C (R1) =CH2

wherein M is a divalent metal, and two R1 are each independently hydrogen or a methyl group.

In the present invention, the organopolysiloxane-based antifouling coating film (g3) is preferably an antifouling coating film formed by condensing organopolysiloxane having condensing functional groups at both ends of a molecule.

In the present invention, the epoxy-based sealer coat (A) preferably contains a silane coupling agent.

In any of the tie coat and the first to the third composite coating films of the invention, the moisture-curing organopolysiloxane-based composition for forming the tie coat preferably further comprises a silane coupling agent (b3), and the silane coupling agent (b3) is desirably an aminosilane compound.

In any of the tie coat and the composite coating films of the invention, the moisture-curing organopolysiloxane-based composition for forming the tie coat preferably further comprises a coloring pigment (b4)

In the present invention, the moisture-curing organopolysiloxane-based composition preferably further comprises a metallic compound (b5) as a curing catalyst, and the metallic compound (b5) is desirably a tin compound or a titanium compound.

In any of the tie coat and the composite coating films of the invention, the organopolysiloxane (bl) having condensing functional groups at both ends of a molecule is preferably organopolysiloxane having condensing functional groups of deoxime type, that is, organopolysiloxane having "condensing functional groups" of such a type as is cured by occurrence of deoximation reaction (deoxime curing type) as condensing functional groups.

In any of the tie coat and the composite coating films of the invention, the extender pigment, preferably silica or calcium carbonate, particularly preferably silica, and the organopolysiloxane (bl) having condensing functional groups at both ends of a molecule have been preferably subjected to heat treatment, and in this case, they have been desirably subjected to heat treatment at a temperature of not lower than 100°C.

In any of the tie coat and the composite coating films of the invention, the curing composition (b2) or the moisture-curing organopolysiloxane-based composition may contain one of a curing composition (j) formed by subjecting orgnaopolysiloxane having condensing functional groups at both ends of a molecule and the extender pigment to contact treatment with heating and a

curing composition (k) formed by subjecting them to contact treatment without heating, but preferably contains both of them, because the resulting composition exhibits excellent interlaminar bond strength and have excellent anti-sagging property and leveling property with a good balance.

In any of the tie coat and the composite coating films of the invention, the component (b2) as the polymer is contained in an amount of 1 to 100 parts by weight based on 100 parts by weight of the component (bl).

In any of the tie coat and the composite coating films of the invention, one or more of the extender pigments are desirably contained in addition to the component (b2) that is a contact treatment product, and of the extender pigments, silica and calcium carbonate are desirable.

In any of the tie coat and the composite coating films of the invention, the silica preferably comprises hydrophobic silica (i) and hydrophilic silica (ii), and the hydrophobic silica (i) and the hydrophilic silica (ii) are preferably contained in a weight ratio ( (i)/(ii)) of 1/99 to 99/1.

In any of the tie coat and the composite coating films of the invention, the silica preferably comprises hydrophobic silica (i) only.

In the first to the third composite coating films of the invention, the metallic compound (c3) in the three-pack type organopolysiloxane-based curing composition for forming the finish coat (C) is preferably an organotin compound.

In the first to the third composite coating films of the invention, at least one component of the component (cl), the component (c2) and the component (c3) in the three-pack type organopolysiloxane-based curing composition for forming the finish coat (C) preferably further comprises (c4) organopolysiloxane having no condensing functional group.

The ship or the underwater structure according to the present invention is formed by the use of the above-mentioned tie coat or coated with any one of the above-mentioned organopolysiloxane-based antifouling composite coating films.

EFFECT OF THE INVENTION

According to the present invention, a specific tie coat (bonding film, primer coat) is formed on a surface

of a base or an undercoating film prior to formation of an organopolysiloxane-based antifouling coating film which substantially contains no antifouling agent and is a small burden to the environment, on the surface of the base or the like. Therefore, the base or the undercoating layer such as a primary rust-preventive coating film which is present below the lower surface of the tie coat and the organopolysiloxane-based antifouling coating film which contains no antifouling agent, is a small burden to the environment and becomes an outermost layer (finish coat) can be firmly bonded. Moreover, because the tie coat itself has a certain thickness and is formed from an organopolysiloxane-based paint that is a small burden to the environment, a composite coating film having a large thickness and antifouling property can be readily formed by providing a finish coat on the tie coat surface.

In the present invention, especially when the component (b2) is a curing composition obtained by subjecting the organopolysiloxane (bl) having condensing functional group at both ends of a molecule and the extender pigment such as silica to contact treatment with heating (e.g., not lower than 100°C and lower than decomposition temperatures of the compounding components),
