Repository: anandvc/allindianpatents

File: patents/264198-multimodal-polypropylene-polymer-composition.html (part 1 of 2)
Indian Patents. 264198:"MULTIMODAL POLYPROPYLENE POLYMER COMPOSITION"

Indian Patents

Recently Granted Patents

  Recently Published Patents

Title of Invention	"MULTIMODAL POLYPROPYLENE POLYMER COMPOSITION"

Abstract	A multimodal polymer composition comprising: (A) a polypropylene homopolymer or a propylene random copolymer comprising propylene and up to 5 weight % of comonomer selected from ethylene and/or C4-10 alpha olefin; and (B) a random copolymer of propylene and comonomer selected from ethylene and/or C4-10 alpha olefin; wherein the total comonomer content of the polymer composition is at least 0.5 wt% and the melt flow rate of the polymer blend is at least 6 g/10 min when measured according to ISO 1133 at 230°C and a load of 2.16 kg.	

Full Text	MULTIMODAL POLYPROPYLENE POLYMER COMPOSITION

This invention relates to a polypropylene based copolymer composition that is suitable for making biaxially oriented films or articles, particularly biaxially-oriented containers, using injection stretch blow moulding (ISBM) processes. In particular, the invention concerns a polymer blend comprising a random copolymer of propylene and ethylene and a second polymer comprising either a second random copolymer of propylene and ethylene or a propylene homopolymer.

The ISBM process involves producing a preform by injection moulding followed by stretching and blowing the preform in order to induce biaxial orientation in the solid phase. ISBM processes are used to make containers such as bottles and jars having very good optical properties. PoIy(ethylene terephthalate) (PET) is the most commonly used polymer for ISBM applications because PET has good processing behaviour and produces high quality bottles having good optical and barrier properties.

PET is however a relatively expensive polymer and cannot function at higher temperatures due to poor heat resistance. The skilled man is thus looking for alternatives to PET for ISBM applications.

Polypropylene is cheaper than PET and demonstrates better heat resistance than PET. In some applications, particularly when high temperature resistance is required, it would therefore be advantageous to use polypropylene instead of PET in ISBM processes. However, polypropylene has a narrow processing window when used in ISBM processes, i.e. polypropylene can be stretched or blown only over a narrow temperature range. Thus, polypropylene typically possess a 4°C processing window, sometimes even narrower, whereas PET can be processed over 15°C. This narrow range is not favourable industrially since temperature control becomes a large issue and higher scrap rates result.

The present inventors have therefore been addressing the problem of broadening the processing window of polypropylene whilst trying to maintain satisfactory optical and mechanical properties required of ISBM containers. In this regard, whilst polypropylene homopolymers may improve stiffness, they are translucent leading lo poor optical properties. On the other hand random

copolymers of propylene and ethylene have good optical properties but are not as stiff as polypropylene homopolymers. There is therefore a need for a polymer composition that has the heat resistance properties of polypropylene combined with the good optical and barrier properties of PET, which can be processed over a wide temperature range in ISBM processes.

It is known to blend polypropylene homopolymer with a random copolymer of propylene and ethylene in order to provide a polymer having good mechanical and optical properties. EP-A-0339804 discloses blends of a propylene/olefin random copolymer and substantially isotactic homopolypropylene. The polymers are biaxially stretched in order to produce a bi-oriented film. The olefin is preferably ethylene and is present in the final polymer in an amount of up to about 5 mol %. The polymer blends of EP-A-0339804 have a melt flow rate (MFR) of around 2.1 to 3.2 g/10 min.

The present inventors have surprisingly found that a blend of polypropylene polymers having an overall MFR of 6 to 30 g/l0min (measured according to ISO 1133 at 230°C and a load of 2.16 kg) possess not only excellent mechanical properties and optical properties but also a broadened processing window.  The blend comprises a random copolymer of propylene and ethylene/other comonomer and a second polymer selected from polypropylene homopolymer or a second (different) random copolymer of propylene and ethylene/comonomer. This blend has been found to possess very low haze and a processing window of similar breadth to that of PET and offers therefore an ideal replacement for PET in ISBM applications.

Moreover, the high MFR value allows higher throughputs on film lines or in moulding processes and, in particular, in injection moulding applications, reduces the power needed to effect the stretching in the ISBM process.

Thus, viewed from one aspect, the invention provides a multimodal polymer composition comprising:

(A)  a polypropylene homopolymer or a propylene random copolymer comprising propylene and up to 5 weight % of comonomer selected from ethylene and/or C4-10 alpha olefin; and

(B)  a random copolymer of propylene and comonomer selected from ethylene and/or C4-10 alpha olefin;

wherein the total comonomer content of the polymer composition is 0.5 to 6 wt% and the melt flow rate of the polymer composition is at least 6 g/10 min when measured according to ISO 1133 at 230°C and a load of 2.16 kg.

Viewed from another aspect the invention provides a process for the preparation of an article, the process comprising injection moulding a polymer composition as hereinbefore defined to prepare a preform and subsequently biaxially stretching and blowing the preform at a temperature below the melting point of the polymer.

Viewed from another aspect the invention provides a process for the preparation of a polymer composition as hereinbefore described the comprising in a first slurry stage polymerising propylene and optionally ethylene and/or C4-10 alpha olefin in the presence of a Ziegler Natta catalyst so as to form

(A)	a polypropylene homopolymer or a propylene random copolymer

comprising propylene and up to 5 weight % of comonomer selected from ethylene

and/or C4-10 alpha olefin;

transferring the product mixture to a gas phase reactor and subsequently polymerising propylene and ethylene and/or C4-10 alpha olefin so as to form

(B)	a random copolymer of propylene and comonomer selected from

ethylene or C4-10 alpha olefin;

wherein the total comonomer content of the polymer composition is at least 0.5 wt%, e.g. 0.5 to 6 weight % and the melt flow rate of the polymer composition is at least 6 g/10 min when measured according to ISO 1133 at 230°C and a load of 2.16 kg.

Viewed from another aspect the invention provides the use of a polymer composition as hereinbefore described for the manufacture of a film or article by blow moulding, film blowing, film casting or ISBM.

Viewed from another aspect the invention provides film or article having biaxial molecular orientation comprising a polymer composition as hereinbefore described. Viewed from another aspect the invention provides a moulded article,

comprising a polymer composition as hereinbefore defined. Preferably, said article is an injection stretch blow moulded article.

The polymer composition of the present invention preferably comprises 10 to 90 wt % of polymer A, preferably 30 to 70 wt %, more preferably 40 to 60 wt % and most preferably 45 to 55 wt %. Conversely therefore, the composition preferably comprises 10 to 90 wt % of polymer B, preferably 30 to 70 wt %, more preferably 40 to 60 wt % and most preferably 45 to 55 wt %.

Polymer A preferably comprises up to 2.5 wt % comonomer, more preferably up to 2 wt % comonomer, e.g. 1.6 to 2.5 wt%.. Where polymer A is copolymeric, the comonomer is preferably ethylene. Most preferably however, polymer A is a polypropylene homopolymer.

The MFR.2 of polymer A may be in the range 0.1 to 100 g/10 min, preferably 1 to 60 g/10 min, more preferably 2 to 50 g/10 min, e.g. 5 to 30 g/10 min. It is may be higher than 6 g/l0min, especially higher than 8 g/l0min.

The MFR of polymer A may vary depending on whether it is a homopolymer or a copolymer. Homopolymers may have an MFR in the range 2 to 20 g/10 min, e.g. 5 to 15 g/10 min. Copolymers may have lower MFR's in general with values ranging from 0.1 to 100 g/10 min, e.g. 0.5 to 10 g/10 min or 1 to 5 g/10 min.

The density of this component maybe around 890 to 920 kg/m3, e.g. 900 to 910kg/m3.

The isotacticity of component (A) when it is a homopolymer may be as high as 98% although will preferably be at least 85 %, e.g. in the range 90 to 95 %.

Polymer B must be different from polymer A. Thus, where both components A and B are random copolymers of propylene, these polymers must be distinguishable. Thus, they may have different MFR's, Mw's, comonomer content, different comonomers, and so on.  Generally, polymer B has an MFR of similar value to that of polymer A, e.g. within 5 g/10 min thereof, preferably within 3 g/10 min thereof (either higher or lower). The comonomer content of polymer B may be in the range 0.5 to 10 wt %, preferably 2.5 to 7 wt %, and most preferably 3.5 to 6 wt %. A preferred comonomer is ethylene. Where both components A and B are copolymeric, it is preferred if component B has a higher comonomer content. It will be appreciated that in certain circumstances it will be impossible to measure the

properties of either polymer A or polymer B directly e.g. when a component is made second in a multistage process. The person Skilled in the art will be able to work out the properties of each component from measurements taken on the first formed component and the overall properties of the polymer composition.

The total comonomer content of the polymer composition is preferably 1 to 5 wt %, more preferably at least 2.5 wt%, e.g. 2.5 to 4 wt %, and most preferably 3 to 4.0 wt %, e.g. 3 to 3.5 wt%.

The polymer composition of the present invention has a melt flow rate of at least 6 g/l0min, e.g. 6 to 50 g/10 min, preferably 7 to 40 g/l0min when measured according to ISO 1133 at 230 °C and a load of 2.16 kg. Preferably the melt flow rate is 6 to 35 g/10 min, most preferably 8 to 30 g/10 min, especially 11 to 30 g/lOmin, such as 15 to 30 g/l0min.

The xylene soluble fraction of the polymer composition can range from 0.1 to 20 %, preferably 5 to 15 wt%. The melting point of the polymer composition may range from 140 to 180°C, preferably around 150 to 170°C. The polymer composition should also be partially crystalline, e.g. having a crystallinity of the order of 20 to 50 %, e.g. 25 to 40%.

The propylene composition of the invention may also have an average of at least 50, e.g. at least 60, preferably at least 70 chain disruptor units per 1000 propylene repeating units. The disruptor units are formed racemic propylene diads and by comonomer incorporated into the propylene chain. The remainder of the propylene will thus be formed by meso diads.

For the purposes of the present invention, the number of racemic disruptors per 1000 repeat units is defined by the number of racemic sequences disrupting the continuous meso sequences. Quantitatively, the total racemic diad [r] and the racemic tetrad [rrr] concentrations are required to determine the total number of times an isotactic chain is punctuated by either a pair of racemic diads or sequences involving racemic diads. The typical punctuating sequences in an isotactic homopolypropylene are:  (Sequence Removed)

wherein "n" is a number which results in a sequence too short to crystallize. Upon considering the above three types of chain disruptions, the total chain disruptors involving "r" sequences per 1000 repeat units is given by:

"r" Chain Disruptors/1000 repeat units = 500([r] - [rrr])

If an olefinic chain disruptor ("O") is utilized as an additional chain punctuating unit, the contribution from these is given by:

"O" Chain Disruptors/1000 repeat units = 1000[O] wherein [O] is the concentration of olefin. The two types of chain disruptors are added to give the total number of chain disruptors per 1000 repeat units.

The polymer of the invention is multimodal, preferably bimodal, i.e. its molecular weight profile does not comprise a single peak but instead comprises the combination of two or more peaks (which may or may not be distinguishable) centred about different average molecular weights as a result of the fact that the polymer comprises two or more separately produced components. It is believed that the multimodal nature of the claimed composition allows improvements in processing properties. It is preferred therefore if there is multimodality in the ethylene content of the components.

This can be achieved using a homopolymer and copolymer composition but where both components of the polymer are copolymeric, it is required that the polymers are different to ensure that the polymer composition is multimodal. Preferably therefore, where both components are copolymeric the nature of the comonomer used in each component will be different or the amount of comonomer used in each component will be different, e.g. at least differing by 1 wt%, e.g. at least 2 wt%, preferably at least 3 wt%.

Since the composition is multimodal, the molecular weight distribution of the composition is an important factor.

Such multimodal polymers may be prepared by simple blending, by two or more stage polymerisation or by the use of two or more different polymerisation catalysts in a one stage polymerisation. Preferably however they are produced in a two-stage polymerisation using the same catalyst, e.g. a metallocene catalyst or preferably a Ziegler-Natta catalyst, in particular a slurry polymerisation in a loop reactor followed by a gas phase polymerisation in a gas phase reactor. Conventional cocatalysts, supports/carriers, electron donors etc. can be used.

A loop reactor - gas phase reactor system is marketed by Borealis A/S, Denmark as a BORSTAR reactor system. The polymer of the invention is thus preferably formed in a two stage process comprising a first slurry loop polymerisation followed by gas phase polymerisation in the presence of a Ziegler-Natta catalyst.

The conditions used in such a process are well known. For slurry reactors, the reaction temperature will generally be in the range 60 to 110°C (e.g. 85-110°C), the reactor pressure will generally be in the range 5 to 80 bar (e.g. 50-65 bar), and the residence time will generally be in the range 0.3 to 5 hours (e.g. 0.5 to 2 hours). The diluent used will generally be an aliphatic hydrocarbon having a boiling point in the range -70 to +100°C. In such reactors, polymerisation may if desired be effected under supercritical conditions.

For gas phase reactors, the reaction temperature used will generally be in the range 60 to 115°C (e.g. 70 to 110°C), the reactor pressure will generally be in the range 10 to 25 bar, and the residence time will generally be 1 to 8 hours. The gas used will commonly be a non-reactive gas such as nitrogen or low boiling point hydrocarbons such as propane together with the monomer (i.e. propylene and ethylene when required).

Preferably, component A of the polymer of the invention is produced in a continuously operating loop reactor where propylene (and comonomer when required) are polymerised in the presence of a polymerisation catalyst as stated above and a chain transfer agent such as hydrogen. The diluent is typically an inert aliphatic hydrocarbon, preferably isobutane or propane.

Component B can then be formed in a gas phase reactor using the same catalyst. Prepolymerisation can be employed as is well known in the art. Ziegler-Natta catalysts are preferred. The nature of the Ziegler-Natta catalyst is described in numerous prior publications, e.g. US 5234879. Such catalysts comprise a solid component comprising titanium, halogen and an electron donor supported on a magnesium halide as is well known.

Alternatively, the polymers of the invention can be made by blending two random copolymers of propylene or by blending one random copolymer with a polypropylene homopolymer in a conventional blending apparatus.

Random copolymers of propylene and propylene homopolymers of use in this invention are commercially available from various suppliers, e.g. Borealis A/S.

The polymer composition of the present invention has a higher MFR than those known in the art. In order to achieve sufficiently high MFR values it may be necessary to modify the propylene polymers and copolymers. Propylene polymers and copolymers can be modified by chemical cracking of the polymer chains often called visbreaking. Visbreaking is carried out in an extruder before moulding operations using organic peroxides with relatively high molar mass in a controlled manner. Statistically higher molar mass chains are cleaved more frequently than are lower molar mass molecules, resulting in an overall decrease in the average molar mass and an increase in MFR. The amount of peroxide fed into the extruder is controlled to reach the desired molar mass and MFR, and depends on the MFR of the reactor product.  The formed polypropylene is often termed controlled rheology polypropylene and shows a number of advantages regarding processability, mechanics and optics.

Suitable amounts of peroxide are around 0.01 to 0.1 wt%. The polymer composition of the invention can include minor amounts of standard polymer additives such as polymer processing agent, nucleating agents, antioxidants, UV stabilisers etc. It is also within the scope of the invention for the polymer composition claimed to be mixed with other alpha olefin polymers. It is preferred however if polymers A and B form the only polyolefin components in the composition.

In a further preferred embodiment however, the inventors have surprisingly found that the addition of a reheating agent to the polymer composition is particularly beneficial as it broadens still further the processing window of the polymer composition.

The addition of a reheating agent such as antimony, Ti, Cu, Mn, Fe , W, carbon black, graphite, infra-red absorbing dyes or other infra red absorbing materials is known in the art to allow more rapid heating of a polymer composition up to the temperature at which ISBM occurs. The present inventors have surprisingly found that the addition of reheating agent has a further benefit, namely it broadens the processing window at which the polymer composition can be stretched and blown.

In one embodiment, e.g. when the reheating agent is carbon black, it is preferred if the reheating agent is added to the propylene polymer in particulate form. In this regard, the reheating agent is incorporated into the polypropylene in the form of particles having particle sizes in the range of about 10 nanometers (run) to about 100 micrometers, and more preferably in the range of 10 ran to 10 inn,

It is preferred however, if the reheating agent is generated within the polypropylene composition by in situ chemical reduction of a metal compound with a reducing agent. Thus, a reheating agent precursor may take the form of a metal compound containing one or more of antimony, titanium, copper, manganese, iron and tungsten, which can be present with a reducing agent such as an organic phosphorous acid or inorganic phosphorous acid, or tannic, gallic, and pyrogallic acid, or hydrazine, or sulphites, or tin II salts, nickel hydroxide or any organic or inorganic compound with an electrochemical potential sufficient to reduce the metal compounds to the metallic state. Preferably, the metal compound is antimony triglycolate or antimony (III) trioxide and the reducing agent is hypophosphorous acid.

Antimony as reheating agent can thus be formed by an in situ chemical reduction of an antimony compound with a reducing agent, such as hypophosphorous acid or other organic phosphorous acid or inorganic phosphorous acid. Preferred antimony compounds include antimony triglycolate (ATG), antimony triacetate (ATA) or antimony trioxide (ATO). The hypophosphorous acid

reduces antimony compounds to antimony, which is dispersed in the polypropylene composition.

Preferably, the reheating agent is incorporated into the polypropylene polymer in an amount in the range of about 0,1 ppm to 1000 ppm, more preferably from 1 ppm to 350 ppm, most preferably from 2 ppm to 50 ppm, especially 5 to 20 ppm.  In general, the higher the amount of reheating agent added, the more pronounced the broadening of the processing window will be. Low levels of reheating agent are preferred if transparency of the formed article is important.

As a further alternative, the reheating agents can be incorporated into a polypropylene composition in high concentration to form a masterbatch. The masterbatch may then be blended with polypropylene having a different (typically lower) concentration of reheating agent or preferably no reheating agent at all to form a polypropylene composition containing reheating agent in desired concentration.

In this embodiment, the reheating agent may be present in the masterbatch in an amount in the range of 50 ppm to 25,000 ppm, preferably less than 1250 ppm. The amount of masterbatch component to be mixed with the non masterbatch polymer composition will vary depending on the amount of reheating agent in the masterbatch but up to 5 wt%, e.g. up to 1 wt% may be appropriate.

The polymer composition of the invention is suitable for use in the manufacture of films or articles by injection moulding, film blowing, film casting or by blow moulding. In particular, the polymers of the invention are suitable for the production of articles having biaxial molecular orientation manufactured using ISBM processes.

Preferred articles are bottles, e.g. of 100 ml to 10 L in volume, e.g. 300 ml or 500 ml.

Biaxial orientation improves the physical and optical properties of the polymer, as well as improving the barrier properties. Biaxial molecular orientation is achieved by stretching the polymer at temperatures below the polymer melting point. In ISBM processes biaxial stretching is achieved in the stretch blow moulding step.

Two types of ISBM process are practised. In the single-stage process a preform is injection moulded and blown before it is allowed to cool. In the two-stage process the injection moulded preform is allowed to cool before it is reheated and blown into a container. These processes are well known and the person skilled in the art would be able to choose appropriate process conditions.

Ideally however, the stretching temperatures used are between 110°C and 160 °C, e.g. 130°C. Stretching speeds may range from 20 to 60 m/min in both TD and MD.

Control of the temperature of the polymer during the biaxial stretching step is critical. If the temperature is too high the stretched polymer will include areas of melted polymer, which reduces the molecular orientation, and will show variation in sample thickness. If the temperature is too low it will not be possible to biaxially stretch the polymer without the polymer failing. The processing window for any given polymer composition is the temperature range over which the polymer can in practice be biaxially stretched.

The invention covers compositions that when employed in an ISBM process will exhibit a broader processing window than a conventional unimodal polypropylene.

It is preferred if the compositions possess a processing window (in an ISBM simulation test) of at least 4°C, such as at least 7°C, e.g. at least 10CC, preferably at least 12°C, more preferably at least 15°C, especially at least 20°C.

In the ISBM simulation test, the processing window is that for biaxial stretching of injection moulded plaques and is defined as the difference between the Max. temp and Min. temp wherein:

Max. temp =  the temperature at which a maximum stretching force of 1 ON is required to stretch the polymer (at maximum stretching force less than ION, areas of melted polymer are visible on the sample) Min. temp =  the lowest temperature at which stretching of the polymer is possible without polymer failure

The test is described in Example 1 and is carried out as follows. Boxes of 35 cm x 15 cm x 10 cm, with a thickness of 2mm are injection moulded at Netstal

1570/300 MPS injection moulding machine at 230°C with an injection speed of 100 mm/s, a holding pressure to 315 grams product weight of box and a holding time of 12 s. Dosing at backpressure of 100 bar and 150 rpm. The mould temperature is 30°C on injection side and 15°C on clamping side. The cooling time is 15 s.

From the bottom of these boxes plaques of about 86mm x 86mm x 2mm are cut for biaxial drawing in a laboratory film stretcher KARO IV (Bruckner Maschinenbau GmbH, Siegsdorf, Germany). The plaques are heated in a heating chamber by IR radiation, for 120s before drawing. The stretch speed is 35m/min. with a stretch ratio of 3.5 x 3.5 to achieve a thickness reduction from 2 mm to 0.2mm. During biaxial drawing the stretching force as a function of time is recorded.

For a plaque, the temperature range over which the sample can be stretched without producing visible failures is the processing window. Temperatures that are too low for stretching cause polymer failure. Temperatures that are too high for stretching cause the polymer to melt and/or lead to visible variations in the thickness of the blown articles.

It will be appreciated that as the polymer is stretched at a constant speed, the stretching force required to stretch the plaque will vary as different temperatures are used. Higher temperatures mean a more easily stretched polymer. However, if the force required to stretch the polymer drops below 10N, areas of melted polymer are visible on the sample. Thus, the higher end of the processing window in this test is defined as the temperature at which a force of 10N is required to stretch the polymer.

The ISBM simulation test described above tends to give processing windows slightly broader than are actually achieved in an real ISBM process. Thus, it is preferred if the compositions possess a processing window (in an ISBM process described below) of at least 4°C, e.g. at least 5°C, preferably at least 6°C, more preferably at least 7°C, especially at least 8°C.

This processing window is measured by stretch blow moulding of 300 ml polypropylene bottles on a one-cavity SIG Corpoplast LB01HR machine from 2.8 mm thick, 14g or 17 g pre-forms. This machine is equipped with two heater boxes, each having 5 IR lamps (L1-L5), but only one box was used in the determination of

processing windows. LI and L2 were 2500 watt lamps and L3, L4 and L5 were 2000 watt. The setting ratio of the lamps in the heater box was L1/L2/L3/L4/L5 46/57/85/85/54. Level 1 and 2 2500watt lamps has been used, in level 3,4 and 5 2000 watt lamps was used All preforms are heated for the same period of time. Preforms were heated in two periods, HT1 and HT2. Between HT1 and HT2 is a conditioning time, CT1. After HT2 and before stretching is a conditioning time, CT2. HT1, HT2, CT1 and CT2 were 15 seconds, 4.6 seconds, 13 seconds and 10 seconds respectively. During heating of the preforms, surface cooling is provided to prevent surface melting. Cooling is carried out at 80% of the fan capacity. The preform is rotated on a mandrel throughout heating and conditioning at a speed of 100 rpm. After CT2, all bottles are blown under the same conditions. The preform is brought into the bottle mould and first stretched at a speed of 1000 mm/s. A pressure of 6 bar for 1.2 seconds was then used to blow up the bottle.

For each sample, the total heating energy is changed in steps and the resulting pre-form temperatures recorded to find the upper preform temperature and lower prefrom temperature at which bottles without visible failures can be blown. This range is defined as the processing window of biaxial stretching of bottles.

The polymer compositions of the invention exhibit excellent mechanical and optical properties. Haze values of less than 10%, preferably less than 8% are achievable (measured on 0.2 mm films). It is envisaged that the polymer composition of the invention, when biaxially stretched results in a surface of more perfect molecular orientation leading to improved clarity.

Haze measurements can also be taken on the injection stretch blow moulded articles as describde below. For an article having a wall thickness of 0.5 mm or less, e.g. 0.34 to 0.48 mm, haze values of less than 5%, especially less than 3% can be achieved.

Tensile modulus values of greater than 600, e.g. greater than 650 MPa, preferably greater than 700 MPa„preferably greater than 1000 MPa are also achievable with the polymer composition of the invention. In general, higher ethylene contents are associated with lower tensile modulus values.

Charpy (23°C), notched values are of the order of 4 to 10 kJ/m2, e.g. 5 to 10 kJ/m . These parameters are preferably measured as described in the tests section below on injection moulded plaques.

The invention will now be described further with reference to the following non-limiting examples and Figures. Figure 1 is a plot of the drawing force in the transverse direction as a function of the drawing temperature for Example 1 and Comparative Example 1. Figure 2 show the processing window for each of Examples 1 to 6, and Comparative Examples 1 and 2. Figure 3 shows Haze as a function of drawing temperature for samples 2, 5 and 6 and comparative Example 1. Figure 4 shows the processing windows for plaques and bottles made in example 3. Figure 5 shows the area of haze measurement in example 3.

Analytical Tests

Values quoted in the description/examples are measured according to the following tests:

a) Xylene Solubles (XS):

For the determination of the xylene solubles fraction, 2.0 g of polymer is dissolved in 250 ml p-xylene at 135°C under agitation. After 30+ 2 min the solution is allowed to cool for 15 min at ambient temperature and then allowed to settle for 30 min at 25 + 0.5°C. The solution is filtered with filter paper into two 100 ml flasks.

The solution from the first 100 ml vessel is evaporated in nitrogen flow and the residue is dried under vacuum at 90°C until constant weight is reached. The xylene soluble fraction is calculated using the following equation:  

(Equation Removed)

wherein

mo= initial polymer amount (g),

mi = weight of residue (g),

v0 = initial volume (ml),

V| = volume of analysed sample (ml). Isotacticity is measured using the XS value.

b)	Melt flow rate (MFR), i.e. MFR2, was measured according to ISO 1133 at 230°C and a load of 2.16 kg.

c)	Haze was measured according to ASTM D1003 on drawn film of 0.2mm thickness and on ISBM bottles as shown in Figure 5, thickness as indicated in Table 6.

d)	Thermal Properties

Melting temperature Tm and the degree of crystallinity were measured with a Mettler TAB20 differential scanning calorimetry (DSC) on 3 + 0.5 mg samples. Both crystallisation and melting curves were obtained during 10°C/min cooling and heating scans between 30° and 225°C. Melting and crystallisation temperatures were taken as the peaks of endotherms and exotherms. The degree of crystallinity was calculated by comparison with the heat of fusion of perfectly crystalline polypropylene i.e. 209 J/g.

e)	Viscosity function and Shear Thinning (SHI)

Dynamic rheological measurements were carried out with Rheometrics RDA-II QC on compression molded samples under nitrogen atmosphere at 200°C using 25 mm diameter plate and plate geometry. The oscillatory shear experiments were done within the linear viscoelastic range of strain at frequencies from 0.01 to 500rad/s. (IS06721-1)

The values of storage modulus (G'), loss modulus (G"), complex modulus (G*) and complex viscosity (h*) were obtained as a function of frequency (w).

The Zero shear viscosity (hO) was calculated using complex fluidity defined as the reciprocal of complex viscosity. Its real and imaginary part are thus defined by

f'(w) = h'( w)/ [h'( w)2 +h" (w)2 ] and

f' ( w)= h"( w)/ [h'( w)2 +h" (w)2 ]

From the following equations h' (Equation Removed)

The polydispercity index, PI, is calculated from cross-over point of G'(w) and G"(w).

There is a linear correlation between f and f' with zero ordinate value of 1 /h0.( Heino etal.l)

For polypropylene this is valid at low frequencies and five first points (5 points/decade) are used in calculation of hO.

Elasticity indexes (G') and shear thinning indexes (SHI), which are correlating with MWD and are independent of MW, were calculated according to Heino 1,2).

SHI is calculated by dividing the Zero Shear Viscosity by a complex viscosity value, obtained at a certain constant shear stress value, G*. The abbreviation, SHI (0/50), is the ratio between the zero shear viscosity and the viscosity at the shear stress of 50 000 Pa.

1) Rheological characterization of polyethylene fractions. Heino, E.L.; Lehtinen, A; Tanner, J.; Seppala, J. Neste Oy, Porvoo, Finland. Theor. Appl. Rheol., Proc. Int. Congr. Rheol., 11th (1992), 1 360-362

2)The influence of molecular structure on some rheological properties of polyethylene. Heino, Eeva-Leena. Borealis Polymers Oy, Porvoo, Finland. Annual Transactions of the Nordic Rheology Society, 1995

0	Comonomer content was determined by CUNMR or in a known manner

based on FTIR measurements calibrated with CI3NMR. The C13NMR spectra of polypropylenes were recorded on Bruker 400MHz spectrometer at 130°C from samples dissolved in l,2,4-trichlorobenzene/benzene-d6 (90/10 w/w). For the pentad analysis the assignment is done according to the methods described in literature.

(T. Hayashi, Y. Inoue, R. Chujo, and T. Asakura, Polymer 29 138-43 (1988).and

Chujo R, et al.Polymer 35 339 (1994).

Meso run length was determined from mmmm and mmmr pentads

MRL= 2 x mmmm/ mmmr.

g)  Tensile modulus was measured on specimen according to IS03167 (Multipurpose test specimen, type A (injected moulded)) according to ISO 527-2:1993.

h)  Charpy, notched is measured according to ISO 179/leA at 23°C using injection molded test specimen as described in EN ISO 1873-2 (80 x 10 x 4 mm)

i)	Density is measured according to ISO 1183

k)  SEC: The molecular weights and molecular weight distributions of polymers were determined with A Millipore Waters ALC/GPC operating at 135 °C and equipped with two mixed bed and one 107 A TSK-Gel columns (TOSOHAAS 16S) and a differential refractometer detector. The solvent 1,2,4-trichlorobezene was applied at flow rate of 1 ml/min. The columns were calibrated with narrow molecular weight distribution polystyrene standards and narrow and broad polypropylenes.

Materials

The following polymers were employed in the sample formulations:

(i)  A random copolymer of propylene and ethylene having an ethylene content

of 4.2 wt.% and an MFR is 1.5 g/10 min.

(ii)  A polypropylene homopolymer having an MFR of 12.0 g/10 min, a density

of 908 kg/m3.

(iii)  A random copolymer of propylene and ethylene having an ethylene content

of 1 wt.% and an MFR is 1.5 g/10 min.

(iv)  A random copolymer of propylene and ethylene having a ethylene content of

5.8 wt% and an MFR of 8 g/l0min.

(v)  A propylene homopolymer having an MFR of 10 g/10 min

(vi)  A random copolymer of propylene and ethylene having a ethylene content

of 3.2 wt% and an MFR of 13 g/l0min

(vii)  A random copolymer of propylene and ethylene having a ethylene content of

3.2	wt% and an MFR of 30 g/l0min

(viii)  A random copolymer of propylene and ethylene having a ethylene content of

3.3	wt% and an MFR of 20 g/l0min.

Production of Polymer Samples

Samples 1 and 2 - Random copolymer/homopolymer blends

Sample 1 is a 60/40 wt.% blend of polymers (iv) and (v) respectively, prepared by physical mixing of polymers (iv) and (v) for 3 minutes, followed by compounding in a Prism 24mm double screw extruder at the conditions:

Set temperature	230°C (melt temperature 250°C)

N2 pressure:	1.5 bars

Speed:	300 rpm

Die Pressure:	80 bars

Sample 2 is a 65/35 wt.% blend of polymers (i) and (ii) respectively, prepared by physical mixing of polymers (i) and (ii) for 3 minutes, followed by compounding in a Prism 24mm double screw extruder at the conditions for sample 1.

In addition 0.05 wt.% of the peroxide Trigonox 101 was added to the blend before physical mixing.

Samples 3 to 6 - Random copolvmer/random copolymer blends

Samples 3 to 5 are formed by blending polymer (i) and (iii) in a 60:40 weight ratio, prepared by physical mixing of polymers (i) and (iii) for 3 minutes, followed by compounding in a Prism 24mm double screw extruder at the conditions for sample 1.

In addition, 0.02 wt.%, 0.04 wt.% and 0.06 wt.% of the peroxide Trigonox 101 were added Sample 3, Sample 4 and Sample 5 respectively, before physical mixing of the blends.

Sample 6 is formed by blending polymer (i) and (iii) in a 50:50 weight ratio, prepared by physical mixing of polymers (i) and (iii) for 3 minutes, followed by compounding in a Prism 24mm double screw extruder at the conditions for sample 1.

In addition 0.06 wt.% of the peroxide Trigonox 101 was added before physical mixing of the blend.

Samples 7 to 10 - Production of a random copolvmer/homopolvmer blend or random copolymer/copolymer blend in a two-stage polymerisation

A continuous multistage process was used to produce a polymer blend. The process comprised a prepolymerisation step, a loop reactor polymerisation and a fluidized bed gas phase reactor polymerisation.

The catalyst used was highly active, stereospecific transesterified MgCk-supported Ziegler-Natta catalyst prepared according to US 5,234,879 at a titanization temperature of 135 °C. The catalyst was contacted with a cocatalyst (triethylaluminium, TEAL), and an external donor (donor D, dicyclopentyl dimethoxysilane) with the Al/Ti ratio of 200 and an Al/D ratio of 5, to yield the catalyst system.

The catalyst system and propylene were fed into the prepolymerisation reactor which was operated at 30°C. The prepolymerised catalyst was used in the subsequent polymerisation reactors.

Propylene, hydrogen, prepolymerised catalyst and optionally ethylene were fed into the loop reactor which was operated as a bulk reactor at the temperatures as indicated in Table 1 and a pressure of 55 bar.

Then, the polymer slurry stream was fed from the loop reactor into the gas phase reactor which was operated at the temperatures as indicated in Table 1 and a pressure of 20 bar. Propylene, ethylene and hydrogen were fed into the gas phase reactor to control the desired properties of the final polymer.

Table 1  (Table Removed)

Comparative Examples

Comparative Example 1 is formed from polymer (vi) only and comparative Example 2 formed from polymer (vii) only. Comparative Examples 3 is formed from polymer (viii) only.

Details of the polymers produced and the polymers used in Comparative Examples 1 and 2 are provided in Table 2.

Table 2 (Table  Removed)  

Example 1 -Injection moulding and biaxial drawing (Simulation of ISBM)

The Polymer compositions of samples 1 to 6 and Comparative Examples 1 and 2 were stretched in a laboratory stretching frame in order to simulate the stretching stage of an ISBM process.

Boxes of 35 cm x 15 cm x 10 cm, with a thickness of 2mm, were injection moulded atNetstal 1570/300 MPS injection moulding machine at 230°C with an injection speed of 100 mm/s, a holding pressure to 315 grams product weight of box and a holding time of 12 s. Dosing at backpressure of 100 bar and 150 rpm. The mould temperature was 30°C on injection side and 15°C on clamping side. The
