Repository: anandvc/allindianpatents

File: patents/264293-phenylazo-acetoacetanilide-derivatives-with-a-polymerizable-functional-group.html (part 1 of 2)
Indian Patents. 264293:PHENYLAZO-ACETOACETANILIDE DERIVATIVES WITH A POLYMERIZABLE FUNCTIONAL GROUP

Indian Patents

Recently Granted Patents

  Recently Published Patents

Title of Invention	PHENYLAZO-ACETOACETANILIDE DERIVATIVES WITH A POLYMERIZABLE FUNCTIONAL GROUP

Abstract	A monomer with a chromophore group represented by Formula (I) wherein, AR1 represent a substituted or unsubstituted aromatic group; AR2 represent a substituted or unsubstituted aromatic group or a substituted or unsubstituted alkyl group; and R represents a substituted or unsubstituted alkyl group, with the proviso that one of R, ARl1 and AR2 has a substituent with a polymerizable functional group. The monomer can be advantageously used to prepare polymeric dispersants for pigment dispersion, especially Inkjet inks.	

Full Text	 

PHENYLAZO-ACETOACETANIIlDE DERIVATIVES "WITH A POLYMERISABLE FUNCTIONAL GROUP AND RELATED COMPOUNDS AS MONOMERS FOR PREPARING POLYMERIC PIGMENT DI2PERSANTS FOR INKJET INKS

Technical field

[0001]  The present invention relates to monomers having chromophore groups that exhibit a structural similarity with a colour pigment in a pigment dispersion and a pigmented inches ink.

Background art

[0002] Pigment dispersions are made using a dispersant. A dispersant is a

substance for promoting the conation and stabilization of a dispersion of pigment particles in a dispersion medium. Dispersants are generally surface-active materials having an anionic, cationic or non-ionic structure. The presence of a dispersant substantially reduces the dispersing energy required. Dispersed pigment particles may have a tendency to re-agglomerate after the dispersing operation, due to mutual attraction forces. The use of dispersants also counteracts this re-agglomeration tendency of the pigment particles.

[0003]  The dispersant has to meet particularly high requirements when used for Inkjet inks. Inadequate dispersing manifests itself as increased viscosity in liquid systems, loss of brilliance and/or hue shifts. Moreover, particularly good dispersion of the pigment particles is required to ensure unimpeded passage of the pigment particles through the nozzles of the print head, which are usually only a few micrometers in diameter. In addition, pigment particle agglomeration and the associated blockage of the printer nozzles has to be avoided in the standby periods of the printer.

[0004]  Polymeric dispersants contain in one part of the molecule so-called anchor groups, which adsorb onto the pigments to be dispersed. In a spatially separate part of the molecule, polymeric dispersants have polymer chains sticking out and whereby pigment particles are made compatible with the dispersion medium, i.e. stabilized.

[0005]  The properties of polymeric dispersants depend on both the nature of the monomers and their distribution in the polymer. Polymeric dispersants obtained by randomly polymerizing monomers (e.g. monomers A and B polymerized into ABBAABAB) or by polymerizing alternating monomers

(e.g. monomers A and B polymerized into ABABABAB) generally result in a poor dispersion stability, improvements in dispersion stability were obtained using graft copolymer and bloke copolymer dispersants. [0006]  Graft copolymer dispersants consist of a polymeric backbone with side chains attached to the backbone.

by polymerizing an addition-polymerizable monomer having an acidic functional group and other addition-polymerizable monomer in the presence of a polymerization initiator, the polymerization initiator being a diazotization product prepared by diazotizing at least one compound

selected from the group consisting of an anthraquinone derivative having an aromatic amino group, an acrid one derivative having an aromatic amino group and an organic dyestuff having an aromatic amino group. In this pigment-dispersing agent, the colorant is located in the polymeric

phthalocyanine type molecular skeleton which is adsorptive on the pigment and an oligomer unit or polymer unit which prevents re-agglomeration of the pigment to bring out the effect of dispersion are covalently bonded, and having affinity for a medium or a solvent.

[0012]  Consent practice is that the exact or almost the exact chemical structure of the colour pigment is incorporated as the anchor group in the polymeric dispersing agent to assure maximum affinity with the colour pigment. As a consequence, each pigment has its own tailor made polymeric dispersant. In practice, this requires the holding of an inventory of different polymeric dispersants for producing a complete range of colour Inkjet ink sets. The cyan ink with copper phthalocyanine as pigment is a rare exception in that all desired properties are combined in the same pigment. But yellow pigments have to be selected based on the properties that are the most important in their application of Inkjet ink. For example, some yellow pigments are selected for their light stability, while others are selected to obtain images having high colour strength. The holding of such an inventory of different types of polymeric dispersants incurs financial penalties due to additional storage and logistical requirements as well as increasing the possibility of using the "wrong" polymeric dispersant for the production of a particular Inkjet ink.

[0013]  However the synthesis of such polymeric dispersants is complicated since the low solubility of the pigment induces low solubility of the monomer containing the pigment structure.

[0014] For consistent image quality, the inkjet ink requires a dispersion stability capable of dealing with high temperatures (above 60°C) during transport of the ink to a customer and changes in the dispersion medium of the

inkjet ink during use, for example, evaporation of solvent and increasing

concentrations of humectants, penetrates and other additives. [0015]  Therefore, It is highly desirable to be able to manufacture a range of stable

pigmented inkjet inks using a single polymeric dispersant obtained by

simple synthesis. Objects of the invention [0016]  It is an object of the present invention to provide a monomer for preparing

a polymeric dispersant obtainable by uncomplicated synthesis and suitable

for different colour pigments. [0017]  It is a further object of the present invention to provide inkjet inks with high

dispersion stability. [0018]  It is a further object of the present invention to provide inkjet inks

producing images of high image quality with a high optical density. [0019]  Further objects of the invention will become apparent from the description

hereinafter. Summary of the invention [0020]  It has been surprisingly found that inkjet inks with high optical density and

high stability were obtained using a colored polymeric dispersant wherein

a pending chromophore group exhibits a structural similarity with the

colour pigment, but is smaller in size than the colour pigment. [0021]  Objects of the present invention have been realized with a monomer with a

chromophore group represented by Formula (I):

wherein,

Air represent a substituted or unsubstituted aromatic group;

AR2 represent a substituted or unsubstituted aromatic group or a

substituted or unsubstituted alkyl group;

and R represents a substituted or unsubstituted alkyl group, with the

Definitions

[0022] The tern "colorant, as used in disclosing the present invention, means

dyes and pigments. [0023]  The term "dye", as used in disclosing the present invention, means a

colorant having a solubility of 10 mg/L or more in the medium in which it is

applied and under the ambient conditions pertaining. [0024]  The tenn "pigment" is defined in DIN 55943, herein incorporated by

reference, as a colouring agent that is practically insoluble in the

application medium under the pertaining ambient conditions, hence having

a solubility of less than 10 mg/L therein. [0025]  The term "chromophore group", as used in disclosing the present

invention, means a group with an absorption maximum between 300 nm

and 2000 nm. [0026]  The temn "pending chromophore group", as used in disclosing the present

invention, means a chromophore group occurring as a side group on the

polymeric backbone and not a group in the polymeric backbone itself or

occurring solely as an end group of the polymeric backbone. [0027]  The term "C.I." is used in disclosing the present application as an

abbreviation for Colour Index. [0028]  The term "actinic radiation" as used in disclosing the present invention,

means electromagnetic radiation capable of initiating photochemical

reactions. [0029]  The term "DP" is used in disclosing the present application as an

abbreviation for degree of polymerization, i.e. the number of structural

units (monomers) in the average polymer molecule. [0030] The term "PD" is used in disclosing the present application as an

abbreviation for polydispersity of a polymer. [0031]  The term "dispersion", as used in disclosing the present invention, means

an intimate mixture of at least two substances, one of which, called the

dispersed phase or colloid, is uniformly distributed in a finely divided state

through the second substance, called the dispersion medium. [0032] The term "polymeric dispersant", as used in disclosing the present

invention, means a substance for promoting the fonn ation and stabilization

of a dispersion of one substance in a dispersion medium. [0033] The term "copolymer*', as used in disclosing the present invention means a

macromolecule in which two or more different species of monomer are

incorporated into a polymer chain. [0034]  The term "block copolymer", as used in disclosing the present invention,

means a copolymer in which the monomers occur in relatively long

alternate sequences in a chain. [0035] The terni "spectral separation factor" as used in disclosing the present

invention means the value obtained by calculating the ratio of the

maximum absorbance Amax (measured at wavelength Amax) over the

reference absorbance Aref determined at a higher wavelength Aret. [0036]  The abbreviation "SSF" is used in disclosing the present invention for

spectral separation factor. [0037] The term "alkyl" means all variants possible for each number of carbon

atoms in the alkyl group i.e. for three carbon atoms: n-propyl and

isopropyl; for four carbon atoms: n-butyl, isobutyl and tertiary-butyl; for five

carbon atoms: n-pentyl, 1,1-dimethyl-propyl, 2,2-dimethyipropy! and 2-

methyl-butyl etc. [0038]  The term "acyl group" means -(C=0)-aryl and -(C=0)-alkyl groups. [0039]  The term "aliphatic group" means saturated straight chain, branched chain

and salicylic hydrocarbon groups, [0040]  The term "unsaturated aliphatic group" means straight chain, branched

chain and alicyclic hydrocarbon groups which contain at least one double

or triple bond. [0041]  The term "aromatic group" as used in disclosing the present invention

means an assemblage of cyclic conjugated carbon atoms, which are

characterized by large resonance energies, e.g. benzene, naphthalene

and anthracene.

[0042]  The term "alicyclic hydrocarbon group" means an assemblage of cyclic carbon atoms, which do not form an aromatic group, e.g. cyclohexane.

[0043] The term "heteroaromatic group" means an aromatic group wherein at least one of the cyclic conjugated carbon atoms is replaced by a non-carbon atom such as a nitrogen atom, a sulphur atom, a phosphorous atom, selenium atom and a tellurium atom.

[0044]  The term "heterocyclic group" means an alicyclic hydrocarbon group wherein at least one of the cyclic carbon atoms is replaced by a non-carbon atom such as an oxygen atom, a nitrogen atom, a phosphorous atom, a silicon atom, a sulphur atom, a selenium atom or a tellurium atom.

Monomers with a chromophore group

[0045] The monomer with a chromophore group according to the present invention can be represented by Formula (I):

wherein,

Air represent a substituted or unsubstituted aromatic group;

Aria represent a substituted or unsubstituted aromatic group or a

substituted or unsubstituted alky! group;

and R represents a substituted or unsubstituted alkyl group, with the

proviso that one of R, Air and AR2 has a substituent with a polymerizable

functional group. [0046] The monomer with a chromophore group according to the present

invention is preferably polymerizable by radical or cationic polymerization,

most preferably by radical polymerization. The polymerizable functional

group of the substituent with a polymerizable functional group on at least

one of R, Air and AR2 is preferably an ethologically unsecured

polymerizable functional group. [0047]  In one embodiment AR2 of Formula (I) is replaced by an alkyl group.

preferably methyl or ethyl.

[0048]  In another embodiment AR2 of Formula (I) is replaced by an aliphatic substituent with a polymerizable functional group, preferably an ethylenically unsatured polymerizable functional group. Preferably this aliphatic ethylenically unsatured polymerizable functional group is represented by

wherein,

one of R1 to R11 is said substituent with a polymerizable functional group; R1 to R11, if not representing said substituent with a polymerizable functional group, are independently selected from the group consisting of hydrogen, an alky! group, an alkenyl group, an alkoxy group, an alcohol group, a carboxylic acid group, an ester group, an acyl group, a nitro group and a halogen; or

R7 and R8 may together form a heterocyclic ring. In a preferred embodiment the heterocyclic ring funned by R7 and R8 is imidazolinyl. [0050]  The polymerizable functional group is preferably an ethylenically

unsatured polymerizable functional group. The ethylenically unsatured

polymerizable functional group is preferably selected fonn the group consisting of a styrene, an acrylate, a methacrylate, an acrylamide, a methacrylamide, a maleimide, a vinyl ester and a vinyl ether. [0051]  Suitable monomers according to Formula (I) include the monomers

disclosed in Table 1 : styrene derivatives, in Table 2 : (meth)acrylate and (meth)acrylamide derivatives, and in Table 3 : other polymerizable derivatives.

Pigmented Inkjet ink

[0055]  The pigmented inkjet ink contains at least tire components: (I) a colour

pigment, (ii) a polymeric dispersant, and (iii) a dispersion medium. [0056]  The pigmented inkjet ink may further contain at least one surfactant. [0057]  The pigmented inkjet ink may further contain at least one biocide. [0058] The pigmented inkjet ink may further contain at least one humectants

and/or penetrate. [0059] The pigmented inkjet ink may further contain at least one pH adjuster. [0060] The pigmented inkjet ink may contain at least one humectant to prevent

the clogging of the nozzle, due to its ability to slow down the evaporation

rate of ink. [0061]  The viscosity of the pigmented inkjet ink is preferably lower than 100

mPa.s, more preferably lower than 30 mPa.s, and most preferably lower

than 15 mPa.s at a shear rate of 100  and a temperature between 20

and 11 OX. [0062]  The pigmented inkjet ink according to the present invention is preferably

an aqueous, a solvent based or an oil based pigmented inkjet ink. [0063]  The pigmented inkjet ink may be curable and may contain monomers,

oligomers and/or prepolymer possessing different degrees of

functionality. A mixture including combinations of mono-, di-, tri-and/or

higher functionality monomers, oligomers or prepolymers may be used. The initiator typically initiates the polymerization reaction. A catalyst called an initiator for initiating the polymerization reaction may be included in the curable pigmented Inkjet ink. The initiator can be a thermal initiator, but is preferably a photo-initiator. The photo-initiator requires less energy to activate than the monomers, oligomers and/or prepolymers to form the polymer. The photo-initiator suitable for use in the curable fluid may be a Norrish type I initiator, a Norrish type II initiator or a photo-acid generator.

Colour Pigments

[0064]  The colour pigment exhibits a structural similarity with the chromophore group in the monomer according to the present invention but is preferably smaller in size. The chromophore group preferably has a molecular weight which is smaller than 95%, preferably smaller than 90%, preferably smaller than 85%, more preferably smaller than 75% and most preferably smaller

63, 81, 83, 87, 113, 121, 124, 152, 170, 171, 172, 174 and 188.

[0067]  Particular prefered pigments are C.I. C. I. Pigment Yellow 1,2, 3, 5, 6, 49. 65, 73, 74, 75, 97, 98, 111, 116, 130 and 213.

[0068]  Particular preened pigments are C.I. Pigment Yellow 120, 151, 154,175, 180,181 and 194.

[0069]  Particular preened pigments are C.I. Pigment Orange 1, 36, 60, 62 and 72.

[0070]  The pigment particles in the pigmented Inkjet ink should be sufficiently small to permit free flow of the ink through the Inkjet printing device, especially at the ejecting nozzles. It is also desirable to use small particles for maximum colour strength and to slow down sedimentation.

[0071]  The average particle size of the pigment in the pigmented inkjet ink should be between 0.005 and 15 pm. Preferably, the average pigment particle size is between 0.005 and 5 pm, more preferably between 0.005 and 1

[jm, particularly preferably between 0.005 and 0.3 pm and most preferably between 0.040 and 0.150 [jm. Larger pigment particle sizes may be used as long as the objectives of the present invention are achieved.

[0072]  The pigment is used in the pigmented Inkjet ink in an amount of 0.1 to 20 wt%, preferably 1 to 10 wt% based on the total weight of the pigmented Inkjet ink.

Polymeric dispersants

[0073]  The polymeric dispersant for the pigmented Inkjet ink has a polymeric backbone comprising one or more monomers according to the present invention. The other monomer species constituting the polymeric backbone of the polymeric dispersant are required for the compatibility between polymeric dispersant and dispersion medium. It is not required that the rest of the polymeric backbone has an affinity for the pigment. For example, the rest of the polymeric backbone of a dispersant for aqueous Inkjet inks can be a homopolymer of acrylic acid monomers. A homopolymer is generally incapable of dispersing pigments, but the presence of one or more nonnumeric units with a chromophore group exhibiting a similarity with the pigment ensures an adequate affinity between polymeric dispersant and pigment surface.

[0074] The polymeric backbone can also be a statistical copolymer, a block copolymer, a graft copolymer, a comb polymer or an alternating

the pigment surface to enhance certain properties of the inks. e.g. dispersion stability. For example, the polymeric backbone of a dispersant for aqueous Inkjet inks may contain hydrophobic monomers to increase the affinity of the polymeric dispersant for the pigment surface. However in enhancing this affinity for the pigment surface, care should be taken that enough of the polymeric backbone sticks out to make the pigment particles compatible with the dispersion medium.

[0075]  Preferably at most 45%, preferably at most 30 % of the monomer units of the polymeric backbone of the polymeric dispersant used in the pigmented Inkjet ink according to the present invention have a chromophore group,

[0076]  In graft copolymers the use of grafted chains of methoxypolyethylenegtycoi (MPEG) has been found to be very advantageous in aqueous Inkjet inks. For solvent-based Inkjet inks the use of grafted chains of polyester were found to be very advantageous. A preferred MPEG macro monomer is BISOMER™ MPEG 350MA (methoxypolyethyleneglycol methacrylate) from LAPORTE INDUSTRIES LTD.

[0077]  Preened grafted chains of polyester in non-aqueous Inkjet inks are derived from 5-valerolactone , s-caprolactam and/or C1 to C4 alkyl substituted  -caprolactam. The grafted chains can be introduced Into the polymeric dispersant through GDI coupling of a polyester-OH chain with a carboxylic acid group of, for example, an acrylic acid monomer in the polymeric backbone of the dispersant. However, it was observed that grafting by free radical polymerization, wherein the polyester chain already coupled to the carboxylic acid group of an acrylic acid monomer was used as a macro-monomer, not only resulted in better dispersion quality and stability of the Inkjet inks but also were obtained by a more reproducible polymeric dispersant synthesis requiring less purification.

[0078]  For radiation curable inks with the dispersion medium comprising or

consisting of monomers and/or oligomers, many (co)polymers having good solubility in the dispersion medium are suitable for the polymer backbone of the polymeric dispersant.

maleic acid, acryloyloxybenzoic acid and methacryloyloxybenzoic acid (or their salts), maleic anhydride; alkyl(meth)acrylate (linear, branched and cycloalkyl) such as methyl(meth)acrylate, n-butyl(meth)acrylate, tert-butyl(meth)acrylate, cyclohexyl(meth)acrylate and

2-ethylhexyl(meth)acrylate; aryl(meth)acrylates such as benzyl(meth)acrylate and phenyl(meth)acrylate; hydroxyalkyl(meth)acrylates such as hydroxyethyl(meth)acrylate and hydroxypropyl(meth)acrylate; (meth)acrylates with other types of functionalities (e.g. oxirane, amino, fluoro, polyethylene oxide, phosphate-substituted) such as glycidyl (meth)acrylate, dimethylaminoethyl(meth)acrylate, trifiuoroethyl acrylate, methoxypolyethyleneglycol (meth)acrylate and

tripropyleneglycol(meth)acrylate phosphate; allyl derivatives such as allyl glycidyl ether; styrenics such as styrene, 4-methylstyrene, 4-hydroxystyrene, and 4-acetoxystyrene; (meth)acrylonitrile; (meth)acrylamides (including N-mono and N,N-disubstituted) such as N-benzyl (meth)acrylamide; maleimides such as N-phenyl maleimide, N-benzyl maleimide and N-ethyl maleimide; vinyl derivatives such as vinylcaprolactam, vinylpyrrolidone, vinylimidazole, vinylnaphthalene and vinyl halides; vinylethers such as vinylmethyl ether; and vinylesters of carboxylic acids such as vinylacetate and vinylbutyrate.

[0081]  The polymeric dispersant used in the pigmented Inkjet ink according to the present invention preferably has a polymeric backbone with a polymerization degree DP between 5 and 1000. more preferably between 10 and 500 and most preferably between 10 and 100.

[0082] The polymeric dispersant used in the pigmented inkjet ink preferably has a number average molecular weight Mn between 500 and 30000, more preferably between 1500 and 10000.

[0083]  The polymeric dispersant has preferably a polymeric disparity PD smaller than 2, more preferably smaller than 1.75 and most preferably smaller than 1.5.

[0084]  The polymeric dispersant is used in the pigmented inkjet ink in an amount of 5 to 600 wt%, preferably 10 to 100 wt% based on the weight of the pigment.

Synthesis

[0085]  The polymeric dispersant used in the pigmented inkjet ink is prepared by co polymerization with the monomer according to the present invention.

[0086]  The polymerization process may be a condensation polymerization, in

which the chain growth is accompanied by elimination of small molecules such as water or methanol or an addition polymerization, in which the polymer is formed without the loss of other materials. Polymerization of the monomers can be conducted according to any conventional method such as bulk polymerization and semi-continuous polymerization.

[0087]  The synthesis is preferably performed by a controlled radical

polymerization (CRP) technique. Suitable polymerization techniques include ATRP (atom transfer radical polymerization). RAFT (reversible addition-fragmentation chain transfer polymerization), MADIX (reversible addition-fragmentation chain transfer process, using a transfer active xanthate), catalytic chain transfer (e.g. using cobalt complexes), GTP (group transfer polymerization), or nit oxide (e.g. TEMPO) mediated polymerizations.

[0088]  Polymeric dispersants prepared by co polymerizing monomers of the

polymeric backbone and monomers containing a chromophore group were found to have superior properties compared to polymeric dispersants prepared by modification of a (co)polymer with a chromophore having a reactive group. The polymerization method using monomers containing a chromophore group offers the advantage of well-controlled design of polymeric dispersants for a wide variety of dispersion media. Due to its low solubility, a monomer containing the complete colour pigment as a chromophore group poses problems both in the synthesis of the polymeric dispersants, as well as the suitability of the polymeric dispersant for a wide variety of dispersion media and pigments.

Dispersion media

[0089]  The dispersion medium used in the pigmented Inkjet ink is a liquid. The dispersion medium may consist of water and/or organic solvent(s).

[0090]  If the pigmented Inkjet ink is a curable pigmented Inkjet ink, water and/or organic solvent(s) are replaced by one or more monomers and/or oligomers to obtain a liquid dispersion medium. Sometimes, it can be advantageous to add a small amount of an organic solvent to improve the

dissolution of the dispersant. The content of organic solvent should be lower than 20 wt% based on the total weight of the pigmented inkjet ionic. [0091]  Suitable organic solvents include alcohols, aromatic hydrocarbons, ketones, esters, aliphatic hydrocarbons, higher fatty acids, cabrioles, cellosolves, higher fatty acid esters. Suitable alcohols include, methanol, ethanol, propanol and 1-butanol, 1-pentanol, 2-butanol, t.-butanol. Suitable aromatic hydrocarbons include toluene, and xylene. Suitable ketones include methyl ethyl ketone, methyl isobutyl ketone, 2,4-pentanedione and hexafluoroacetone. Also glycol, glycol ethers, N-methylpyrrolidone,

acrylic acid, methacrylic acid, maleic acid (or their salts), maleic anhydride; alkyl(meth)acrylates (linear, branched and cycloalkyl) such as methyl(meth)acrylate, n-butyl(meth)acrylate, tert-butyl(meth)acrylate, cyclohexyl(meth)acrylate and 2-ethylhexyl(meth)acrylate; aryl(meth)acrylates such as benzyl(meth)acrylate and phenyl(meth)acrylate; hydroxyalkyl(meth)acrylates such as hydroxyethyl(meth)acrylate and hydroxypropyl(meth)acrylate; (meth)acrylates with other types of functionalities (e.g. oxirane, amino, fluoro, polyethylene oxide, phosphate-substituted) such as glycidyl (meth)acrylate, dimethylaminoethyl(meth)acrylate, trifluoroethyl acrylate, methoxypolyethyleneglycol (meth)acrylate and

tripropyleneglycol(meth)acrylate phosphate; allyl derivatives such as allyl glycidyl ether; styrenics such as styrene, 4-methylstyrene, 4-hydroxystyrene, and 4-acetoxystyrene; (meth)acrylonitrile; (meth)acrylamides (including N-mono and N,N-disubstituted) such as N-benzyl (meth)acrylamide; maleimides such as N-phenyl maleimide, N-benzyl maleimide and N-ethyl maleimide; vinyl derivatives such as vinylcaprolactam, vinylpyrrolidone, vinylimidazole, vinylnaphthalene and

vinyl halides; vinylethers such as vinylmethyl ether; and vinylesters of carboxylic acids such as vinylacetate and vinylbutyrate.

[0094]  A combination of monomers, oligomers and/or prepolymers may also be used. The monomers, oligomers and/or prepolymers may possess different degrees of functionality, and a mixture including combinations of mono-, di-, tri-and higher functionality monomers, oligomers and/or prepolymers may be used.

[0095]  In another embodiment, the monomer according to the present invention is part of the dispersion medium.

[0096]  For oil based inkjet inks the dispersion medium can be any suitable oil

including aromatic oils, paraffinic oils, extracted paraffinic oils, naphthenic oils, extracted napthenic oils, hydrotreated light or heavy oils, vegetable oils and derivatives and mixtures thereof. Paraffinic oils can be normal paraffin types (octane and higher alkenes), isoparaffins (isooctane and higher iso-alkanes) and cycloparaffins (cyclooctane and higher cycloalkanyl) and mixtures of paraffin oils.

Surfactants

[0097]  The pigmented inkjet ink may contain at least one surfactant. The

surfactant(s) can be anionic, cationic, non-ionic, or twitter-ionic and are usually added in a total quantity less than 20 wt% based on the total weight of the pigmented inkjet ink and particularly in a total less than 10 wt% based on the total weight of the pigmented inkjet ink.

[0098]  Suitable surfactants for the pigmented inkjet ink include fatty acid salts. ester salts of a higher alcohol, alkylbenzene sulphonate salts, sulphosuccinate ester salts and phosphate ester salts of a higher alcohol (for example, sodium dodecylbenzenesulphonate and sodium dioctylsulphosuccinate), ethylene oxide adducts of a higher alcohol, ethylene oxide adducts of an alkyl phenol, ethylene oxide adducts of a polyhydric alcohol fatty acid ester, and acetylene glycol and ethylene oxide adducts thereof (for example, polyoxyethylene nonylphenyl ether, and SURFYNOL™ 104, 104H, 440, 465 and TG available from AIR PRODUCTS & CHEMICALS INC.).

Biocides

[0099]  Suitable biocides for the pigmented Inkjet ink of the present invention include sodium dehydroacetate, 2-phenoxyethano!, sodium benzoate, sodium pyridinethion-1-oxide, ethyl p-hydroxybenzoate and 1,2-benzisothiazolin-3-one and salts thereof.

[0100]  Preferred biocides are Brandon™ available from HENKEL and Prose™ GXL available from AVECIA.

[0101]  A biocide is preferably added in an amount of 0.001 to 3 wt%, more preferably 0.01 to 1.00 wt%, each based on the total weight of the pigmented Inkjet ink.

pH adjusters

[0102]  The pigmented Inkjet ink may contain at least one pH adjuster. Suitable pH adjusters include NaOH, KOH, NEts, NHs, HCI. HNO3. H2S04and (poly)alkanolamines such as triethanolamlne and 2-amino-2-methyl-1-propanol. Preferred pH adjusters are NaOH and H2SO4.

Humectants/Penetrants

[0103]  Suitable humectants include triacetin, N-methyl-2-pyn-olidone, glycerol, urea, thiourea, ethylene urea, alkyl urea, alkyl thiourea, dialkyi urea and dialkyi thiourea, diols, including ethanediols, propanediols, propanetriols, butanediols, pentanediols, and hexanediols; glycols, including propylene glycol, polypropylene glycol, ethylene glycol, polyethylene glycol, diethylene glycol, tetraethylene glycol, and mixtures and derivatives thereof. Preferred humectants are triethylene glycol mono butylether, glycerol and 1,2-hexanediol. The humectant is preferably added to the Inkjet ink formulation in an amount of 0.1 to 40 \Art% of the formulation, more preferably 0.1 to 10 wt% of the formulation, and most preferably approximately 4.0 to 6.0 wt%.

Preparation of pigmented Inkjet inks

[0104] The pigmented Inkjet ink may be prepared by precipitating or milling the pigment in the dispersion medium in the presence of the polymeric dispersant.

[0105]  Mixing apparatuses may include a pressure kneader, an open kneader, a planetary mixer, a dissolver, and a Dalton Universal Mixer. Suitable milling and dispersion apparatuses are a ball mill, a pearl mill, a colloid mill, a

high-speed disperser, double rollers, a bead mill, a paint conditioner, and triple rollers. The dispersions may also be prepared using ultrasonic energy.

[0106]  Many different types of materials may be used as milling media, such as glasses, ceramics, metals, and plastics. In a preferred embodiment, the grinding media can comprise particles, preferably substantially spherical in shape, e.g. beads consisting essentially of a polymeric resin or yttrium stabilized zirconium beads.

[0107]  In the process of mixing, milling and dispersion, each process is performed with cooling to prevent build up of heat, and for radiation curable Inkjet inks as much as possible under light conditions in which actinic radiation has been substantially excluded.

[0108] The Inkjet ink may contain more than one pigment, the Inkjet ink may be prepared using separate dispersions for each pigment, or alternatively several pigments may be mixed and co-milled in preparing the dispersion.

[0109] The dispersion process can be carried out in a continuous, batch or semi-batch mode.

[0110] The preferred amounts and ratios of the ingredients of the mill grind will vary widely depending upon the specific materials and the intended applications. The contents of the milling mixture comprise the mill grind and the milling media. The mill grind comprises pigment, polymeric dispersant and a liquid carrier such as water. For Inkjet inks, the pigment is usually present in the mill grind at 1 to 50 wt%, excluding the milling media. The weight ratio of pigment over polymeric dispersant is 20:1 to 1:2.

[0111]  The milling time can vary widely and depends upon the pigment,

mechanical means and residence conditions selected, the initial and desired final particle size, etc. In the present invention pigment dispersions with an average particle size of less than 100 nm may be prepared.

[0112] After milling is completed, the milling media is separated from the milled particulate product (in either a dry or liquid dispersion form) using conventional separation techniques, such as by filtration, sieving through a mesh screen, and the like. Often the sieve is built into the mill, e.g. for a

bead mill. The milled pigment concentrate is preferably separated from the milling media by filtration.

[0113]  In general it is desirable to make the Inkjet inks in the fonn of a

concentrated mill grind, which is subsequently diluted to the appropriate concentration for use in the Inkjet printing system. This technique permits preparation of a greater quantity of pigmented ink from the equipment. By dilution, the inkjet ink is adjusted to the desired viscosity, surface tension. colour, hue, saturation density, and print area coverage for the particular application.

Spectral Separation Factor

[0114]  The spectral separation factor SSF was found to be an excellent measure to characterize a pigmented inkjet ink, as it takes into account properties related to light-absorption (e.g. wavelength of maximum absorbance Amax, shape of the absorption spectrum and absorbance-value at Amax) as well as properties related to the dispersion quality and stability,

[0115]  A measurement of the absorbance at a higher wavelength gives an

indication on the shape of the absorption spectrum. The dispersion quality can be evaluated based on the phenomenon of light scattering induced by solid particles in solutions. When measured in transmission, light scattering in pigment inks may be detected as an increased absorbance at higher wavelengths than the absorbance peak of the actual pigment. The dispersion stability can be evaluated by comparing the SSF before and after a heat treatment of e.g. a week at 80°C.

[0116]  The spectral separation factor SSF of the ink is calculated by using the data of the recorded spectrum of an ink solution or a jetted image on a substrate and comparing the maximum absorbance to the absorbance at a higher reference wavelength Aret.The spectral separation factor is calculated as the ratio of the maximum absorbance Amax over the absorbance Aret at a reference wavelength.

[0117] The SSF is an excellent tool to design Inkjet ink sets with large colour

gamut. Often Inkjet ink sets are now commercialized, wherein the different

inks are not sufficiently matched with each other. For example, the

combined absorption of all inks does not give a complete absorption over

the whole visible spectrum, e.g. "gaps" exist between the absorption

spectra of the colorants. Another problem is that one ink might be

absorbing in the range of another ink. The resulting colour gamut of these

Inkjet ink sets is low or mediocre. EXAMPLES Materials [0118]  All materials used in the following examples were readily available from

standard sources such as Aldrich Chemical Co. (Belgium) and Across

(Belgium) unless othen/vlse specified.

The water used was demonized water. [0119]  SMA1000P is a styrene maleic anhydride alternating copolymer available

from ATOFINA.

VERSICOL E5 was obtained from ALLIED COLLOIDS

MANUFACTURING CO LTD as a 25% wt solution of pAA in water. This

solution was freeze-dried to afford the dry powder of polyacrylic acid that

was subsequently used for modification reactions.

Raney Nicked  is a catalysator from DEGUSSA.

WAKO V-601 is dimethyl 2,2'-azobisisobutyrate from Wako Pure Chemical

Industries, Ltd.

MSTY or alpha methylstyrene dimer is 2,4-diphenyl-4-methyH-pentene

from Gobi Chemical Co., Ltd.

AA is acrylic acid from ACROS.

MAA is methacryiic acid from ACROS.

BA is butyl acrylate from ACROS.

EHA is 2-ethyl hexyls acrylate from ACROS.

STY is styrene from ACROS.

Proem Ultra 5 from AVECIA.

Glycerol from ACROS.

1,2-propanediol from CALDIC CHEMIE NV.

Surfynol™ 104H from AIR PRODUCTS & CHEMICALS INC. PY12 is the abbreviation for C.I. Pigment Yellow 12 for which Permanent™ Yellow DHG from CLARIANT was used. PY13 is the abbreviation for C.l. Pigment Yellow 13 for which Irgafrte™ Yellow BAW from CIBA was used

PY14 is the abbreviation for C.l. Pigment Yellow 14 for which Sunbrite Yellow 14/274-2168 from SUN CHEMICAL was used PY17 is the abbreviation for C.l. Pigment Yellow 17 for which Graphtol™ Yellow GG from CLARIANT was used [0120]  The chemical structure of the colour pigments used is listed in Table 4.

Measurement methods

1. Measurement of SSF

[0121]  The spectral separation factor SSF of the ink was calculated by using the data of the recorded spectrum of an ink solution and comparing the maximum absorbance to the absorbance at a reference wavelength. The choice of this reference wavelength is dependent on the pigment(s) used:

•	if the colour ink has a maximum absorbance Amax between 400 and

500 nm then the absorbance Aret must be cletemriined at a reference

wavelength of 600 nm,

•	If the colour ink has a maximum absorbance Amax between 500 and

600 nm then the absorbance Aref must be detemnined at a reference

wavelength of 650 nm,

•	If the colour ink has a maximum absorbance Amax between 600 and

700 nm then the absorbance Aref must be detennined at a reference

wavelength of 830 nm.

[0122] The absorbance was determined in transmission with a Shimadzu

UV-2101 PC double beam-spectrophotometer. The ink was diluted to have a pigment concentration of 0.002%. In the case of a magenta ink, the ink was diluted to have a pigment concentration of 0.005%. A spectrophotometer measurement of the UV-VIS-NIR absorption spectrum of the diluted ink was performed in transmission-mode with a double beam-spectrophotometer using the settings of Table 5. Quartz cells with a path length of 10 mm were used and water was chosen as a blank.

[0123]  Efficient pigmented Inkjet inks exhibiting a narrow absorption spectrum and a high maximum absorbance have a value for SSF of at least 30.

2.	Dispersion stability

[0124]  The dispersion stability was evaluated by comparing the SSF before and after a heat treatment of one week at  . Pigmented Inkjet inks exhibiting good dispersion stability have a SSF after heat treatment still larger than 30.

3.	Polymer analysis

[0125]  Unless otherwise specified all polymers have been characterized with gel permeation chromatography (GPC) and nuclear magnetic resonance spectroscopy (NMR) using the following methods. Random or block copolymers were analyzed with NMR by dissolving them in a reiterated solvent. For 'H-NMR ± 20 mg polymer was dissolved in 0.8 mL CDCI3 or DMS0-d6 or acetonitrile-d3 or D2O (with or without NaOD addition). Spectra were recorded on a Varian I nova 400 MHz instrument equipped with an ID-probe. For  -NMR ± 200 mg polymer was dissolved in 0.8 mL CDCI3 or DMS0-d6 or acetonitrile-d3 or D2O (with or without NaOD addition). Spectra were recorded on a Varian Gemini2000 300 MHz equipped with a SW-probe.

[0126]  Mn, Wand polydispersity (PD) values were detemnined using gel
