Repository: anandvc/allindianpatents

File: patents/264336-a-process-for-a-two-stage-melt-polymerization.html
Indian Patents. 264336:"A PROCESS FOR A TWO STAGE MELT POLYMERIZATION"

Indian Patents

Recently Granted Patents

  Recently Published Patents

Title of Invention	"A PROCESS FOR A TWO STAGE MELT POLYMERIZATION"

Abstract	The present invention relates to a process for a two stage melt polymerization for the production of polybenzimidazole in a first stage and in a second stage which comprises the first and second stage steps are such as herein described in the specification.	

Full Text	The present invention relates to a process for a two stage melt polymerization.

BACKGROUND OF THE INVENTION

The present invention provides a two-stage melt polymerization process for the production of high molecular weight polybenzimidazoles utilizing certain dicarboxylic compounds as monomers.

Ward US patent 4,672,104 teaches a two step process for the production of polybenzimidazoles. This two-stage melt polycondensation process has been found to operate with significant variations in product thermal history due reactor design, yielding a product heterogeneous in TV, solubility, solution filtration quality, color, etc. Thus, efforts were initiated to optimize and improve the second stage SSP (solid-state polymerization) reaction equipment and process conditions.

Ward US patent 4,717,764 teaches a two step process for the production of benzimidazoles/ aromatic amide polymers and copolymers and wholly aromatic polyamides.

SUMMARY OF THE INVENTION

Polybenzimidazoles are prepared by reacting in a two stage polymerization process at least one aromatic tetraamine containing two pairs of amine substituents on an aromatic ring, the amine substituents being ortho to one another, and a dicarboxylic component consisting of at least one compound having the formula

(Formula Removed) 

in which R' is a divalent organic radical more specifically defined hereinafter and may be the same or different in the various molecules making up the dicarboxylic component and the Y's may be hydrogen, aryl or alkyl, with no more than 95% of the total Y's in the various molecules making up the dicarboxylic component being hydrogen or phenyl considered separately. Certain of the polybenzimidazoles prepared using the foregoing combinations of monomers are new compositions of matter.

hi the first stage of the process, the mixture of aromatic tetraamine and dicarboxylic component is heated to condensation polymerization temperatures which are above the melting point of the aromatic tetraamine. Depending on the nature and melting point of the compound or compounds making up the dicarboxylic component, the resulting polymerizing mass is a liquid which may be a slurry of solid acid particles in melted tetraamine, or a homogeneous mixture of tetraamine and dicarboxylic component and/or an emulsion comprising melted tetraamine and melted dicarboxylic component. The heating is continued to between 230° -350°C with concurrent strong agitation until the viscosity of the mixture rises to a point such that the agitator torque is above about 1.5 times, and generally no higher than about 6 times, the torque before the increase in viscosity begins to occur. The agitation is then terminated, and heating is continued while allowing the mass to foam to a friable mass. The resulting prepolymer is then cooled and ground to a powder which is transferred to a second reaction vessel having a means for agitation and a means for controlling pressure or vacuum, the second reaction vessel is preferably a high intensity reaction vessel, heating in the solid state in a second polymerization stage in the second reaction vessel at a higher temperature than the first stage until the desired degree of polymerization is achieved.

Alternatively, it has been found that improved results can be obtained in the second stage even without the use of a high intensity reaction vessel by running the solid-state polymerization at a slightly positive pressure.

DETAILED DESCRIPTION OF THE INVENTION

The polybenzimidazoles which can be produced by the process of this invention are those having repeating units of the following formula:

wherein R is a tetravalent aromatic nucleus with the nitrogen atoms forming the benzimidazole rings being paired upon adjacent carbon atoms, i.e., ortho carbon atoms, of the aromatic nucleus, and R' is a member of the class consisting of an aromatic ring; an alkylene group (preferably having 4 to 8 carbon atoms); and a heterocyclic ring such as pyridine, pyrazine, furan, quinoline, thiophene, and pyran. Depending on whether the dicarboxylic acid moieties in the dicarboxylic monomer component are the same or different, R' may be the same or randomly different among the repeating units along the polymer chain. Moreover, depending on whether one or more than one tetraamine monomer is utilized in the polymerization, R may also be the same or randomly different along the polymer chain.

The following generalized equation illustrates the condensation reaction which occurs in forming the polybenzimidazoles having the recurring units of the foregoing formula:

/NH2

~	°	°

+	"	"

NH2	YOC-R'-COY

x-C  R  NC	R1

,  ,  x  ,	.  2HoO  +  2YOH

N  \N

in which R, R' and Y are as previously detmed. Such polybenzimidazoles are produced by the reaction of a mixture of (1) at least one aromatic tertraamine containing two groups of amine substituents, the amine substituents in each group being in an ortho position relative to each other, and (2) a dicarboxylic component as indicated in the foregoing equation and as more completely defined hereinafter.

Aromatic tetraamines which may be used, for example, are those with the following formulas:

FbN

HoN

NH2

NH2

H2N

H2N

NH2

NH2

NH2

NH.2

H2N

NHi

(Figure Remove)

where X represents -O--, —S—, —SO.sub.2, — C—, or a lower alkylene group, such as CH.sub.2 -, -(CH.sub.2).sub.2 --, or -C(CH.sub.3).sub.2 3. Among such aromatic

teteraamines may be mentioned, for example, 1,2,4,5-tetraaminobenzene; 1,2,5,6-tetraarainonaphtlialene; 2,3,6,7-tetraaminonaphthalene; 3,3',4,4'-tetraaminodiphenyl methane; 3,3',4,4'-tetraaminodiphenyl ethane; 3,3',4,4l-tetraaminodiphenyl-2,2-propane; 3,3',4,4'-tetraaminodiplienyl thioether; and 3,3',4,4'-tetraaminodiphenyl sulfone. The preferred aromatic tetraamine is 3,3\4,4l-tefraarninobiphenyl.

The compounds which comprise the dicarboxylic component of this invention are defined by the formula:

, aryl or alkyl with no more than 95% of the Y's being hydrogen or phenyl. The dicarboxylic component may therefore consist of a mixture of a free acid with at least one diester and/or monoester; a mixture of diester(s) and/or monoester(s); or a single dialkyl ester, monoester or mixed aryl-alkyl or alkyl/alkyl ester but cannot consist completely of free acid or diphenyl ester. When Y is alkyl, it preferably contains 1 to 5 carbon atoms and is most preferably methyl. When Y is aryl, it may be any monovalent aromatic hydrocarbon group obtained by filling with hydrogen all the valences but one of the aromatic groups which may be R or R' as disclosed previously, either unsubstituted or substituted with any inert monovalent radical such as alkyl or alkoxy containing 1 to 5 carbon atoms. Examples of such aryl groups are phenyl, naphthyl, the three possible phenylphenyl radicals and the three possible tolyl radicals. The preferred aryl group is usually phenyl.

The dicarboxylic acids which are suitable in free or esterified form as part of the dicarboxylic component as previously described for use in the production of polybenzimidazoles by the process of the present invention include aromatic dicarboxylic acids; aliphatic dicarboxylic acids (preferably, those having 4 to 8 carbon atoms); and heterocyclic dicarboxylic acids wherein the carboxylic groups are substituents upon carbon atoms in a ring compound such as pyridine, pyrazine, furan, quinoline, thiophene, and pyran.

The preferred dicarboxylic acids which may be utilized in free or esterified form as described are aromatic dicarboxylic acids such as those illustrated below:

CCbH

H02C

HOT

C02H

HCbC

H02C

CH3

Hid  CH3

CO2H

C02H

(Figure Remove)

where X is as defined above. For example, the following diacids can suitably be employed: isophthalic acid; terephthalic acid; 4,4'-biphenydicarboxylic acid; 1,4-naphthalenedicarboxylic acid; diphenic acid (2,2'-biphenyldicarboxylic acid); phenylindandicarboxylic acid; 1,6-napmalenedicarboxylic acid; 2,6-naphthalenedicarboxylic acid; 4,4'-diphenyletherdicarboxylic acid; 4,4'-diphenylsulfonedicai'boxylic acid; 4,4'-diphenylthioetherdicarboxylic acid. Isophthalic acid is the dicarboxylic acid which in free or esterified form, or diphenyl isophthalate

(1,3-benzene dicarboxylic acid, diphenyl ester) are the most preferred for use in the process of the present invention.

Preferably the dicarboxylic component is one of the following combinations: (1) at least one free dicarboxylic acid and at least one diphenyl ester of a dicarboxylic acid; (2) at least one free dicarboxylic acid and at least one dialkyl ester of a dicarboxylic acid, and (3) at least one diphenyl ester of a dicarboxylic acid and at least one dialkyl ester of a dicarboxj'lic; and (4) at least one dialkyl ester of a dicarboxylic acid. The dicarboxylic moieties of the compounds of each combination may be the same or different and the alkyl groups of the alkyl esters of combinations (2), (3) and (4) generally contain 1 to 5 carbon atoms and are most preferably methyl.

It is preferred to employ the dicarboxylic component in a ratio of about 1 mole of total dicarboxylic component per mole of aromatic tefraamine. However, the optimal ratio of reactants in a particular polymerization system can be easily determined by one of ordinary skill in the art.

Examples of polybenzimidazoles which may be prepared according to the process of the present invention include: poly-2,2'-(m-phenylene)-5,5'-bibenzimidazole; po]y-2,2'-(biphenylene-2"2'")-5,5'-bibenzimidazole, poly-2,2'-(biphenylene-4"4"l)-5,5'-bibenzimidazole;

poly-2,2'-(l")l",3"trimethylindanylene-3"5"-p-phenylene-5,5l-bibenzimidazol e; 2,2l-(m-phenylene)-5,5'-bibenzimidazole/2,2-(l",rrJ3"-trimethylindanylene)5",3"-(p-phenylene)-5,5'-bibenzimidazolecopolyrner;

2,2'-(m-phenylene) -5,5- bibenzimidazole/2,2'-biphenylene-2",2'") -5,5'-bibenzimidazole copolymer;

poly-2,2'-(furylene-2",5")-5;5'-bibenzimidazole; poly-2,2'-(naphthalene-l",6")-5,5'-biben2imidazole; poly-2,2'-(naphthalene-2",6")-5,5'-bibenzimidazole; poly-2,2'-amylene-5,5'-bibenzimidazole;

poly-2,2'-octaniethylene-5,5'-bibenzimidazole; poly-2,2'-(m-phenylene)-diimidazobenzene; poly~2,2'-cyciohexenyl-5,5'-bibenzimidazole; poly-2,2'-(m-phenylene)-5,5'-di(benziinidazole) ether; poly-2,2'-(m-phenylene)-5,5'-di(benzimidazole) sulfide; poly-2,2'-(m-phenylene)-5,5'-di(benzimidazole) sulfone; poly-2,2'-(m-phenylene)-5,5'-di(benzimidazole) methane; poly-2,2"-(m-phenylene)-5,5"-di(benzimidazole) propane-2,2; and poly-ethylene-1,2-2,2"-(m-phenylene)-5,5"-dibenzimidazole) ethylene-1,2 where the double bonds of the ethylene groups are intact in the final polymer.

The preferred polybenzimidazole prepared by the process of the present invention is poly-2,2'-(m-phenylene)-5,5'-bibenzimidazole, the recurring unit of which is: where n is an integer in excess of 75. This polymer can be prepared in accordance with the process of the present invention by the reaction of 3,3',4,4'-tetraaminobiphenyl with a combination of isophthalic acid with diphenyl isophthalate or with a dialkyl isophthalate such as dimethyl isophthalate; a combination of diphenyl isophthalate and a dialkyl isophthalate such as dimethyl isophthalate; or at least one dialkyl isophthalate such as dimethyl isophthalate, as the sole dicarboxylic component.

The process of the invention may be used to produce polybenzimidazoles of one or more aromatic tetraamines and one or more dicarboxylic acids, hi general, stoiclliometric quantities of the total tetraamine and dicarboxylic component are utilized, or a slight molar excess of the dicarboxylic component.

Inherent viscosity (hereinafter "IV") is the ratio of the specific viscosity of a solution of known concentration to the concentration of solute extrapolated to zero concentration, measured in units of dL/g. Inherent or intrinsic viscosity is also called the limiting viscosity number. It is directly proportional to the polymer-average molecular weight. dL/g, IV (inherent viscosity) measure, is based on the concentration of the polymer sample tested, g/100 ml or g/deciliter. The polymer is dissolved at the 0.4% (w/v) level in

100 ml of 96.5% (+/- 0.5%) sulfuric acid at 80°C. After filtering, an aliquot is measured for IV using a calibrated Cannon-Fenske capillary viscometer in a 25 +/- 0.1C water bath, the flow time (sec.) of the FBI polymer solution measured vs. the dissolving solvent. W -- In (tl/t2)/c, where the natural log of the flow time of the FBI solution (tl) over the flow time of the solvent (t2) is divided by the FBI solution concentration.

The first stage of the process of the invention is carried out by heating the aromatic tetraamine, dicarboxylic component, with strong agitation to a temperature in the range of 230° - 350° C. and preferably 280°-340° C in the first reaction vessel. Depending on the melting point of the compounds of the dicarboxylic component and the chemical nature of the tetraamine and the dicarboxylic component, the liquid mass being agitated will be a slurry, a homogenous mixture or an emulsion of two immiscible liquids. When the viscosity of the reacting mass begins to rise as indicated by increased torque on the agitator manifested by increased energy of agitation, the agitation is discontinued and the mass heated further and allowed to foam. The point at which the agitation is discontinued is generally such that the agitator torque and energy of agitation has not risen above, for example, about 1000% of the initial torque or agitation energy after the tetraamine has melted, preferably not above about 300% such initial torque or agitation energy. The mass is then heated further without agitation to a temperature in the range, for example, of about 230° to 350°C, preferably about 280° to 340°C. Such heating is continued for a period of time in the range, for example, of about 0.25 to 3 hours and preferably about 0.5 to 1.5 hours. The foamed mass is then cooled to a temperature below its melting point, e.g. room temperature which causes it to set up into a solid friable mass which is easily crushed or ground. This cooling step can generally take the reaction mass to between 35° C to 15° C, while it is preferred to cool to room temperature which is considered to be between or equal to 20° to 25° C.  hi general, the inherent viscosity of the prepolymer after the first stage is complete is in the range, for example, of about 0.05 to 0.3 dl/g, (All inherent viscosities were measured from a solution of 0.4% by weight of polymer in 96.5% sulfuric acid at 25° C.).

The ground prepolymer is then transferred to a second high intensity reaction vessel. A high intensity reaction vessel has a means for agitation, a means to control temperature and a means for controlling pressure or vacuum. What sets this vessel apart from the vessel used in the first stage of the reaction is the means for agitation tends to be more robust and is capable of agitating the ground prepolymer in a solid state. These high intensity reactors include but are not limited to, rotary furnace, fluidized bed, static mixing, agitated autoclave or glassware, continuous kneader reactor, opposite rotating processor, same direction rotating processors and a single shaft rotating processor. These high intensity mixers can be obtained from various sources which include but are not limited to: Kornax Systems Inc., Wilmington, CA; Koch-Glitsch, Wichita, KS; Carbolite, Watertown, WI; LIST Charlotte, NC; Processall, Cinncinnati, OH; Procedyne Corp., New Brunswick, NJ. Further, it is possible to convert a standard mixing vessel to a high intensity reaction vessel by changing the agitator blades to engage most of the mixture, using a larger or more powerful agitator motor, adding additional agitators or combinations thereof.

Through use of the high intensity mixer, compared to the current commercial manufacturing process, the Solid State Polymerization process and product data/results indicate improved IV uniformity and higher IV target capability with the higher commercial manufacturing temperature capability (up to 400°C), with reduced reaction times, or conversely, the ability to meet product IV targets at lower process temperatures (335°C vs. 345°-370°C).  This gives additional flexibility in being able to use temperature to regulate the desired IV target. Surprisingly the plugging values for the resulting product have been running much higher than the current commercial product.

During the second step after transferring the ground prepolymer to the second reaction vessel, the ground prepolymer is heated under agitation to between 315° to 400°C and preferably to between 330° to 400°C. If IV target is under 1.0 dL/g than a temperature of between 330° to 350° C can be used. For IV in excess of 1.0 dL/g than a temperature of between 355° to 400° C are preferable. In heating the ground prepolymer under agitation a slight positive pressure is applied, this slight positive pressure can be

atmospheric pressure or it is between or equal to 2 mbar to 30 mbar or between 0.25 inches of H^O to 5 inches of HaO or 0.63 cm of HaO to 13 cm of HiO.  The ground prepolymer is heated for a time between 90 minutes and 400 minutes, preferably between 200 and 360 minutes or between 220 to 330 minutes.

Polybenzimidazoles are used for different purposes based on the particle size. Polybenzimidazoles having an average particle size (PS) of less than 150 microns are generally used commercially as polymers and need to have a minimum inherent viscosity of 0.5. For production of extruded fibers and extruded films it is better to have larger particles generally 300 microns or more having an inherent viscosity (IV) of about 0.8 or more. For use with fuel cell membranes the larger particles are used, in excess of 300 microns in size, and inherent viscosity needs to be 0.9 or better, preferably 1.1.

In both stages of the process of the present invention, a pressure is employed preferably equal to at least atmospheric pressure, e.g., one to two atmospheres, and preferably atmospheric pressure. Such a pressure is commonly obtained by employing an open polymerization system provided with a condenser in order to remove the condensate compounds which are produced as by-products of the reaction.

Both stages of the process are conducted in a substantially oxygen-free atmosphere. For example, an inert gas such as nitrogen or argon can be continuously passed through the reaction zone during the polymerization. The inert gas employed should be substantially oxygen-free, i.e., contain less than about 20 ppm (parts per million) of oxygen, preferably less than about 8 ppm, and more preferably, be oxygen-free. The inert gas is introduced into the reaction zone at a rate of flow measured at standard conditions, that is, atmospheric pressure and temperature, within the range of about 1 to 200 percent of the volume of the reaction zone per minute. The inert gas can be passed into the polymerization reaction zone at room temperature or, if desired, preheated to the reaction temperature. One way to achieve a substantially oxygen-free atmosphere is to pump NI into the reaction chamber at a rate of between 0.6 standard liters per minute (SLPM) to

4.6 SLPM. In the first stage the reactants can be also be places under a slight vacuum general between 10 cm to 46 cm of Hg.

The process of the present invention can be used to produce a high molecular weight polybenzimidazole product as indicated by relatively high inherent viscosity. Such products exhibit an inherent viscosity for particles in the range of 300 to 1000 microns in size, of at least about 0.6 dl/g when measured at a concentration of 0.4 g. of the polymer in 100 ml. of 96.5 percent EbSC^ at 25° C. Preferably, the polymer exhibits an inherent viscosity of at least about 0.8 dl/g, and the inherent viscosity is most preferably at least about 1.0 dl/g.

Using the process of the present invention it is possible to achieve average inherent viscosities of at least 0.6 dL/g for all particles in the size range of greater than or equal to 150 microns and smaller than or equal to 1000 microns. This can be achieved in a two stage process. Starting with the first stage, a first reaction vessel is provided having a means for agitation and a means for controlling atmosphere. Then the reaction vessel is charged with at least one aromatic hydrocarbon tetraamine containing two pairs of amine substituents on an aromatic ring in ortho position and dicarboxylic component consisting of at least one compound having the formula:

in which R' is a divalent organic radical of the class consisting of an aromatic hydrocarbon ring, an alkylene group, and a heterocylic ring and may be the same or different in the various molecules making up the dicarboxylic component and the Y's may be hydrogen, aryl or alkyl with no more than 95% of the Y's being hydrogen or phenyl to create a reaction mass. A vacuum is then pulled between 10 cms of Hg to 46 cms of Hg, and the reactants are heated under agitation in a substantially oxygen-free atmosphere with agitation until the agitator torque is from about 1.5 to about 6 times the torque before a rise in viscosity begins. At this point the agitation is terminated while

continuing to heat the reaction mixture to a temperature of from 230 degree to 350 degree C while allowing the reaction mass to foam. The reaction mass is cooled to a friable foamed mass which is subsequently crushed to obtain a ground prepolymer.  Starting the second stage, a second reaction vessel is provided having a means for agitation and a means for controlling pressure or vacuum, and transferring the ground prepolymer to the second reaction vessel. The ground prepolymer is heated under agitation to between 315° to 400°C at a slight positive pressure for a time between 90 minutes and 400 minutes. The current commercial process requires generally that the ground prepolymer be heated to temperatures above 350° C to get IV's of in excess of 0.6 dL/g. However the plugging values are usually consistently below 6 g/cm' where in many cases values tend to be down below 3 g/cm2.  Surprisingly with the present invention, it is possible to achieve average inherent viscosities of at least 0.7 dL/g for all particles in the size range of greater than or equal to 150 microns and smaller than or equal to 1000 microns where the ground prepolymer is heated to a range of between or equal to 330° to 350° and still achieve plugging values greater than or equal to 10 g/cm2.  With the present invention by raising the reaction temperature to between 355-400° C it is possible to achieve average inherent viscosities of at least 1.0 dL/g for all particles in the size range of greater than or equal to 150 microns and smaller than or equal to 1000 microns and still achieve plugging values of 10 and greater.

The following examples further illustrate the invention. The inherent viscosities (IV) mentioned in the examples were measured as a 0.4% solution in 96.5% concentrated sulfuric acid at 25° C while the plugging values (PV, a solubility/filterability measure, vital for defining subsequent polymer solution quality and subsequent fiber and film extrusion ability and quality) were measured by forming a 5% solution of the polymer in 96.5% sulfuric acid or a 6% solution in dimethyl acetamide containing 2% lithium chloride and filtering the solution at 25° C and one atmosphere pressure through a German Type A glass paper filter. The plugging value, which is the number of grams of polymer solution filtered per unit area in infinite time, is expressed in grams of polymer per square centimeter. A higher value indicates a polymer solution containing less gels and insolubles. Gels are defined in this process as insoluble,

deformable, polymer-like particles, most likely degraded or cross-linked polymer.

An SSP trial demonstrated the preparation of FBI polymer of a range of IV's, 0.5-1.1 dl/g, pending the second stage reaction temperature and time. Final polymer product characteristics—including color, PV, "gel" level, particle size distribution, density—are potentially influenced by other factors, such as monomer stoichiometry, exposure to oxygen, vacuum/pressure/atmospheric conditions, agitation rate, phenol level, and monomer purity (particularly a tetraamimobiphenyl (TAB)).

Prior rotary reactor furnace bench-scale trials explored how SSP is impacted by first stage stoichiometry (with and without excess of the diphenyl isophthalate (DPIP)), nitrogen gas flow rate, temperature (350°-380°C), and first stage prepolymer particle size. Feasibility was demonstrated for preparing gel-free polymer with predetermined IV, pending the proper choice of prepolymer stoichiometry, particle size, and polymerization temperature and time.

The first stage raw materials were prepared using the commercial process, ie, with a 0.6% molar excess of the DPIP monomer. The excess DPIP reduces the potential for free TAB, and DPIP can potentially distill out of the reactor with liberated phenol. With reactor agitation, the polymer particles would be expected to decrease, product uniformity expected to increase, and IV growth dependent on the particle size. Smaller-size particles do not advance as much in the second stage (see IV vs. particle size distribution data for the 

Longer reaction times at higher temperatures have been found to increase IV, but will eventually decrease PV without controls.

For the high IV fuel cell grade polymer, non-Lid solutioning would be rendered easier with small particle sizes, ie,  1.2) the better the mechanical stability of resulting films, as prepared and with aging. The desire IV and particle size can be segregated/sieved based on the IV vs. PSD data, or the final products made to the desired target IV and particle size, or range.

Other non-routine polymer characterization and quality testing included the following for direct comparison with the commercial product:

The gel level was determined by preparing a 0.4% (w/v) solution of the polymer in 97% sulfuric acid in a stoppered bottle by stirring at room temperature for 48 hours. The solution was filtered through a sintered glass crucible (ASTM type 10-15 micron). The insoluble portion was washed with ammonia solution followed by water and dried under vacuum at 140°C for 8 hours; the gel content was determined gravimetrically. Negligible gel level is indicative of negligible insolubles and good solution quality.

Polymer samples for gel permeation chrornatography (GPC) analyses were prepared by charging 5 mg sample and 20 ml of 0.05N lithium chloride (LiCl) in dimethyl acetamide (DMAc) into a Parr reactor. After tightly closing, the reactor is placed into an oil bath and the temperature is maintained at 180°C for 12 hours. The solution is filtered through a 0.2 micron syringe filter prior to injecting an 100 microliter aliquot onto a GPC column (PSS polyolefin linear XL). The GPC separation is conducted with 0.05N LiCl in DMAc eluent, 1 ml/min flow rate, 65°C, 4.7 MPa pressure, refractive index detection, and vs. PMMA (polymethyl methacrylate) broad molecular weight distributions (MWD) polymer standards. The narrow MWD's (target 

improved extrusion/spinning performance and the mechanical properties required for ;x traded films and membranes.

Polymer solutions for nuclear magnetic resonance (NMR) were prepared by weighing 3-4 mg sample into a glass reaction vial and adding 1 ml of 96% deuterated sulfuric acid. The capped vial was shaken for 2 days at room temperature to affect complete solutioning. Proton NMR spectral scans were obtained using a Varian Unity 300 spectrometer.

Test results were found to be typical of, or exceeding, the normal commercial product.

EXAMPLES

CONTROL SAMPLES FOR TEST COMPARISONS

Control samples were taken from three batchers produced at the commercial process. These batches were selected to encompass the IV range of 0.74 to 1.10 in order to compare trial data to normal commercial production. However in order to produce these commercial batches in this IV range the current production had to be ran at higher temperatures with longer reaction times for the higher IV range. The samples were normal commercial production samples and therefore represent polymer that has been sieved to remove 100-mesh particles (
The first stage polymer from batch 137-02 was prepared using the current commercial reaction vessels and utilizing a normal first stage process. After crushing the product, the vessel was ramped to 290°C for a 75-minute hold time. The vessel was cooled and the polymer discharged .from the reactor for second staging. The first stage from batch 138-02 was prepared similarly, except for a 90-minute hold time at 290°C. "Hold" time is processing time added early in the reaction sequence, after the typical first-stage reaction, to promote phenol condensate removal, but without negatively impacting the polymer

reaction. Added processing time in the typical subsequent second-stage reaction, and at a higher temperature, could promote cross-linking, thus hindering IV or molecular weight growth. Polymer solubility and filtration quality would be positively impacted with the earlier "hold time", or via a single-stage process.

TRIAL SAMPLES

Example Jl, 13.34 Ibs. from batch 1-093-02 charged to LIST CRP-10 Batch, twin shaft, vessel at 209°C; vessel pressure of 16 mbar g; agitation at 16 rpm; NI flow of 3 SCFH (standard cubic feet per hour) at standard temperature (0° C) and pressure (1 atm) or 1.42 SLPM (standard liters per minute); ramped to 325°C target at 137° C/hr; total polymerization time of 240 minutes from 320°C measured; then samples where taken.

Example J2 9.99 Ibs. (centercut, ie, > 50-mesh or > 300 microns particle size) from 1-093-02 charged at ambient temperature; same agitation, NI flow, and pressure as above; ramped to 343°C target at 172° C/hr; total polymerization time, of 240 minutes from 330°C measured; same sampling scheme as above.

Example J3: 9.99 Ibs. from batch 1-093-02 charged to vessel at ambient temperature; same agitation, Na flow, and pressure as above; ramped to 343°C target at 83° C/hr (due to heater malfunction, the product remained at 130C for 40 minutes); total polymerization time of 300 minutes from 330°C; then samples where taken.

Example Ol: 5.7 Ibs. from batch 1-137-02 charged to LIST 6.3 Batch, single shaft, vessel at 200°C; pressure at 2 inches HaO positive (5.1 cms HaO positive); 20 rpm agitation; 3 SCFH (standard cubic feet per hour) at standard temperature (0° C) and pressure (1 atm) or 1.42 SLPM (standard liters per minute) N2 flow; ramped to 328°C target at 141° C/hr; total polymerization time of 255 minutes from 312°C measured; then samples where taken.

Example O2: 5.7 Ibs. from batch 1-138-02 charged to vessel at ambient temperature; pressure maintained at 2 inches H^O positive (5.1 cm H^O positive); agitator at 20 rpm; N2 flow at 3 SCFH (standard cubic feet per hour) at standard temperature (0° C) and pressure (1 atm) or 1.42 SLPM (standard liters per minute); ramped to 328°C target at 122° C/hr; total polymerization time of 300 min. from 312°C measured; then samples where taken.

Example O3: 5.7 Ibs. from batch 1-137-02 charged to vessel at ambient temperature; same conditions as above for agitation, pressure, and Na flow; ramped to 338°C target at 132° C/hr; total polymerization time of 300 minutes from 323°C measured; then samples where taken.

Example O4: 5.7 Ibs. from batch 1-138-02 charged to vessel at ambient temperature; same conditions as above for agitation, pressure, and N2 flow; ramped to 338°C target at 149° C/hr; total polymerization time of 300 minutes from 323°C measured; then samples where taken.

Both the control samples and the Examples were checked for final polymer product characteristics including: for TV (and IV vs. particle size distribution),  PV (plugging value, or filterability), L color, gel level, and by GPC (Gel Permeation Chromatography) for molecular weight distribution and NMR (Nuclear Magnetic Resonance) spectroscopy.

Gels are defined in this process as insoluble, deformable, polymer-like particles, most likely degraded or cross-linked'polymer. PV is a solubihty/filterability measure, vital for defining solution quality and subsequent fiber extrusion ability and quality. "L" color refers to the color level relative to whiteness on the color scale, the higher the value, the lighter color appearance. NMR, or nuclear magnetic resonance is useful to monitor the molecular structure of the products. Polymer samples and products were tested by these other methods to further characterize the polymer produced, the chemical and physical properties, and to further characterize the products as polybenzimidazole.

The IV (and TV vs. particle size distribution, PSD), and PV are given below.  The L color, gel level, and by GPC (Gel Permeation Chromatography) for molecular weight distribution and NMR (Nuclear Magnetic Resonance) spectroscopy while not specifically listed "were deemed to be acceptable judged by the current standards.

SSP TRIAL TEST DA TA:

SAMPLE

J1

DAY1

PS, microns

PSD; WT

(GM)

WT

IV

L__OJ54

PV

15.6

J2

DAY 2

0.93

10.7

J3

DAYS

L  0-96

15.4

O1

DAY1(Table Remove)

0.61

16.3

SAMPLE O2

DAY 2

PSD; WT

(GM)

WT

IV

0.53

PV

20.8

O3

DAYS

0.58

12.1

04

DAY 4

0.7

13.9

(Table Remove) 

SAMPLE

Control

A

PSD;

WT

(GM)

WT

IV

PV

>1000

710-425

425-300

300~150_ 

Control B

Control C

(Table Remove)

We claim

1.  A process for a two stage melt polymerization for the production of polybenzimidazole in a first stage and in a second stage which comprises the first stage steps of: providing a first reaction vessel having a means for agitation and a means for controlling atmosphere;

charging said reaction vessel with at least one aromatic hydrocarbon tetraamine containing two pairs of amine substituents on an aromatic ring in ortho position and a dicarboxylic component consisting of at least one compound having the formula:

(Formula Removed)

in which R' is a divalent organic radical of the class consisting of an aromatic hydrocarbon ring, an alkylene group, and a heterocylic ring and may be the same or different in the various molecules making up the dicarboxylic component and the Y's may be hydrogen, aryl or alkyl with no more than 95% of the Y's being hydrogen or phenyl to create a reaction mass;

heating said reactants in a substantially oxygen-free atmosphere with agitation until the agitator torque is from about 1.5 to about 6 times the torque before a rise in viscosity begins;

terminating the agitation while continuing to heat the reaction mixture to a temperature of from 230 degree to 350 degree C while allowing said reaction mass to foam;

cooling said reaction mass to a friable foamed mass;

crushing said friable foamed mass to obtain a ground prepolymer; and

starting the second stage which comprises the steps of:

providing a second reaction vessel having a means for agitation and a means for controlling pressure or vacuum, said second reaction vessel being a high intensity reaction vessel;

transferring said ground prepolymer to said second reaction vessel;

heating said ground prepolymer under agitation to between 315° to 400°C at atmospheric pressure for a time between 90 minutes and 400 minutes.

2.	The process for a two stage melt polymerization for the production of polybenzimidazole as claimed in claim 1 where, in the second stage, where the heating and agitating step is performed at pressure between or equal to 2 mbar to 30 mbar.

3.	The process for a two stage melt polymerization for the production of high molecular weight polybenzimidazole as claimed in claim 1 where, in the second stage, where said slight positive pressure is equal to or between 0.25 inches of H2O to 5 inches of H2O or 0.63 cm of H2O to 13 cm of H2O.

4.	The process for a two stage melt polymerization for the production of polybenzimidazole as claimed in claim 3 where, in the second stage, where said heating is performed for between 200 minutes to 320 minutes.

5.	The process for a two stage melt polymerization for the production of polybenzimidazole as claimed in claim 1 where, in the second stage, heating said ground prepolymer under agitation to between 330° to 350°C at a positive pressure for a time between 220 minutes and 330 minutes to produce said polybenzimidazole having an average inherent viscosity of at least 0.7 dL/g for all particles in the size range of greater than or equal to 150 microns and smaller than or equal to 1000 microns.

6.	The process for a two stage melt polymerization for the production of polybenzimidazole as claimed in claim 6 where said high molecular weight polybenzimidazole has a plugging value greater than or equal to 10 g/cm .

7.	The process for a two stage melt polymerization for the production of polybenzimidazole as claimed in claim 1 where in the first stage optionally comprises

pulling a vacuum of between 10 cm of Hg to 46 cm of Hg prior to heating.

8.	The process for a two stage melt polymerization for the production of polybenzimidazole as claimed in claim 1 where, in the second stage, heating said ground prepolymer under agitation to between 355° to 400°C at a positive pressure for a time between 200 minutes and 360 minutes to produce a polybenzimidazole having an average inherent viscosity of at least 1.0 dL/g for all particles in the size range of greater than or equal to 150 microns and smaller than or equal to 1000 microns.

9.	The process for a two stage melt polymerization for the production of polybenzimidazole as claimed in claim 9 where said polybenzimidazole has a plugging value greater than or equal to 10 g/cm2.

10.	The process for a two stage melt polymerization for the production of polybenzimidazole as claimed in claim 1 where, in a second stage,

heating said ground prepolymer under agitation to between 330° to 350°C at a positive pressure for a time between 200 minutes and 360 minutes; and

producing a polybenzimidazole having an average inherent viscosity of at least 0.7 dL/g for all particles in the size range of greater than or equal to 150 microns and smaller than or equal to 1000 microns and a plugging value greater than or equal to 10 g/cm2.

11.	The process for a two stage melt polymerization for the production of polybenzimidazole

as claimed in claim 1 where said aromatic tetraamine is 3, 3', 4, 4'-tetraaminobiphenyl.

12.	The process for a two stage melt polymerization for the production of polybenzimidazole

as claimed in claim 1 where said dicarboxylic component is a diphenyl isophthalate.

13.	The process for a two stage melt polymerization for the production of polybenzimidazole as claimed in claim 1 where said high intensity reaction vessel is selected from the group consisting of: rotary furnace, fluidized bed, static mixing, agitated autoclave, agitated glassware, continuous kneader reactor, opposite rotating processor, same direction rotating processor and single shaft rotating processor.	

Documents:

				7631-DELNP-2006-Abstract-(18-12-2009).pdf

				7631-delnp-2006-abstract.pdf

				7631-DELNP-2006-Claims-(12-06-2012).pdf

				7631-DELNP-2006-Claims-(18-12-2009).pdf

				7631-delnp-2006-claims.pdf

				7631-DELNP-2006-Correspondence Others-(12-06-2012).pdf

				7631-DELNP-2006-Correspondence-141114.pdf

				7631-DELNP-2006-Correspondence-Others-(17-06-2010).pdf

				7631-DELNP-2006-Correspondence-Others-(18-12-2009).pdf

				7631-delnp-2006-Correspondence-Others-(27-09-2012).pdf

				7631-DELNP-2006-Correspondence-Others.pdf

				7631-DELNP-2006-Description (Complete)-(18-12-2009).pdf

				7631-delnp-2006-description (complete).pdf

				7631-DELNP-2006-Form 1-141114.pdf

				7631-DELNP-2006-Form 5-141114.pdf

				7631-DELNP-2006-Form-1-(12-06-2012).pdf

				7631-DELNP-2006-Form-1-(18-12-2009).pdf

				7631-DELNP-2006-Form-1.pdf

				7631-delnp-2006-form-18.pdf

				7631-DELNP-2006-Form-2-(18-12-2009).pdf

				7631-delnp-2006-form-2.pdf

				7631-DELNP-2006-Form-3-(12-06-2012).pdf

				7631-DELNP-2006-Form-3-(18-12-2009).pdf

				7631-delnp-2006-form-3.pdf

				7631-DELNP-2006-Form-5-(12-06-2012).pdf

				7631-delnp-2006-Form-5-(27-09-2012).pdf

				7631-delnp-2006-form-5.pdf

				7631-DELNP-2006-GPA-(18-12-2009).pdf

				7631-DELNP-2006-GPA.pdf

				7631-delnp-2006-pct-311.pdf

				7631-delnp-2006-pct-402.pdf

				7631-delnp-2006-pct-409.pdf

				7631-delnp-2006-pct-demand form.pdf

				7631-delnp-2006-pct-notificatian.pdf

				7631-delnp-2006-pct-request form.pdf

				7631-delnp-2006-pct-search report.pdf

				7631-DELNP-2006-Petition-137-(18-12-2009).pdf

« Previous Patent

Next Patent »

Patent Number	264336	

Indian Patent Application Number	7631/DELNP/2006	

PG Journal Number	52/2014	

Publication Date	26-Dec-2014	

Grant Date	22-Dec-2014	

Date of Filing	18-Dec-2006	

Name of Patentee	PBI PERFORMANCE PRODUCTS, INC.	

Applicant Address	9800-D SOUTHERN PINE BOULEVARD CHARLOTTE, NC 28273, U.S.A.	

Inventors:

#	Inventor's Name	Inventor's Address	

1	BOBBY GERALD DAWKINS	11731 PROVINCETOWNE DRIVE CHARLOTTE, NORTH CAROLINA 28277, U.S.A.	

2	JERRY DEAN BAKER	517 GRIER LESSLIE ROAD, ROCK HILL, SOUTH CAROLINA 29730, U.S.A.	

3	RITA HAGOOD JOINER	1630 HUNTCLIFF DRIVE ROCK HILL, SOUTH CAROLINA 29732, U.S.A.	

PCT International Classification Number	C08G 69/00	

PCT International Application Number	PCT/US2005/020196	

PCT International Filing date	2005-06-09	

PCT Conventions:

#	PCT Application Number	Date of Convention	Priority Country	

1	10/884,103	2004-07-02	U.S.A.	

© All Indian Patents, 2013-2021.

  Patent data available in the public domain from Indian Patents Office, Department of Industrial Policy and Promotions, Ministry of Commerce and Industry, Government of India.
