Repository: anandvc/allindianpatents

File: patents/264366-a-method-for-producing-carbon-nanotubes-from-a-gas-phase-and-apparatus-thereof.html (part 1 of 3)
Indian Patents. 264366:" A METHOD FOR PRODUCING CARBON NANOTUBES FROM A GAS PHASE AND APPARATUS THEREOF "

Indian Patents

Recently Granted Patents

  Recently Published Patents

Title of Invention	" A METHOD FOR PRODUCING CARBON NANOTUBES FROM A GAS PHASE AND APPARATUS THEREOF "

Abstract	ABSTRACT The present invention relates to single walled and multi-walled carbon nanotubes (CNTs), functionalized CNTs and carbon nanotube composites with controlled properties, to a method for aerosol synthesis of single walled and multi-walled carbon nanotubes, functionalized CNTs and carbon nanotube composites with controlled properties from pre-made catalyst particles and a carbon source in the presence of reagents and additives, to functional, matrix and composite materials composed thereof and structures and devices fabricated from the same in continuous or batch CNT reactors. The present invention allows all or part of the processes of synthesis of CNTs, their purification, doping, functionalization, coating, mixing and deposition to be combined in one continuous procedure and in which the catalyst synthesis, the CNT synthesis, and their functionalization, doping, coating, mixing and deposition can be separately controlled.	

Full Text	Single, multi-walled, functionalized and doped carbon nanotubes and composites \thereof

1.  BACKGROUND OF THE INVENTION

Field of the Invention

The present invention relates to single walled and multi-walled carbon nanotubes (CNTs), functionalized carbon nanotubes and carbon nanotube composites with controlled properties, to a method for aerosol synthesis of single walled and multi-walled carbon nanotubes, functionalized carbon nanotubes and carbon nanotube composites with controlled properties from pre-made catalyst particles and a carbon source in the presence of reagents and additives, to functional, matrix and composite materials composed thereof and structures and devices fabricated from the same in continuous or batch CNT reactors.

Description of related Art

Carbon nanotubes are of great interest since they exhibit unique and useful chemical and physical properties related to, for instance, their morphology, toughness, electrical and thermal conductivity and magnetic properties. Since their discovery, CNTs have been the subject of intensive research and numerous patents, scientific articles and books have been devoted to their synthesis, properties and applications. Nanotubes were first observed during a direct-current arc discharge between graphite electrodes in an argon environment by lijima (Nature 1991, 354, 56). The typical temperatures for carbon nanotube production by that method are about 2000-3000 °C. Since then, various authors described alternative means of carbon nanotubes production, which allowed increased production rate and significantly decreased temperatures, e.g., [Jiao and Seraphin, J. Phys. & Chem. Solids 2000, 61, 1055; Hafher et al., Chem. Phys. Lett. 1998, 296, 195]. For instance, it has been shown that the presence of transition metals decreases the typical temperature required for tube production (e.g., Jung et al., Diamond and Related Materials 2001, 10, 1235; Govindaraj et al., Materials Research Bulletin 1998, 33, 663; Shyu and Hong, Diamond and Related Materials 2001,10, 1241). Since their discovery, several different production methods have been introduced to synthesize CNTs. These methods can be broadly divided into chemical and physical according to the method applied in releasing carbon atoms from carbon-containing precursor molecules, hi the physical methods, e.g. arc-discharge (lijima, Nature 1991, 354, 56) and laser ablation (Quo et al., Chem. Phys. Lett. 1995, 243 49), high-energy input is used to release the carbon atoms needed for tube synthesis. The chemical methods rely on carbon atomization via catalytic decomposition of carbon precursors on the surface of transition metal particles. According to the place where the growth of CNTs occur, chemical methods for their production can be divided into surface supported, so called CVD (chemical vapor deposition) [e.g. Dai et al., Chem. Phys. Lett. 1996, 260, 471] and aerosol [e.g. Bladh, Falk, and Rohmund, Appl. Phys. A, 2000, 70 317; Nasibulin et al., Carbon, 2003, 41, 2711] syntheses. In CVD methods, the carbon precursor decomposition and CNT formation take place on the surface of catalyst particles that are supported on a substrate. In aerosol synthesis, the catalyst particles are in the gas-phase. The terms "gas-phase synthesis" and "floating catalyst method" have been also applied in the literature for this process. We use the term "aerosol synthesis" to specify processes taking place completely in the gas-phase.

The method described in this patent is a new approach to the production of single walled and multi-walled CNTs, functionalized CNTs and CNT composite materials and matrices thereof. This new method requires pre-made catalyst particles or a procedure to produce pre-made catalyst particles with a narrow distribution of properties, a carbon source, a reagent, when needed, an energy source, when needed and a flow control system. A principle advantage of the new method over existing methods is that it allows the separate control of the introduction of catalyst particles and the CNT synthesis. In other methods, catalyst particles are formed by gaseous chemical reactions leading to the formation of supersaturated vapor of the catalyst material (e.g. WO 00/26138) or physical nucleation

directly from supersaturated gas (e.g. WO 03/056078) simultaneously with the CNT synthesis and thus cannot be separately controlled. This leads to the formation of CNTs with potentially large variation in Important properties such as length, diameter and chirality. The diameter and chirality of the CNTs produced via catalysts are largely determined by the properties of the catalyst particles, in particular the catalyst size. Though patent US 2002/102193 A describes a means of separately producing catalyst particles and CNTs, it does not specify a means of controlling the high non-uniformity of catalyst particles produced by the chemical nucleation method proposed and thus will tend to produce non-uniform CNTs. Our invention, on the other hand, provides a means of separately introducing catalyst particles with well controlled properties, either directly though a process which inherently produces catalysts with narrow particle size distributions (e.g. the physical vapor nucleation processes described in this method), or by providing specific means of narrowing the size distribution from processes (such as the chemical nucleation method referred to in US 2002/102193 A) which inherently produce wide catalyst particle size distributions and thus non-uniform CNTs. As the industrial and scientific utility of produced CNTs is a function of their individual and collective properties, there exists an urgent need for CNTs and a method for production of CNTs and CNT composite formulations with more uniform and controlled properties.

In our method we utilize pre-made particles for production of CNTs and CNT composite formulations. Those pre-made particles can be prepared by conventional methods such as chemical vapor decomposition of catalyst precursor [e.g. Nasibulin et al., /. Phys. Chem. B, 2001,105, 11067.], by the physical vapor nucleation method, which implies an evaporation and subsequent vapor nucleation followed by growth of particles due to vapor condensation and cluster coagulation (for instance, a resistively heated hot wire generator, an adiabatic expansion in a nozzle or an arc discharge method), by thermal decomposition of precursor solution droplets (e.g. by electrospray thermal decomposition) or by any available method which either inherently produces particles with a narrow distribution of properties or can be pre-classified prior to CNT synthesis to narrow the distribution. The pre-made particles are then introduced into a CNT reactor where CNT synthesis takes place. Thus, the current invention separates the catalyst production from the CNT synthesis and allows the control of each step in the production process. In order to produce CNTs with further controlled properties, the pre-made particles, either produced as part of the process or introduced from existing sources, can be classified according to size, mobility, morphology or other properties before being introduced into one or more CNT reactors. Furthermore, the current invention allows the continuous or batch production of composite CNT either coated or mixed with additive materials. Additionally, the current invention provides a means of producing pure, functionalized or composite CNT gas, liquid or solid dispersions, solid structures, powders, pastes, colloidal suspensions and surface depositions and can be integrated directly into a means of fabricating structures from such materials. Additionally, when used in conjunction with the physical nucleation method, the current invention provides the additional advantage of allowing better control over conditions in the CNT reactor conditions since physical nucleation introduces no additional chemical compounds into the environment which can interfere with CNT formation, growth, purification and/or functionalization.

2.  SUMMARY OF THE INVENTION

The present invention relates to single walled and multi-walled carbon nanotubes (CNTs), functionalized carbon nanotubes and carbon nanotube composites with controlled properties, to a method for aerosol synthesis of single walled and multi-walled carbon nanotubes, functionalized carbon nanotubes and carbon nanotube composites with controlled properties from pre-made catalyst particles and a carbon source in the presence of zero or more reagents and zero or more additives, to functional, matrix and composite materials composed thereof and structures and devices fabricated from the same in one or more continuous or batch CNT reactors. This method comprises the steps of:

(a)	formation of catalyst particles (so-called pre-made particles), if needed;

(b)	size classification of the pre-made catalyst particles, if needed;

(c)	introducing the pre-made catalyst particles into the CNT reactor;

(d)	introducing one or more carbon sources into the CNT reactor;

(e)	catalytic decomposition of one or more carbon sources;

(f) formation of CNTs; ^  (g) introducing zero or more reagents, which can be done together with carbon sources or

separately before, during or after the CNT formation, to promote CNT formation, to purify

CNTs, to dope CNTs, and/or to functionalize the produced CNTs when desired; (h) introducing zero or more additives to the CNT aerosol to produce a CNT composite material

when desired; (i) collection of produced CNTs and/or CNT formulations in a solid, liquid or gas dispersion, a

solid structure, a powder, a paste, a colloidal suspension and/or as a surface deposition when

desired; (j) deposition of gas dispersions of produced CNTs and/or composite CNT formulations onto

surfaces and/or into matrix and/or layered structures and/or devices when desired.

The present invention includes one or more CNT reactors, which can allow continuous or batch production of CNTs, functionalized CNTs, doped CNTs and composites thereof. The present invention allows all or part of the processes of synthesis of CNTs, their purification, doping, functionalization, coating, mixing and deposition to be combined in one continuous procedure and in which the catalyst synthesis, the CNT synthesis, and their functionalization, doping, coating, mixmg and deposition can be separately controlled. The present invention further provides a composition of matter comprising single walled and multi-walled CNTs and structures and devices fabricated from the same.

3.  BRIEF DESCRIPTION OF DRAWINGS

Figure 1 shows a block diagram of an arrangement for the method for CNT production.

Figure 2 shows thermodynamic calculations of free Gibbs' energy of decompositions of example carbon sources at different temperatures.

Figure 3 shows a preferred embodiment of the invention for CNT production where the pre-made catalyst particles were formed by a physical vapor nucleation method from a hot wire generator (a) separated in space from the CNT reactor and (b) smoothly integrated with the CNT reactor.

Figure 4 shows CFD calculations of temperature contours in the vicinity of a resistively heated wire (Inflow velocity U=l m/s, Tgas= 273 K, Twire = 1273K. Gravity points to the left).

Figure 5 shows CFD calculations of (a) the temperature profile and (b) velocity vectors in a preferred embodiment of the invention. (Maximum wall Twaii=1273K, inner flow rate = 0.4 LPM, outer flow rate = 0.8 LPM. Gravity points to the left).

Figure 6(a) shows an alternate embodiment of the invention for production of single walled and multi-walled CNTs, where the pre-made catalyst particles are formed by decomposing one or more catalyst particle precursors.

Figure 6(b) shows an alternate embodiment of the invention for production of single walled and multi-walled CNTs, where the pre-made catalyst particles are formed by a physical vapor nucleation method (for instance, by an arc discharge) or by an electrospray thermal decomposition method.

Figure 6(c) shows an alternate embodiment of the invention for batch production of pre-made catalyst particles in combination with continuous production of single walled and multi-walled CNTs and CNT composites.

Figure 6(d) shows an alternate embodiment of the invention for batch production of pre-made catalyst particles in combination batch production of single walled and multi-walled CNTs and CNT composites.

Figure 6(e) shows an alternate embodiment of the invention for a single batch CNT reactor for production of pre-made catalyst particles and single walled and multi-walled CNTs and CNT composites.

Figure 6(f) shows an alternate embodiment of the invention for continuous production of CNTs wherein sheath gas is used to insure catalyst particles and CNTs are not deposited on CNT reactor walls, thus avoiding surface growth of CNTs and CNT composites.

Figure 6(g) shows an alternate embodiment of the invention for continuous production of ^CNTs wherein a controlled temperature gradient in the CNT reactor is used to separate catalyst particle Synthesis from CNT synthesis.

Figure 6(h) shows an alternate embodiment of the invention for production of composite CNTs wherein an additional flow of coating material or particles is introduced into the CNT aerosol flow and mixed to create a composite formulation.

Figure 6(i) shows a CFD calculation of an alternate embodiment of the invention for production of CNTs and/or CNT composite formulations wherein controlled sampling of the product aerosol is used to isolate a portion of the aerosol flow that has experienced essentially uniform conditions as it has passed through the reactor(s) and/or pre-reactor(s).

Figure 7 shows TEM images of single walled CNTs synthesized at 1200 °C from carbon monoxide as a carbon source using iron as a catalyst material.

Figure 8 shows TEM and SEM images of multi-walled CNTs scratched from the CNT reactor walls.

Figure 9(a) shows thermodynamic calculations of the temperature dependence of mol fraction of the product after mixing 1 mol of CO and 1 mol of t^.

Figure 9(b) shows thermodynamic data for CO disproportionation: dependencies of free energy change, AG, and CO mol fraction in gaseous phase on temperature. Kinetic data: CO concentration after disproportionation on surface of nanometer iron particles.

Figure 9(c) shows thermodynamic calculations of the temperature dependence of the mol fraction of hydrogen atoms.

Figure 9(d) shows thermodynamic temperature dependencies of the free energy change, AG, of reaction, leading to the liberation of carbon.

Figure 10(a) shows number length distributions of CNTs produced at various conditions.

Figure 10(b) shows number diameter distributions of CNTs produced at various conditions.

Figure 10(c) shows the correlation between diameters of catalyst particles and produced CNTs.

Figure 10(d) shows the dependence of the length of produced CNTs on the CO flow rate.

Figure 11 shows TEM images of single walled CNTs synthesized inside a stainless steel tube at a set furnace temperature of 900 °C (tmax = 1070 °C).

Figure 12 shows TEM images of single walled CNTs synthesized at 1200 °C from carbon monoxide and ethanol/thiophene mixture as carbon sources and reagents using nickel as a catalyst material.

Figure 13 shows TEM images of single walled CNTs synthesized at 1200 °C from ethanol as a carbon source and a reagent using iron as a catalyst material.

Figure 14 shows TEM images of single walled CNTs synthesized at 1200 °C from ethanol/thiophene mixture as carbon sources and reagents using iron as a catalyst material.

Figure 15 shows TEM images of multi-walled CNTs synthesized at 1200 °C from ethanol/thiophene mixture as carbon sources and reagents using iron as a catalyst material.

Figure 16 shows TEM images of fullerene functionalized CNTs synthesized at 900°C from CO as carbon source and pure hydrogen as a reagent flowing through the hot wire generator using iron as a catalyst material and using a stainless steel reactor tube.

Figure 17 shows TEM images of fullerene functionalized CNTs synthesized at 900°C from CO as carbon source and water vapor as a reagent and using iron as a catalyst material and using a stainless steel reactor tube.

4.  DETAILED DESCRIPTION OF THE INVENTION

The present invention relates to single walled and multi-walled carbon nanotubes (CNTs), functionalized carbon nanotubes and carbon nanotube composites with controlled properties, to a method for aerosol synthesis of single walled and multi-walled carbon nanotubes, functionalized carbon nanotubes and carbon nanotube composites with controlled properties from pre-made catalyst particles and a carbon source in the presence of zero or more reagents and zero or more additives, to functional, matrix and composite materials composed thereof and sturctures and devices fabricated from the same in one or more continuous or batch CNT reactors. Once the CNTs are formed, they can

be purified, further functionalized and/or doped and/or further coated with additional materials by, for instance, condensation of supersaturated gas on the CNT surface or by being mixed with an additional Iterosol source, thus creating composite CNTs.

Figure 1 shows a block diagram of an arrangement of the invention for single walled and multi-walled CNT production. The method can be a continuous flow, batch or a combination of batch and continuous sub-processes. The first step of the method is to obtain aerosolized pre-made catalyst particles. These particles can be produced as part of the process or can come from an existing source. Those particles can be classified according to important properties (for instance, size, mass, shape, crystalinity, charge or mobility) or, when the distribution of properties is sufficiently narrow, can be directly introduced into the CNT reactor, hi the CNT reactor, the pre-made catalyst particles are mixed and heated together with one or more carbon sources and with zero or more reagents. Then, the carbon source catalytically decomposes. Reagents can be added into the CNT reactor for chemical reaction with catalyst particles and/or carbon source and/or with CNTs. Thus, reagents can be added together with one or more carbon sources, after the decomposition of the carbon source, and/or after the CNT formation. During or after the formation of CNTs, the entire product or some sampled portion of the product can be selected for further processing steps such as functionalization, purification, doping, coating and mixing. All or a sampled part of the resulting raw CNT product can then be collected directly, or incorporated into a functional product material which can further be incorporated in devices.

Carbon sources

According to the present invention, as a carbon source, various carbon containing precursors can be used. Carbon sources include, but are not limited to, gaseous carbon compounds such as methane, ethane, propane, ethylene, acetylene as well as liquid volatile carbon sources as benzene, toluene, xylenes, trimethylbenzenes, methanol, ethanol, and/or octanol. Alternatively and preferably, carbon monoxide gas alone or in the presence of hydrogen can be used as a carbon source. Other carbon sources are possible and these examples are not intended to limit the scope of the invention in any way.

Thermodynamic calculations for decompositions of various carbon sources are presented in Figure 2. This figure is provided to illustrate the variety of possible desirable carbon sources and does not, in anyway, limit the sources for which the present method can be applied. Note that increasing the temperature in the system generally makes the potential carbon sources less stable, except for the reactions connected with carbon monoxide: CO disproportionation and the reaction between CO and Ha. Those reactions will be discussed further as related to the description of the preferred embodiment and in Example 1.

For other carbon sources, increasing the number of atoms in saturated hydrocarbons (CH4, C2H6, CsHg) generally leads to a decrease in the stability of the substances. The stability behavior of systems with saturated carbon bonds from C2H2 via C2H4 to C2H6 is more complex, because of its complex temperature dependency. Some liquid carbon sources are also included in this figure. One can see a trend for aromatic compounds (benzene CeHg, toluene CeHs-CHs, o-xylene CeH4-(CH3)2, 1,2,4-trimethylbenzene CeHs^CHs^). The most stable is the benzene molecule. Increasing the amount of methyl groups in the compound makes compounds less stable. To control the properties of produced CNTs, such as chirality, fullerene molecules can be also used as a carbon source. Nevertheless, all of the presented compounds and many other carbon containing molecules can be used as a carbon source in the present invention. It is worth noting that the decomposition of carbon sources can occur even without the presence of catalyst particles, but because the decomposition is a kinetically limited process, a reasonable decomposition rate at moderate temperatures and relatively low residence times can be obtained in the presence of catalyst particles.

Additionally, other methods can be used to activate carbon precursors at desired locations in the reactors by using, for instance, heated filaments.

Catalyst Particles

*t- As a catalyst material, various transition metals, which catalyze the process of carbon source decomposition/disproportionation known in the art can be used. A preferred catalyst particle consist of transition metals and combinations thereof, but other materials are possible. Generally preferred for CNT production are catalyst based on iron, cobalt, nickel, chromium, molybdenum, palladium. Other metal and non-metal materials are possible according the invention and the preceding examples are not intended to limit the scope of the invention in any way.

The catalyst particles to be introduced into the CNT reactor can be produced by various methods known in the art such as chemical vapor decomposition of catalyst precursor, physical vapor nucleation, or of droplets made by electrospray, ultrasonic atomization, air atomization and the like or thermal drying and decomposition. Other methods for producing catalyst particles are possible according to the invention and the preceding list is in no way intended to limit the processes applicable. Additionally, pre-made catalyst particles can be synthesized in advance and then introduced into the CNT reactor, though, generally, particles of the size range needed for CNT production are difficult to handle and store and thus it is preferable to produce them in the vicinity of the CNT reactor as an integrated step in the CNT and composite CNT production process.

For the chemical method of pre-made catalyst particle production, metalorganic, organometallic or inorganic compounds such as metallocene, carbonyl, and chelate compounds known in the art can be used as catalyst precursors. In general, however, due to the relatively slow decomposition reaction for these precursors, relatively wide particle size distributions are achieved with these methods, thus, to achieve the desired control of catalyst particle sizes, these methods should be used in conjunction with a pre-classifier. Other compounds are possible according to the invention and these examples are in no way intended to limit the compounds available according to the invention.

For the physical method of pre-made catalyst particle production, pure metals or their alloys can be evaporated by using various energy sources such as resistive, conductive or radiative heating or chemical reaction (wherein the concentration of produced catalyst vapor is below the level needed for nucleation at the location of release) and subsequently nucleated, condensed and coagulated from supersaturated vapor. Means of creating supersaturated vapor leading to the formation of catalyst particles in the physical method include gas cooling by convective, conductive and/or radiative heat transfer around, for instance, a resistively heated wire and/or adiabatic expansion in, for instance, a nozzle. The hot wire method developed here, however, is preferable in that it inherently produces catalyst particles with a narrow size distribution and thus does not require a pre-classification step to produce CNTs with a narrow distribution of properties.

For the thermal decomposition method of pre-made catalyst particle production, inorganic salts can be used such as nitrates, carbonates, chlorides, fluorides of various metals. Other materials are possible according to the present invention and these examples are not intended to limit the scope of the invention in any way

In order stabilize the CNT production and to enhance the decomposition of carbon precursor at the catalyst particle surface, the reactor walls preferably, but not necessary, should be saturated by the catalyst material. The wall saturation can be done by any available methods. As an example, a chemical vapor deposition of the material on walls using a catalyst material compound as a precursor or by evaporation of catalyst material and allowing its condensation on the reactor walls can be done. Another possibility to have saturated conditions is to use a reactor tube made of the catalyst containing material as is demonstrated in Example 3.

For the production of CNTs with further controlled properties, the pre-made particles can be classified according to, for instance, mobility or size and by, for instance, differential mobility analyzers (DMA) or mass spectrometers. Other methods and criteria for classification are possible according to the present invention and the preceding examples are not intended to limit the scope of the

invention in any way. Additionally, flow control, with, for instance, sheath gas and isokinetic sampling can be used to, for instance, provide uniform conditions for particle and CNT formation and growth ifod/or to classify product according to reactor conditions so as to achieve for uniform CNT and composite CNT properties.

Promotion, Purification, Functionalization and Doping of CNTs

Reagents are needed for participation in the chemical reaction with catalyst particle precursor and/or with catalyst particles and/or with carbon source and/or with amorphous carbon and/or with CNTs. The purpose of the reagent is to be a promoter for the CNT formation and/or to increase (or decrease) the rate of carbon source decomposition and/or to react with amorphous carbon during or after the production of CNTs for purification and/or to react with CNTs for functionalization and/or doping of CNTs. The reagents can also behave as a carbon source according the present invention.

As a promoter for CNT formation, preferably sulfur, phosphorus or nitrogen elements or their compounds such as thiophene, PHs, NHs can be used. Additional promoters include H2O, CC>2 and NO. Other promoter compounds known in the art are possible according to the present invention and these examples are not intended to limit the scope of the invention in any way.

Purification processes are generally needed to remove undesirable amorphous carbon coatings and/or catalyst particles encapsulated in CNTs. Usually this procedure takes significant time and energy, often more than required for the CNT production itself. In the present invention it is possible to have one or more separated heated CNT reactors/reactor sections, where one CNT reactor or section of the CNT reactor is used to produce CNTs and the other(s) are used for, for instance, purification, functionalization and/or doping. It is also possible to combine the growth and functionalization steps as shown in examples 7 and 8. Amorphous carbon, deposited on the surface of CNTs, can be removed in one or more subsequent CNT reactors/reactor sections by, for instance, heat treatment and/or addition of special compounds which, for instance, form reactive radicals (for instance, OH), which react with undesirable products rather then with CNTs. One or more subsequent CNT reactors/sections can be used for, for instance, the removal of catalyst particles from the CNTs by creating the conditions where the catalyst particles evaporate as was shown in [Nasibulin et al., Carbon 2003, 412, 2711 and FI-20035120]. Other processing steps are possible according to the present invention.

As a reagent for the reaction with a carbon source to alter its decomposition rate, hydrogen can be used. As an example, carbon monoxide reacts with hydrogen, namely, with hydrogen atoms, which are formed at high temperatures due to decomposition of hydrogen molecules.

As a chemical for amorphous carbon removal, any compounds or their derivatives or their decomposition products formed in situ in the CNT reactor, which preferably react with amorphous carbon rather then with graphitized carbon, can be used. As an example of such reagents known in the art, alcohols, ketones, organic and inorganic acids can be used. Additionally, oxidizing agents such at H^O, COa or NO can be used. Other reagents are possible according to the present invention and these examples are not intended to limit the scope of the invention in any way.

Another role of the reagent is to functionalize the CNTs. Chemical groups attached to CNTs alter the properties of the produced CNTs. Functionalization and doping of CNTs can radically change such properties as solubility and electronic structure (varying from wide band gap via zero-gap semiconductors to CNTs with metallic properties). As an example, the doping of CNTs by lithium, sodium, or potassium elements leads to the change of the conductivity of CNTs, namely, to obtain CNTs possessing superconductive properties. Functionalization of CNTs with fullerenes produces semi-conducting CNTs and allows further functionalization of the CNTs via the attached fullerenes by methods known in the art. In the current invention, the in-situ functionalization and/or doping can be achieved via the introduction of appropriate reagent before, during or after CNT formation.

Moreover, the reagent, which can be used for promotion, purification, functionalization, and/or doping of CNTs can be a carbon source as well. Also a carbon source, which can be used for the CNT Reduction, can also be a reagent.

CNT Composites by Coating and Mixing

One or more additives can be used for coating and/or mixing with the produced CNTs to create composite CNT formulations. The purpose of the additives are to, for instance, increase the catalytic efficiency of particles deposited in a matrix or to control matrix properties of such as hardness, stiffness and thermal and electrical conductivity or expansion coefficient. As a coating or particle additive for CNT composite materials, preferably one or more metal containing or organic materials such as polymers or ceramics can be used. Other additive compounds are possible according to the present invention and these examples are not intended to limit the scope of the invention in any way. These can be deposited as a surface coating on the CNTs through, for instance, condensation of supersaturated vapor, chemical reaction with previously deposited layers, doping agents or functional groups or by other means known in the art or, in the case that the additive is a particle, mixed and agglomorated in the gas phase. Additionally, gas and particle deposition on CNTs can be combined.

Classification

In order to produce CNTs with further controlled properties, pre-made particles, either produced as part of the process or introduced from existing sources, can be classified according to size, mobility, morphology or other properties before being introduced into the CNT reactor(s), where the CNT formation occurs. For instance, a high resolution differential mobility analyzer (HR-DMA) [Nasibulin et al., J. Ncmoparticle Res. 2002, 4, 449], which allows a very high resolution particle size selection a with standard deviation of a 1.025 at 1 nm particle size, can be used as a classifier. Other examples include, but are not limited to, mass spectroscopy, sedimentation, diffusion, centrifugation, solvation, and chemical reaction according to the invention. Additionally, controlling the flow field and temperature distribution in the reactor can be used as a means to control and/or classify catalyst particle properties.

Energy Sources

Various energy sources can be used, when desired, to promote or impede, for instance, chemical reactions and CNT synthesis according to the invention. Examples include, but are not limited to, resistively, conductively, radiatively or nuclear or chemical reactively heated CNT reactors and/or pre-reactors.

Controlled Sampling and Deposition of Aerosol Product

Various means can be used, when desired, to control or selectively sample the CNT and composite CNT before and/or after functionalization, purification, coating, mixing and/or doping. Such control devices reduce the variation of product properties by selecting only those products that have been exposed to similar environmental conditions. Various means of controlled sampling of the aerosol product are possible according to the invention, including, but not limited to, selective sampling from regions of the reactor with uniform conditions and aerosol focusing through particle lenses, acoustic focusing devices, and electrical focusing fields. Similarly, these techniques can be combined by those experienced in the art to further enhance their control effects.

Controlled deposition of synthesized materials can be achieved by various means including, but not limited to inertial impaction, thermophoresis and/or migration in an electrical field to form desired geometries (e.g. lines, dots or films) with desired properties such as electrical or thermal conductivity, opacity or mechanical strength, hardness or ductility.

A method for producing single and multi-walled Carbon Nanotubes (CNT)s and composite CNTs from the gas phase comprising one or more CNT reactors; one or more sources supplying energy to said CNT reactor(s); one or more sources of pre-made aerosol catalyst particles introduced to said CNT reactor(s) wherein the catalyst particles are produced by physical vapor nucleation of catalyst

material or by solution droplet thermal decomposition of catalyst precursor or are aerosolized from a tiowder or suspension or wherein the catalyst particles are produced by a chemical method and are Ifabsequently pre-classified according to one or more particle properties; one or more carbon sources introduced to said CNT reactor(s).

A method additionally including one or more of: one or more pre-reactors for producing pre-made catalyst particles; one or more catalyst particle classifiers; one or more CNT samplers; one or more CNT classifiers; one or more sources supplying energy to said pre-reactor(s); one or more reagents supplied to said CNT reactor(s)/pre-reactors(s); one or more aerosol samplers and/or classifiers extracting all or part of said CNT aerosol flow; one or more additives to said CNT reactor(s) and/or pre-reactors(s) to produce a composite CNT aerosol; one or more aerosol samplers and/or classifiers extracting all or part of said composite CNT aerosol flow.

A method, wherein the catalyst precursor contains one or more metals.

A method, wherein the catalyst particles are formed due to the nucleation of supersaturated vapor wherein the vapor is evaporation from one or more resistively heated wires consisting of one or more metals or metal alloys, due to metal or alloy laser ablation, due to metal or alloy arc, spark or electrostatic discharge, due to evaporation from a conductively heated metal or alloy or due to evaporation from radiatively heated metal or alloy.

A method, wherein the supersaturation is created by means of gas cooling by convective, conductive and/or radiative heat transfer and/or adiabatic expansion.

A method, wherein the catalyst precursor is a metalorganic, organometallic or inorganic catalyst containing compound.

A method, wherein the pre-made catalyst particles are classified according to one or more particle properties.

A method, wherein the pre-made catalyst particles are mobility-size classified, mass classified, solubility classified, reactivity classified, inertially classified, thermophoretically classified, diffusionally classified, charge classified, crystalinity classified and/or gravitationally classified.

A method, wherein the pre-made catalyst particles are classified by a differential mobility analyzer or by a mass spectrometer.

A method, wherein the carbon source is an organic or inorganic carbon containing compound. A method, wherein the organic compound is a hydrocarbon.

A method, wherein the hydrocarbon is methane, ethane, propane, acetylene, ethylene, benzene, toluene, o-xylene, p-xylene, 1,2,4-trimethylbenzene, 1,2,3-trimethylbenzene, CisHn, CieHs^ CnH^, or Ci8H38.

A method, wherein the organic compound is an oxygen containing compound.

A method, wherein the oxygen containing compound is methanol, ethanol, propanol, butanol, pentanol, hexanol, heptanol, octanol, acetone, methyl ethyl ketone, formic acid or acetic acid.

A method, wherein the inorganic compound is carbon monoxide CO.

A method, wherein the residence time and/or temperature and/or catalyst particle properties and/or catalyst particle concentration and/or reagent concentration and/or carbon source concentration histories in one or more CNT reactors are controlled and the pre-made catalyst particles, carbon

sources, reagents and carrier gases are continuously introduced into the CNT reactor which is maintained at steady state conditions and the products are continuously evacuated from the CNT ifceactor(s) and or pre-reactor(s) to comprise a continuous production of product or the pre-made catalyst particles, carbon sources, reagents and carrier gases are periodically introduced into the CNT reactor in which the conditions are controlled for a period of time and the products are periodically evacuated from the CNT reactor(s) and or pre-reactor(s) to comprise a batch production of product.

A method, wherein the reactor length, volume and/or wall temperature and/or the flow rate of carbon sources and/or reagents and/or carrier gases are used to control the residence time and/or temperature history of catalyst particles and/or CNTs and/or composite CNTs in the CNT reactor(s) and or pre-reactor(s).
