Repository: anandvc/allindianpatents

File: patents/264369-polyester-polymerization-catalyst-process-for-producing-the-same-and-process-for-producing-polyester-therewith.html (part 1 of 3)
Indian Patents. 264369:POLYESTER POLYMERIZATION CATALYST, PROCESS FOR PRODUCING THE SAME AND PROCESS FOR PRODUCING POLYESTER THEREWITH

Indian Patents

Recently Granted Patents

  Recently Published Patents

Title of Invention	POLYESTER POLYMERIZATION CATALYST, PROCESS FOR PRODUCING THE SAME AND PROCESS FOR PRODUCING POLYESTER THEREWITH

Abstract	A polyester polymerization catalyst that contains a component having at least metal element (1) defined below and metal element (2) defined below whose contents satisfy the following relationship (a), being a liquid of 20% or below turbidity at an optical path length of 10 mm and that is capable of producing apolyester with excellent tone and transparency at a high reaction rate; a process for producing the same; and a process for producing a polyester therewith. (1) at least one metal element selected from the group consisting of metal elements belonging to Group 4A of the periodic table; (2) at least one metal element selected from the group consisting of aluminum, manganese, iron, cobalt, zinc, gallium and germanium as metal elements belonging to Group 2A of the periodic table; and (3) 0.50 &#8804; m/t &#8804; 3.50 wherein t represents the total amount of metal atoms according to item (1) above (mol/catalyst kg), and m represents the total amounl of metal atoms according to item (2) above (mol/catalyst kg).	

Full Text	DESCRIPTION

POLYMERIZATION CATALYST FOR POLYESTER, METHOD FOR

PRODUCING IT AND PROCESS FOR PRODUCING POLYESTER USING IT

TECHNICAL FIELD

The present invention relates to a polymerization

catalyst for a polyester, a method for producing it and a

process for producing a polyester using it.

Particularly, it relates to a polymerization catalyst for

a polyester, with which a polyester having various

physical properties such as color tone suitable for

various applications to e.g. containers such as bottles,

films, sheets and fibers can be produced at high reaction

rate, a method for producing it and a process for

producing a polyester using it.

BACKGROUND ART

Heretofore, a polyester has been widely used for

various applications to e.g. containers such as bottles,

films, sheets and fibers, since it is excellent in

chemical and physical properties. Such a polyester is

usually produced via an esterification reaction or an

ester exchange reaction and a melt polycondensation

reaction and as the case requires, particularly for

containers, further by a solid phase polycondensation

reaction, and for the polycondensation reaction, a

compound such as antimony, germanium or titanium is used

as a catalyst.

However, a polyester produced by employing an

antimony compound as a catalyst has characteristic dull

color and has drawbacks in the safety and sanitation and

in the environment due to toxicity pointed out regarding

the antimony compound. Accordingly, it has been strongly

required to reduce the amount of the antimony compound

used or to develop a polycondensation catalyst which

takes the place of the antimony compound. Further,

although a polyester produced by employing a germanium

compound as a catalyst is preferred in view of e.g.

transparency and safety and sanitation, the germanium

compound itself is very expensive and economical

disadvantage is inevitable. Therefore, it has also been

strongly desired to reduce the amount of the germanium

compound used or to develop a polycondensation catalyst

which takes the place of it. Under these circumstances,

a titanium compound has attracted attention which is

available at a low cost and is free from problems in view

of e.g. safety and sanitation, and has been used

practically instead of the antimony compound or the

germanium compound. However, a polyester produced by

employing a titanium compound as a catalyst has such

drawbacks that it is characteristically yellowish, and is

poor in the thermal stability.

To solve such drawbacks caused by a titanium

compound, many proposals have been made to use a titanium

compound, an alkali metal or alkaline earth metal

compound and a phosphorus compound in a specific ratio,

thereby to improve e.g. the color tone of a polyester to

be obtained (for example, JP-A-2002-179781). However,

such a catalyst system is poor in catalytic activity, and

thus the polycondensation requires a long time or a

relatively large amount of a titanium compound is

required, whereby the color tone deteriorates and as a

result, the color tone can be by no mearn improved.

Further, many proposals have been made regarding use

of a composite compound comprising a titanium compound

and another metal compound or the like. For example, it

is proposed that by use of a solid titanium-containing

compound obtained by hydrolyzing a mixture comprising a

titanium alkoxide compound or a titanium halide with a

compound such as magnesium, the catalytic activity of the

titanium compound will improve and in addition, the

transparency and the color tone of a polyester to be

obtained will improve (JP-A-2001-55434, JP-A-2001-64377).

Further, it has been known that a high catalytic

activity will be obtained by use of a co-precipitate

obtained by simultaneous hydrolysis of an alkylate,

alcoholate or carboxylate of titanium and an alkylate,

alcoholate or carboxylate of an alkali metal, an alkaline

earth metal or the like (JP-A-2002-503274) . However,

according to studies by the present inventors, it was

found that the composite compound comprising a titanium

compound and another metal compound or the like proposed

in the publications is in a solid state, and is insoluble

in an organic solvent of e.g. a diol component as a raw

material for the polyester, and when it is used in the

form of a slurry having it dispersed in such an organic

solvent (the slurry had a turbidity exceeding 20% in a

light path length of 10 mm), the polycondensation

reaction rate tends to be insufficient and further, there

is a problem in e.g. handling efficiency. Further, it

was found that various physical properties such as color

tone and transparency of a polyester to be obtained

should be further improved.

DISCLOSURE OF THE INVENTION

Under these circumstances, it is an object of the

present invention to solve the above problems in

production of a polyester employing e.g. a titanium

compound as a polycondensation catalyst. Namely, it is

an object of the present invention to provide a

polymerization catalyst for a polyester, with which a

polyester excellent in color tone, transparency, etc. can

be produced at a high reaction rate, a method for

producing it and a process for producing a polyester

using it.

The present invention provides a polymerization

catalyst for a polyester, characterized in that it

comprises components having at least the following metal

element (1) and the following metal element (2), their

contents satisfy the following (a), and it is in a liquid

state with a turbidity of at most 20% in a light path

length of 10 mm:

(1)	at least one metal element selected from the

group consisting of metal elements of Group 4A of the

Periodic Table,

(2)	at least one metal element selected from the

group consisting of metal elements of Group 2A of the

Periodic Table, aluminum, manganese, iron, cobalt, zinc,

gallium and germanium,

(a) when the total amount of metal atoms derived

from the above metal element (1) is represented by t

(mol/catalyst kg), and the total amount of metal atoms

derived from the above metal element (2) is represented

by m (mol/catalyst kg), the value of m/t is within the

following range:

0.50 ≤ m/t ≤ 3.50

The present invention further provides a method for

producing the above polymerization catalyst for a

polyester, characterized by stirring a compound of the

following metal element (1), a compound of the following

metal element (2), the following (3) and the following

(4) at a temperature of from 0 to 200°C for at least 5

minutes:

(1) at least one metal element selected from the

group consisting of metal elements of Group 4A of the

Periodic Table,

(2)	at least one metal element selected from the

group consisting of metal elements of Group 2A of the

Periodic Table, aluminum, manganese, iron, cobalt, zinc,

gallium and germanium,

(3)	an organic solvent and/or water, and

(4)	at least one acid selected from the group

consisting of organic acids and inorganic acids.

The present invention further provides a process for

producing a polyester via an esterification reaction and

a polycondensation reaction of a dicarboxylic acid

component containing terephthalic acid as the main

component and a diol component containing ethylene glycol

as the main component, characterized in that the

polycondensation reaction is carried out in the presence

of the above polymerization catalyst for a polyester.

BRIEF EXPLANATION OF THE DRAWINGS

Fig. 1 (a) and Fig. 1 (b) are a plan view and a

front view, respectively, illustrating a stepped molded

plate for evaluation of the physical properties, molded

in Examples.

BEST MODE FOR CARRYING OUT THE INVENTION

The following explanation regarding constituents is

a typical example of the embodiment of the present

invention, and the present invention is by no means

restricted to such specific explanation.

The polymerization catalyst for a polyester of the

present invention comprises components having at least

the following metal element (1) and the following metal

element (2), with contents which satisfy the following

(a), and is in a liquid state:

(1)	at least one metal element selected from the

group consisting of metal elements of Group 4A of the

Periodic Table,

(2)	at least one metal element selected from the

group consisting of metal elements of Group 2A of the

Periodic Table, aluminum, manganese, iron, cobalt, zinc,

gallium and germanium,

(a) when the total amount of metal atoms derived

from the above metal element (1) is represented by t

(mol/catalyst kg), and the total amount of metal atoms

derived from the above metal element (2) is represented

by m (mol/catalyst kg), the value of m/t is within the

following range:

0.50 
The metal element of Group 4A of the Periodic Table

of the metal element (1) may, for example, be titanium,

zirconium or hafnium, and among them, titanium is

preferred. Further, the metal element of Group 2A of the

Periodic Table of the above metal element (2) may, for

example, be beryllium, magnesium, calcium, strontium or

barium, and among metal elements including aluminum,

manganese, iron, cobalt, zinc, gallium and germanium,

preferred is the metal element of Group 2A of the

Periodic Table, iron or zinc, more preferred is the metal

element of Group 2A of The periodic Table, particularly

preferred is magnesium or calcium, and among them,

magnesium is preferred.

It is essential that the polymerization catalyst for

a polyester in a liquid state of the present invention is

substantially homogenous and transparent, and has a

turbidity of at most 2 0% in a light path length of 10 mm,

and it preferably has a turbidity of at most 10%. If

this turbidity exceeds the above range, for example, in a

case of e.g. a slurry having a solid catalyst dispersed

in an organic solvent, the polycondensation reaction rate

tends to be insufficient, and a polyester to be obtained

tends to be poor in color tone and transparency. The

reason is not necessarily clear but is considered to be

because the polymerization catalyst for a polyester of

the present invention is substantially homogeneous and

transparent and is a catalyst in a liquid state in which

active sites are highly dispersed, whereas in e.g. a

slurry of a solid catalyst, catalyst active sites are

localized on the surface of the solid catalyst, whereas

the number of active sites is small, the polycondensation

velocity tends to be low, and deterioration of color tone

due to a side reaction tends to be relatively remarkable.

Otherwise, it is considered to be one of reasons that a

solid substance such as the solid catalyst functions as a

nucleating agent of a polyester to be obtained and

decreases transparency.

Further, a polymerization catalyst having a

turbidity exceeding the above range, such as a

polymerization catalyst in the form of a slurry having a

solid catalyst dispersed in an organic solvent, is poor

in handling efficiency such that it is difficult to add a

required very small amount of the catalyst with accuracy

as compared with addition of a liquid catalyst, or the

slurry sediments in a catalyst storage tank or in an

addition line, which leads to scaling.

Here, the turbidity is determined by putting a

liquid catalyst in a cell having a light path length of

10 mm and measuring the turbidity by means of a haze

meter at 23°C under 50% RH using ethylene glycol as a

control.

In the polymerization catalyst for a polyester of

the present invention, in view of the polycondensation

reaction rate and the color tone of a polyester to be

obtained, when the total amount of metal atoms derived

from the above metal element (1) is represented by t

(mol/catalyst kg) and the total amount of metal atoms

derived from the above metal element (2) is represented

by m (mol/catalyst kg), the lower limit of the ratio of

them (m/t) is usually 0.50, preferably 1.00, more

preferably 1.50, and the upper limit is usually 3.50,

preferably 2.90, more preferably 2.40. When m/t is

within the above range, the polycondensation reaction

rate and the color tone of a polyester to be obtained

when the polymerization catalyst for a polyester of the

present invention is used will be within preferred

ranges.

The amounts of the respective metal elements in the

components having the above metal element (1) and the

above metal element (2) are preferably such that the

total amount (t) of atoms derived from the above metal

element (1) is 0
amount (m) of atoms derived from the above metal element

(2) is 0
polymerization catalyst for a polyester. Particularly

when the metal element (1) is titanium and the metal

element (2) is magnesium, it is preferred that 0
(mol/catalyst kg) and 0
and t are within the above ranges, the turbidity of the

polymerization catalyst for a polyester of the present

invention will be stably within the preferred range as

specified by the present invention, and as a result, the

polycondensation reaction rate and the color tone of a

polyester to be obtained will be stably within preferred

ranges. Here, "the turbidity will be stably within the

preferred range as specified by the present invention"

means, for example, not only the turbidity will not

increase at the time of preparation of the catalyst of

the present invention but also the turbidity will not

increase due to precipitation of catalytic components

when the catalyst of the present invention is stored at a

high temperature. Further, it means that precipitation

and scaling will be inhibited when the catalyst of the

present invention passes through a high temperature

portion in an addition pipe when it is added to a

polycondensation reaction system at a high temperature,

and the polymerization catalyst is smoothly added with a

low turbidity to the end. However, this is not

particularly limited to such meanings.

Further, the polymerization catalyst for a polyester

of the present invention has a pH of usually at most 7,

preferably at most 6, more preferably at most 5,

particularly preferably at most 4, furthermore preferably

at most 3, and the pH is preferably lower, although it is

not particularly limited so long as the above turbidity

range is satisfied. When the polymerization catalyst for

a polyester of the present invention has a pH within the

above range, the turbidity will be stably within the

preferred range as specified by the present invention,

and as a result, the polycondensation reaction rate and

the color tone or transparency of a polyester to be

obtained will be stably within preferred ranges.

In order that the pH is within the above range, a

method of adjusting the contents of the above metal

element (1) and the above metal element (2), a method of

incorporating the following component (3) and/or the

following component (4) into the polymerization catalyst

for a polyester as the case requires, may, for example,

be mentioned:

(3)	an organic solvent and/or water

(4)	at least one acid selected from the group

consisting of organic acids and inorganic acids

The organic solvent for the component (3) is

preferably an alcohol, more preferably an organic solvent

having a high affinity with a reaction liquid for a

polyester such as a diol as a raw material of a

polyester. Such an organic solvent may, for example, be

a monool or polyol having from about 1 to about 20 carbon

atoms, specifically, a monool such as methanol, ethanol,

propanol, butanol, pentanol, hexanol, heptanol, octanol

or nonanol, or a diol or a polyol which is one component

used for production of a polyester of the present

invention as mentioned hereinafter, such as ethylene

glycol, diethylene glycol, trimethylene glycol or

tetramethylene glycol. Among them, a diol is preferred,

and ethylene glycol is particularly preferred.

The component (3) in the present invention is

preferably an organic solvent and water, particularly

preferably a mixture of water and ethylene glycol which

is the particularly preferred organic solvent.

In such a case, as a preferred amount of water, as

represented by the weight concentration based on the

entire polymerization catalyst for a polyester, the lower

limit is usually 1%, preferably 2%, more preferably 3%,

and the upper limit is usually 30%, preferably 20%, more

preferably 10%.

When the organic solvent and water are used as the

component (3) and water is used in the above preferred

amount, the turbidity of the polymerization catalyst for

a polyester of the present invention will be stably

within the preferred range as specified by the present

invention, and as a result, the polycondensation reaction

rate and the color tone or the transparency of a

polyester to be obtained will be stably within preferred

ranges.

Further, specifically, the organic acid of the

component (4) may, for example, be an aliphatic saturated

monocarboxylic acid such as acetic acid, propionic acid,

butyric acid, hexoic acid, stearic acid or behenic acid,

an aliphatic saturated dicarboxylic acid and an anhydride

thereof, such as oxalic acid, malonic acid, succinic

acid, glutaric acid, adipic acid, pimelic acid, suberic

acid, azelic acid, sebacic acid, undecadicarboxylic acid

or dodecadicarboxylic acid, an aliphatic unsaturated

dicarboxylic acid and an anhydride thereof, such as

maleic acid or fumaric acid, an aliphatic polyhydric

carboxylic acid and an anhydride thereof, such as

tricarballylic acid, an alicyclic dicarboxylic acid and

an anhydride thereof, such as hexahydrophthalic acid or

hexahydroisophthalic acid, an aromatic monocarboxylic

acid such as benzoic acid or t-butylbenzoic acid, an

aromatic dicarboxylic acid and an anhydride thereof, such

as phthalic acid, isophthalic acid, dibromoisophthalic

acid, sodium sulfoisophthalate, terephthalic acid,

phenylenedioxy dicarboxylic acid, 4,4'-diphenyl

dicarboxylic acid, 4,4'-diphenyl ether dicarboxylic acid,

4,4'-diphenyl ketone dicarboxylic acid, 4,4'-

diphenoxyethane dicarboxylic acid, 4,4'-diphenylsulfone

dicarboxylic acid or 2,6-naphthalene dicarboxylic acid,

an aromatic polyhydric carboxylic acid and an anhydride

thereof, such as trimellitic acid, trimesic acid or

pyromellitic acid, or a hydroxycarboxylic acid or an

alkoxycarboxylic acid such as glycolic acid, lactic acid,

citric acid, gallic acid, p-hydroxybenzoic acid or p-(3-

hydroxyethoxybenzoic acid. Further, the inorganic acid

may, for example, be specifically hydrochloric acid,

sulfuric acid or nitric acid. Among them, an organic

acid is preferred, an aliphatic carboxylic acid such as

an aliphatic saturated monocarboxylic acid such as acetic

acid, an aliphatic saturated dicarboxylic acid and an

anhydride thereof, such as succinic acid, or an aliphatic

saturated hydroxycarboxylic acid such as lactic acid is

more preferred, an aliphatic saturated hydroxycarboxylic

acid is particularly preferred, and among them, lactic

acid is preferred.

The polymerization catalyst for a polyester of the

present invention is in a liquid state comprising

components having at least the above metal element (1)

and the above metal element (2), and it is in a liquid

state either by the compound of the above metal element

(1) and/or the above metal element (2) being a liquid

compound or by the compounds of the above metal element

(1) and the above metal element (2) being reacted with or

dissolved in the organic solvent and/or water of the

above component (3) or the acid of the above component

(4) . However, the polymerization catalyst for a

polyester of the present invention is preferably in the

latter state.

When an organic acid is used as the above component

(4), the organic acid may be used as the organic solvent

for the above component (3).

Further, the content of the acid of the above

component (4) is preferably at most 50 wt% based on the

entire polymerization catalyst for a polyester.

Further, as the proportion (A) (mol/catalyst kg) of

the acid of the component (4) in the catalyst of the

present invention to the total amount (m) (mol/catalyst

kg) of atoms derived from the metal element of the

component (2), as the ratio of them (A/m), the lower

limit is usually 1.6, preferably 2.0, more preferably

2.5, and the upper limit is usually 15, preferably 8.0,

more preferably 5.0, furthermore preferably 4.0. When

A/m is within the above range, the turbidity and the pH

of the polymerization catalyst for a polyester of the

present invention will be stably within the preferred

ranges as specified by the present invention, and as a

result, the polycondensation reaction rate and the color

tone or the transparency of a polyester to be obtained

will be stably within preferred ranges.

The polymerization catalyst for a polyester of the

present invention is produced usually by stirring and

mixing a compound of the above metal element (1) and a

compound of the above metal element (2) , preferably these

compounds and an organic solvent and/or water of the

above component (3) and an acid of the above component

(4) by using a preparation tank equipped with a stirrer.

The compound of a metal element of Group 4A of the

Periodic Table of the above (1) and the compound of a

metal element of Group 2A of the Periodic Table,

aluminum, manganese, iron, cobalt, zinc, gallium and

germanium of the above (2), may, for example, be an

oxide, hydroxide, alkoxide, aliphatic acid salt, oxalate,

citrate, carbonate, halide or complex compound of such

metal elements. Among them, a solid compound insoluble

in water or an organic solvent is inappropriate.

As one example of a preferred compound,

specifically, the compound of a metal element of Group 4A

of the Periodic Table of the above (1) may, for example,

be tetra-n-propyl titanate, tetra-i-propyl titanate,

tetra-n-butyl titanate, tetra-n-butyl titanate tetramer,

tetra-t-butyl titanate, acetyl-tri-i-propyl titanate,

titanium acetate, titanium oxalate or titanium chloride,

and among them, a titanium alkoxide such as tetra-n-

propyl titanate, tetra-i-propyl titanate, tetra-n-butyl

titanate, tetra-n-butyl titanate tetramer, tetra-t-butyl

titanate or acetyl-tri-i-propyl titanate or titanium

oxalate is preferred, and a titanium alkoxide is

particularly preferred.

Further, the compound of a metal element of Group 2A

of the Periodic Table, aluminum, manganese, iron, cobalt,

zinc, gallium and germanium of the above (2) may, for

example, be magnesium oxide, magnesium hydroxide,

magnesium alkoxide, magnesium acetate, magnesium

carbonate, calcium oxide, calcium hydroxide, calcium

acetate, calcium carbonate, aluminum ethoxide, aluminum

isopropoxide, aluminum butoxide, aluminum

acetylacetonate, aluminum acetate, aluminum chloride,

manganese dioxide, manganese hydroxide, manganese

acetate, iron acetylacetonate, iron acetate, iron

oxalate, iron citrate, tricarbonyl (butadienyl) iron,

cobalt acetate, cobalt chloride, zinc hydroxide, zinc

acetylacetonate, zinc acetate, zinc oxalate, germanium

oxide, germanium ethylene glycoxide or germanium

chloride. Among them, a compound of a metal element of

Group 2A of the Periodic Table, aluminum, iron or zinc is

preferred, a compound of a metal element of Group 2A of

the Periodic Table is more preferred, magnesium acetate

or calcium acetate is particularly preferred, and among

them, magnesium acetate is preferred.

The polymerization catalyst for a polyester of the

present invention is produced by stirring and mixing the

compound of the above metal element (1) and the compound

of the above metal element (2), preferably, these

compounds and the organic solvent and/or water of the

above component (3) and/or the acid of the above

component (4) . The lower limit of the temperature at the

time of mixing is usually 0°C, preferably 30°C, and the

upper limit is usually 200°C, preferably 150°C. The

mixing time is usually at least 5 minutes, preferably

from 10 to 90 minutes. The pressure at the time of

mixing is not particularly limited so long as the organic

solvent and/or water of the above component (3) is kept

in a liquid phase.

The ratio of the compound of the above metal element

(1)	and the compound of the above metal element (2), and

the organic solvent and/or water of the above component

(3) and the acid of the above component (4) is

essentially such that the total amount (t) of atoms

derived from the above metal element (1), the total

amount (m) of atoms derived from the above metal element

(2)	and the proportion (m/t) of them, as explained above

for the polymerization catalyst for a polyester are

satisfied, preferably such that the amount of water of

the above component (3) is satisfied, and preferably such

that the content of the acid of the above component (4),

and the ratio (A/m) of the proportion (A) of the acid of

the above component (4) in the catalyst to the total

amount (m) of atoms derived from the above metal element

(2) are satisfied.

Further, the order of mixing is not particularly

limited. For example, when the organic solvent and/or

water of the above component (3) and the acid of the

above component (4) are used, a method of preliminarily

mixing the components (3) and (4) and then adding to the

mixture the compound of the above metal element (1) and

the compound of the above metal element (2)

simultaneously or sequentially (either one is added

first), followed by stirring and mixing, a method of

adding (1) and (2) simultaneously or sequentially (either

one is added first) to (3), followed by stirring and

mixing, and then further adding (4) to the mixture,

followed by stirring and mixing, or a method of adding

(1) or (2) to (3), followed by stirring and mixing, then

adding (4) to the mixture, followed by stirring and

mixing, and then adding (2) or (1), followed by stirring

and mixing, may, for example, be mentioned.

In every method, it is preferred to maintain the pH

of the mixture as low as possible, preferably at most 7,

more preferably at most 5, furthermore preferably at most

3.

For example, when an organic solvent and water is

used as the component (3), preferred is a method of

adding (2) and (4) to (3) simultaneously or sequentially

(either one is added first), followed by stirring and

mixing, and then adding (1) to the mixture, followed by

stirring and mixing.

By employing such preferred range and method, the

turbidity of the polymerization catalyst for a polyester

of the present invention will be stably within the

preferred range as specified by the present invention,

and as a result, the polycondensation reaction rate and

the color tone or transparency of a polyester to be

obtained will be stably within preferred ranges.

The polymerization catalyst for a polyester of the

present invention produced by the above production method

may be a mere mixture of the compound of the above metal

element (1) and the compound of the above metal element

(2), may form a composite compound wherein they form a

composite by some reaction, or may be in such a state

that the compound of the above metal element (1), the

compound of the above metal element (2) and a composite

compound of them coexist, and in each case, it may form a

composite compound further including the organic solvent

and/or water of the above component (3) and/or the acid

of the above component (4) . In each case, it is

essential that the turbidity satisfies the above range.

As the process for producing a polyester of the

present invention, basically, a conventional process for

producing a polyester resin can be employed except that

the polymerization catalyst for a polyester of the

present invention is used. One example of the

conventional process for producing a polyester resin may

be a process of subjecting a dicarboxylic acid component

containing terephthalic acid or its ester forming

derivative as the main component and a diol component

containing ethylene glycol as the main component to an

esterification reaction in an esterification reaction

tank or to an ester exchange reaction in the presence of

an ester exchange catalyst, transferring the obtained

polyester low molecular weight product which is an

esterification reaction product or an ester exchange

reaction product to a polycondensation tank, and

subjecting it to melt polycondensation in the presence of

a polycondensation catalyst. This production process may

be carried out continuously or by the batch and is not

particularly limited.

As raw materials to be used for the process for

producing a polyester of the present invention, the

proportion of terephthalic acid or its ester forming

derivative in the dicarboxylic acid component is

preferably at least 90 mol%, more preferably at least 95

mol%, particularly preferably at least 99 mol%, and the

proportion of ethylene glycol in the diol component is

preferably at least 90 mol%, more preferably at least 95

mol%, particularly preferably at least 97 mol%. If the

proportion of the terephthalic acid or its ester forming

derivative in the dicarboxylic acid component or the

proportion of ethylene glycol in the diol component is

less than the above range, mechanical strength, gas

barrier properties and heat resistance of a polyester to

be obtained as a molded product tend to be low.

The ester forming derivative of terephthalic acid

may, for example, be an ester having an alkyl group

having from about 1 to about 4 carbon atoms, or a halide.

Further, as a dicarboxylic acid component other than

terephthalic acid or its ester forming derivative, for

example, one or more of aromatic dicarboxylic acids such

as phthalic acid, isophthalic acid, dibromoisophthalic

acid, sodium sulfoisophthalate, phenylenedioxy

dicarboxylic acid, 4,4'-diphenyl dicarboxylic acid, 4,4'-

diphenyl ether dicarboxylic acid, 4,4'-diphenyl ketone

dicarboxylic acid, 4,4'-diphenoxyethane dicarboxylic

acid, 4,4'-diphenylsulfone dicarboxylic acid and 2,6-

naphthalene dicarboxylic acid, alicyclic dicarboxylic

acids such as hexahydroterephthalic acid and

hexahydroisophthalic acid, and an aliphatic dicarboxylic

acid such as succinic acid, glutaric acid, adipic acid,

pimelic acid, suberic acid, azelaic acid, sebacic acid,

undecadicarboxylic acid and dodecadicarboxylic acid, and

its alkyl ester having from about 1 to about 4 carbon

atoms and its halide, may be used as a copolymerizable

component.

Further, as a diol component other than ethylene

glycol, diethylene glycol may, for example, be mentioned,

and the proportion of diethylene glycol in the diol

component is preferably at most 3.0 mol% including the

content of a by-product in the reaction system, more

preferably at least 1.5 mol% and at most 2.5 mol%. As

another diol component, for example, one or more of

aliphatic diols such as trimethylene glycol,

tetramethylene glycol, pentamethylene glycol,

hexamethylene glycol, octamethylene glycol, decamethylene

glycol, neopentyl glycol, 2-ethyl-2-butyl-l,3-propane

diol, polyethylene glycol and polytetramethylene ether

glycol, alicyclic diols such as 1,2-cyclohexanediol, 1,4-

cyclohexanediol, 1,1-cyclohexanedimethylol, 1,4-

cyclohexanedimethylol and 2,5-norbornanedimethylol,

aromatic diols such as xylylene glycol, 4,4'-

dihydroxybiphenyl, 2,2-bis(4'-hydroxyphenyl)propane, 2,2-

bis (4' -β-hydroxyethoxyphenyl)propane, bis (4-

hydroxyphenyl) sulfone and bis(4-β-

hydroxyethoxyphenyl)sulfonic acid, and an ethylene oxide

addition product and a propylene oxide addition product

of 2,2-bis(4'-hydroxyphenyl)propane, may be used as a

copolymerizable component.

Further, as a copolymerizable component, one or more

of hydroxycarboxylic acids and alkoxycarboxylic acids,

such as glycolic acid, p-hydroxybenzoic acid and p-β-

hydroxyethoxybenzoic acid, monofunctional components such

as stearyl alcohol, heneicosanol, octacosanol, benzyl

alcohol, stearic acid, behenic acid, benzoic acid, t-

butylbenzoic acid and benzoylbenzoic acid, and

trifunctional and higher polyfunctional components such

as tricarballylic acid, trimellitic acid, trimesic acid,

pyromellitic acid, naphthalene tetracarboxylic acid,

gallic acid, trimethylolethane, trimethylolpropane,

glycerol and pentaerythritol, may, for example, be used.

In the present invention, the dicarboxylic acid

component containing terephthalic acid or its ester

forming derivative as the main component, the diol

component containing ethylene glycol as the main

component and the copolymerizable component to be used as

the case requires are usually mixed and prepared for the

esterification reaction or the ester exchange reaction so

that the lower limit of the molar ratio of the diol

component to the dicarboxylic acid component is usually

1.02, preferably 1.03, and the upper limit is usually

2.0, preferably 1.7.

In the case of an ester exchange reaction, usually

an ester exchange catalyst is required, and a large

amount of such a catalyst is required. Accordingly, as

the process for producing a polyester of the present

invention, preferred is a production process via an

esterification reaction.

The esterification reaction is carried out, for

example, by means of a single esterification reaction

tank or a multi-stage reaction apparatus having a

plurality of esterification reaction tanks connected in

series, under reflux of ethylene glycol, while removing

water formed by the reaction and excess ethylene glycol

out of the system, until the esterification ratio (the

proportion of the esterified by a reaction with the diol

component among the total carboxyl groups of the raw

material dicarboxylie acid component) reaches usually at

least 90%, preferably at least 93%. Further, the number

average molecular weight of the polyester low molecular

weight product as the esterification reaction product is

preferably from 500 to 5,000.

As examples of the reaction conditions in the

esterification reaction, in the case of a single

esterification reaction tank, the temperature is usually

at a level of from 200 to 280°C, the relative pressure to

the atmospheric pressure is usually at a level of from 0

to 400 kPa (from 0 to 4 kg/cm2G) , and the reaction time

is at a level of from 1 to 10 hours with stirring. In

the case of a plurality of esterification reaction tanks,

the lower limit of the reaction temperature in the

esterification reaction tank for the first stage is

usually 240°C, preferably 245°C, and the upper limit is

usually 270°C, preferably 265°C; the lower limit of the

reaction pressure as the relative pressure to the

atmospheric pressure is usually 5 kPa (0.05 kg/cm2G) ,

preferably 10 kPa (0.1 kg/cm2G) , and the upper limit is

usually 300 kPa (3 kg/cm2G) , preferably 200 kPa (2

kg/cm2G) ; the lower limit of the reaction temperature in

the final stage is usually from 250°C, preferably 255°C,

the upper limit is usually 280°C, preferably 275°C; and

the reaction pressure as the relative pressure to the

atmospheric pressure is usually from 0 to 150 kPa (from 0

to 1.5 kg/cm2G) , preferably from 0 to 130 kPa (from 0 to

1.3 kg/cm2G) .

Further, in the esterification reaction, it is

possible to suppress production of diethylene glycol as a

by-product from ethylene glycol, by adding a small amount

of e.g. a tertiary amine such as triethylamine, tri-n-

butylamine or benzyl dimethylamine, a quaternary ammonium

hydroxide such as tetraethylammonium hydroxide, tetra-n-

butylammonium hydroxide or trimethylbenzylammonium

hydroxide, or a basic compound such as lithium carbonate,

sodium carbonate, potassium carbonate or sodium acetate.

As an example of the melt polycondensation, a method

is common wherein the melt polycondensation is carried

out under reduced pressure, while distilling off formed

ethylene glycol out of the system, by means of a single

melt polymerization tank, or a multi-stage reaction

apparatus having a plurality of melt polycondensation

tanks connected in series, for example, an apparatus

comprising a perfect mixing type reactor equipped with

stirring vanes for the first stage and horizontal plug

flow type reactors equipped with stirring vanes for the

second and third stages.

As examples of the reaction conditions in the melt

polycondensation, in the case of a single

polycondensation tank, the temperature is usually at a

level of from 250 to 290°C, the pressure is gradually

reduced from the atmospheric pressure, so that finally,

the absolute pressure will be usually at a level of from

1.3 to 0.013 kPa (from 10 to 0.1 Torr), and the reaction

time is at a level of from 1 to 20 hours with stirring.

Whereas, as an example in the case of a plurality of

polycondensation tanks, the lower limit of the reaction

temperature in the polycondensation tank for the first

stage is usually 250°C, preferably 260°C, and the upper

limit is usually 290°C, preferably 280°C; the upper limit

of the reaction pressure as the absolute pressure is

usually 65 kPa (500 Torr), preferably 26 kPa (200 Torr),

and the lower limit is usually 1.3 kPa (10 Torr),

preferably 2 kPa (15 Torr); the lower limit of the

reaction temperature in the final stage is usually 2 65°C,

preferably 270°C, and the upper limit is usually 300°C,

preferably 295°C; and the upper limit of the reaction

pressure as the absolute pressure is usually 1.3 kPa (10

Torr), preferably 0.65 kPa (5 Torr), and the lower limit

is usually 0.013 kPa (0.1 Torr), preferably 0.065 kPa

(0.5 Torr). The reaction conditions for an intermediate

stage are selected to be intermediate conditions thereof,

for example, as an example of reaction conditions for the

second stage in a three stage reaction apparatus, the

lower limit of the reaction temperature is usually 265°C,

preferably 270°C, and the upper limit is usually 295°C,

preferably 285°C; and the upper limit of the reaction

pressure as the absolute pressure is usually 6.5 kPa (50

Torr), preferably 4 kPa (30 Torr), and the lower limit is

usually 0.13 kPa (1 Torr), preferably 0.26 kPa (2 Torr).

The process for producing a polyester of the present

invention comprises this polycondensation reaction in the

presence of the above polymerization catalyst for a

polyester preferably in the coexistence of a phosphorus

compound. As the phosphorus compound to be used,

specifically, a pentavalent phosphorus compound such as
