Repository: anandvc/allindianpatents

File: patents/264397-a-composite-comprising-at-least-one-hollow-fibre-comprising-an-oxygen-transporting-ceramic-material.html
Indian Patents. 264397:A COMPOSITE COMPRISING AT LEAST ONE HOLLOW FIBRE COMPRISING AN OXYGEN TRANSPORTING CERAMIC MATERIAL

Indian Patents

Recently Granted Patents

  Recently Published Patents

Title of Invention	A COMPOSITE COMPRISING AT LEAST ONE HOLLOW FIBRE COMPRISING AN OXYGEN TRANSPORTING CERAMIC MATERIAL

Abstract	Composite ceramic hollow fibres method for production and use thereof Composites comprising at least one hollow fibre of oxygen-transporting ceramic material, which is a ceramic material which conducts oxygen anions and electrons or a combination of ceramic material which conducts oxygen anions and a ceramic or nonceramic material which conducts electrons, with the outer surface of the hollow fibre being in contact with the outer surface of the same hollow fibre or another hollow fibre and the contact points being joined by sintering,, are described. Further composites comprise at least one hollow fibre of oxygen-transporting ceramic material which is a ceramic material which conducts oxygen anions and electrons or a combination of ceramic material which conducts oxygen anions and ceramic or nonceramic material which conducts electrons and a connection element for the introduction or discharge of fluids at at least one end face, with hollow fibres and connection element being joined. The composites can be used for isolating oxygen from oxygen-containing gas mixtures or for carrying out oxidation reactions.	

Full Text	 

Description

Composite ceramic hollow fibres method for production and use thereof

The present invention relates to composites of hollow ceramic fibres which are highly suitable for recovering oxygen from oxygen-containing fluids or for carrying out oxidation reactions.

Hollow ceramic fibres are known per se. Their production is described, for example, in US-A-4,222,977 or US-A-5,707,584.

In J. Mem. Sci. 193 (2 001) 249-2 60, S. Liu, X. Tan, K. Li and R. Hughes report the production of ceramic membranes and hollows fibres composed of SrCeo.95Ybo.05O2.975 • Gastight hollow fibres are produced and their mechanical properties and their microstructure are studied.

In CIMTEC 2002, pp. 249-258, J. Luyten reports the production of ceramic perovskite fibres. Hollow fibres of Lao.6Sro.4Coo.sFeo.203-6 are described.

In J.  Mem.  Sci.  5229 (2002)  1-15,  J. Tong,  W. Yang, B. Zhu and R. Cai  report  studies  on zirconium-doped ceramic membranes of the perovskite type for oxygen separation.  Membranes  of  BaCo0.4Feo_6-xZrx03-s  are described.

Further oxygen-conducting ceramic materials are disclosed in US-A-6,165 , 431, US-A-6,146,549, US-A-6,471,921 and US-A-6,592,782.

Membranes composed of ceramic materials can firstly be made gastight and, secondly, selected ceramic materials display oxygen permeability and can therefore be used

for separating oxygen from gas mixtures. Possible applications of such ceramics are, in particular, high-temperature applications such as gas separation or new types of membrane reactors.

The  use  of  oxygen-conducting  ceramic  membranes	in

reactors  for oxidation reactions  is  described,	for

example, in US-A-6,214,757, US-A-6,033,632	and

US-A-6,641,626.

An overview of possible uses and materials for high-temperature ion-conducting ceramics may be found in The Electrochemical Society Interface, Summer 2 001, pp. 22-27.

The known processes for producing hollow ceramic fibres encompass a spinning process in which, in a first step, elastic green fibres are produced from a spinnable composition comprising precursors of the ceramic material and polymer. The proportion of polymer present is subsequently burnt at high temperatures and pure hollow ceramic fibres are formed.

During spinning, a phase inversion process occurs and porous membranes are generally obtained in the first step. These can also be fired to high density by means of controlled temperatures.

The fibres produced in this way have a comparatively high mechanical stability, but they naturally display the brittleness and fracture sensitivity typical of ceramic materials.

It has now surprisingly been found that hollow ceramic fibres composed of selected materials can be combined with other shaped bodies or with further hollow ceramic fibres to form more complex structures and be joined by sintering.  This  can  be  achieved  without  use  of

temporary adhesives. Structures having a significantly higher stability and considerably improved handling, especially with regard to safety considerations,  are formed.

Composites of hollow inorganic fibres are known. DE 100 43 666 CI describes a ceramic insulating material which consists of a disordered assembly of short fibre fragments. These can also be joined to one another at the contact points.

GB 2,022,565 A describes hollow fibres composed of inorganic material and having porous walls and an anisotropic pore volume profile over the cross section. Combinations of hollow metallic fibres which are twisted together and not sintered together are disclosed.

The present invention is based on the surprising recognition that precursors of selected ceramic materials sinter together very efficiently on heating at the contact points with other materials without the use of an auxiliary such as an adhesive or a slip being necessary for this.

It is an object of the present invention to provide structures composed of one or more hollow ceramic fibres or of hollow ceramic fibres together with other shaped parts.

A further object of the present invention is to provide simple processes for producing these structures, in which customary apparatuses for producing shaped ceramic bodies can be used.

The present invention provides a composite comprising at least one hollow fibre of oxygen-transporting ceramic material,  which is a ceramic material which

conducts oxygen anions and electrons or a combination of ceramic material which conducts oxygen anions and a ceramic or nonceramic material which conducts electrons, with the outer surface of the hollow fibre being in contact with the outer surface of the same hollow fibre or another hollow fibre of oxygen-transporting ceramic material and the contact points being joined by sintering.

A further embodiment of the present invention provides a composite comprising at least one hollow fibre of oxygen-transporting ceramic material which is a ceramic material which conducts oxygen anions and electrons or a combination of ceramic material which conducts oxygen anions and ceramic or nonceramic material which conducts electrons, with one end face, preferably both end faces,, of the hollow fibre being provided with a connection element connected thereto, preferably a connection element joined to the hollow fibre by sintering, for the introduction or discharge of fluids.

The hollow fibres used according to the invention can have  any  cross  sections,  for  example  angular, elliptical or in particular circular cross sections.

For the purposes of the present description,  hollow fibres are  structures which have a hollow interior space  and  can  have  any  external  dimensions,  i.e. diameter or linear dimensions.

For the purposes of the present description, hollow fibres can refer not only to the classical meaning of this term but also to capillaries having external diameters of from 0.5 to 5 mm and tubes having external diameters of more than 5 mm.

Preferred external diameters or linear dimensions of the  hollow  fibres  vary  in  the  range  up  to  5 mm.

Particular preference is given to using hollow fibres having external diameters of less than 3 mm.

For the purposes of the present description, hollow fibres are hollow fibres having any lengths. Examples are hollow monofilaments or hollow staple fibres (monofilaments of finite length).

In the composites of the invention, use is typically made of hollow ceramic fibres whose length considerably exceeds the external diameter. Hollow ceramic fibres which are preferably used have ratios of length to external diameter of at least 50:1, preferably at least 100:1 and in particular at least 200:1.

The composites of the invention are structures having a predetermined geometric shape (in contrast to accumulations of hollow fibres in disordered assemblies having random orientation) which have been formed by joining of at least one hollow fibre, preferably a plurality of hollow fibres, to form a composite, with this composite having at least one interior space formed by the internal volume of the hollow fibres and at least one exterior space formed by the volume surrounding the hollow fibres. The composite is typically configured so that a fluid can flow through the interior space and be depleted in oxygen during passage through the interior space, with the oxygen being transported through the walls of the hollow ceramic fibres into the exterior space. Arrangements in which transport of oxygen occurs in the reverse direction are also possible.

The composites of the invention can represent any combinations of hollow ceramic fibres composed of oxygen-transporting ceramic material.

It is . possible to produce, for example, the following composites:

•	a plurality of hollow fibres in longitudinal contact arranged in a plane

•	a plurality of braided hollow fibres or a plurality of hollow fibres twisted together

•	a plurality of hollow fibres combined to form a monolith (multichannel element made up of hollow fibres)

Due to the flexibility and elasticity of the green fibres in which the proportion of ceramic (precursor) phase is not too high, many further geometries are possible. As a result of this structuring, the fibres retain their original functionality (i.e. the gas permeability for oxygen conduction).

Such  composites  can  then be  assembled  further  to produce membrane modules. These systems are suitable, in particular, for use in high-temperature applications such as gas separation or as components of membrane reactors.

The hollow fibres used according to the invention can be produced by a spinning process known per se. This can be a solution spinning process such as dry or wet spinning or a melt spinning process.

The composition to be spun comprises the finely divided ceramic material or its precursor and also a spinnable polymer.

The content of spinnable polymer in the composition to be spun can vary within a wide range, but is typically from 2 to 30% by weight, preferably from 5 to 10% by weight, based on the total composition to be spun or spinning solution.

The content of finely divided ceramic material or its precursor in the composition to be spun can likewise vary within a wide range, but is typically from 2 0 to 90% by weight, preferably from 4 0 to 60% by weight, based on the total composition to be spun or spinning solution.

The content of solvent in the composition to be spun can vary within a wide range, but is typically from 10 to 80% by weight, preferably from 35 to 45% by weight, based on the total spinning solution.

The type and amount of spinnable polymer and finely divided ceramic material or its precursor are preferably selected so that compositions which are just still spinnable are obtained, with the content of spinnable polymer being kept as low as possible.

Spinning is effected by extrusion of the spinning solution or the heated and plasticized spinning composition through an annular nozzle, followed by cooling in air and/or introduction into a precipitation bath which contains a nonsolvent for the polymer used in the spinning composition.

The green hollow fibres obtained can then be subjected to further processing steps, for example cutting to form staples or rolling up for temporary storage.

In a processing step following shaping, the green hollow fibre obtained is combined to form the desired composite.

This green composite can be a combination of a plurality of identical or different green hollow fibres or a combination of one or more green hollow fibres with at least one connection element for introduction

or discharge of fluids, e.g. liquids or in particular gases, at their end faces.

The green hollow fibres can be combined by any techniques. Examples are manual combination such as the laying of parallel hollow fibres next to one another and also textile-producing techniques such as the production of knitteds, woven fabrics, lay-ups, braids or twisted structures.

After production of the composite of the green hollow fibre (s) , the polymer is removed in a manner known per se by thermal treatment. This step also encompasses the formation of a ceramic from the precursor for the ceramic material and/or a sintering of the finely divided ceramic particles. The properties of the ceramic formed can be controlled in a manner known to those skilled in the art by selection of treatment parameters such as temperature program and atmosphere.

Hollow fibres present in the composites of the invention comprise oxygen-transporting ceramic material. Such materials are known per se.

Typical values for the oxygen transport of the composites of the invention are oxygen fluxes of at least 0.01 standard cm3/ (min*cm2) , preferably at least 0.1 standard cm3/ (min*cm2) , measured as a mean over the total surface of the composite in question. Here, standard cm3 is standard cubic centimetres (at 1 bar and 2 5°C) . The values given for the oxygen flux are, for the purposes of the present description, determined at 950°C and an oxygen partial pressure difference between the two free gas phases of 0.2 bar, with the higher oxygen partial pressure being 0.2 bar.

These ceramics can comprise materials which conduct oxygen  anions  and  electrons.  However,  it  is  also

possible to use combinations of different ceramics or of ceramic and nonceramic materials, for example combinations of ceramics which conduct oxygen anions and ceramics which conduct electrons or combinations of different ceramics which each conduct oxygen anions and electrons or of which not all components display oxygen conduction or combinations of oxygen-conducting ceramic materials with nonceramic materials such as metals.

Examples of preferred multiphase membrane systems are mixtures of ceramic displaying ion conductivity and a further material displaying electron conductivity, in particular a metal. These include, in particular, combinations of materials having fluorite structures or fluorite-related structures with electron-conducting materials, e.g. combinations of ZrO2 or CeO2, which may each be doped with CaO or Y2O3, with metals such as palladium.

Further examples of preferred multiphase membrane systems are mixed structures having a partial perovskite structure, i.e. mixed systems in which various crystal structures are present in the solid and at least one of these is a perovskite structure or a perovskite-related structure.

Oxygen-transporting materials which are preferably used are oxide ceramics, among which those having a perovskite structure or a brownmillerite structure or an aurivillite structure are particularly preferred.

Perovskites used according to the invention typically have the ABO3-5 structure, where A is a divalent cation and B is a trivalent or higher-valent cation, the ionic radius of A is greater than the ionic radius of B and 5 is from 0.001 to 1.5, preferably from 0.01 to 0.9 and more preferably from 0.01 to 0.5 so as to make the material  electrically neutral.  Mixtures of different

cations A and/or cations B can also be present in the perovskites used according to the invention.

Brownmillerites used according to the invention typically have the A2B20s_5 structure, where A, B and 5 are as defined above. In the brownmillerites used according to the invention, too, mixtures of different cations A and/or cations B can be present.

Cations B can preferably occur in a plurality of oxidation states. However, part or all cations of type B can also be trivalent or higher-valent cations having a constant oxidation state.

Oxide ceramics which are particularly preferably used contain cations of type A selected from among cations of main arouo II, transition crroup I, transition group II, the lanthanide group and mixtures of these cations, preferably from among Mg2+, Ca2+, Sr2+, Ba2+, Cu2+, Ag2+, Zn2+, Cd2+ and the lanthanides.

Oxide ceramics which are particularly preferably used contain cations of type B selected from among cations of groups IIIB to VII IB of the Periodic Table and the lanthanide group, the metals of main groups III to V and mixtures of these cations, preferably from among Fe3V Fe4\ Ti3+, Ti4+, Zr3+, Zr4+, Ce3\ Ce4+, Mn3\ Mn4+, Co2\ Co3\ Nd3+, Nd4\ Gd3+, Gd4+, Sm3+, Sm4+, Dy3+, Dy4+, Ga3+, Yb3+, Al3+, Bi4+ and mixtures of these cations.

Further oxide ceramics which are particularly preferably used contain cations of type B selected from among Sn2+, Pb2+, Ni2+, Pd2+, lanthanides and mixtures of these cations.

Aurivillites used according to the invention typically comprise the structural element (Bi2O2)2+ (VO3.5 [ ] 0.5) 2~ or

related structural elements, where [ ] is an oxygen vacancy.

Very particular preference is given to composites whose oxygen-transporting oxide ceramic having a perbvskite structure comprises the elements Ba, Sr, Fe, Zn and 0 or the elements Ba, Co, Fe, Zr and 0, in particular an oxide ceramic having the composition BaCoxFeyZrzO3_s where the sum of x, y and z is 1, z is from 0.1 to 0.5, x is in the region of a*y, a is from 0.8 to 1.2 and 5 is as defined above.

The invention also provides a process for producing the above-described composites, which comprises the measures:

i) production of a green hollow fibre by extrusion of a composition comprising a polymer and a ceramic, in particular an oxide ceramic, or a precursor of a ceramic through a nozzle, preferably an annular nozzle, in a manner known per se, ii) production of a green composite from one or more of the green hollow fibres produced in step i) by formation of contacts between the outer surface (s) of the green hollow fibre(s), and iii) thermal treatment of the green composite produced in step ii) in order to remove the polymer, in the case of the use of a precursor of a ceramic in step i) to form the ceramic and to establish the contact between the hollow ceramic fibres.

In  a  further  embodiment,  the  invention provides  a process  for  producing  the  above-defined  composite, which comprises the measures:

i)  production  of  a  green  hollow  fibre  by extrusion  of  a  composition  comprising  a

polymer and a ceramic, in particular an oxide ceramic, or a precursor of a ceramic through a nozzle, preferably an annular nozzle, in a manner known per se,

iv) production of a green composite from one or more of the green hollow fibres produced in step i) and at least one connection element for the introduction or discharge of fluids at at least one end face of the green hollow fibres, and

v) thermal treatment of the green composite produced in step iv) in order to remove the polymer, and establish the contact between the hollow ceramic fibres and the at least one connection element and also in the case of the use of a precursor of a ceramic in step i) to form the ceramic, in particular the oxide ceramic.

External diameter (De) and internal diameter (Di) of the hollow fibres produced according to the invention can vary within a wide range. Examples of De are from 0.1 to 5 mm, in particular from 0.5 to 3 mm. Examples of Di are from 0.01 to 4.5 mm, in particular from 0.4 to 2.8 mm.

Particular preference is given to producing	hollow

fibres in the form of monofilaments whose	cross-

sectional shape is circular, oval or n- sided,	with n

being greater than or equal to 3.

In the case of noncircular fibre cross sections, De is the largest dimension of the outer cross section and Di is the largest dimension of the internal cross section.

Polymers known per se for the production of ceramic fibres can be used for producing the hollow fibres used according  to  the  invention.  The  polymer  can  in

principle be any polymer which can be spun from the melt  or  from  solution.  Examples  of  polyesters, polyamides,  polysulphones,  polyarylene  sulphides, polyether sulphones and cellulose.

To produce the hollow fibres used according to the invention, it is possible to use ceramic compositions which are known per se for the production of ceramic fibres and have an oxygen conductivity, or precursors thereof. Examples of oxygen-conducting ceramic compositions have been mentioned above. The precursors of these ceramic compositions can be, for example, mixtures which are still noncrystalline or partly crystalline during shaping and are converted into the desired crystal structure only during sintering of the shapes.

After extrusion of the spinning composition through a spinning nozzle, the green hollow fibre is introduced into a precipitation bath or cooling bath, preferably into a water bath, and subsequently rolled up.

The takeoff speed is usually from 1 to 100 m per minute, preferably from 5 to 2 0 m/min.

The green hollow fibres can comprise not only the ceramic materials or their precursors and the polymers but also further auxiliaries. Examples of these are stabilizers for the slip, e.g. polyvinyl alcohol, polyethylene glycol, surfactants, ethylenediaminetetra-acetic acid or citric acid, additives for adjusting the viscosity of the slip, e.g. polyvinylpyrrolidone, or salts as sources of cations for doping the ceramic.

After production of the green hollow fibres, these are combined in the manner described above to form composites, i.e. combined with other green hollow fibres and/or with inlets and outlets for fluids. The

inlets and outlets can be shaped bodies composed of metals, ceramics or precursors of ceramics.

The green composites are subsequently heat treated. This can be carried out in air or in a protective gas atmosphere. Temperature program and sintering times have to be matched to the individual case. The parameters to be set for this purpose are known to those skilled in the art. The heat treatment step leads to densification of the green precursor. Firstly, the polymer disappears and, secondly, the pores of the resulting ceramic close under appropriately selected heat treatment conditions so as to give gastight composites.

Instead of combining the green composites with inlets and outlets for fluids, the finished composite composed of ceramic hollow fibres can be adhesively bonded to inlets and outlets for fluids, for example using a ceramic adhesive.

The composites of the invention can be used in all industrial fields. They are preferably employed in applications in which oxidation reactions are carried out in hot and/or aggressive environments or in which oxygen has to be separated off from gas mixtures.

The invention provides for the use of the above-described composites for isolating oxygen from oxygen-containing gas mixtures, in particular air.

The invention further provides for the use of the above-described composites for carrying out oxidation reactions, in particular for the catalytic oxidation of organic compounds.

The following examples illustrate the invention without restricting it. Percentages are by weight unless indicated otherwise.

Example 1: Production of a green hollow fibre

A  ceramic  powder  having  the  composition BaCoo.4Fe0.4Zr0.203-6 was stirred with polysulphone (UDEL P-3 500,  Solvay)  and  l-methyl-2-pyrrolidone  (NMP) (> 99.0%,  Merck)  to  produce  a  slip.  This  was subsequently homogenized in a ball mill.

The spinning composition obtained in this way was spun through a hollow-core nozzle having an external diameter (De) of 1.7 mm and an internal diameter (Di) of 1.2 mm. For this purpose, the spinning composition was introduced into a pressure vessel and pressurized with nitrogen. After the stopcock on the pressure vessel was opened, the spinning composition flowed out and was extruded through the hoilow-core nozzle. The green fibre strand was conveyed through a precipitation water bath and subsequently dried.

Example 2: Production of a composite composed of hollow ceramic fibres

A plurality of hollow fibres produced as described in Example 1 were arranged parallel to one another so that they were in contact along their outer wall. This composite of green hollow fibres was sintered while suspended in a furnace.

Sintering was carried	out according to the following

temperature program:

o  96°C/h	500°C (1 h hold)

o  120°C/h  1000°C

o  60°C/h	1300°C (6 h hold)

o  120°C/h  800°C

o  180°C/h  80°C

After sintering, a cohesive composite of individual hollow fibres was obtained. The individual hollow fibres had a length of 3 0-3 5 cm and diameters De of 0.8-0.9 mm and Di of 0.5-0.6 mm.

The hollow fibres produced as described in Example 2 had a selective permeability for oxygen.

Example 3: Production of a further composite composed of hollow ceramic fibres

A plurality of hollow fibres produced as described in Example 1 were manually braided and treated thermally by the method described in Example.2.

After sintering, a cohesive braid of individual hollow fibres was obtained.

The hollow fibres produced as described in Example 3 had a selective permeability for oxygen.

Example 4: Production of a further composite composed of hollow ceramic fibres

A plurality of hollow fibres produced as described in Example 1 were manually combined with one another on the surface of a rod-shaped mould so that they formed a tubular multichannel element whose individual capillaries were hollow fibres running parallel to one another.

The green multichannel element obtained was treated thermally by the method described in Example 2.

The interior space of the multichannel element was empty after sintering and removal of the rod-shaped

mould. A multichannel element composed of parallel hollow fibres which were sintered together and had a selective permeability for oxygen was obtained.

Example 5: Production of a further composite composed of hollow ceramic fibres

A plurality of hollow fibres produced as described in Example 1 were wound along the surface of a rod-shaped mould so that they formed a helix-shaped multichannel element whose individual capillaries were in contact along the helix.

The green multichannel element obtained was treated thermally by the method described in Example 2.

The interior space of the multichannel element was empty after sintering and removal of the rod-shaped mould. A multichannel element composed of hollow fibres which were sintered together and ran parallel to one another in a helix shape and had a selective permeability for oxygen was obtained.

Example 6: Production of a composite composed of hollow ceramic fibres with connection elements for the introduction and discharge of gases

A plurality of hollow fibres produced as described in Example 1 were manually combined with one another so that they formed a multichannel element whose individual capillaries were hollow fibres running parallel to one another. The interior space of the multichannel element was, when viewed in cross section, completely filled with hollow fibres.

Metallic connection elements for the introduction and discharge of gases were attached at both end faces of the green multichannel element.

The green composite obtained was treated thermally by the method described in Example 2.

After sintering, a multichannel element composed of parallel hollow fibres which were sintered together and had a selective permeability for oxygen was obtained. This multichannel element was connected firmly by sintering to the metallic connection elements at both end faces.

Example 7: Production of a composite composed of hollow ceramic fibres with connection elements for the introduction and discharge of gases

Example 6 was repeated with the modification that no metallic connection elements for the introduction and discharge of gases were attached to the green multichannel element. After sintering of the ceramic multichannel element, two connection elements were joined on at both end faces of ■ the ceramic hollow fibres with the aid of a ceramic adhesive. This composite was subsequently heated at 100°C to give a multichannel element which had metallic connection elements attached to both its end faces.

Claims

1.	Composite comprising at least one hollow fibre of oxygen-transporting ceramic material, which is a ceramic material which conducts oxygen anions and electrons or a combination of ceramic material which conducts oxygen anions and a ceramic or nonceramic material which conducts electrons, with the outer surface of the hollow fibre being in contact with the outer surface of the same hollow fibre or another hollow fibre of oxygen-transporting ceramic material and the contact points being joined by sintering.

2.	Composite comprising at least one hollow fibre of oxygen-transporting ceramic material which is a ceramic material which conducts oxygen anions and electrons or a combination of ceramic material which conducts oxygen anions and ceramic or nonceramic material which conducts electrons, with one or two connection elements for the introduction or discharge of fluids being provided at at least one end face, preferably both end faces, of the hollow fibres.

3 .  Composite  according  to  either  Claim  1  or  2, characterized in that it comprises a plurality of hollow fibres which have been braided or twisted together.

4. Composite according to either Claim 1 or 2, characterized in that it comprises at least two hollow fibres which are composed of oxygen-transporting ceramic material and run parallel to one another and whose outer walls are in contact along at least part of their length.

Composite according to Claim 4, characterized in that it comprises a plurality of parallel hollow fibres or tubes which are arranged in the form of a tubular multichannel element and whose outer walls are in contact along at least part of their length.

Composite according to Claim 5, characterized in that the hollow fibres or tubes form the outer wall of a tubular multichannel element whose interior space is hollow or comprises a rod-shaped reinforcing material.

Composite according to Claim 6, characterized in that the hollow fibres or tubes run parallel along the inside of a tube composed of gas tight or porous material.

Composite according to Claim 6, characterized in that the hollow interior space of the tubular multichannel element comprises an oxidation catalyst.

Composite  according  to  either  Claim  1  or  2, characterized in that it comprises one or more hollow fibres which are woven, formed-loop knitted or drawn-loop knitted with one another.

Composite  according  to  either  Claim  1  or  2, characterized  in  that  the  oxygen-transporting ceramic material is an oxide ceramic.

Composite according to Claim 10, characterized in that the oxide ceramic has a perovskite structure or a brownmillerite structure or a aurivillite structure.

12.	Composite according to Claim 11, characterized in that the oxide ceramic has a perovskite structure ABO3-δ, where A is a divalent cation and B is a trivalent or higher-valent cation, the ionic radius of A is greater than the ionic radius of B and 5 is from 0.01 to 0.9, preferably from 0.01 to 0.5 so as to make the material electrically neutral and A and/or B can be present as mixtures of different cations.

13.	Composite according to Claim 11, characterized in that the oxide ceramic has a brown millerite structure A2B2O5.-δ, where A is a divalent cation and B is a trivalent or higher-valent cation, the ionic radius of A is greater than the ionic radius of B and 8 is from 0.01 to 0.9, preferably from 0.01 to 0.5 so as to make the material electrically neutral and A and/or B can be present as mixtures of different cations.

14.	Composite according to Claim 12 or 13, characterized in that the cations of the type A are selected from among cations of main group II, transition group I, transition group II, the lanthanide group and mixtures of these cations, preferably from among Mg2+, Ca2+, Sr2+, Ba2+, Cu2+, Ag2+, Zn2+, Cd2+ and lanthanides.

15.	Composite according to Claim 12 or 13, characterized in that the cations of type B are selected from among cations of groups IIIB to VIIIB of the Periodic Table and the lanthanide group, the metals of main group V and mixtures of these cations, preferably from among Fe3+, Fe4+, Ti3+, Ti4+ Zr3+, Zr4+ Ce3+, Ce4+, Mh3+, Mn4+, Co2+, Co3+, Nd3+, Nd4+, Gd3+, Gd4+, Sm3+, Sm4+, Dy3+, Dy4+, Ga3 + , Yb3+, Al3+, Bi4+ and mixtures of these cations.

16.	Composite according to Claim 12, characterized in that the oxygen-transporting oxide ceramic having a perovskite structure comprises the elements Ba, Sr, Fe, Zn and 0 or the elements Ba, Co, Fe, Zr and 0, in particular an oxide ceramic having the composition BaCoxFeyZrzO3_8 where the sum of x, y and z is 1, z is from 0.1 to 0.5, x is in the region of a*y, a is from 0.8 to 1.2 and 8 is as defined in Claim 12.

17.	Process for producing the composite according to Claim 1, which comprises the measures:

i) production of a green hollow fibre by extrusion of a composition comprising a polymer and a ceramic, in particular an oxide ceramic, or a precursor of a ceramic through a nozzle, preferably an annular nozzle, in a manner known per se,

ii) production of a green composite from one or more of the green hollow fibres produced in step i) by formation of contacts between the outer surface(s) of the green hollow fibre(s), and

iii) thermal treatment of the green composite produced in step ii) in order to remove the polymer, in the case of the use of a precursor of a ceramic in step i) to form the ceramic and to establish the contact between the hollow ceramic fibres.

18.	Process according to Claim 17, characterized in that the extrusion is carried out according to the dry spinning -process, the wet spinning process or the melt spinning process.

19.	Process according to Claim 17, characterized in that the production of the composite is effected

by braiding, twi sting, weaving, formed-loop knitting, drawn-loop knitting of the green hollow fibre(s) or by laying green hollow fibres parallel to one another.

20.	Process according to Claim 19, characterized in that the green hollow fibres are arranged around a rod-shaped reinforcing element or around a tube.

21.	Process according to Claim 17, characterized in that the thermal treatment of the green composite produced in step ii) is carried out at temperatures in the range from 900 to 1600°C.

22.	Process according to Claim 17, characterized in that the composite produced in step iii) is joined to, preferably adhesively bonded to, at least one connection element for the introduction or discharge of fluids at at least one end face of the hollow fibre.

2 3. Process for producing the composite according to Claim 2, which comprises the measures:

i) production of a green hollow fibre by extrusion of a composition comprising a polymer and a ceramic, in particular an oxide ceramic, or a precursor of a ceramic through a nozzle, preferably an annular nozzle, in a manner known per se,

iv) production of a green composite from one or more of the green hollow fibres produced in step i) and at least one connection element for the introduction or discharge of fluids at at least one end face of the green hollow fibres, and

v) thermal treatment of the green composite produced in step iv) in order to remove the

polymer, and establish the contact between the hollow ceramic fibres and the at least one connection element and also in the case of the use of a precursor of a ceramic in step i) to form the ceramic, in particular the oxide ceramic.

24.	Use of the composite according to any of Claims 1

to 16 for isolating oxygen from oxygen-containing

gas mixtures, in particular air.

25.	Use of the	composite according to any of Claims 1

to 16 for	carrying out oxidation reactions, in

particular	for the catalytic oxidation of organic

compounds.

Documents:

				3437 CHENP 2007 PETITION POR.pdf

				3437-CHENP-2007  AMENDED CLAIMS  10-12-2014.pdf

				3437-CHENP-2007  AMENDED PAGES OF SPECIFICATION  10-12-2014.pdf

				3437-CHENP-2007  ASSIGNMENT 10-12-2014.pdf

				3437-CHENP-2007  ENGLISH TRANSLATION  09-07-2014.pdf

				3437-CHENP-2007  EXAMINATION REPORT REPLY RECEIVED  09-07-2014.pdf

				3437-CHENP-2007  FORM-1  09-07-2014.pdf

				3437-CHENP-2007  FORM-1  10-12-2014.pdf

				3437-CHENP-2007  FORM-6  10-12-2014.pdf

				3437-CHENP-2007  OTHER DOCUMENTS 10-12-2014.pdf

				3437-CHENP-2007  OTHER PATENT DOCUMENT  10-12-2014.pdf

				3437-CHENP-2007  POWER OF ATTORNEY  10-12-2014.pdf

				3437-CHENP-2007  AMENDED CLAIMS  09-07-2014.pdf

				3437-CHENP-2007  AMENDED PAGES OF SPECIFICATION  09-07-2014.pdf

				3437-CHENP-2007  CORRESPONDENCE OTHERS  31-10-2013.pdf

				3437-chenp-2007-abstract.pdf

				3437-chenp-2007-claims.pdf

				3437-chenp-2007-correspondnece-others.pdf

				3437-chenp-2007-description(complete).pdf

				3437-chenp-2007-form 1.pdf

				3437-chenp-2007-form 3.pdf

				3437-chenp-2007-form 5.pdf

				3437-chenp-2007-pct.pdf

				3437-CHENP-2014 EXAMINATION REPORT REPLY RECIEVED 10-12-2014.pdf

				Form 13.pdf

				FORM 3.pdf

				Highlighted copy.pdf

				Petition for Annexure.pdf

				Petition for VET-PD.pdf

« Previous Patent

Next Patent »

Patent Number	264397	

Indian Patent Application Number	3437/CHENP/2007	

PG Journal Number	01/2015	

Publication Date	02-Jan-2015	

Grant Date	26-Dec-2014	

Date of Filing	06-Aug-2007	

Name of Patentee	THYSSENKRUPP INDUSTRIAL SOLUTIONS AG	

Applicant Address	Friedrich-Uhde-Strasse 15, 44141 Dortmund	

Inventors:

#	Inventor's Name	Inventor's Address	

1	WERTH, STEFFEN	Nümmener Strasse 35, 42653 Solingen	

2	DINGES, Nicole	Unterer Mühlweg 7/2, 72762 Reutlingen	

3	KILGUS, Mirjam	Schappachstrasse 2, 72293 Glatten	

4	SCHIESTEL, Thomas	Darwinstrasse 8b, 70565 Stuttgart	

PCT International Classification Number	C04B 38/00	

PCT International Application Number	PCT/EP06/00546	

PCT International Filing date	2006-01-23	

PCT Conventions:

#	PCT Application Number	Date of Convention	Priority Country	

1	10 2005 005 464.1	2005-02-04	Germany	

© All Indian Patents, 2013-2021.

  Patent data available in the public domain from Indian Patents Office, Department of Industrial Policy and Promotions, Ministry of Commerce and Industry, Government of India.
