Repository: anandvc/allindianpatents

File: patents/264513-a-thermogelling-hydrogel.html (part 1 of 2)
Indian Patents. 264513:"A THERMOGELLING HYDROGEL"

Indian Patents

Recently Granted Patents

  Recently Published Patents

Title of Invention	"A THERMOGELLING HYDROGEL"

Abstract	An insecticide of formula (1) and the agriculturally acceptable salts thereof, wherein: R1 is selected from the group consisting of: the group OR5 wherein R5 is selected from the group consisting of hydrogen, alkyl, substituted alkyl, aryl, substituted aryl, cycloalkyl, substituted cycloalkyi, heterocyclic and substituted heterocyclic; the group -NR6OH wherein R6 is selected from the group consisting of hydrogen, alkyl, substituted alkyl, aryl, substituted aryl, carbocyclic and substituted carbocyclic; the group NR R8 wherein R and R8 are independently selected from the group consisting of hydrogen, alkyl, substituted alkyl, aryl, substituted aryl and carbocyclic; and the group wherein R1 is linked to R2 to form a diradical bridging group; R2 and R3 are independently selected from the group consisting of hydrogen, alkyl, substituted alkyl, carbocyclic, substituted carbocyclic, aryl, substituted aryl, acyl and substituted acyl; and A is a diradical linking group which has a molecular weight of preferably less than 200 and more preferably less than 100.	

Full Text	

The invention relates to insecticidal compounds and compositions for controlling insecticides and to a method of controlling insects using the insecticidal compounds and compositions.

Insecticides are chemicals that are used to control damage or annoyance from insects. Control of insects may be achieved by oral ingestion of stomach poisons, contact poisons that penetrate the cuticle or fumigants that penetrate the respiratory system.

The wide use of insecticides particularly in crop protection has lead to the emergence of resistant insects. There is a need for new types of insecticides which are safe to use.

The invention provides an insecticidal compound of Formula I

(Formula Removed)

and the agriculturally acceptable salts thereof, wherein:

R1 is selected from the group consisting of:

the group OR5 wherein R5 is selected from the group consisting of hydrogen, alkyl, substituted alkyl, aryl, substituted aryl, cycloalkyl, substituted cycloalkyl, heterocyclic and substituted heterocyclic;

the group -NR6OH wherein R6 is selected from the group consisting of hydrogen, alkyl, substituted alkyl, aryl, substituted aryl, carbocyclic and substituted carbocyclic;

the group NR7R8 wherein R7 and R8 are independently selected from the group consisting of hydrogen, alkyl, substituted alkyl, aryl, substituted aryl and carbocyclic; and

the group wherein R1 is linked to R2 to form a diradical bridging group;

R2 and R3 are Independently selected from the group consisting of hydrogen, alkyl, substituted alkyl, carbocyclic, substituted carbocyclic, aryl, substituted aryl, acyl and substituted acyl; and

A is a diradical linking group which has a molecular weight of preferably less than 200 and more preferably less than 100.

The compounds include the agriculturally acceptable salts of compounds of formula I such as the salts formed at the amine moiety, phosphonic acid moiety carboxylic acid moiety and mixtures thereof.

A is preferably a diradical group of formula

(Formula Removed)

wherein the groups R10, X and Y are independently selected from the group consisting of hydrogen, alkyl,.thiol, hydroxy, thioalkyl, alkoxy, substituted alkyl, carbocyclic, substituted carboxyclic, heterocyclic and substituted heterocyclic; and more preferably R10 is hydrogen and X and Y are independently selected from the group consisting of hydrogen, C1 to C6 alkyl, thiol, hydroxy, C1 to C6 thioalkyl, aryl, substituted aryl, C1 to C6 alkoxy, substituted C1 to C6 alkyl, C4 to C6 carboxylic substituted C4 to C6 heterocyclic and substituted C4 to C6 heterocyclic; p and q are selected from zero, 1, 2 and 3.

The divalent group "A" may be a group wherein the formula

(Formula Removed)

is a naturally occurring amino acid such as alanine, valine leucine, isoleucine, phenylalanine, tyrosine, tryptophan, serine, threonine, methionine, cysteine, pyrroline, hydroxy pyrroline, lysine and histidine.

Preferred A is selected from the group wherein R10 is hydrogen, p and q are zero and X and Y are as defined above.

In more the preferred A group X is selected from the group consisting of hydrogen and C1 to C6 alkyl and Y is selected from the group consisting of hydrogen, C1 to C6 alkyl and phenyl.

It is preferred that the substituent R1 is selected from the group consisting of

the group OR5 wherein R5 is selected from the group consisting of hydrogen, alkyl, haloalkyl, aryl substituted alkyl, heterocyclic, heterocyclic substituted with alkyl wherein the alkyl is optionally further substituted with hydrocarbyloxy such as C1 to C4 alkoxy;

the group NR6OH wherein R6 is selected from the group consisting of hydrogen, alkyl, substituted alkyl, aryl, substituted aryl, carbocyclic and substituted carbocyclic;

the group NR7R8 wherein R7 and R8 are independently selected from hydrogen and C1 to C6 alkyl; and

the group wherein R1 is linked to R2 to form a bridging group -R2-R1- of formula

(Formula Removed)

wherein n is 1 or 2, q is zero or 1 and R12 and R13 are independently selected from hydrogen, halogen, alkyl and haloalkyl.

More preferred R1 is selected from the group consisting of

the group OR6 wherein R5 is selected from the group consisting of hydrogen, alkyl, haloalkyi, aralkyi and alkylaryl and wherein more preferred R5 is hydrogen, C1 to C6 alkyl, halogenated C1 to C4 alkyl;

the group NR6OH wherein R6 is selected from hydrogen and alkyl, preferably from hydrogen and C1 to C4 alkyl and most preferably hydrogen;

the group NR7R8 wherein R7 and R8 are independently selected from hydrogen and C1 to C4 alkyl.

The preferred group R2 is selected from the group consisting of hydrogen, alkyl, haloalkyi, aryl, alkylaryl and aralkyi;

the group substituted alkyl, substituted haloalkyi, substituted acyl, substituted aryl, substituted alkylaryl and substituted arylalkyl, wherein the subsitutuent is a group of formula

(Formula Removed)

 wherein R14 and R15 are independently selected from the group consisting of hydrogen, halo, alkyl, aryl, alkanoyl, aralkyi, haloalkyi, haloaryl, haloalkyi aryl and haloarylalkyl; and

the group wherein R2 is linked to R1 to provide the group -R2-R1-of formula

(Formula Removed)

wherein n is 1 or 2, p is O or 1 and R12 and R13 are independently selected from hydrogen, alkyl and haloalkyi.

More preferably R2 is selected from the group consisting of hydrogen C1 to C8 alky! halo -(C1 to C6) alkyl and C1 to C6 alkyl substituted by the group of formula

(Formula Removed)

wherein R14 and R15 are independently selected from the group consisting of hydrogen and C1 to C4 alkyl; and

and the group wherein R2 is linked to R1 to provide the group -R1 -R2- of formula

(Formula Removed)

where R12 and R13 are independently selected from hydrogen, C1 to C4 alkyl and C1 to C4 haloalkyl.

Even more preferred R2 is selected from the group consisting of hydrogen; and C1 to C4 alkyl; the group of formula

(Formula Removed)

wherein R14 and R15 are independently selected from the group consisting of hydrogen and C1 to C4 alkyl; and the group wherein R2 is linked to R1 to provide the group -R2-R1- of formula

(Formula Removed)

wherein R12 and R13 are selected from methyl and trifluoromethyl.

Preferably the substituent R3 is selected from the group consisting of hydrogen, alkyl; haloalkyl; aryl; acyl; alkoxycarbonyl-substituted acyl; alkylaryl; aralkyl; and

the groups substituted alkyl, substituted haloalkyl, substituted acyl, substituted alkaryl and substituted aralkyl wherein the substituent is the group of formula

(Formula Removed)

wherein R14 and R15 are independently selected from the group consisting of hydrogen, alkyl, aryl, aralkyl, alkylaryl, haloalkyl, haloaryl haloalkylaryl and haloaralkyl.

More preferably the substituent R3 is selected from the group consisting of hydrogen, C1 to C6 alkyl, C1 to C6 alkanoyl, C1 to C6 haloalkyl and C1 to C6 alkyl and C1 to C6 alkyl substituted by the group of formula

(Formula Removed)

wherein R14 and R15 are independently selected from the group consisting of hydrogen and C1to C4 alkyl.

Even more preferably the substituent R3 is selected from the group consisting of hydrogen, C1 to C6 alkyl, C1 to C6 haloalkyl, C1 to C4 alkanoyl and the group of formula

(Formula Removed)

wherein R14 and R15 are selected from the groups consisting of hydrogen and C1 to C4 alkyl.

In a particularly preferred embodiment the compounds of the invention are of formula la

(Formula Removed)

wherein R1, R2 and R3 are as hereinbefore defined and X and Y are independently selected from the group consisting of hydrogen, thiol, alkyl, haloalkyl, aryl, acyl, aralkyl, heterocyclic and heterocyclic alkyl.

The preferred groups X and Y are independently selected from hydrogen, C1 to C4 alkyl, aryl, arylalkyl and heterocyclic.

We have found that compounds of formula la are particularly insecticidally active where at least one of R2 and R3 is a group of formula

(Formula Removed)

wherein R14 and R15 are as hereinbefore defined.

Specific examples of such compounds include compounds of formula III

(Formula Removed) 

In one embodiment of the compounds of formula I the groups R1 and R2 are linked together to form a diradical linking group -R2-R1-.  Such compound preferably have the formula IV and preferred examples of such compounds are of formula IVa

(Formula Removed) 

hereinbefore defined.

When groups in formula I such as X and Y include heterocyclic; examples of heterocyclic include 5 and 6 membered rings containing one or two heteroatoms selected from nitrogen, sulphur oxygen wherein the heteroring is optionally fused with a benzene ring. Specific examples include triazenyl, thiazolyl pyrrolyl imidazolyl, pyrazolyl, indolyl, iosoindolyl, indazolyl, indolinyl, isoindolinyl, piperidinyl, piperazenyl, pyridyl, pyrazinyl.

More preferred heterocyclic are indolyl and imidazolyl, most preferably 3-indolyl and 1-H-imidazol-4-yl.

When groups in formula I are, or include alkyl the preferred alkyl is of 1 to 6 carbon atoms and more preferably 1 to 4 carbon atoms.

When groups in formula 1 such as R1, R2, R3, R5, X and Y are substituted groups, such as substituted alkyl, preferred substituents include hydroxy, amino, thio, C1 to C4 alkoxy, C1 to C4 alkylamino, aryl, hydroxyphenyl, halo, haloalkoxy and 5 and 6 membered heterocyclic rings containing one or two heterocarbons wherein the hetero ring is optionally fused with benzene.

When groups in formula I are or include aryl preferred aryl is phenyl.

When groups in formula I are or include acyl preferred acyl is selected from Ci to C6 alkyl carbonyl and benzoyl.

The group HC(X)(Y) in the preferred embodiment is derived from naturally occurring amino acids and accordingly is selected from the group consisting of -CH3, -CH(CH3)2l -CH2CH2SCH3, -CH2CH(CH3)2, -CH2CH2CH2NHCNHNH2, -CH2C6HsOH, -CH(CH3)CH2CH3l

(FormulaRemoved) 

-(CH2)4-NH2 and -(CH2)2NH2.

Specific examples of the compounds of formula la are shown in Table 1 below: 

Table 1

(Table Removed)

The insecticidal compounds of the invention may be prepared by a range of methods. In a preferred aspect the compounds of formula I and having specific formula ivb, ivc, ivd or ib are prepared according to scheme 1 below:

(Formula Removed)

Scheme 1

Further compounds of formula 1 may be prepared from the compounds of formula (ivb), (ivc), (ivd) and 1(b) by suitable methods.

In one aspect the preferred compounds are prepared by reaction of an amino acid of formula (v) with a ketone of formula (vi) to provide a compound of formula (ivb); reaction of the compound of formula (ivb) with paraformaldehyde in the presence of a halogen particularly bromine to provide a compound of formula (ivc) wherein hal is halogen (preferably bromine); reacting the compound of formula (ivc) with a phosphite to provide a phosphonate ester of formula (ivd) and hydrolysis, preferably in aqueous acid, to provide the compound of formula 1(b).

In an alternative method the compounds of the invention are prepared by Mannich reaction as shown in Scheme 2:

(Formula Removed)

Scheme 2

In this method an amino acid (formula V) is reacted with formaldehyde generally in an aqueous metal hydroxide medium. The reaction is preferably carried out with the reactants in approximately equimolar quantities and temperatures in the range of from -5°C to 15°C are preferred.

Phosphonomethylation is carried out by addition to the reacting mixture of a lower alkyl phosphite preferably dimethyl phosphite or diethyl phosphite. The phosphite is preferably approximately equimolar with respect to the amino acid. The reaction may be heated to a temperature in the range of from 50°C to 100°C to form the N-phosphonomethylated amino acid as the (formula 1b where R14 is lower alkyl) diethyl or monoethyr fester. The ester may optionally be hydrolysed in mineral acid such hydrochloric, sulphuric or phosphonic acid to provide the N-phosphonomethylamino acid (formula 1(b) wherein R14 is H).

In a particularly preferred method methyl phosphonate or methyl phosphate ester compounds of the invention are prepared from a hexahydrazine of formula (VI):

(Formula Removed) 

wherein Z is -C=N or-C-OOR5;

wherein R1 is -CsN or -COOR5;

wherein R5 is as hereinbefore defined but is typically other than hydrogen and

preferably is C1 to C6 alkyl or halogenated C1 to C4alkyl.

The compounds of formula I wherein one of R2 and R3 is:

(Formula Removed)

may be prepared by reaction of the hexahydrazine of formula VI with a phosphite of formula

(Formula Removed)

provide the product of formula:

(Formula Removed)

The acid of formula

(Formula Removed)

may be prepared by hydrolyses of the compound of formula VII for example in a

mineral acid.

The hexahydrotriazene may be prepared by reaction of the protected amino acid of formula

(Formula Removed)

preferably as the hydrochloride salt with formaldehyde.

A preferred full scheme for this embodiment may be represented in Scheme 3 below:

(Formula Removed)

wherein Z is selected from -COOR5 and -CN.

Scheme 3

Further reactions which may be used to prepare the compounds of Table 1 and similar compounds including the following:

1)	Preparation of hydroxamic acid derivatives may be prepared from acid

derivatives such as lower alkyl esters by reaction with hydroxylamine

R— C—OMe + hydroxylamine, methanol —^ R_C—NHOH

O	overnight agitation	O

2)	Generation of a phosphonic acid* from phosphonic acid dialkyl ester such

as the dimethyl ester may be carried out by reaction with trialkyl silyl

bromide in a solvent such as acetonitrile

(Formula Removed)

3)	Ring-opening

**  NH2OH / H20  formed by adding sodium bicarbonate to hydroxylamine hydrochloride and water

4)	Ring-formation

 (Formula Removed)

5)	Bromomethylation

+ paraformaldehyde in phosphourous (Formula Removed) tribromide, 60°C, 2 hr agitation

 (Formula Removed) 

De-bromination

(Formula Removed)	+ triethylsilane, trifluoroacetic acid,

1 hr agitation H O

(Formula Removed) In one aspect the invention provides a method for the preparation of an insecticide of formula III

(Formula Removed) 

comprising reacting an amino acid or derivative thereof of formula (V)

(Formula Removed)

wherein Z is -CN or COOR5

wherein R5 is selected from the group consisting of alkyl, substituted alkyl, aryl, substituted aryl, cycloalkyl, substituted cycloalkyl, heterocyclic and substituted heterocyclic;

with a compound for formula

(Formula Removed)

wherein R12 and R13 are independently selected from hydrogen, halogen, alkyl and haloalkyl;

reacting the intermediate with a phosphite of formula HPO(OR14)(OR15) wherein R14 and R15 are independently selected from the group consisting of alkyl, to provide the compound of formula III and optionally hydrolysing the ester groups to provide a compound of formula III wherein R14 and R15 are hydrogen and R1 is hydroxy.

Preferred salts of compounds of formula I are salts formed with cations selected from the group consisting of alkali metals, alkaline earth metals, copper, zinc, manganese, nickel, ammonium, organic ammonium, organic sulphonium, and mixtures thereof. The most preferred salts are those in which at least one of the groups R5, R14 and R15 is a counter ion and the others are hydrogen.

Examples of organic ammonium may be selected from the group consisting of monoalkylammonium, dialkylammonium, trialkylammonium, monoalkenyl-ammonium, dialkenylammonium, trialkenylammonium, monoalkanolammonium,

dialkanolammonium,  trialkenolammonium,  heterocylicammonium  and  aryl-ammonium. The preferred alkyl and alkenyl groups contain one to four carbon atoms.

The preferred salts are selected from the group consisting of alkali metals, alkaline earth metals, ammonium, alkyl ammonium (particularly isopropyl ammonium), trimesium and mixtures thereof.

Specific examples of the preferred compounds of the invention include: sodium salt of N-phosphonomethylvaline, ammonium salt of N-phosphonomethy.lvaline, isopropylammonium salt of N-phosphonomethylvaline, trimesium salt of N-phosphonomethylvaline, N-phosphonomethylleucine, sodium salt of N-phosphonomethylleucine, ammonium salt of N-phosphonomethylleucine, trimesium salt of N-phosphomethylleucine.

The compounds of Formula la, III and IV include at least one chiral centre at the a carbon atom (ie the carbon atom a to the carboxyl or carboxylate group). The compounds of the invention may be in the form of the L-enantiomer the D-enantiomer or racemic mixtures thereof. In one embodiment the compound of Formula I is comprised of at least 80% of one enantiomer and preferably at least 90% of one enantiomer.

The compounds of the invention preferably have stereochemistry of formula l(c):

(Formula Removed)

The insecticide of the invention will preferably include at least 60% of the compounds of formula l(a) having stereochemistry of formula l(c) and more preferably at least 80% and most preferably at least 90%.

Compositions may be prepared in a stereo selective manner from the naturally occurring L-series amino acids.  Preferably the compound of the invention is prepared from an amino acid composition comprising at least 80% more preferably at least 90% by weight of the amino acids (on a molar basis) in L-form.

In a further embodiment the invention provides an insecticidal composition comprising one or more compounds of Formula I and an agriculturally acceptable carrier.

The insecticidally effective carrier may be any ottne-carriers known in the art and may provide a solid granular product, an aqueous solution or an emulsion containing the active component.

The compounds of formula I may be applied directly to insects or the locus of insects such as plants to be protected or soil.

The compounds of formula I may be used on their own to kill insects, inhibit the growth of insects or reduce the damage caused by insects but are preferably used in the form of a composition comprising a compound of the invention in admixture with a carrier comprising a solid or liquid diluent. Therefore, in yet a further aspect the invention provides an insecticidal compound as hereinbefore defined and carrier therefor.

The compositions of the present invention may be in the form of solids, liquids or pastes. The compositions include both dilute compositions which are ready for immediate use and concentrated compositions which may require dilution before use. Therefore, the concentration of the active ingredient in the compositions of the present invention will vary depending on the type of formulation and whether the composition is ready for use such as, for example, a dust formulation or an aqueous emulsion or whether the composition is a concentrate such as, for example, an emulsifying concentrate or a wettable powder, which is suitable for

dilution before use.  In general the compositions of the present invention comprise from 1 ppm to 99% by weight of active ingredient.

The solid compositions may be in the form of powders, dusts, pellets, grains, and granules wherein the active ingredient is mixed with a solid diluent. Powders and dusts may be prepared by mixing or grinding the active ingredient with a solid carrier to give a finely divided composition. Granules, grains and pellets may be prepared by bonding the active ingredient to a solid carrier, for example by coating or impregnating the preformed granular solid carrier with the active ingredient or by agglomeration techniques.

Examples of solid carriers include mineral earths and clays such as, for example, kaolin, bentonite, kiesulguhr, Fuller's earth, Attaclay, diatomaceous earth, hole, loess, talc, chalk, dolomite, limestone, lime, calcium carbonate, powdered magnesia, magnesium oxide, magnesium sulfate, gypsum, calcium sulfate, prophyllite, silicic acid, silicates and silica gels; fertilizers such as, for example, ammonium sulfate, ammonium phosphate, ammonium nitrate and urea, natural products of vegetable origin such as, for example, grain means and flours, bark meals, wood meals, nutshell meals and cellulosic powders; and synthetic polymeric materials such as, for example, ground or powdered plastics and resins.

Alternatively, the solid compositions may be in the form of water soluble or water dispersible dusts, powders, granules or grains wherein the active ingredient and the solid carrier are combined with one or more surface active agents which act as wetting, emulsifying and/or dispersing agents to facilitate the dispersion or solubilisation of the active ingredient in liquid.

Examples of surface active agents include those of the cationic, anionic and non-ionic type. Cationic surface active agents include quaternary ammonium compounds, for example, the long chain alkylammonium salts, such as cetyltrimethylammonium bromide. Anionic surface active agents include: soaps

or the alkali metal, alkaline earth metal and ammonium salts of fatty acids; the alkali metal, alkaline earth metal and ammonium salts of ligninsulfonic acid; the alkali metal, alkaline earth metal and ammonium salts of arylsulfonic acids including the salts of naphthalenesulfonic acids such as butylnaphthalenesulfonic acid, and di- and tri-isopropylnaphthalenesulfonic acids, the salts of the condensation products of sulfonated naphthalene and naphthalene derivatives with phenol and formaldehyde, and the salts of alkylarylbenzenesulfonic acids such as dodecylbenzenesulfonic acid; the alkali metal, alkaline earth metal and ammonium salts of the long chain mono esters of sulfuric acid or alkylsulfates such as laurylsulfate and the monoesters of sulfuric acid with fatty alcohol glycol ethers. Nonionic surface active agents include: the condensation products of ethylene oxide with fatty alcohols such as oleyl alcohol and cetyl alcohol; the condensation products of ethylene oxide with phenols and alkylphenols such as isooctylphenyl, octylphenol and nonylphenol; the condensation products of ethylene oxide with castor oil; alkyl polyglycoside surfactants; the partial esters derived from long chain fatty acids and hexitol anhydrides, for example sorbitan monolaurate, and their condensation products with ethylene oxide; ethylene oxide/propylene oxide block copolymers; lauryl alcohol polyglycol ether acetal; and lecithins.

The liquid compositions may comprise a solution .or dispersion of the active ingredient in a liquid carrier optionally containing one or more surface active agents which act as wetting, emulsifying and/or dispersing agents. Examples of liquid carriers include: water, mineral oil fractions such as, for example, kerosene, solvent naphtha, petroleum, coal tar oils and aromatic hydrocarbons such as, for example, paraffin, cyclohexane, toluene, the xylenes, tetrahydronaphthalene and alkylated naphthalenes; alcohols such as, for example, methanol, ethanol, propanol, isopropanol, butanol, cyclohexanol and propylene glycol; ketones such as, for example, cyclohexanone and isophorone; and strongly polar organic solvents such as, for example, dimethylformamide, dimethylsulfonoxide, N-methylpyrrolidone and sulfolane.

A preferred liquid composition comprises an aqueous suspension, dispersion or emulsion of the active ingredient which is suitable for application by spraying, atomising or watering. Such aqueous compositions are generally prepared by mixing concentrated compositions with water. Suitable concentrated compositions include emulsion concentrates, pastes, oil dispersions, aqueous suspensions and wettable powders. The concentrates are usually required to withstand storage to be capable of dilution with water to form aqueous preparations which remain homogenous for a sufficient time to enable them to be applied by conventional spray equipment. The concentrates conveniently contain from 20'to 80%, preferably 20 to 60% by weight of active ingredient.

Emulsion or emulsifiable concentrates are conveniently prepared by dissolving the active ingredient in an organic solvent containing one or more surface active agents. Pastes may be prepared by blending the finely divided active ingredient with a finely divided solid carrier, one or more surface active agents and optionally an oil. Oil dispersions may be prepared by grinding together the active ingredient, a hydrocarbon oil, and one or more surface active agents. Aqueous suspension concentrates may conveniently be prepared by ball milling a mixture of the active ingredient, water, at least one surface active agent and preferably at least one suspending agent. Suitable suspending agents include: hydrophilic colloids such as, for example, poly(N-vinylpyrrolidone), sodium carboxymethylcellulose and the vegetable gums gum acacia and gum tragacanth; hydrated colloidal mineral silicates such as, for example, montomorillonite, beidellite, nontronite, hectorite, saponite, sauconite and bentonite; other cellulose derivatives; and polyvinyl alcohol). Wettable powder concentrates may conveniently be prepared by blending together the active ingredient, one or more surface active agents, one or more solid carriers and optionally one or more suspending agents  and grinding the mixture to give a powder having the required particle size.

The aqueous suspensions, dispersions or emulsions may be prepared from the concentrated compositions by mixing the concentrated compositions with water optionally containing surface active agents and/or oils.

Preferred solid compositions use water dispersible granule formulations comprising the active ingredient together with a solid carrier, optionally containing one or more solid or liquid surfactant active agents and other herbicidal adjuvants known to the art. The water dispersible granules may be prepared using methods known to the art, such as the wet granulation method.

The mode of application of the compositions of the invention will depend to a large extent on the type of composition used and the equipment available for its application. Solid compositions may be applied by dusting or any other suitable means for broadcasting or spreading the solid. Liquid compositions may be applied by spraying, atomising, watering, introduction into the irrigation water, or any other suitable means for broadcasting or spreading the liquid.

The compounds of the invention may be used in admixture with other insecticides to provide improved efficacy or more effective plant protection.

We have found that in combination with other insecticides provides a significant enhancement in activity which can be used to increase potency or to reduce the amount of other insecticide which is required to achieve pest control. While a wide range of known insecticides may be used in combination with the insecticide of the invention the composition of the invention preferably includes one or more insecticides selected from the group consisting of:

Organophosphorus compounds preferably selected from triazophos, monocrotophos, methamidophos, chlorpyrifos, parathion, acephate, profenofos, malathion, heptenophos;

Pyrethroids  preferably  selected  from  cypermethrin,  cyhalothrin, lambdacyhalothrin, deltamethrin, fenvalerates, (alpha)-cypermethrin, cyfiuthrin, fenpropathrin, etofenprox;

Carbamates preferably selected from aldicarb, bendiocarb, carbaryl, carbofuran, formetanates, pirimiocarb;

Biopesticides preferably selected from bacillus thuringiensis, granuloses and nuclear pofyhedrosis viruses, Beauveria bassiana, Beauveria brogniartii, baculoviruses, such as Autographa California, Spinosad;

Others selected from endosulfan, abamectin, XDE-105, diafenthiuron, fipronil, chlorfenapyr, tebufenocides, fenazaquin, imidaclopride, triazamates, fentin, amitraz, MK-242; and

4-Haloalkyl-3 heterocyclylpyridines and 4-haloalkyl-5-heterocyclylpyrimidines and their salts.

The insecticidal composition of the invention preferably includes compositions of the insecticide of formula I together with another insecticide wherein the weight ratio is in the range of from 95:5 to 5:95 and more preferably from 9:1 to 1:9.

We have found that the activity of the insecticide of the invention may be

significantly enhanced when it is used in combination with a chelating agent for

divalent metals. Examples of chelating agents for divalent metals. Examples of

chelating agents for divalent metals include compounds comprising a plurality of

groups selected from carboxylic acid, carboxylate salt, hydroxyl amino,

phosphoric acid, phosphonate salt.	

Examples of preferred groups of chelating agents include amino polycaboxylic acid chelating agents, aromatic and aliphatic carboxylic acid chelating agents, amino  acid  chelating  agents, ether polycarboxylic acid  chelating  agents,

phosphonic acid chelating agents, hydroxycarboxylic acid chelating agents and dimethylglyoxime.  The chelating agents may be in the form of the acid or salt particularly the sodium, potassium or ammonium salt.

Examples of aminopolycarboxylfc chelating acids include

ethylenediaminetetraacetic acid (EDTA), cyclohexanediaminetetraacetic acid

(CDTA), cyclohexanediaminetetraacetic acid (CDTA), nitrilotriacetic acid (NTA),

iminodiacetic acid (IDA), N-(2-hydroxyethyl)iminodiacetic acid (HIMDA),

diethylenetriaminepentaacetic	acid	(DTPA),	N-(2-

hydroxyethyl)ethylenediaminetriacetic	acid,	(EDTA-OH)	and

glycoletherdiaminetetracetic acid (GEDTA) ethylenediaminedisuccinic acid (EDDS) and salts thereof.

Examples of the aromatic or aliphatic carboxylic acid chelating agents to be used in the present invention include oxalic acid, succinic acid, pyruvic acid, salicylic acid and anthranilic acid, and salts, methyl esters and ethyl esters thereof. Further, examples of the amino acid chelating agents to be used in the present invention include glycine, serine, alanine, lysine, cystine, cysteine, ethionine, tyrosine and methionine, and salts and derivatives thereof.

Furthermore, examples of the ether polycarboxylic acid chelating agents to be used in the present invention include.compounds represented by the following formula, compounds similar to the compounds represented by the following formula and salts (e.g., sodium salt) thereof:

(Formula Removed)

wherein Y1 represents a hydrogen atom, a group represented by the formula: -CH2COOH or a group represented by the formula: -COOH, and Z1 represents a hydrogen atom, a group represented by the formula: -CH2COOH or a group represented by the formula

(Formula Removed) 

Examples of the hydroxy carboxylic acid chelating agents to be used in the

present invention include malic acid, citric acid, glycolic acid, gluconic acid,

heptonic acid, tartaric acid, lactic acid and salts thereof.

Examples of the electrolyte chelating agents of polymer (including oligomer) type to be used in the present invention .include acrylic acid polymers, maleic anhydride polymers, α-hydroxyacrylic acid polymers, itaconic acid polymers, copolymers comprising at least two of the constituting monomers of these polymers and epoxysuccinic acid polymers.

In addition, chelating agents to be used in the present invention further include ascorbic acid and thiogfycollic acid, and salts thereof.

The most preferred chelating agents are amino polycarboxylic acids, aliphatic carboxylic acids and hydroxycarboxylic acids and the most preferred chelating agent is EDTA which may be used in the form of the sodium salt such as the tetrasodium salt or the other suitable salt particularly water soluble salts.

The invention further provides a method of controlling insectSiComprising applying to the insects or the locus of the insects an effective amount of the compound of Formula I.

The compounds of the invention are particularly effective in controlling, insects in crops. Examples of pests on which the insecticide of the invention may be effective include: insect species of the orders Lepidoptera, Hemiptera, Orthoptera, Coleoptera, Psocoptera, Isoptera, Thysanoptera and Homoptera. These pests which cause massive losses to many horticultural and broadacre crops and stored and manufactured grain products. Other examples of insect pests which may be controlled may include Diptera, Anaplura, Malophaga and

Siponaptera cause parasitic infections in animals and man and Hymenoptera, Dictyoptera, Isoptera which are domestic and industrial pests.

Accordingly in a preferred embodiment of the method of the invention we provide a method of plant protection comprising applying to the plants an insecticidal composition as hereinbefore described.

The insecticides of the invention are particularly effective in controlling Helicoverpa spp (Heliothis, cotton budworm) in cotton.

The invention will now be described with reference to the following examples. It is to be understood that the examples are provided by way of illustration of the invention and that they are in no way limiting to the scope of the invention.

Example 1

Preparation of N-Phosphonomethyf-L-Valine

N-Phosphonomethyl-L-Valine (see compound designated C1 in table below) is believed to be a new composition of matter, and was prepared according to Scheme 2 below.

(Formula Removed)

Scheme 1a. Synthesis of N-Phosphonomethyl-L-Vaiine

Other amino acids may be used in a similar way to valine in the above scheme.

The specific details of reaction in the synthesis of D(+) N-Phosphonomethyl-L-Valine were as follows (see also general reaction scheme which is provided above).

(a)  Valine plus hexafluoroacetone

Hexafiuoroacetone (10g) was bubbled into a suspension of (L)-Valine (4.0g, 34.1 mmol) in DMSO (30mL) in a 2-necked round-bottomed flask equipped with a dry-ice condensor. Slight warming was necessary to prevent the

DMSO from freezing. After a clear solution was obtained, excess hexafluoroacetone (2g) was bubbled into the reaction mixture, and stirring continued for 3-4h at =45'C (oil-bath temp). The excess hexafluoroacetone was distilled off into a water trap. The reaction mixture was poured into water (100mL) and extracted with CH2CI2 (2 x 50mL). The combined organic extracts were washed with water (2 x 50mL) and dried over anhydrous Na2S04. The mixture was distilled at atmospheric pressure to remove the CH2CI2. Yield : 8.02g (89%) - clear colourless liquid.

(b)	Bromination

A mixture of valine trifluoromethyl oxazolidinone (8.0g, 30mmol), paraformaldehyde (1.81g) and phosphorus tribromide (6mL) was heated at 60 °C (oil-bath temp) for 2h.

The reaction mixture was distilled under vacuum (= O.lmmHg)

Fraction 1, 25-30 °C - PBr3

Fraction 2, 40-50 °C - clear colorless liquid, 9.6g (89%)

(c)	Phosphonate Ester Moiety

Trimethylphosphite (1.19mL, 10mmol, 1.2equiv) was added dropwise to a solution of valine-methylbromide (3.0g, 8.3mmol, lequiv) and CH2CI2 (5mL) at room temp. Stirring was continued for 1h. The reaction mixture was concentrated in vacuo, white solid, 3g (92%).

(d)	Hydrolysis of Phosphonate Ester

A soln of the valine-methylphosphonate (2.0g, 5mmol) and concentrated HCI  (6mL) was  heated - at reflux for 5h.  The  reaction  mixture  was* concentrated in vacuo. The residue was dissolved in ethanol. Propylene oxide (2mL) was then added. A white solid precipitated. Ether (25mL) was then added, and stirring continued for 15min. The solid product was isolated

by suction filtration, washed with ether and dried in vacuo. Yield 1.02g (93%) - white solid (semi-solid at room temp).

(e)	The L(-) isomer of N-phosphonomethylvaline may be prepared in the same manner as described above by using the D(+) enantiomer of valine.

(f)	Optical Activity of N-phosphonomethylvaline

Relative optical rotation has been measured for the proposed L- and D-isomers of N-phosphonomethylvaline as well as their racemic mixture.

The optical rotation study was carried out on a ca. 0.25 M solutions of the above samples in the solvent comprised of distilled water (98% v/v), KH2PO4 (1.68 g/L), methanol (2.0 % v/v) and 88 % H3PO4 (0.2%). The following results were obtained.

1.	The sample which was prepared from L-Valine (starting material)

showed relative optical rotation ([α]D) to be +7.7°.

This was calculated according to the following relationship([α]D) = (100 x

a(/(1 x C)

where  a is the measured angle f) (0.8°)

C is concentration of the sample (g/100ml)(5.2 g/100 ml) 1 is length of observation tube (dm) (2 dm)

2.	The sample which was prepared from D-Valine (starting material)

showed relative optical rotation ([α]D) to be -12.5°.

where  a is the measured angle () (-1.2°)

C is concentration of the sample (g/100ml)(4.8 g/100 ml) 1 is length of observation tube (dm) (2 dm)

3.	The sample which was prepared from DL-Valine (racemic) (starting

material) showed relative optical rotation ([α]D) to be 0° (as expected).

Examples 2 to 17

The compounds of examples 2 to 17 were prepared by a method in accordance with Example 1 and in accordance with information provided for the compounds

in Table 1.  The reagents were modified in accordance with the general procedure of scheme 1. Compounds 1 to 17 were subjected to bioassay in accordance with the following procedure and the results are shown in Table 2.

Helicoverpa colony maintenance

H. armigera were obtained from the CSIRO Entomology, Indooroopilly, QLD, Australia. H. armigera and H. punctigera were housed in independent constant temperature rooms (25-27SC) with a 16/8 hour light/dark cycle. Larvae were reared in individual cups containing 1.5cm cubes of media. Media comprised 234g Haricot beans, 14g agar, 35g Tprtula yeast, 50g wheatgerm, 3.5g ascorbic acid, 1.1g sorbic acid and 2.2g p-hydroxybenzoic methylester made up to 1L with dH20, and was supplemented with 200mg penicillin, 200mg streptomycin and 16mg prochloraz. For every third generation of larvae raised, 50mg chloramphenicol was added to 1L of media. Care was taken during the rearing process to limit to potential for the development of contamination. To maintain viability, new larvae obtained from the field were added to the colony every third to fourth generation.

Media bioassay
