Repository: anandvc/allindianpatents

File: patents/264562-a-process-for-the-production-of-ceramic-tiles-useful-for-wall-and-floor.html
Indian Patents. 264562:"A PROCESS FOR THE PRODUCTION OF CERAMIC TILES USEFUL FOR WALL AND FLOOR"

Indian Patents

Recently Granted Patents

  Recently Published Patents

Title of Invention	"A PROCESS FOR THE PRODUCTION OF CERAMIC TILES USEFUL FOR WALL AND FLOOR"

Abstract	A process for the production of wall and floor tiles from a single ceramic body, which comprises: intimate blending of mass percent of 30 to 90 powdered pyrophyllite and 10 to 70 beneficiated common clay powders, passing the said powdered pyrophyllite and the said clay powder blend through 100 mesh B.S sieve, mixing the sieved batch with mass percent of 3 to 10 water and 0.5 to 1 organic binders, followed by granulation by known methods; compacting the granules to form flat tiles, drying the green tiles so obtained at a temperature in the range of 110 ± 5 °C to reduce the moisture content of the tiles below 0.5%; firing the resultant tiles at a temperature in the range of 1075 to 1225°C for a soaking period of< 2 hours..	

Full Text	The present invention relates to a process for the production of wall and floor tiles from a single ceramic body.

The present invention is useful for the production of wall and floor tiles from a single ceramic body for application in building industries.

The present day method of making wall and floor tiles utilizes different kinds of ceramic bodies. The body essentially consisting of clay, silica sand or quartz and feldspathic minerals have been the normal practice in producing floor tiles over the years: On the other hand a body consisting of clay, limestone, dolomite, wollastonite have been the normal practice in producing wall tiles. The tiles are produced by the hitherto known ceramic processing methods of mixing, granulation, pressing, glazing and firing. However, the fact remains that a vitrified body cannot be used as a wall tile because of its high shrinkage or a wall tile composition cannot be fired at high temperature to get vitrified product because of its quick and uncontrollable melting. To overcome such type of complex problems many attempts are continually being made by researchers working in this field to develop a single body composition which can fulfill the requirements of both floor and wall tile utilizing the knowledge on raw materials research.

Reference may be made to the work of Bursa, A and Bresciani A. "Using a multipurpose tile body", in Am. Ceram. Soc. Bull., 74,9(1995), pp.59-63 and "Floor & Wall tile production through a multipurpose body", in Ceram. Engg. Sci. Proc, 17,1(1996), pp. 50-59 where the authors reported several determing parameters for designing multipurpose body. Use of stable raw materials with low ignition loss, controlled process condition such as fine grinding and higher forming pressure, optimal Si02 : AI203 ratio and CaO content are some of the suggestions to develop a single body. The authors discussed two types of body

formulations based on feldspar and pyrophyllite for wall and floor tiles. The technological parameters obtained by them fall well within EN standard classifications for both floor and wall tiles. These experimental bodies resulted almost nil shrinkage and 12 % water absorption at 1120°C and less that 1% shrinkage and 5% water absorption at 1160°C. It was possible to obtain such extra ordinary properties by optimizing the chemical and mineralogical composition of the body and controlling the processing conditions.

Reference may also be made to the work of Dana K. and Das S.K., "Some studies on ceramic body composition for wall and floor tiles", in Trans. Ind. Ceram. Soc, 61,2(2002), pp. 83-86. They observed less variation in shrinkage (0.14 to 1.06%) and water absorption (15.15 to 21.20%) value within a wide temperature range (1060°C to 1180°C) from a body consisting of pyrophyllite, clay and wollastonite which is highly suitable for wall tile composition. With slight modification the same wall tile body was converted to floor tile composition and promising results were obtained. Many researchers observed advantageous effect of pyrophyllite in tile body.

References may be made to Ibanez, P., Pena, F., Sandoval, F. and Pena, J.M.G., "Modification of inert component in wall tiles bodies", in Am. Cer. Soc. Bull., 71 (1992), pp.1661-68, Prasad, C.S., Maiti, K.N. and Venugopal, R., "Thermal behavious of whiteware bodies containing sericitic pyrophyllite ", in Interceram, 46 (1997), pp.154-61, Prasad, C.S., Mukhopadhyay, T.K. and Maiti, K.N., "Characterization and utilisation of some Indian Pyrophyllite'" in Trans. Ind. Ceram. Soc, 48 (1989), pp. 96, Prasad, C.S., Maiti, K.N. and Venugopal, R., "Replacement of quartz and potash feldspar with sericitic pyarophyllite in whiteware composition", in Interceram, 40 ( 1991), pp. 94-98, Higashi, Shoji " Ammonium bearing mica and mica/smaectite of several pottery stone

and pyrophyllite deposits in Japan : their mineralogical properties and utilisation", in Applied clay science, 16(3&4) (2000)., 171-184, Lintz, E.H., "Use of talc & pyrophyllite in semi-vitreous dinner ware bodies", in J. Am. Ceram. Soc, 21 (1938), pp 229-237, Sproat, I.E., "Use of pyrophyllite in wall tile bodies", J. Am. Ceram. Soc, 19(1936), pp. 135-42. The extent of pyrophyllite utilization in all these studies was limited to maximum 40 mass % only along with a number of others raw materials.

In all the hitherto known prior art processes, the main drawbacks are:

1.	Use is made of a large number of raw materials and need more controls in selecting them.

2.	The present normal practice is to use separate bodies for wall and floor tiles and makes the process more complex.

3.	In the present practice, processing of different bodies for wall and floor tiles need separate equipment facilities, more extra space which all add to extra capital investment.

4.	The present hitherto known processes produce wall and floor tiles with higher dimensional defects, more size variations, higher shrinkage which all leads to lower economic benefits.

5.	The present hitherto known processes consume higher thermal energy due to higher firing temperature.

The main object of the present invention is to provide a process for the production of wall and floor tiles from a single ceramic body, which obviates the drawbacks of the hitherto known processes as detailed above.

Another object of the present invention is to provide a process wherein pyrophyllite is used as one of the major raw materials which is abundantly available but have a limited use.

Still another object of the present invention is to provide a process for the production of wall and floor tiles from a single ceramic body utilising less number of raw materials.

Yet another object of the present invention is to provide a process for the production of a product having less shrinkage and better physicomechanical properties.

Still yet another object of the present invention is to provide a process for the production of wall and floor tiles from a single ceramic body which utilizes lower thermal energy.

In the present invention there is provided a process for the production of wall and floor tiles from a single ceramic body, utilizing pyrophyllite and common clay. The tiles produced from the single body and fired in the temperature range of 1175 to 1225°C are suitable for multipurpose application in wall and floor of the buildings. Some of the advantages of the single body are: use of less number of low cost materials, simple processes of manufacturing, easy quality control, less shrinkage and dimensional defects and saving in thermal energy. The physico mechanical properties obtained in the end product produced by the process of the present invention are found to be superior or at par with the properties of such commercially produced tiles.

Accordingly, the present invention provides a process for the production of wall and floor tiles from a single ceramic body, which comprises: intimate blending of mass percent of 30 to 90 powdered pyrophyllite and 10 to 70 beneficiated common clay powders, passing the said powdered pyrophyllite and the said clay powder blend through 100 mesh B.S sieve, mixing the sieved batch with mass percent of 3 to 10 water and 0.5 to 1

organic binders, followed by granulation by known methods; compacting the granules to form flat tiles, drying the green tiles so obtained at a temperature in the range of 110 ± 5 °C to reduce the moisture content of the tiles below 0.5%; firing the resultant tiles at a temperature in the range of 1075 to 1225°C for a soaking period of 
In an embodiment of the present invention, the powdered pyrophyllite is obtained by crushing and grinding by known methods of ball milling, vibro milling and passing through 100 mesh B.S. sieve.

In another embodiment of the present invention, the mass percent of major chemical constituents of pyrophyllite is in the range of SiO2 : 58 to 60, Al2O3 : 29 to 31, TiO2 below 0.5 , Fe2O3 below 1.0, MgO below 1.0 , K2O :1.0 to 2.0, Na2O below 1.

In still another embodiment of the present invention, the mass percent of major chemical constituents of the common clay is in the range of SiO2: 50 to 62, AI2O3:14 to 22, no, : 0.5 to 1.5, Fe2O3:4 to 9, CaO :1 to 4, MgO : 1 to 4, K2O : 0.5 to 4, Na2O :0.5 to 3.

In yet another embodiment of the present invention, the blending time for pyrophyllite and clay is in the range of 5 to 8 hours. In still yet another embodiment of the present invention, the organic binders is such as selected from polyvinyl alcohol(PVA), carbo methoxy cellulose(CMC), dextrin.

In a further embodiment of the present invention, the compacting of the granules to form flat tiles is effected by hydraulic pressing at a pressure in the range of 350 to 400 kg/cm2.

In a still further embodiment of the present invention, the firing of the dried tiles is effected in an electrically heated furnace at a temperature below 1200°C for a soaking period in the range of 0.5 to 2.0 hours.

The details of process steps of the present invention are given below:

a)	Pyrophyllite is first crushed and ground by conventional methods of ball milling, vibro milling and passed through 100 mesh B.S sieve.

b)	Mass percent of 30 to 90 ground and sieved pyrophyllite of step 'a' is intimately blended with 10 to 70 of beneficiated common clay powder for a duration of 5 to 8 hours.

c)	The blended batch of step 'b' is passed through 100 mesh B.S sieve.

d)	The mixed powder of step 'c' is moistened with mass percent of 3 to 10 water and 0.5 to 1 organic binders and granulated by known method.

e)	The ready material of step 'd' is compacted in the form of flat tiles under hydraulic pressure in the range of 350 to 400 kg/cm2 .

f)	The pressed tile of step 'e' are dried at 110±5 °C to reduce the moisture content of the tiles below 0.5%.

g)	The dried tiles of step f are fired at a temperature in the range of 1075 to 1225°C for a period in the range of 0.5 to 2 hours.

h) Tiles of step 'g' are evaluated for physico-mechanical properties.

The process of the present invention produces a single body containing pyrophyllite and clay in the ratio 90 :. 10 exhibited wall tile properties at 1100°C (0.86% linear shrinkage, 14.16% water absorption and 16.2 mPa flexural strength) and floor tiles properties at 1175 °C ( 4.00% linear shrinkage, 4.00 % water absorption and 38.7 mPa flexural strength). Similarly, another single body containing pyrophyllite and clay in the ratio

50 : 50 exhibited floor tile properties at 1125°C (4.85% linear shrinkage, 2.00 % water absorption and 42.5 mPa flexural strength ) and synthetic granite tile properties at 1175°C (3.75% linear shrinkage, 0.23 % water absorption and 60.0 mPa flexural strength ). In another single body X-ray diffraction analysis conducted on the sintered vitrified samples confirms the presence of quartz and mullite as major phases. The intensity of mullite peaks increase with increase in pyrophyllite content. Presence of mullite phase was responsible for the development of higher flexural strength. The present invention shows a good promise towards designing a single body from series of combinations of pyrophyllite and common clay for multipurpose applications as wall, floor and synthetic granito tiles in building industries. Due to inherent capabilities of pyrophyllite in reducing shrinkage, thermal expansion and increasing mullite content and higher strength at lower temperature of firing, it is worth to consider the potentialities of this presently developed multipurpose bodies which offers many advantages in comparison to presently used commercial compositions.

In the hitherto existing system, clay-quartz-feldspar, potash feldspar acts as a flux for reducing firing temperature and increasing the alkali level in the glassy phase. This viscous liquid phase reacts with other body constituents and gradually permeates the microstructure leading to its densification. In commercial product, coarser grains of quartz tends to dissolve in the feldspathic melt but sizable proportion of undissolved quartz phase remains in the system. This undissolved quartz is responsible for deterioration in mechanical properties due to a  (3 quartz inversion. The dehydroxylated clay relicts also tends to dissolve in the glassy phase and helps in the recrystalization of secondary mullite. Silica released from the decomposition of clay is in very fine form and dissolve in the glassy melt. The growth of mullite crystal is very much dependent on the matrix viscosity arising from dissolution of both quartz

and clay. The overall reaction leading to end product at a particular temperature is very slow and time dependent.

In the process of the present invention, pyrophyllite and common clay, the illite-chlorite mineral transforms to glassy phase at a much lower temperature due to presence of more Fe203, CaO and MgO. The viscosity of the liquid phase also reduces very sharply. Since pyrophyllite does not contain any free quartz, it tends to dissolve in the glassy phase which leads to considerable energy saving. Absence of quartz also reduces the possibility of undisolved quartz grains remaining in the matrix and thus eliminating the hysteresis loop of quartz in the thermal expansion curve of the product. In other words the thermal expansion of the product is generally reduced. Pyrophyllite by its inherent nature reduces the firing shrinkage and enchances crystallization of mullite from the melt due to over all higher AI2O3 content. The overall fired strength of the product is expected to increase. The clay-pyrophyllite system is therefore superior to that of clay-quartz-feldspar system.

The novelty of the present invention resides in obtaining a material capable to be used as both floor and wall tiles replacing commercially available separate materials for those separate applications. This not only reduces the cost of the material but also increases the aesthetics of the constructed place. This novelty has been achieved by the non-obvious inventive step of providing a process wherein a naturally occurring material, pyrophyllite is used, which acts as pre-treated synthetic raw material which not only reduces the cost of the production but also improves other requirements such as shrinkage, thermal expansion and strength, as discussed in the above discussions for application as mentioned above.

The following examples are given by way of illustration of the process of the present invention in actual practice and should not be construed to limit the scope of the present invention.

Example 1

100 gms of beneficiated common clay powder was blended with 900 gms of pyrophyllite powder and dry mixed for a duration of 6 hours. The dried batch was mixed with 100 c.c. of water and 10 gms of dextrin and granulated by known method. The granulated material was pressed in the form of tiles at 400 kg/cm2 pressure by hydraulic press. The pressed tiles were dried at 110°C for 8 hours. The dried tiles were fired at 1100°C for 2 hours. The fired tiles were tested for physico mechanical properties. The results are given in Table I below.

Example 2

100 gms of beneficiated common clay powder was blended with 900 gms of pyrophyllite powder and dry mixed for a duration of 6 hours. The dried batch was mixed with 100 c.c. of water and 10 gms of dextrin and granulated by known method. The granulated material was pressed in the form of tiles at 400 kg/cm2 pressure by hydraulic press. The pressed tiles were dried at 110°C for 8 hours. The dried tiles were fired at 1150°C for 2 hours. The fired tiles were tested for physico mechanical properties. The results are given in Table I below.

Example 3

100 gms of beneficiated common clay powder was blended with 900 gms of pyrophyllite powder and dry mixed for a duration of 6 hours. The dried batch was mixed with 100 c.c. of water and 10 gms of PVA  and

granulated by known method. The granulated material was pressed in the form of tiles at 400 kg/cm2 pressure by hydraulic press. The pressed tiles were dried at 110°C for 8 hours. The dried tiles were fired at 1175°C for 0.5 hours. The fired tiles were tested for physico mechanical properties. The results are given in Table I below.

Example 4

200 gms of beneficiated common clay powder was blended with 800 gms of pyrophyllite powder and dry mixed for a duration of 6 hours. The dried batch was mixed with 100 c.c. of water and 10 gms of PVA and granulated by known method. The granulated material was pressed in the form of tiles at 400 kg/cm2 pressure by hydraulic press. The pressed tiles were dried at 110°C for 8 hours. The dried tiles were fired at 1075°C for 2 hours. The fired tiles were tested for physico mechanical properties. The results are given in Table I below.

Example 5

200 gms of beneficiated common clay powder was blended with 800 gms of pyrophyllite powder and dry mixed for a duration of 6 hours. The dried batch was mixed with 100 c.c. of water and 10 gms of PVA and granulated by known method. The granulated material was pressed in the form of tiles at 400 kg/cm2 pressure by hydraulic press. The pressed tiles were dried at 110°C for 8 hours. The dried tiles were fired at 1225°C for 0.5 hour. The fired tiles were tested for physico mechanical properties. The results are given in Table I below.

Example 6

500 gms of beneficiated common clay powder was blended with 500 gms of pyrophyllite powder and dry mixed for a duration of 8 hours. The dried batch was mixed with 50 c.c. of water and 7 gms of CMC and granulated by known method. The granulated material was pressed in the form of tiles at 350 kg/cm2 pressure by hydraulic press. The pressed tiles were dried at 110°C for 8 hours. The dried tiles were fired at 1125°C for 2 hours. The fired tiles were tested for physico mechanical properties. The results are given in Table I below.

Example 7

500 gms of beneficiated common clay powder was blended with 500 gms of pyrophyllite powder and dry mixed for a duration of 8 hours. The dried batch was mixed with 50 c.c. of water and 7 gms of CMC and granulated by known method. The granulated material was pressed in the form of tiles at 350 kg/cm2 pressure by hydraulic press. The pressed tiles were dried at 110°C for 8 hours. The dried tiles were fired at 1175°C for 1 hour. The fired tiles were tested for physico mechanical properties. The results are given in Table I below.

Example 8

700 gms of beneficiated common clay powder was blended with 300 gms of pyrophyllite powder and dry mixed for a duration of 6 hours. The dried batch was mixed with 30 c.c. of water and 5 gms of PVA and granulated by known method. The granulated material was pressed in the form of tiles at 350 kg/cm2 pressure by hydraulic press. The pressed tiles were dried at 110°C for 8 hours. The dried tiles were fired at 1100°C

for 1 hour. The fired tiles were tested for physico mechanical properties. The results are given in Table I below.

Example 9

700 gms of beneficiated common clay powder was blended with 300 gms of pyrophyllite powder and dry mixed for a duration of 6 hours. The dried batch was mixed with 30 c.c. of water and 5 gms of PVA and granulated by known method. The granulated material was pressed in the form of tiles at 350 kg/cm2 pressure by hydraulic press. The pressed tiles were dried at 110°C for 8 hours. The dried tiles were fired at 1150°C for 1 hour. The fired tiles were tested for physico mechanical properties. The results are given in Table I below.

Example 10

700 gms of beneficiated common clay powder was blended with 300 gms of pyrophyllite powder and dry mixed for a duration of 6 hours. The dried batch was mixed with 30 c.c. of water and 5 gms of PVA and granulated by known method. The granulated material was pressed in the form of tiles at 350 kg/cm2 pressure by hydraulic press. The pressed tiles were dried at 110°C for 8 hours. The dried tiles were fired at 1175°C for 1 hour. The fired tiles were tested for physico mechanical properties. The results are given in Table I below.

The summary of the results of phsico-mechanical properties of the tiles produced under examples are given in Table I below.

Table 1

The main advantages of the present invention are :

1.	The present process utilizes less number of low cost materials.

2.	The present process utilizes pyrophyllite as one of the major raw materials which is abundantly available but have a limited use.

3.	The present process produces a single body for multipurpose applications, hence makes the process simple & easy to control.

4.	The present process reduces the cost of capital investment.

5.	The present process reduces dimensional defects by reducing shrinkage with all other superior properties.

6.	The present process offers many economic benefits with respect to cost of production and thermal energy.

We claim:

1.	A process for the production of wall and floor tiles from a single ceramic body, which comprises: intimate blending of mass percent of 30 to 90 powdered pyrophyllite and 10 to 70 beneficiated common clay powders, passing the said powdered pyrophyllite and the said clay powder blend through 100 mesh B.S sieve, mixing the sieved batch with mass percent of 3 to 10 water and 0.5 to 1 organic binders, followed by granulation by known methods; compacting the granules to form flat tiles, drying the green tiles so obtained at a temperature in the range of 110 ± 5 °C to reduce the moisture content of the tiles below 0.5%; firing the resultant tiles at a temperature in the range of 1075 to 1225°C for a soaking period of 
2.	A process as claimed in claim 1, wherein the powdered pyrophyllite is obtained by crushing and grinding by known methods of ball milling , vibro milling and passing through 100 mesh B.S. sieve .

3.	A process as claimed in claim 1 & 2 wherein the mass percent of major chemical constituents of pyrophyllite is in the range of SiO2 : 58 to 60, Al2O3:29 to 31, TiO2 below 0.5, Fe2O3 below 1, MgO below 1, K2O: 1.0 to 2.0, Na2O below 1.

4.	A process as claimed in claim 1 and 3 wherein the mass percent of major chemical constituents of pyrophyllite used is in the range of SiO2 50 to 62, Al2O3 :14 to 22, TiO2 :0.5 to 1.5 , Fe2O3 :4 to 9, CaO : 1 to 4, MgO :1 to 4, K2O : 0.5 to 4, Na2O : 0.5 to 3.

5.	A process as claimed in claim 1 to 4 wherein the blending time for

pyrophyllite and clay used is in the range of 5 to 8 hours.

6.	A process as claimed in claim 1 to 5 wherein the organic binders used are selected from polyvinyl alcohol (PVA), carbo methoxy cellulose (CMC), dextrin.

7.	A process as claimed in claim 1 to 6 wherein the compacting of the granules to form flat tiles is effected by hydraulic pressing at a pressure in the range of 350 to 400 kg/cm2.

8.	A process as claimed in claim 1 to 7 wherein the firing temperature of the dried tiles used is in the range of 1075°C to 1125°C for a soaking period in the range of 0.5 to 
9.	A process for the production of wall and floor tiles from a single ceramic body substantially as herein described with reference to the examples.	

Documents:

				1758-del-2004-Abstract-(11-07-2014).pdf

				1758-DEL-2004-Abstract-(16-03-2011).pdf

				1758-del-2004-abstract.pdf

				1758-del-2004-Claims-(11-07-2014).pdf

				1758-DEL-2004-Claims-(16-03-2011).pdf

				1758-del-2004-claims.pdf

				1758-del-2004-Correspondence Others-(11-07-2014).pdf

				1758-DEL-2004-Correspondence Others-(16-03-2011).pdf

				1758-del-2004-correspondence-others.pdf

				1758-DEL-2004-Description (Complete)-(16-03-2011).pdf

				1758-del-2004-description (complete).pdf

				1758-DEL-2004-Form-1-(16-03-2011).pdf

				1758-del-2004-form-1.pdf

				1758-del-2004-form-18.pdf

				1758-del-2004-Form-2-(11-07-2014).pdf

				1758-del-2004-form-2.pdf

				1758-DEL-2004-Form-3-(16-03-2011).pdf

				1758-del-2004-form-3.pdf

				1758-del-2004-form-5.pdf

« Previous Patent

Next Patent »

Patent Number	264562	

Indian Patent Application Number	1758/DEL/2004	

PG Journal Number	02/2015	

Publication Date	09-Jan-2015	

Grant Date	06-Jan-2015	

Date of Filing	17-Sep-2004	

Name of Patentee	COUNCIL OF SCIENTIFIC AND INDUSTRIAL RESEARCH	

Applicant Address	RAF MARG, NEW DELHI-110 001, INDIA.	

Inventors:

#	Inventor's Name	Inventor's Address	

1	SYAMAL GHOSH	CENTAL GLASS & CERAMIC RESEARCH INSTITUTE, KOLKATA 700 032, INDIA.	

2	TAPAS KUMAR MUKHOPADHYAY	CENTAL GLASS & CERAMIC RESEARCH INSTITUTE, KOLKATA 700 032, INDIA.	

3	SWAPAN KUMAR DAS	CENTAL GLASS & CERAMIC RESEARCH INSTITUTE, KOLKATA 700 032, INDIA.	

4	SACHCHIDANAND CHAKRABARTI	CENTAL GLASS & CERAMIC RESEARCH INSTITUTE, KOLKATA 700 032, INDIA.	

PCT International Classification Number	B28B 13/02	

PCT International Application Number	N/A	

PCT International Filing date		

PCT Conventions:

#	PCT Application Number	Date of Convention	Priority Country	

1			NA	

© All Indian Patents, 2013-2021.

  Patent data available in the public domain from Indian Patents Office, Department of Industrial Policy and Promotions, Ministry of Commerce and Industry, Government of India.

File: patents/264580-method-of-producing-particles-by-physical-vapor-deposition-in-an-ionic-liquid.html (part 1 of 2)
Indian Patents. 264580:"METHOD OF PRODUCING PARTICLES BY PHYSICAL VAPOR DEPOSITION IN AN IONIC LIQUID"

Indian Patents

Recently Granted Patents

  Recently Published Patents

Title of Invention	"METHOD OF PRODUCING PARTICLES BY PHYSICAL VAPOR DEPOSITION IN AN IONIC LIQUID"

Abstract	A method is provided tor producing particles, such as nanoparticles. The method includes introducing an ionic liquid into a deposition chamber, and directing one or more material toward or depositing one or more materials onto the ionic liquid by physical vapor deposition to form nanoparticles in the ionic liquid.	

Full Text	METHOD OF PRODUCING PARTICLES BY PHYSICAL VAPOR DEPOSITION

IN AN IONIC LIQUID

CROSS-REFERENCE TO RELATED APPLICATION

[0001]	This application claims priority to U.S. Provisional Application

No. 60/759,457, filed January 17, 2006, which provisional application is herein incorporated by reference in its entirety.

FIELD OF THE INVENTION

[0002]	The present invention relates generally to the formation of particles

and, in one particular non-limiting embodiment, to the formation of nanoparticles in an ionic liquid.

BACKGROUND

[0003]	A nanoparticle is a microscopic particle whose size is measured in

nanometers (nm).  Nanoparticles made of semiconducting material may also be called quantum dots if they are small enough (typically less than 10nm) that quantization of electronic energy levels occurs.

[0004]	Nanoparticles are of great scientific interest as they are effectively a

bridge between bulk materials and atomic or molecular structures. A bulk material should have constant physical properties regardless of its size, but at the nano-scale this is often not the case. Size-dependent properties are observed such as quantum confinement in semiconductor particles, surface plasmon resonance in some metal particles and superparamagnetism in magnetic materials. Nanoparticle research is currently an area of intense scientific research, due to a wide variety of potential applications in biomedical, optical, and electronic fields.

[0005]	Currently, nanoparticles are generally formed using solution chemical

processes. For example, gold nanoparticles can be produced by the reduction of hydrogen tetrachloroaurate in the presence of a reducing agent. This causes the gold ions to reduce to un-ionized gold atoms, which precipitate in the form of sub-nanometer particles. To prevent the particles from aggregating, a stabilizing agent that sticks to the nanoparticle surface is usually added. The nanoparticles can be functionalized with various organic ligands to create organic-inorganic hybrids with advanced functionality.

[0006]	While adequate for forming nanoparticles, these current solution

chemical processes do have some drawbacks. For example, multiple heating and reacting steps may be required during the process.  In addition, some of the reagents required may be harmful to workers and thus difficult or hazardous to work with.  Moreover, when the nanoparticles are finally formed, they are typically separated and packaged such that the particles become agglomerated rather than remain as individual particles.

[0007]	Therefore, it would be advantageous to provide a method of making

nanoparticles that reduces or eliminates at least some of the problem associated with current methods.

SUMMARY OF THE INVENTION

[0008]	A method is provided for producing particles. The method includes

introducing an ionic liquid into a deposition chamber, and directing one or more materials toward the ionic liquid by physical vapor deposition to provide particles in the ionic liquid.

[0009]	A method for producing nanoparticles includes introducing an ionic

liquid into a deposition chamber; evacuating the deposition chamber to form a vacuum in the range of 1 and 7 microns of Hg; and sputtering one or more cathodes in the deposition chamber to direct one or more materials toward the ionic liquid to form nanoparticles in the ionic liquid.

[0010]	A composition of the invention includes an ionic liquid and

nanoparticles formed in the ionic liquid by physical vapor deposition.

BRIEF DESCRIPTION OF THE DRAWINGS

[0011]	The invention will be described with reference to the following drawing

figures wherein like reference numbers identify like parts throughout.

[0012]	Fig. 1 is a graph of absorbance versus wavelength for Cu nanoparticles

formed in accordance with the invention;

[0013]	Figs. 2 and 3 are FESEM (Field Emission Scanning Electron

Microscopy) Cu nanoparticles;

[0014]	Fig. 4 is an EDX (Energy Dispersive X-ray) of Cu nanoparticles;

[0015]	Figs. 5 and 6 are FESEM of Ag nanoparticles;

[0016]	Fig. 7 is an XPS (X-ray Photoelectron Spectroscopy) of Ag

nanoparticles;

[0017]	Fig. 8 is a graph of absorbance versus wavelength for Ag

nanoparticles;

[0018]	Fig. 9 is a graph of binding energy versus counts (XPS) for tungsten

oxide nanoparticles;

[0019]	Figs. 10 and 11 are FESEM of tungsten oxide nanoparticles;

[0020]	Fig. 12 is an EDX of nanoparticles comprising tungsten oxide;

[0021]	Fig. 13 is a graph of percent transmittance versus wavelength for a Ay-

dielectric stack on different substrates;

[0022]	Fig. 14 is an FESEM of ir nanoparticles;

[0023]	Fig. 15 is an EDX of Ir nanoparticles; and

[0024]	Fig. 16 is a graph of absorbance versus wavelength for Ag

nanoparticles in different ionic liquids.

DETAILED DESCRIPTION OF THE INVENTION

[0025]	As used herein, spatial or directional terms, such as "left", "right",

"inner", "outer", "above", "below", and the like, relate to the invention as it is shown in the drawing figures.  However, it is to be understood that the invention can assume various alternative orientations and, accordingly, such terms are not to be considered as limiting.  Further, as used herein, all numbers expressing dimensions, physical characteristics, processing parameters, quantities of ingredients, reaction conditions, and the like, used in the specification and claims are to be understood as being modified in all instances by the term "about". Accordingly, unless indicated to the contrary, the numerical values set forth in the following specification and claims may vary depending upon the desired properties sought to be obtained by the present invention. At the very least, and not as an attempt to limit the application of the doctrine of equivalents to the scope of the claims, each numerical value should at least be construed in light of the number of reported significant digits and by applying ordinary rounding techniques.  Moreover, all ranges disclosed herein are to be understood to encompass the beginning and ending range values and any and all subranges subsumed therein.  For example, a stated range of "1 to 10" should be considered to include any and all subranges between {and inclusive of) the minimum value of 1 and the maximum value of 10; that is, all subranges beginning with a

minimum value of 1 or more and ending with a maximum value of 10 or less, e.g., '

to 3.3, 4.7 to 7.5, 5.5 to 10, and the like.  Further, as used herein, the terms "formed

over", "deposited over", or "provided over" mean formed, deposited, or provided on

but not necessarily in contact with the surface.  For example, a coating layer "formed

over" a substrate does not preclude the presence of one or more other coating layers

or films of the same or different composition located between the formed coating

layer and the substrate. As used herein, the terms "polymer" or "polymeric" include

oligomers, homopolymers, copolymers, and terpolymers, e.g., polymers formed from

two or more types of monomers or polymers. Additionally, all documents, such as

but not limited to issued patents and patent applications, and all websites referred to

herein, are to be considered to be "incorporated by reference" in their entirety.

[0026]	In one non-limiting embodiment, the invention provides a method to

produce particles, such as but not limited to nanoparticles, in an ionic liquid (IL) at room temperature using a physical vapor deposition process.  In one non-limiting embodiment, an IL is introduced into the deposition chamber of a conventional physical vapor deposition device, such as a conventional sputter deposition device or a conventional electron beam evaporation device. The deposition chamber is evacuated and one or more cathodes are used to sputter deposit one of more materials onto the IL. Any conventional cathode can be used.  Suitable cathodes include, but are not limited to, metal-containing cathodes, semi-metal containing cathodes, and carbon cathodes, just to name a few.

ILs are salts that are liquid at temperatures less than or equal to 400°C.  Non-limiting ionic liquids suitable for the practice of the invention include combinations of cations and anions. The cations can include mono-, di-, and trisubstituted imidazoliums; substituted pyridiniums; substituted pyrrolidiniums; tetraalkyl phosphoniums; tetraalkyl ammoniums; guanidiniums; isouroniums; and thiouroniums. The anions can include chlorides; bromides; iodides; tetrafluoroborates; hexafluorophosphates; bis(trifluoromethylsulfonyl)imides; tris(pentafluoroethyl)trifluorophosphates (FAPs); trifluoromethanesulfonates; trifluoroacetates; methylsulfates; octylsulfates; thiocyanates; organoborates; and p-toluenesulfonates.  Specific non-limiting examples of ILs include 1-butyl-3-methylimidazolium hexafluorophosphate ([BMIM]PF6 ), 1-hexyl-3-methylimidazolium tetrafluoroborate ([HMIM]BF4), 1-butyl-3-methylimidazolium tetrafluoroborate ([BMIM]BF4), 1-ethyl-3-methylimidazolium trifluoromethane sulfonamide ([EMIM] (CF3SO2)2N). Other non-limiting ILs are

available from Solvent Innovation GmbH of Cologne, Germany and are listed at

http://www.solvent-innovation.com/index_overview.htm. Still other ILs are available

from Merk KGaA of Darmstadt, Germany. Variations in cations and anions can

produce millions of ionic liquids that can be fine tuned for specific applications.

[0027]	ILs are also solvents that can be reacted, recycled and polymerized.

As a result, they have broad applications in industry, e.g. catalysis, synthesis, electrochemistry, medicine, sensors, lubricants, and separations.  In addition, ILs have negligible vapor pressure and exhibit high thermal stability. These properties make them an environmentally friendly solvent with regard to VOC (Volatile Organic Compounds), as compared to common organic solvents, e. g. alcohols, toluene, methylene chloride to name a few.

[0028]	It was found in the present invention that when a vapor produced by

physical vapor deposition (PVD) was deposited over an IL in a vacuum system, nanoparticles were produced and that ionic liquids acted as stable reservoirs for the particles.  Magnetron sputtering was the method used to deposit the vapor in the following examples. However, any physical deposition process carried out in a vacuum system can be used to produce particles. An advantage of the invention over the known art is the capability of containing a liquid in a vacuum system, wherein the liquid has negligible effect on the pressure in the system. The low base and deposition pressures required for vacuum coating processes are achieved as if there were no liquid present in the system. Another advantage of an IL is that it is a universal solvent that lends itself to chemical processing (see AlChE Journal, (November 2001) Vol. 47, pages 2384-2389 for IL's in Chemical Processing). The nanoparticles of the invention are incorporated into an IL, thus eliminating steps for transfer into a medium for further processing and/or eliminating multi-step chemical processing steps. Additionally, it has been shown that the volume of the deposited particle is proportional to the deposition pressure, thus a lower deposition pressure is ideally suited not only for running a stable process free from contamination, but also for consistently and reliably producing particles within a desired particle size range, e.g. a nanoparticle size range. As used herein, "particle" or "nanoparticle size range" means particles having a maximum dimension of no greater than 500 nm, such as no greater than 200 nm, e.g. no greater than 100 nm, or no greater than 50 nm, or no greater than 10 nm, such as in the range of 0.1 nm to 200 nm, such as in the range of 0.5 nm to 200 nmi, such as in the range of 1 nm to 200 nm. The

deposition process is carried out at pressures of no greater than 50 microns of Hg, for example no greater than 20 microns of Hg, such as no greater than 10 microns of Hg, such as no greater than 7 microns of Hg, or no greater than 5 microns of Hg, such as no greater than 4 microns of Hg, such as no greater than 3 microns of Hg, or no greater than 2 microns of Hg, such as no greater than 1 micron of Hg. As will be appreciated, one micron is equivalent to 0.001 Torr.  In addition, the IL does not require any additives that will increase the vapor pressure, to prevent particle agglomeration, and limit the capability of the process to run at low pressure. Additives that increase the viscosity but do not affect the vapor pressure can also be utilized.  ILs of different viscosities can be mixed to adjust the viscosity of the final liquid.

[0029]	The following non-limiting examples illustrate various aspects of the

invention.  In these examples, copper, silver, and tungsten oxide were sputtered deposited on the ionic liquid in a vacuum system. The vacuum system base pressure, which was in the range of 10"6 to 10"7 torr, did not change appreciably differently than a conventional solid substrate after the liquid was introduced, accounting for the negligible vapor pressure of ionic liquids. This also enabled the deposition at pressures of 7 microns of Hg or less. There was no change in pressure during deposition. Nanoparticles were formed in the liquid as a result of the deposition into the liquid.

[0030]	To illustrate the invention, the method of making and characterizing

several of the materials are described in detail below. Samples were prepared by wetting the surface of a clear float glass substrate with an ionic liquid (IL) using an eyedropperto cover about 1.5 inches (3.8 cm) square to a depth of less than a millimeter. A spatula was used to aid in spreading the liquid over the surface. The glass substrate containing the IL was 3 inches (7.6 cm) square.  The substrate was then placed on a carrier plate, placed in the entry lock of an Airco Temescal ILS 1600 vacuum coater, and evacuated before entry into the deposition chamber, which was set at a base pressure of less than 10"6 torr. All coatings were deposited by DC magnetron sputtering between the pressures of 1 and 7 microns of Hg. The substrate moved under the sputtering target as a speed of 120 inches/min (3 m/min) There was no change in pressure after the sample containing the IL entered the chamber, or during the deposition process. The coating thickness was measured using a Tencor P1 stylus profilometer unless otherwise indicated.

Example 1

[0031]	This example illustrates the formation of copper nanoparticles.

Copper was deposited from a copper target at a constant power of 1.5 kW, a voltage

of 508 volts, and a current of 2.95 amps in an argon gas atmosphere at a pressure

of 4 microns of Hg. The substrate passed under the target 20 times. After

deposition, the sample was removed from the chamber. The area of the glass

surface surrounding the ionic liquid ([BMIM]PF6 described above) was covered with a

copper film, as expected. The IL, however, appeared unchanged, except for a

transmitted color that appeared reddish-brown in color, and which developed a

greenish component after about 4 minutes.  If the copper containing IL were left in

the coater under vacuum for at least 4 minutes, and then removed, the IL was the

reddish- brown color without the greenish hue.  However, the hue developed after

about 4 minutes, as previously described.  If the sample was covered with glass

plate upon removal from the coater, the solution remained reddish- brown and did

not develop a greenish hue. This indicates that some of the copper particles may be

forming copper oxide or copper hydroxide in the IL due to oxygen and water vapor in

the atmosphere, and/or that some of the particles are agglomerating.

[0032]	When the IL containing the copper was removed from the surface of

the glass substrate by rinsing with acetone into a collection dish, there was no coating where the IL had been and there was a sharp boundary formed by the copper film. This indicated that the copper deposited on the IL remained in the IL, and that there was no outgassing, splattering or reaction at the liquid-film boundary either before or during deposition. The boundary was used to measure the film thickness, which was 353 nm. This is equivalent to about 344 ug per square cm of copper, as calculated from the density derived from XRF measurements for sputtered copper films.

[0033]	The copper particles formed by the method were analyzed by FESEtvl

(Field Emission Scanning Electron Microscopy) and EDX (Energy Dispersive X-ray) analysis using a LEO 1530 SEM and a Noran Vantage EDS/EDX, respectively.  The advantage of using this analysis is that it gives visual observation of the particles and particle size (FESEM) with elemental verification (EDX).  The agglomerated particles were removed from the bulk of the IL since the background signal from the IL interfered with the particle signal, and reducing the amount of IL increased the signal

strength from the particles. Only agglomerated particles or particles that became agglomerated by the removal process were extracted from the IL. The particle removal was performed by diluting the copper containing IL in the dish several additional times with acetone, removing acetone and IL after each dilution with filter paper, further diluting with a 50% isopropanol-deionized water mixture, and then pouring off the liquid. The procedure resulted in agglomerated copper particles in a residue of dilute IL, a portion of which were then transferred to Scotch® brand tape for FESEM analysis. The unagglomerated particles remained in suspension in the IL.  The presence of unagglomerated particles was confirmed by spectrophotometric measurements.

[0034]	Spectrophotometric measurement and analysis is another technique

used to measure the presence of nanoparticles by observing the presence of

absorption peaks at characteristic wavelengths.  In particular, the surface plasmon

resonance (SPR) for a metal at a characteristic wavelength which is a function of

both the particle material and size and the medium containing the particle was used

to identify the presence of metal nanoparticles in solution in the IL.  The advantage

of this technique is that the particles remain in solution and in an unagglomerated

state. The background signal from the IL, which is small, is substracted out, or it can

be ignored if it is negligible compared to the sample signal. The samples can also

be sealed from the atmosphere, as described above, and measured.

[0035]	Spectrophotometric measurements were used to analyze copper

containing IL samples (i.e. the IL prior to dilution as discussed above in Example 1) for the presence of copper nanoparticles. The tested sample did not appear to include any visible agglomerated particles. The absorption spectrum of two types ol samples were measured: samples that were exposed to the atmosphere after removal from the coater (referred to as "exposed"), and samples that were covered with a clear float glass plate and sealed immediately after removal from the coater (referred to as "sealed"). The exposed samples were measured using a Perkin-Elmer Lambda 2 UVA/IS/NIR spectrophotometer between 300 nm and 1100 nm. For transparency in the UV region of the spectrum, quartz curvets (Fisher Far UV Rectangular 1mm) were used to contain the exposed samples. Two exposed samples were measured: the copper containing IL, and the copper containing sample diluted with additional IL of the same type (referred to as "diluted").

[0036]	The sealed sample was measured on a TCS spectrophotometer,

available from BYK Gardner USA, between 400 and 700 nm  The TCS spectrophotometer was used since float glass is less transparent in the UV region, dropping off rapidly in transmittance at less than 350 nm (83 % at 350 nm to 3.5 % at 300 nm at 2.3 mm thickness). However, the characteristic wavelength for absorption occurs in the visible region of the spectrum.

[0037]	Figure 1 shows the absorbance of the three copper containing ILs.

The sealed sample shows an absorption peak at about 580 nm. This is attributed to

the surface plasmon resonance (SPR) absorption for copper nanoparticles having a

maximum dimension of no greater than 100 nm.  It is believed that the steep onset of

absorption at 500 nm for the exposed and diluted Cu samples indicates the presence

of copper oxide and copper hydroxide nanoparticles.

[0038]	The Figures 2 and 3 show the FESEM for the samples of the

agglomerated copper particles in the residue IL on the Scotch brand tape. The particles, limited in this sampling due to the difficulty of completely extracting the copper from the IL, show particles having a maximum dimension of no greater than 100 nm. They represent the upper limit of the particle size. The EDX analysis in Figure 4, shows copper and the background phosphorous (P) from the IL.

Example 2

[0039]	This example illustrates the formation of silver nanoparticles.

Silver was deposited in a mariner similar to the method described in Example 1 for copper. The silver was deposited at a constant power of 3.0 kW, a voltage of 599 volts, and 5.0 amps in an argon gas atmosphere at a pressure of 4 microns of Hg. The substrate passed under a silver target 10 times. The silver containing IL was removed from glass substrate by rinsing in acetone into a collection dish. The silver film thickness was 463 nm as measured at the boundary between the film and the uncoated area that contained the IL. This is equivalent to about 470 ug per square cm of silver as calculated from the density derived from XRF measurements for sputtered silver films. The particle removal was performed by diluting the silver containing IL in the dish several additional times with acetone, removing acetone and IL after each dilution with filter paper. The acetone was then allowed to evaporate until a film of agglomerated silver nanoparticles was left. The film was then transferred to Scotch brand tape for FESEM and EDX analysis. The unagglomerated particles remained in suspension and were removed when the

acetone was removed. The presence of unagglomerated particles was confirmed by

spectrophotometric measurements in the same manner used for the copper. The

FESEM images showed agglomerated silver formed from particles ranging in size

from less than 10 nm up to about 100 nm (see Figures 5 and 6).  Presence of

elemental silver particles was confirmed by EDX analysis.  The extracted silver

sample on the Scotch brand tape was further analyzed by XPS (X-ray Photoelectron

Spectroscopy) using a Thermo Electron ThetaProbe (Thermo Electron Corporation,

West Sussex, England) to detect if any silver reacted with the IL. As expected, the

surface of the sample showed carbon, oxygen and fluorine contamination. After

removal of the surface contamination using argon ion bombardment (sputtering) at

an accelerating voltage of 2 kV, only silver remained. This was confirmed by the

presence of the silver metal 3d5/2 photoelectron.  Figure 7 shows the XPS intensity

for silver mounted on tape. The F 1s signal vanishes and the Ag 3d signal increases

after 60 sec of sputtering, indicating that there are only silver particles present, and

no reaction with the ionic liquid. The O signal is due to the tape.

[0040]	Spectrophotometric measurements of the silver containing IL was also

measured in the manner described for the copper.  Silver containing IL that was exposed to the atmosphere after deposition was transferred to the quartz curvet for measurement on the Lambda 2. Some of the agglomerated nanoparticles had separated out of solution and the tested sample did not include any visible agglomerated particles. Figure 8 shows a strong absorption peak in spectrum for silver at about 410 nm for the sample. This is attributed to the surface plasmon resonance (SPR) absorption for silver nanoparticles. This measurement, along with the XPS measurement, indicates that there is no reaction with the IL or the atmosphere (moisture or oxygen).

[0041]	The result of these analyses indicated that silver nanoparticles are

created by deposition of silver into the IL. The particles had a maximum dimension of up to 100 nm, e.g. up to 50 nm, or up to 10 nm.

[0042]	In addition, these results indicate for both copper and silver that a

maximum amount of nanoparticles go into and remain in solution in the IL and any particles in excess of this maximum will agglomerate.

Example 3

[0043]	This example illustrates the formation of tungsten oxide nanoparticles.

Tungsten oxide was deposited in a method described above. A tungsten target was deposited in a reactive gas atmosphere of 50 % 02 and 50 % Ar by flow at a pressure of 4 microns of Hg. The target was run at a constant power of 3.0 kW, a voltage of 486 volts, and a current of 6.24 amps. The substrate passed under a target 10 times. The tungsten oxide containing IL was removed from glass substrate by rinsing in acetone into a collection dish. The tungsten oxide was 117 nm thick (as determined in the manner discussed above). The tungsten oxide containing IL had a yellow appearance when viewed in transmittance.  It is believed that this coloration is due to either the presence of tungsten oxide in the IL or a reaction of the plasma with the IL.  The particle removal was performed by initially diluting the tungsten oxide containing IL in the dish with acetone and removing acetone and IL with filter paper. However, it was found that there was no visual evidence of agglomeration and any attempt to remove the acetone diluted IL resulted in absorbing both the liquid and W03. As a result, the acetone was allowed to evaporate. The remaining IL solution was then mixed with a 50% isopropanol-50% deionized water mixture, which resulted in the formation of small droplets (less than 1 mm in diameter) of tungsten oxide containing solution. The droplets were transferred to a silicon substrate and processed in a SPI Plasma-Prep II plasma asher to remove some of the IL, and analyzed using FESEM, EDX and XPS. The XPS verified that the droplets contained WO3. The XPS chart (see Figure 9) shows the tungsten oxide peak at 35.8 eV with a separation of 2.2 eV between the 4F7/2 and 4F5/2 peaks for the sample on a silicon substrate.  (See http://srdata.nist.gov/xps/index.htm for the material database for XPS peak positions). The FESEM images (see Figures 10 and 11) showed individual particles of tungsten oxide. The images show particles having a maximum dimension of no greater than about 120 nm, e.g. no greater than 50 nm, or no greater than 10 nm. The particles appeared as well defined spheres. The EDX (see Figure 12) confirms the presence of elemental tungsten.

Example 4

[0044]	This example illustrates increasing the viscosity of IL to change the

properties of the deposited material.

[0045]	It was found that the viscosity of the IL determines whether a

nanoparticle or film will form when a material is deposited over the IL by PVD. To

illustrate this, the viscosity of the IL was increased by dissolving a polymer in the IL,

and different materials were magnetron sputter deposited over the solution.

[0046]	The viscous solution was made by adding polyvinylpyrrolidone (PVP)

powder (Type NP-K30, commercially available from GAF Corporation) in the concentration of 0.14 grams per ml of [BMIM]PF6. The solution was then heated for 35 minutes at 90°C to produce a clear, very viscous, and tacky solution with no noticeable flow when cooled to room temperature (21 °C). The solution was spread into circle of about 1.5 inches in (3.8 cm) diameter on a 3"x3" (7.6 cm by 7.6 cm) by 2.3 mm thick glass plate, and the surface was allowed to "smooth out" for a few minutes before being fixed to a 12"x12" (36.5 cm by 36.5 cm) carrier plate and placed in the vacuum chamber.

[0047]	Two samples were produced by magnetron sputter deposition over the

PVP-IL solution.  The first sample was produced by depositing silver in a manner similar to the method described earlier for silver and copper. The silver was deposited at a constant power of 1 kW, a voltage of 476 volts, and 2.1 amps in an argon gas atmosphere at a pressure of 4 microns of Hg. The substrate passed under a silver target 30 times. The silver layer was estimated to be 300 nm thick on the glass substrate. The second sample was deposited to form a multilayer low emissivity coating of the type conventionally used on glass. The coating comprised the following layers deposited in sequence by magnetron sputtering: Zn2SnO4 / Zn-10 wt% Sn / Ag / Ti / Zn2SnO4 / Zn-10 wt% Sn / Ag / Ti / Zn2SnO4 (referred to herein as an "Ag-dielectric stack"). Coatings of this type are known as "High T/Low E" (high transmitting / low emissivity) coatings and are described in U.S. Patents 4,898,789 and 4,898,790. After deposition, the coatings were removed from the chamber and visually examined. In contrast to the appearance of the samples where nanoparticles deposited in the pure IL, a coating appeared over the PVP-IL solution. The general appearance of the coating over the solution was the generally the same as the coating on the adjacent glass surface. The silver coating had a slightly wrinkled appearance due to the uneven nature of the fluid below. The multilayer coating had some cracking, probably due to the flow of the solution combined with adhesion to the coating layers. The multilayer coating still had the same general appearance as when it was first deposited, after ten months of storage

in a covered square Petri dish. There was slightly more deterioration of the coating around the crack due to the exposure of the edges. This would be expected for coatings of this type. After the same time period, some parts of the silver coating had luster, as did some parts of the silver coating on the adjacent glass surface Likewise, others sections were tarnished. The spectrum in Figure 13 shows the percent transmittance from 300 and 2500 nm for the PVP-IL solution and the glass substrate coated with the Ag-dielectric stack after 10 months. There is a slight decrease in visible (400 - 780 nm) and slight increase in the solar infrared (800 -2500) transmittance compared to the glass substrate. This is due to the cracking in the coating over the PVP-IL solution. Considering the coating was left unprotected (these coatings are sealed in a unit under a dry inert gas when used commercially) and that it was on a PVP-IL solution for 10 months illustrates that [BMIM]PF6 has a negligible corrosive effect on the silver based coating.

[0048]	Although the viscosity of the solution was not measured, it can be

appreciated that viscosity has a strong influence on determining the form of the material deposited over the solution, i.e., particle or film. The published value of the viscosity of pure [BMIM]PF6 is 312 centipoises (cP).  In one non-limiting embodiment, suitable IL viscosities for the practice of the invention can be no greater than 1500 cP, such as no greater than 1110 cP, such as in the range from 66 to 1110 cP at room temp (23 °C). As the viscosity of the solution increases, the condition will be reached where the particles no longer enter the solution, but instead form a film over the solution, i.e., the flux of deposited material will see a surface that behaves more like a solid than a liquid.  For the range of viscosity where the particles form in the solution, the properties of particles such as size and shape will be affected. This can be accomplished by decreasing the concentration of the solute in the IL and depositing over the solution. Any material which goes into solution with an IL and is suitable for PVD can be used.

[0049]	For the above examples, the polymer was added before deposition to

control film or particle formation. If certain properties of either the solution, or particles, or film are desired, then different amounts of polymer or IL can be added either before or after, or both before and after deposition. For example, if a certain particle size is desirable at a viscosity that is different than the final viscosity of the solution, then the solution that produces the certain particle size is coated, and additional polymer or IL is added after deposition to achieve the desired viscosity for

the final polymer-IL solution.  Polymers can be the same or different polymers. The

ionic liquid can also be adjusted where a combination of IL can be added to get the

desired solution in combination with a polymer or combination of polymers. In all

cases the polymer can be replaced by a monomers and the monomer can be

polymerized after deposition. In an alternative application, the polymer can be

removed leaving the IL, or the IL and the polymer in solution could be rinsed away to

produce a free standing film for subsequent processing into, e.g., flake for pigment

In another application the layers with a coating deposited over the solution or

particles in solution can be laminated in combination with other materials, for

example organic or inorganic layers, or more specifically polymers or glass layers.

[0050]	The viscosity of the IL can affect the size distribution of particles in the

IL.  If the viscosity is sufficiently high, one or more films can be deposited over the IL The IL can be subsequently dissolved or removed in conventional manner to leave the film, which could be used as a pigment or incorporated into a medium with or without a pigment. For ILs having particles dispersed therein, the IL can be used as a carrier for further processing of the particles or as a reactant in further processing steps.

Example 5

[0051]	This example illustrates a method for producing nanoparticle catalysts

in an IL.

[0052]	Stable transition-metal nanoparticles with controlled size and

composition can be obtained chemically by the reduction or oxidation of metal compounds in the presence of protective agents such as surfactants, polymers or organic ligands to avoid particle agglomeration. The chemical synthesis and use of transition metal catalysts in ionic liquids have recently been reported. ILs allow the preparation and stabilization of transition-metal nanoparticles and enable easy catalyst recycling and product separation'. An advantage of using nanoparticles in IL. is the capability of recycling the catalyst numerous times in catalytic reactions without significant loss in catalytic activity.  Ir and Ru have been prepared to produce catalytic systems.

[0053]	Physical vapour deposition into an IL offers an alternative approach

requiring only a one-step process and no chemical by-product to produce nanoparticles in a stable medium that enables easy recycling and requires no

additional agents to prevent particle agglomeration either before or after deposition, although an agent may be added after deposition.

[0054]	To illustrate this, a sample was produced by magnetron sputter

deposition of Ir over a solution of [BMIM]PF6, and of [BMIM]BF4 . The samples were produced by depositing iridium from an Ir target in a manner similar to the method described earlier for silver and copper. The iridium was deposited at a constant power of 3 kW, a voltage of 590 volts, and 5.08 amps in a 100 percent argon gas atmosphere at a pressure of 4 microns of Hg.  The substrate passed under an iridium target 15 times. The Ir containing IL had a brownish appearance in transmittance after removal from the chamber. The iridium layer on the glass was 120 nm thick as determined by measuring the cross-section using Scanning Electron Microscopy (SEM).

[0055]	The [BMIM]BF4 containing Ir nanoparticles was transferred to a carbon

base for FESEM analysis. A small amount (about 5 drops) was placed on a carbon base for FESEM analysis. A small amount of deionized water was used to dilute the IL. solution, which caused the Ir nanoparticles to agglomerate.  The water was allowed to dry and the procedure of diluting and drying resulting in an agglomeration of nanoparticles was repeated several times.  The FESEM for the Ir nanoparticles are shown in Fig. The EDX in Fig. 15 confirms the presence of Ir.

Example 6

[0056]	In addition to the materials discussed above, Ti, TiO2, Zn2SnO4, Si-10

wt% Al oxide, zinc-10 wt% tin oxide, and Ag oxide were magnetron sputter deposited on the IL ([BMIM]PF6). A multilayered coating was also deposited on the IL. The coating comprised the following layers deposited in sequence by magnetron sputtering: Zn2SnO4 / Zn-10 wt% Sn / Ag / Ti / Zn2Sn04 / Zn-10 wt% Sn / Ag / Ti / Zn2SnO4.  Copper and silver were deposited by magnetron sputtering in the manner described herein on the additional ILs consisting of l-ethyl-3-methylimidazoIium trifluoromethane sulfonamide ([EMIM] (CF3SO2)2N), 1~buty!-3-methylimidazolium tetrafluoroborate ([BMIM]BF4), and 1-hexyl-3-methylimidazolium tetrafluoroborate ([HMIM]BF4). As shown in Figure 16, spectrophotometric measurements of these silver containing liquids, measured as described herein, along with the measurement for [BMIM]PF6, showed the strong absorption peak at about 410 nm, which is attributed to the surface plasmon resonance (SPR) absorption for silver

nanoparticles in the IL solutions. As will be appreciated from Fig. 14, the particles

show texture indicating the agglomeration nanoparticles much smaller than 200 nm,

such as no greater than 50 nm, such as no greater than 10 nm.

[0057]	It is believed that any material(s) that can be deposited by physical

vapor deposition (PVD) will result in a stable solution of nanoparticles when deposited in the IL.  For example, carbon can be deposited by PVD, e.g., magnetron sputter deposition or carbon arc, on an IL to produce carbon nanoparticles, e.g., carbon nanotubes. Indium tin oxide (ITO) nanoparticles were deposited in [BMIM]PF6 by magnetron sputter deposition.  ITO nanoparticles can be used to produce electrically conductive particles that are not absorbing in the visible region of the spectrum. Titanium dioxide nanoparticles were deposited in [BMIM]PF6 by magnetron sputter deposition. Titanium dioxide nanoparticles can be used to produce nano-catalysts.

Example 7

[0058]	As an example of electrochemical deposition of a nanoparticle

containing polymer from an nanoparticle containing IL electrolyte produced by the

method described herein,  a conductive polymer PEDOT (poly 3,4-ethylene

dioxythiophene) was grown by electrochemical deposition from an EDOT(3,4-

ethylene dioxythiophene) monomer solution in a silver nanoparticle containing

[BMIM] PF6 electrolyte solution. The films were grown directly on TEM grids. TEM

measurements showed the presence of Ag nanoparticles in the conducting polymer

matrix.

[0059]	This method allows the formation of conducting polymer films with

various doping levels from neutral (insulating) to fully doped (conducting) by applying

the appropriate voltage during electrodeposition. This hybrid material is of interest in

thermoelectric and photovoltaic device applications in addition to electrochromic and

organic light emitting device applications.

[0060]	The method is not limited to the materials described above and can

accommodate any electrochemically polymerizable monomer and any type of

nanoparticle.

[0061]	Additional applications for nanoparticle containing ILs include biocides,
