Repository: anandvc/allindianpatents

File: patents/264598-a-thermosetting-composition.html (part 1 of 2)
Indian Patents. 264598:" A THERMOSETTING COMPOSITION"

Indian Patents

Recently Granted Patents

  Recently Published Patents

Title of Invention	" A THERMOSETTING COMPOSITION"

Abstract	Thermosetting compositions comprising an adhesion-promoting agent are disclosed. The adhesion-promoting agent is derived from boric acid or an equivalent and an ester having two or more functional groups that are derived at least in part from a 1,3-polyol.	

Full Text	MULTI-LAYER COMPOSITES FORMED FROM COMPOSITIONS HAVING IMPROVED ADHESION

FIELD OF THE INVENTION

[0001]	The present invention relates to multi-layer composites of two or

more polymeric layers, at least one of which is formed from a thermosetting composition. The composite comprising at least a first polymeric layer formed on a substrate and a second polymeric formed over at least a portion of the first polymeric layer. The present invention also relates to thermosetting coating compositions used to form the multi-layer composites and which improve the interlayer adhesion of the multi-layer composites.

BACKGROUND OF THE INVENTION

[0002]	Color-plus-clear coating systems involving the application of a

colored or pigmented basecoat to a substrate followed by application of a transparent or clearcoat over the basecoat have become increasingly popular as original finishes for a number of consumer products including, for example, automotive vehicles. The cotor-plus-clear coating systems have outstanding appearance properties such as gloss and distinctness of image, due in large part to the clearcoat. Such color-plus-clear coating systems have become popular for use with automotive vehicles, aerospace applications, floor coverings such as ceramic tiles and wood flooring, packaging coatings and the like.

[0003]	A typical automotive coating system can include the sequential

application of an electrodeposition primer, a primer-surfacer, a color providing base coat, and a transparent topcoat. Also, adhesive coatings or layers, for example, windshield adhesives, trim and molding adhesives and structural adhesives are sometimes applied to the cured topcoats. In fabricating these multi-layer composite coatings, it is necessary that the various layers have acceptable interlayer adhesion.

 [0004]	On commercial automobile coating lines during application of

the coating system, certain portions of the line can experience occasional process problems, for example, where the color coat applicator malfunctions, or curing oven faults where temperatures are out of specification. In these instances where the clear coat application system is malfunctioning, some automobile manufacturers may elect to fully cure the applied color coat and then reapply the color coat over the fully cured color coat prior to application of the clearcoat. In such situations, the fully cured color coat can have poor intercoat adhesion with the subsequently applied color coat, even though the compositions may be the same.

[0005]	Further, during the assembly process, the applied color-plus-

clear coating can include surface defects in the clear coat surface that requires repair. Some automobile manufacturers may elect to remove the defect and recoat the repair area with the same clear coat composition. In this instance, the cured clear coat must have excellent intercoat adhesion to the subsequently applied clear coat. It is known, however, that some clear coats when cured have poor intercoat adhesion with the subsequently applied repair clear coat.

[0006]	Also, windshields and other items such as trim moldings

typically are affixed to the body of a vehicle with an adhesive material, typically a moisture-cured material containing isocyanate group-containing polymers. Motor Vehicle Safety Standards (MVSS) require that these adhesives have complete adhesion to both the windshield and the coated substrate to which they are applied. These adhesive products adhere well to many cured topcoating compositions used to coat vehicles such as automobiles. It is known, however, that these adhesive materials often do not completely adhere to some topcoats, for example, those formed from coating compositions based on carbamate and/or urea containing polymers. This necessitates the application of a primer coating to the cured carbamate and/or urea-based top coatings prior to application of the windshield adhesive to ensure compliance with the aforementioned Motor Vehicle Safety Standards.

Use of such primer coatings has proven to be effective, but primer coating application adds an additional and expensive step to the windshield and/or trim installation processes.

[0007]	In view of the foregoing, there is a need in the coating industry

for coating compositions that have improved intercoat or interlayer adhesion properties.

[0008]	It has now been found that certain adhesion-promoting agents

that have surface active properties such that the solubility parameter of the coating composition containing the adhesion-promoting agent is sufficiently different from that of an analogous coating composition which does not contain the adhesion-promoting agent; the adhesion-promoting agent partitions to the surface region of the resultant coating. This can result in a concentration of the adhesion-promoting agent at the surface region which is greater than the concentration in the interior or bulk region of the coating layer. This partitioning effect of the adhesion-promoting agent can significantly increase its effect in promoting the adhesion of the coating layer that contains the adhesion-promoting agent to a subsequently applied coating layer, as well as to the substrate to which it is applied.

SUMMARY OF THE INVENTION

[0009]	The present invention is directed to a multi-layer composite of

two or more polymeric layers at least one of which is formed from a thermosetting composition. The composite comprises at least a first polymeric layer formed on a substrate and a second polymeric layer over at least a portion of the first polymeric layer, wherein in the absence of a boron-containing compound, the first polymeric layer and the second polymeric layer have poor interlayer adhesion. The improvement comprises the inclusion of an adhesion-promoting agent in one or both of the first and second polymeric layers in an amount sufficient to improve the interlayer adhesion of the first polymeric layer and the second polymeric layer. The adhesion-promoting agent is derived from:

 (i)  boric acid or an equivalent thereof,

(ii)  an ester having two or more terminal hydroxyl groups that are

derived at least in part from a 1,3-polyol, the equivalent ratio of boric acid or

equivalent thereof to hydroxyl being greater than 0.1:1 and the equivalent

ratio of 1,3-polyol to acid being greater than 2:1.

[0010]	The present invention is also directed to a thermosetting

composition comprising (A) a film-forming polymer having reactive functional groups; (B) a curing agent having functional groups that are reactive with the functional groups of the polymer (A); and (C) an adhesion-promoting agent as described above.

DETAILED DESCRIPTION OF THE PREFERRED EMBODIMENTS

[0011]	Other than in the operating examples, or where otherwise

indicated, all numbers expressing quantities of ingredients, reaction conditions

and so forth used in the specification and claims are to be understood as

being modified in all instances by the term "about." Accordingly, unless

indicated to the contrary, the numerical parameters set forth in the following

specification and attached claims are approximations that may vary

depending upon the desired properties sought to be obtained by the present

invention. At the very least, and not as an attempt to limit the application of

the doctrine of equivalents to the scope of the claims, each numerical

parameter should at least be construed in light of the number of reported

significant digits and by applying ordinary rounding techniques.

[0012]	Notwithstanding that the numerical ranges and parameters

setting forth the broad scope of the invention are approximations, the numerical values set forth in the specific examples are reported as precisely as possible. Any numerical values, however, inherently contain certain errors necessarily resulting from the standard deviation found in their respective testing measurements.

[0013]	Also, it should be understood that any numerical range recited

herein is intended to include all sub-ranges subsumed therein. For example,

a range of "1 to 10" is intended to include all sub-ranges between and including the recited minimum value of 1 and the recited maximum value of 10, that is, having a minimum value equal to or greater than 1 and a maximum value of equal to or less than 10.

[0014]	As used herein, in the specification and in the claims, by "boric

acid equivalents" is meant any of the numerous boron-containing compounds that can hydrolyze in aqueous media to form boric acid. Specific, but non-limiting examples of boric acid equivalents include boron oxides, for example, B203; boric acid esters such as those obtained by the reaction of boric acid with an alcohol or phenol, for example, trimethyl borate, triethyl borate and triphenyl borate.

[0015]	Additional non-limiting examples of boric acid equivalents may

include, other amino-containing borates and tertiary amine salts of boric acid.

Such boron-containing compounds include, but are not limited to, 2-(beta-

dimethylaminoisopropoxy)-4,5-dimethyl-1,3,2-dioxaborolane and 2-(beta-

diethylaminoethoxy)-4,4,6-trimethyl-1,3,2-dioxaborinane.

[0016]	Boric acid equivalents can also include metal salts of boric acid

(i.e., metal borates) provided that such metal borates can readily dissociate in aqueous media to form boric acid. Suitable examples of metal borates include, for example, calcium borate, potassium borates such as potassium metaborate and potassium tetraborate.

[0017]	The ester for use in the present invention is a material

containing at least one ester linkage and can be a monoester or a polyester

having two or more terminal hydroxyl groups that are derived from reacting a

mono or polyacid with a polyol, at least a portion of which is a 1,3-polyol.

Among the monocarboxylic acids that can be used are those containing at

least six contiguous carbon atoms, or from 7 to 18 contiguous carbon atoms.

[0018]	Non-limiting examples of suitable monocarboxylic acids include

heptanoic acid, caprylic acid, pelargonic acid, capric acid, n-undecylic acid, lauric acid, myristic acid, palmitic acid, margaric acid, stearic acid, isostearic acid, arachidic acid, behenic acid, lignoceric acid, cerotic acid, oleic acid,

elaidic acid, linoleic acid, linolenic acid, dihydroxystearic acid, ricinoleic acid and isomers and mixtures thereof.

[0019]	In a non-limiting embodiment, the ester-containing material is a

polyester. Polyesters can be prepared in a known manner by condensation of polyhydric alcohols and polycarboxylic acids. Suitable polycarboxylic acids include those containing from 4 to 40 contiguous carbon atoms and from 2 to 3 carboxylic acid groups. Non-limiting examples include succinic acid, adipic acid, azelaic acid, sebacic acid, maleic acid, fumaric acid, cyclohexane dicarboxylic acid, phthalic acid, tetrahydrophthalic acid, hexahydrophthalic acid and trimellitic acid, and fatty carboxylic acids such as those available as EMPOL 1008, EMPOL 1010 and PRIPOL 1013. In addition to the polycarboxylic acids mentioned above, functional equivalents of the acids such as anhydrides where they exist or lower alkyl esters of the acids such as methyl esters can be used.

[0020]	The polyols that may be employed in the present invention may

include alkylene polyols containing from 2-16 carbon atoms, such as but not

limited to ethylene glycol, diethylene glycol, neopentyl glycol, 1,4-butanediol

and 1,6-hexanediol. At least a portion of the polyol is a 1,3-polyol such as

trimethylolpropane, pentaerythritol, ditrimethylolpropane and dipentaerythritol.

[0021]	The esterification reaction is carried out in accordance with

techniques that are well known to those skilled in the art of polymer chemistry and a detailed discussion is not believed to be necessary. Generally, the reaction can be conducted by combining the ingredients and heating to a temperature of about 160°C. to about 230 °C. Further details of the esterification process are disclosed in U.S. Pat. No. 5,468,802 at column 3, lines 4-20 and 39-45.

[0022]	The ester and boric acid or its equivalent can be reacted under

condensation reaction conditions well known in the art. For example, mixing boric acid or a boric acid equivalent with a hydroxyl functional polyester and removing water by distillation either directly or in combination with a solvent. Other methods tor preparing boric acid esters can be found in Kirk-Othmer

"Encyclopedia of Chemical Technology", 4th edition, Vol 4, p 416; John Wiley and sons; 1992.

[0023]	Also, it should be understood that the boron-ester can be formed

in situ. That is, the composition from which one or both of the first and second

polymeric layers is formed can comprise boric acid and/or its equivalent and

the ester-containing material, such as a hydroxyl functional polyester, as

separate hydroxyl functional groups, as separate components. The adhesion

promoter can then be formed by forming the reaction product within the

composition at ambient temperature or as the composition undergoes a curing

reaction at elevated temperatures. In this instance, the composition can

comprise the reaction product and the boric acid or its equivalent and the

ester-containing material as separate components.

[0024]	The amounts of boric acid or its equivalent and the hydroxyl

functional ester that are used in the adhesion-promoting agent may vary. In

alternate non-limiting embodiments, the amount of boric acid or its equivalent

thereof to hydroxyl, on an equivalent basis, may be greater than 0.1:1, or at

least 0.2:1, or from 0.3 to 1.25:1. Equivalent ratios less than 0.2:1 can result

in poor intercoat adhesion. Ratios greater than 1.25:1 can be used but no

added benefits have been observed at such higher ratios.

[0025]	The relative amounts of polyol and acid that are used to form the

ester may vary. In a non-limiting embodiment, the amount of polyol and acid can be on a hydroxyl to acid equivalent ratio basis greater than 1:1. In further embodiment, the equivalent ratio of 1,3-polyol to acid can be greater than 2:1, or at least 3:1. If the equivalent ratio of 1,3-polyol to acid is 2:1 or less, intercoat adhesion can be poor.

[0026]	Although not intending to be bound by any theory, it is believed

the polyester is a surface active agent causing the boron to migrate to the surface regions of the polymeric layer in which the adhesion promoter is contained and where the adhesion promoter is most effective in promoting interlayer adhesion. It is further believed that the use of boric acid without the polyester is not as effective as an adhesion promoter.

 [0027]	In an embodiment, the present invention is directed to a multi-

layer composite of two or more polymeric layers at least one of which is

formed from a thermosetting composition. The composite comprises a first

polymeric layer formed on a substrate and a second polymeric layer over at

least a portion of said first polymeric layer, wherein in the absence of the

adhesion promoter, the first polymeric layer and the second polymeric layer

have poor interlayer adhesion. The inclusion of adhesion-promoting agent in

one or both of the first and second polymeric layers in a sufficient amount

improves the interlayer adhesion of the first and second polymeric layers.

[0028]	In a non-limiting embodiment, the first polymeric layer can

comprise a primer-surfacer coating and the second polymeric layer can comprise a color-enhancing base coating to which has been subsequently applied a transparent top coat. In another embodiment, the first polymeric layer can comprise an electrodepositable primer coating and the second polymeric layer can comprise a primer-surfacer coating to which has been subsequently applied an appearance enhancing monocoat or a color-plus-clear coating system. In a further embodiment, the first polymeric layer can comprise a transparent clear coat (such as the clear coat in a color-plus-clear coating system) and the second polymeric layer can comprise a repair clear coat or can comprise an adhesive layer such as but not limited to a windshield trim adhesive that is applied to a portion (such as the perimeter) of the clear coat.

[0029]	The substrate upon which the first polymeric layer has been

formed can include a variety of known materials. Non-limiting examples can include a metallic or elastomeric substrate. In an embodiment of the present invention, the first polymeric layer can comprise an electrodepositable primer coating applied to a metallic substrate. In another embodiment, the substrate can comprise a metallic substrate having an electrodepositable primer layer deposited thereon, and optionally a primer-surfacer coating deposited over the electrodepositable primer. In this case, the first polymeric layer can comprise, for example, a pigmented base coat deposited over the

-8-

electrodeposited primer or the primer-surfacer, and the second polymeric layer can comprise a substantially pigment-free clear coat formed over the pigmented base coat.

[0030]	In one embodiment of the present invention, the substrate can

comprise a metallic substrate. Examples of suitable metallic substrates can include ferrous metals and non-ferrous metals. Suitable ferrous metals include iron, steel, and alloys thereof. Non-limiting examples of useful steel materials include cold-rolled steel, galvanized (zinc coated) steel, electrogalvanized steel, stainless steel, pickled steel, GALVANNEAL®, GALVALUME®, and GALVAN® zinc-aluminum alloys coated upon steel, and combinations thereof. Useful non-ferrous metals include aluminum, zinc, magnesium and alloys thereof. Combinations or composites of ferrous and non-ferrous metals can also be used.

[0031]	In another embodiment of the present invention, the substrate

can comprise an elastomeric substrate. Suitable elastomeric substrates can

include any of the thermoplastic or thermoset synthetic materials well known

in the art. Nonlimiting examples of suitable flexible elastomeric substrate

materials include polyethylene, polypropylene, thermoplastic polyolefin

("TPO"), acrylonitrile-butadiene-styrene ("ABS") copolymers, ethylene

propylene diene terpolymer ("EPDM") rubber, reaction injected molded

polyurethane ("RIM") and thermoplastic polyurethane ("TPU").

[0032]	When the substrates are used as components to fabricate

automotive vehicles (including, but not limited to, automobiles, trucks and tractors) they can have any shape, and can be selected from the metallic and/or flexible substrates described above. Typical shapes of automotive body components can include body side moldings, fenders, bumpers, hoods, and trim for automotive vehicles.

[0033]	In the absence of the adhesion-promoting agent, the first

polymeric layer and said second polymeric layer can have poor interlayer adhesion. That is, in the absence of a boron-containing compound present in either of the first polymeric layer or the second polymeric layer, the two layers

have poor interlayer (i.e., intercoat) adhesion. As used herein, by "poor

interlayer adhesion" is meant that the second polymeric layer will have

delamination or adhesion loss from the first polymeric layer sufficient to be

given a rating of 3 or lower, as determined in accordance with ASTM-D 3359-

97, method B, using the rating scale specified therein.

[0034]	In an embodiment of the present invention, an adhesion-

promoting agent can be included in one or both of the first polymeric layer and the second polymeric layer in an amount sufficient to improve the interlayer adhesion of the first polymeric layer and the second polymeric layer. The adhesion promoter can be present in the first polymeric layer only, the second polymeric layer only, or, alternatively, in both the first polymeric layer and the second polymeric layer.

[0035]	In further embodiments, the adhesion promoter, for example, a

boron-containing compound, can be present in any of the polymeric layers

comprising the substrate over at least a portion of which is formed the first

polymeric layer, as well as any of the polymeric layers that can be

subsequently formed over at least a portion of the second polymeric layer.

[0036]	At least one of the first and second polymeric layers is formed

from a thermosetting composition.

[0037]	In one embodiment of the present invention, both the first

polymeric layer and the second polymeric layer are formed from a

thermosetting composition. In another embodiment, the thermosetting

composition comprises a curable coating composition as described below.

[0038]	As used herein, by "thermosetting composition" is meant one

that sets irreversibly upon curing or crosslinking, wherein the polymer chains

of the polymeric components are joined together by covalent bonds. This

property is usually associated with a cross-linking reaction of the composition

constituents often induced by heat or radiation.

[0039]	In the present invention, thermosetting compositions, for

example, curable coating compositions comprise (A) a film-forming polymer comprising reactive functional groups, (B) a curing agent having functional

groups reactive with the functional groups of (A), and (C) the adhesion-promoting agent.

[0040]	In alternate non-limiting embodiments, the adhesion promoter

can be present in the composition in an amount sufficient to provide a boron content of at least 0.001 weight percent, or at least 0.025 weight percent, or at least 0.05 weight percent, or at least 0.10 weight percent, based on total weight of the resin solids present in the composition. In further embodiments, the adhesion promoter is present in amounts of 30 weight percent or less, or amounts of less than 25 weight percent, or less than 15 weight percent based on total weight of resin solids.

[0041]	The film-forming polymer can be selected from polyether

polymers, polyester polymers, acrylic polymers, silicon-based polymers,

polyepoxide polymers, polyurethane polymers, and combinations thereof.

[0042]	The film-forming polymer has a reactive functional group that

can be selected from hydroxyl, carboxylic acid, isocyanate, blocked isocyanate, primary amine, secondary amine, amide, carbamate, urea, epoxy and compatible mixtures thereof.

[0043]	By "compatible mixtures thereof" means functional groups that

will not react with one another at room temperature. For example, hydroxyl

and free isocyanate groups would not be a compatible mixture. However,

hydroxyl and carbamate would be a compatible mixture.

[0044]	Film-forming polymers suitable for use as the reactive functional

group-containing film-forming polymer (A) in the present invention can include any of a variety of functional polymers known in the art. Non-limiting examples can include but are not limited to hydroxyl group-containing polymers such as acrylic polyols, polyester polyols, polyurethane polyols, polyether polyols, and mixtures thereof. In an embodiment of the present invention, the film-forming polymer can be an acrylic polyol having a hydroxyl equivalent weight of from 100 to 1000 grams per solid equivalent, or 150 to 500 grams per solid equivalent.

 [0045]	Suitable hydroxyl group and/or carboxyl group-containing acrylic

polymers can be prepared using conventional methods known in the art. In an embodiment, these polymers can be prepared from polymerizable ethylenically unsaturated monomers and can be copolymers of (meth)acrylic acid and/or hydroxylalkyl esters of (meth)acrylic acid with one or more other polymerizable ethylenically unsaturated monomers such as alkyl esters of (meth)acrylic acid including methyl (meth)acrylate, ethyl (meth)acrylate, butyl (meth)acrylate and 2-ethyl hexylacrylate, and vinyl aromatic compounds such as styrene, alpha-methyl styrene, and vinyl toluene. As used herein, "(meth)acrylate" and like terms is intended to include both acrylates and methacrylates.

[0046]	In a further embodiment of the present invention, the acrylic

polymer can be prepared from ethylenically unsaturated, beta-hydroxy ester functional monomers. Such monomers can be derived from the reaction of an ethylenically unsaturated acid functional monomer, such as monocarboxylic acids, for example, acrylic acid, and an epoxy compound that does not participate in the free radical initiated polymerization with the unsaturated acid monomer. Non-limiting examples of such epoxy compounds can include glycidyl ethers and esters. Suitable glycidyl ethers can include glycidyl ethers of alcohols and phenols such as but not limited to butyl glycidyl ether, octyl glycidyl ether, phenyl glycidyl ether and mixtures thereof. Suitable glycidyl esters can include those that are commercially available from Shell Chemical Company under the tradename CARDURA E; and from Exxon Chemical Company under the tradename GLYDEXX-10. The beta-hydroxy ester functional monomers can be prepared from an ethylenically unsaturated, epoxy functional monomer, for example glycidyl (meth)acrylate and allyl glycidyl ether, and a saturated carboxylic acid, such as a saturated monocarboxylic acid, for example isostearic acid.

[0047]	Epoxy functional groups can be incorporated into the polymer

prepared from polymerizable ethylenically unsaturated monomers by copolymerizing oxirane group-containing monomers, for example glycidyl

 (meth)acrylate and allyl glycidyl ether, with other polymerizable ethylenically

unsaturated monomers, such as those discussed above. Preparation of such

epoxy functional acrylic polymers is described in detail in U.S. Patent No.

4,001,156 at columns 3 to 6, incorporated herein by reference.

[0048]	Carbamate functional groups can be incorporated into the

polymer prepared from polymerizable ethylenically unsaturated monomers by copolymerizing, for example, the above-described ethylenically unsaturated monomers with a carbamate functional vinyl monomer such as a carbamate functional alkyl ester of methacrylic acid. Useful carbamate functional alkyl esters can be prepared by reacting, for example, a hydroxyalkyl carbamate, such as the reaction product of ammonia and ethylene carbonate or propylene carbonate, with methacrylic anhydride. Other useful carbamate functional vinyl monomers include, for example, the reaction product of hydroxyethyl methacrylate, isophorone diisocyanate, and hydroxypropyl carbamate; or the reaction product of hydroxypropyl methacrylate, isophorone diisocyanate, and methanol. Still other carbamate functional vinyl monomers may be used, such as the reaction product of isocyanic acid (HNCO) with a hydroxyl functional acrylic or methacrylic monomer such as hydroxyethyl acrylate, and those described in U.S. Patent No. 3,479,328, incorporated herein by reference.

[0049]	Carbamate functional groups can also be incorporated into the

acrylic polymer by reacting a hydroxyl functional acrylic polymer with a low molecular weight alkyl carbamate such as methyl carbamate. Pendant carbamate groups can also be incorporated into the acrylic polymer by a "transcarbamoylation" reaction in which a hydroxyl functional acrylic polymer is reacted with a low molecular weight carbamate derived from an alcohol or a glycol ether. The carbamate groups exchange with the hydroxyl groups yielding the carbamate functional acrylic polymer and the original alcohol or glycol ether. Also, hydroxyl functional acrylic polymers can be reacted with isocyanic acid to provide pendent carbamate groups. Likewise, hydroxyl

functional acrylic polymers can be reacted with urea to provide pendent carbamate groups.

[0050]	The polymers prepared from polymerizable ethylenically

unsaturated monomers can be prepared by solution polymerization techniques, which are well-known to those skilled in the art, in the presence of suitable catalysts such as organic peroxides or azo compounds, for example, benzoyl peroxide or N,N-azobis(isobutylronitrile). The polymerization can be carried out in an organic solution in which the monomers are soluble by techniques conventional in the art. In other embodiments, these polymers can be prepared by aqueous emulsion or dispersion polymerization techniques that are well known in the art. The ratio of reactants and reaction conditions are selected to result in an acrylic polymer with the desired pendent functionality.

[0051]	In an embodiment of the present invention, polyester polymer

can be used in the coating compositions of the invention as the film-forming

polymer. Suitable polyester polymers can include the condensation products

of polyhydric alcohols and polycarboxylic acids. Non-limiting examples of

polyhydric alcohols can include ethylene glycol, neopentyl glycol, trimethylol

propane, pentaerythritol and mixtures thereof. Non-limiting examples of

polycarboxylic acids can include adipic acid, 1,4-cyclohexyl dicarboxylic acid,

hexahydrophthalic acid and mixtures thereof. In addition to the polycarboxylic

acids mentioned above, functional equivalents of the acids such as

anhydrides where they exist or lower alkyl esters of the acids such as the

methyl esters can be used. Further, small amounts of monocarboxylic acids

such as stearic acid can be used. The ratio of reactants and reaction

conditions are selected to result in a polyester polymer with the desired

pendent functionality, i.e., carboxyl or hydroxyl functionality.

[0052]	In a non-limiting embodiment, hydroxyl group-containing

polyesters can be prepared by reacting an anhydride of a dicarboxylic acid such as hexahydrophthalic anhydride with a diol such as neopentyl glycol in a 1:2 molar ratio. Where it is desired to enhance air-drying, suitable drying oil

fatty acids may be used and include those derived from linseed oil, soya bean oil, tall oil, dehydrated castor oil, or tung oil.

[0053]	Carbamate functional polyesters can be prepared using

conventional methods known in the art. In an embodiment, these polyesters can be prepared by first forming a hydroxyalkyl carbamate that can be reacted with the polyacids and polyols used in forming the polyester. In alternate embodiments, terminal carbamate functional groups can be incorporated into the polyester by reacting isocyanic acid with a hydroxy functional polyester, or by reacting a hydroxyl polyester with a urea, by a transcarbamoylation reaction. Non-limiting examples of preparations of suitable carbamate functional group-containing polyesters can include those described in U.S. Patent No. 5,593,733 at column 2, line 40 to column 4, line 9, incorporated herein by reference.

[0054]	In an embodiment of the present invention, polyurethane

polymers containing terminal isocyanate or hydroxyl groups can be used as the polymer (d) in the coating compositions of the present invention. Polyurethane polyols or NCO-terminated polyurethanes can be used. These materials can be prepared by reacting polyols including polymeric polyols with polyisocyanar.es. Polyureas containing terminal isocyanate or primary and/or secondary amine groups also can be used. These materials can be prepared by reacting polyamines including polymeric polyamines with polyisocyanates. The hydroxyl/isocyanate or amine/isocyanate equivalent ratio can be adjusted and reaction conditions are selected to obtain the desired terminal groups. Non-limiting examples of suitable polyisocyanates can include those described in U.S. Patent No. 4,046,729 at column 5, line 26 to column 6, line 28, incorporated herein by reference. Non-limiting examples of suitable polyols include those described in U.S. Patent No. 4,046,729 at column 7, line 52 to column 10, line 35, incorporated herein by reference. Non-limiting examples of suitable polyamines include those described in U.S. Patent No. 4,046,729 at column 6, line 61 to column 7, line 32 and in U.S. Patent No. 3,799,854 at column 3, lines 13 to 50, both incorporated herein by reference.

 [0055]	Carbamate functional groups can be introduced into the

polyurethane polymers by various methods known in the art. In an embodiment, polyisocyanate can be reacted with polyester having hydroxyl functionality and containing pendent carbamate groups. In another embodiment, the polyurethane can be prepared by reacting polyisocyanate with polyester polyol and hydroxyalkyl carbamate or isocyanic acid as separate reactants. Non-limiting examples of suitable polyisocyanates can include but are not limited to aromatic isocyanates, such as 4,4'-diphenylmethane diisocyanate, 1,3-phenylene diisocyanate and toluene diisocyanate, and aliphatic polyisocyanates, such as 1,4-tetramethylene diisocyanate and 1,6-hexamethylene diisocyanate. In an embodiment, cycloaliphatic diisocyanates, such as 1,4-cyclohexyl diisocyanate and isophorone diisocyanate can be employed.

[0056]	Non-limiting examples of suitable polyether polyols can include

polyalkylene ether polyols such as those having the following structural formulas (VII) or (VIII):

(FORMULA REMOVED)

wherein the substituent R is hydrogen or a lower alkyl group containing from 1 to 5 carbon atoms including mixed substituents, and n has a value ranging from 2 to 6, and m has a value ranging from 8 to 100 or higher. In an embodiment, the polyalkylene ether polyol can include

poly(oxytetramethylene) glycol, poly(oxytetraethylene) glycol, poly(oxy-1,2-

propylene) glycol, poly(oxy-1,2-butylene) glycol and mixtures thereof.

[0057]	In an embodiment, polyether polyols can be formed from

oxyalkylation of various polyols. Non-limiting examples of suitable polyols can include glycols such as ethylene glycol, 1,6-hexanediol, Bisphenol A, and the like, or other higher polyols such as trimethylolpropane, pentaerythritol, and the like. Polyols of higher functionality that can be utilized as indicated can be made by conventional methods known in the art, for instance, by oxyalkylation of compounds such as sucrose or sorbitol. In an embodiment, the oxyalkylation method can include reaction of a polyol with an alkylene oxide, for example, propylene or ethylene oxide, in the presence of an acidic or basic catalyst. Specific examples of polyethers can include those sold under the names TERATHANE and TERACOL, available from E. I. Du Pont de Nemours and Company, Inc.

[0058]	In alternate embodiments, polymers having reactive functional

groups which are useful in the coating compositions of the present invention

have a weight average molecular weight (Mw) ranging from 1000 to 20,000,

or from 1500 to 15,000, or from 2000 to 12,000 as determined by gel

permeation chromatography using a polystyrene standard.

[0059]	In further embodiments, hydroxyl and/or carbamate functional

group-containing polymers can be employed.

[0060]	In another embodiment, polyepoxides such as those described

below with reference to the curing agent (B), can be used.

[0061]	In alternate embodiments, the polymer having reactive

functional groups can be present in the thermosetting compositions in an amount of at least 20 percent by weight, or at least 30 percent by weight, or at least 40 percent by weight based on weight of total resin solids in the coating composition. In further embodiments, the polymer having reactive functional groups can be present in the thermosetting compositions of the present invention in an amount of 80 percent or less by weight, or 70 percent or less by weight, or 60 percent or less by weight based on weight of total resin solids

in the coating composition. The amount of the polymer having reactive functional groups present in the thermosetting compositions of the present invention can range between any combinations of these values inclusive of the recited values.

[0062]	The curing agent for use in the present invention has functional

groups reactive with the functional groups of the film-forming polymer.

[0063]	The curing agent can be selected from a wide variety of known

materials in the art. Non-limiting examples can include aminoplast resin,

polyisocyanate, blocked isocyanate, polyepoxide, polyacid, anhydride, amine,

polyol, and mixtures thereof. In an embodiment, the curing agent can be

selected from an aminoplast resin and a polyisocyanate.

[0064]	Aminoplast resins can serve as curing agents for hydroxyl,

carboxylic acid, and carbamate functional group-containing materials and are well known in the art. Aminoplasts can be obtained using various conventional techniques. In an embodiment, the aminoplast can be prepared from the condensation reaction of formaldehyde with an amine or amide. Non-limiting examples of amines or amides can include melamine, urea, or benzoguanamine. In other embodiments, condensates with other amines or amides can be used; for example, aldehyde condensates of glycoluril, which give a high melting crystalline product that can be useful in powder coatings. In alternate embodiments, the aldehyde can be formaldehyde, acetaldehyde, crotonaldehyde, benzaldehyde and mixtures thereof. In a further embodiment, formaldehyde can be used.

[0065]	In an embodiment, the aminoplast resin can contain methylol

groups and in a further embodiment, at least a portion of the methylol groups

can be etherified with an alcohol to modify the cure response. Any

monohydric alcohol can be employed for this purpose including but not limited

to methanol, ethanol, n-butyl alcohol, isobutanol, and hexanol.

[0066]	Non-limiting examples of suitable aminoplast resins can include

those commercially available, for example, from Cytec Industries, Inc. under

the trademark CYMEL® and from Solutia, Inc. under the trademark RESIMENE®.

[0067]	In an embodiment, polyisocyanate can be used as the curing

agent. As used herein, the term "polyisocyanate" is intended to include blocked (or capped) isocyanates as well as unblocked (poly)isocyanates. The polyisocyanate can be an aliphatic or an aromatic polyisocyanate, or a mixture thereof. Non-limiting examples can include diisocyanates, higher polyisocyanates such as isocyanurates of diisocyanates, combinations of higher polyisocyanates with diisocyanates, isocyanate prepolymers, for example, reaction products of polyisocyanates with polyols, and mixtures of polyisocyanate curing agents.

[0068]	In an embodiment, wherein the polyisocyanate is blocked or

capped, any suitable aliphatic, cycloaliphatic, or aromatic alkyl monoalcohol known to those skilled in the art can be used as a capping agent for the polyisocyanate. Further non-limiting examples of suitable capping agents can include oximes and lactams.

[0069]	In an embodiment, curing agents comprising blocked isocyanate

compounds such as, for example, the tricarbamoyl triazine compounds described in detail in U.S. Patent No. 5,084,541 can be used. The tricarbamoyl triazine compound can be used in combination with aminoplast curing agents, and can be used in relatively small amounts compared to the aminoplast, such as but not limited to weight ratios of 15 to 40 aminoplast to 1 tricarbamoyl triazine.

[0070]	In an embodiment of the present invention, anhydrides can be
