Repository: anandvc/allindianpatents

File: patents/264658-a-coating-blade.html
Indian Patents. 264658:A COATING BLADE

Indian Patents

Recently Granted Patents

  Recently Published Patents

Title of Invention	A COATING BLADE

Abstract	Improved coating blades are disclosed, as well as processes for manufacturing such blades. The inventive blades have an intermediate edge deposit (3) effective to reduce heat transfer from a wear resistant top deposit (2) to the blade substrate (1). In one embodiment the intermediate layer is comprised of Nacre, possibly with embedded oxide particles. Suitably, the intermediate layer and the top deposit are applied by an HVOF process. It is also envisaged that the intermediate layer may be deposited by plasma spraying. The intermediate layer may comprise stabilized zircon.	

Full Text	 

IMPROVED COATING BLADE

Technical field

The present invention relates to layered coating blades, and in particular to coating blades having a wear resistant top deposit comprising a metal, a carbide, a cermets or a combination thereof.

Background

High performance coating blades. are often used for applying a thin layer of coating color onto a traveling paper web. The influence of the paper fibers together with the high mineral content of pigments in the coating color and the high speed of modern blade coating installations, result in a situation where the blade tip is subjected to intense wear during use.

One of the first documents describing the use of ceramic tipped blades in order to increase the working life of coating blades, and thereby improve productivity in the coating process, is GB 2 130 92A.

Document WO 98/26877 describes the use of a blade provided with a soft Eastover tip in order to provide a high performance coating blade having specific benefits relating to improvement of fiber coverage.

Quite recently, another class of coating blades has been developed and introduced to the market. These are blades for which the wear resistant working edge comprises a metallic or carbide deposit (carbides with a metallic matrix acting as a binder), or a cermet deposit. Such blades have mainly been produced by thermal spraying, with subsequent grinding to obtain the desired geometrical edge properties. Such deposit offers a range of advantages in blade coating compared to the traditional blades comprising a ceramic deposit, oxide blends and the like. One advantage is that such blades provide a far superior wear resistance compared to ceramic tipped blades,

with the benefit of increasing even further the productivity in the coating station. Further, a drawback of ceramic blades has always been the inherent brittleness, leading to possible flaws or chips at the working edge of the blades. Such flaws or chips may occur during manufacture of the blade, during handling of the blade^ or even during use of the blade in coating operations. The result of chips or other flaws at the working edge may be linear defects in the coated product, called streaks, or may even lead to web breaks and loss of material. The high toughness of metal and carbide based materials leads to lower sensitivity to edge cracking and therefore provides important advantages both during manufacture and handling, as well as during use of the blade. Yet another advantage of blades of this kind compared to ceramic blades is that they are less susceptible to edge wear occurring at the coating color limit adjacent to the longitudinal edges of the paper web. In addition, metallic or carbide materials are well suited for deposition by HVOF (High Velocity Oxy Fuel) spraying. In HVOF, the material is sprayed onto a substrate at a higher kinetic energy compared to plasma spraying (this latter using higher thermal energy). Therefore, very dense deposits may be formed [having lower than 2% porosity), enhancing the mechanical properties and reducing the risk of foreign particles getting trapped in the porosities.

Thus, there are many advantages motivating the use of metallic, carbide or cermet based coating blades for improving the productivity in the paper mill and also for raising the quality of the produced product.

Summary

However, it has been found that coating blades having a metallic or carbide based edge deposit, or a cermet edge deposit, suffer from the important drawback that the deposit has a very high thermal conductivity. This may

lead to a number of practical limitations, as expiamea below.

When the blade is loaded against the traveling web (i.e. when the blade holder is closed), the contact between the blade and the web will be without any coating color during some initial period of time (typically several seconds!. During this time, dry friction occurs that mad lead to a local generation of large amounts of heat. The blade tip, comprising metallic or carbide, typically withstands the induced temperature without loosing any wear resistance properties. However, the heat generated will rapidly be transferred to the steel strip substrate of the blade. The blade is typically firmly clamped in the blade holder, so the heated edge section of the blade is not free to expand due to the rise of temperature. As a consequence, the blade starts to become wavy at the working edge. This may not be easily seen while the blade is loaded against the web, but if the blade holder is opened after a certain amount of dry friction, keeping the clamping closed, it can be seen that the blade edge has assumed a "'snake-like" wavy form. After the initial dry friction has ended (due to arrival of coating color at the blade edge), temperature will drop and some of this waving will decrease. However, some waving of the blade edge will typically remain, and the blade is said to be 'burnt" and not usable anymore for proper coating operation. Use of a 'burnt" and wavy coating blade would lead to successive regions of low and high coat weights due to the varying linear load caused by the wavy edge. From a quality standpoint, this is of course not acceptable .

The above-described heating and waving problem generally prevents metallic or carbide based blade from being used in high-speed on-line coating machines, in which the blade is loaded against the web at full speed. Similar problems may occur if for some reason the color feed is suddenly interrupted. Dry friction may also occur fool-

lowing web breaks if the blade holder is not immediately opened after stopping the flow of coating color.

This kind of overheating and ensuing waviness of the blade edge leads to premature blade changes, such that the full potential lifetime of the blade is far from being reached. Consequently, there is an industrial interest in providing a new, cost-effective solution to the limitations of metallic and carbide based blades described above.

It is here proposed a solution which avoids these limitations of metallic and carbide based blades, while keeping all other intrinsic advantages. It will be readily understood that the teachings of this description may be applied also for other types of coating blades having a top deposit of comparatively high thermal conductivity.

Generally, it is proposed to have an intermediate layer between the blade substrate and the wear resistant top deposit, wherein said intermediate layer acts as a thermal barrier for reducing heat transfer to the steel substrate. It is recommended to replace some of the traditional deposit thickness by the thermal barrier layer, such that the total thickness for the edge deposit remains substantially the same as for prior art blades (without the inventive thermal barrier). As an example, the thermal barrier thickness could be about one third of the top deposit thickness.

In general, the intermediate layer should have a lower thermal conductivity than the wear resistant top deposit. Preferably, the intermediate layer has a thermal conductivity below 0.5 times that of the top deposit, more preferably below 0.2 times that of the top deposit.

The intermediate thermal barrier layer preferably has a thermal conductivity below approximately 40 W/(make), more preferably below 15 W/(m-K). The thermal barrier preferably has a width equal to or larger than the width of the wear resistant deposit, such as 3-20 mm, more preferably 1-10 mm. The thermal barrier preferably has a

thickness in the range from about 10 to about 100 ]him, more preferably 2 0 to 80 ]imp.

Suitable materials for the intermediate thermal barrier layer include oxides and oxide blends; ceramic materials; critic materials infiltrated with a polymer. binder; a mixture of a ceramic material with an amount of metallic binder; zirconia, titanic or a mixture thereof; a poisoned material; and a polymer material containing ceramic fillers.

The intermediate layer may comprise stabilized zir-conia together with a bond coat on both the substrate side and the top deposit side to ensure mechanical integrity of the layered structure.

Alternatively, the intermediate thermal barrier may comprise titanium oxide {Ti02) ,  possibly in a mixture with chromium.

The teachings of this description can be applied for any type of coating blade having a wear resistant top deposit of comparatively high thermal conductivity, for which heat transfer to an underlying substrate is to be reduced.

Suitable materials for the wear resistant top deposit for use in a blade according to the present invention include Ni and Co alloys or mixtures thereof; WC/Co, WC/Coker or WC/Ni materials; CrC/Nice materials; a mixture of WC and CrC in a metallic binder; a chromium plating; and chemically deposited NiP or NiB. In general, the wear resistant top deposit may be a metallic, carbide or cermet based deposit, or a deposit containing a mixture thereof.

As known in the art of materials science, a cermet is a material containing ceramics and metal. WC/Co and WC/Ni are examples of cermets.

The thickness of the wear resistant deposit is preferably in the range from about 30 to about 300 my, more preferably 30 to 150 urn.

The intermediate layer (the thermal barrier) is preferably deposited by plasma spraying or HVCF. The top

layer is preferably sprayed by HVOF.

Brief description of the drawings

The detailed description given below makes reference to the accompanying drawingsr on which:

Fig. la is a schematic sectional drawing of a blade according to the present invention, intended for use in bent mode;

Fig. lb is a schematic sectional drawing of a blade according to the present invention, intended for use in stiff mode;

Fig. 2 is a schematic drawing showing the detailed construction of the various layers for an improved coating blade according to the present inventions-Fig . 3 is a schematic transversal sectional drawing showing the improved coating blade according to the present inventions-Fig. A  is a graph illustrating comparative dry friction test measurements.

In the drawings, like parts are designated by like reference numerals throughout.

Detailed description

Coating blades using ceramic oxide like Alumina or Chromia applied by plasma spraying are not suffering from the waving effect mentioned above in case of dry friction. This is readily understood in view of their relative low thermal conductivity; K values for bulk Alumina as reported in the literature are about 20-55 W/mike within the 20-200 range. The real values for thermal sprayed layers may give substantially lower values because of the inherent porosity of the resulting deposit.

On the other side WC/Co/Cr materials, applied by HVOF, result in a deposit with a rather high thermal conductivity. K values in the literature for bulk-cemented

carbide are in the range of 60-BO W/mK. The HVOF deposit is assumed to be very close to this range since almost no porosity is present.

Figures la and lb schematically show blades according to the present invention for use in bent mode {Fig. la) and stiff mode (Fig. lb), respectively. In general, the blades comprise a steel substrate 1 and a wear resistant top deposit 2 made e.g. from metal carbide or cermet base material. Between the top deposit 2 and the steel substrate 1, there is provided an intermediate layer 3 having a lower thermal conductivity than the top deposit. The function of the intermediate layer is to reduce conduction of heat from the top deposit 2 to the blade substrate 1, and thereby reduce thermal expansion and "waving" of the blade.

Figure 2 shows in greater detail a blade according to the present invention, wherein the intermediate layer is shown to comprise also bond coats adjacent the top deposit and the blade substrate. Hence, the intermediate layer 3 is, in the example shown in figure 2, comprised of a center layer 5 and an inner and outer bond coat 4 and 6.

Figure 3 shows how the various layers of the blade are arranged in cross-section. In this example, the front bevel has an angle of 35 degrees, but it should be understood that other front bevels are conceivable depending on the intended application.

With a view to limit the amount of heat transferred to the steel substrate of the blade, therefore limiting the steel thermal expansion, the following experiments were undertaken.

Experiment 1

This experiment relates to the preparation of an improved coating blade using an oxide based ceramic intermediate layer. As schematically shown in Figure 2, the intermediate layer 3 is sprayed by plasma spraying and

comprises a layer of stabilized zirconia and two thin layers of bond coat on each side of the zirconia layer. The blade is prepared by undertaking the following steps:

1.	The coater blade steel substrate of 0.361 mm thickness and 100 mm width is first pre-bevelled with a 35 degrees grinding at one edge.

2.	Then, the ground edge section of the substrate is 'sand blasted" over a 5 mm width, using Floor corundum.

3.	A masking tape, a steel masking system or some other equivalent masking means is provided along the blade length to restrict subsequent deposition to the 5 mm width.

4.	A 10 microns thick layer of NiCr(BO/20), reference 4 in figure 2, is applied by plasma spraying. Amperit 251.693 from HC. Stacks is a typical suitable product .

5.	A 30 microns thick layer of stabilized Zirconia, reference 5 in figure 2, is applied by plasma spraying. SM 6600 from Seller Metco sis’s typical suitable product.

6.	A 10 microns thick layer of NiCr(80/20), reference 6 in figure 2, is applied by plasma spraying. Amperit 251.693 from HC. Stacks is a typical suitable product .

7.	A 100 microns(after finishing) top wear resistant deposit of Occur (86/10/4 in weight %) is applied by HVOF spraying. Dismally 5844 from Solver Metco is a typical suitable product.

The table 1 hereafter is giving the spraying parameters used for preparing a blade according to this experiment.

The front and top surfaces are subsequently ground to achieve the required geometry as represented in figure 3.

Comparing this blade with a state of the art carbide tip blade, made with about 150 microns (after finishing) of Diamalloy 5844 wear resistant top deposit, the blade according to this experiment replace 50 microns of highly thermally conductive material by an intermediate layer acting as a thermal barrier.

Experiment 2

This experiment relates to the preparation of an intermediate layer based on ceramic oxide and applied by HVOF. The chosen material is Taos being a cheap, low thermal conductivity oxide and above all being an oxide having one of the lowest melting points (2090 deg C) . The blade is prepared by undertaking the following steps:

1.	The coater blade steel substrate of 0,381 mm thickness and 100 mm width is first pre bevelled with a 35 deg grinding at one edge.

2.	Then^ the ground edge is "'sand blasted" on 5 mm width, with FIDO corundum.

3.	A masking tape, a steel masking system or some other equivalent masking means is provided along the blade length to restrict subsequent deposition to the 5 mm width.

A.  It was attempted to spray a 50 microns layer of Ti02 ( Amperit 782.054 from Hysteric) with the parameters reported in table 2 but without success. No layer was constructed, confirming that this HVOF process is not suitable to melt Ti02 particles.

Hence, experiment 2 shows that it may not be a suit-able approach to use HVOF for applying a deposit comprised of Ti02. In other words, Tioga seems not to be spray able by HVOF. Following this unsuccessful experiment, it was decided to conduct further experiments in order to find a suitable manner of producing improved coating blades in an HVOF process.

To this end, experiment 3 was directed to the task of finding a metallic matrix spray able by HVOF, which could have the ability to entrap oxide particles, as the

attempt to spray pure TiOa by HVOF was unsuccessful. Hence, although oxide particles like Ti02 are difficult or even impossible to spray by HVOF^ it was envisaged that such oxide particles could be deposited if they were entrapped in a metallic matrix, wherein the metallic matrix itself is well suited for HVOF deposition.

Finally, in experiment 4, an intermediate layer made of oceanic metal composite, spray able by HVOF, was prepared. In this experiment, oxide material was deposited as entrapped particles in a metal matrix.

Experiment 3

This experiment relates to the preparation of an improved coating blade using a metallic based intermediate layer. The intermediate layer 3 is made of Ni/Cr (60/20). In this case, both the intermediate layer and the wear resistant top deposit are applied by HVOF.

The blade is prepared by undertaking the following steps:

1.	The coater blade steel substrate of 0.3B1 mm thickness and 100 mm width is first pre bevelled with a 35 deg grinding at one edge.

2.	Then the ground edge is "'sand blasted" on 5 mm width, with FlOO corundum.

3.	A masking tape, a steel masking system or some other equivalent masking means is provided along the blade length to restrict subsequent deposition to the 5 mm width.

4.	A 50 microns layer of NiCr (80/20), reference 3 in figure 2, is applied by HVOF spraying. Amperit 251.090 from Hysteric is a typical suitable product.

5.	A 100 microns(after finishing) top wear resistant deposit of WC/Co/Cr (86/10/4 in weight %) is applied by HVOF spraying. Diamalloy 5844 from Seller Metco is a typical suitable product.

The table 3 hereinafter is giving the spraying parameters used for preparing a blade according to this experiment 3.

Experiment 4

This experiment relates to the preparation of an improved coating blade using a ceramic/metal composite intermediate layer. In this case, both the intermediate layer and the wear resistant top deposit are applied by HVOF.

The blade is prepared by undertaking the following steps:

1.	The coater blade steel substrate of 0.381 mm thick

ness and 100 mm width is first pre bevelled with a

35 deg grinding at one edge.

2.	Then the ground edge is 'sand blasted" on 5 mm

width, with FlOO corundum.

3.	A masking tape, a steel masking system or some other

equivalent masking means is provided along the blade

length to restrict subsequent deposition to the 5 mm

width.

^ . A 50 microns layer of a blend of 2/3 NiCr(80/20) (Am dry 4532 from SulzerMetco) and 1/3 Ti02 (Amperit 782.084) by weight is applied by HVOF spraying.

5. A 100 microns (after finishing) top wear resistant . deposit of WC/Co/Cr (B6/10/4 in weight %) is applied by HVOF spraying. Diamalloy 5B44 from Solder Metco

is a typical suitable product.

The table 4 hereafter is giving the spraying parameters used for preparing a blade according to this experiment 4 .

An investigation by SEM cross-section analysis of the so sprayed intermediate layer was performed. Surprisingly, the EDX semi quantitative analysis gave an amount of TiOs in the intermediate layer in the same level as the one of the blended initial feedstock.

Initial blended powder:	Ti02 33% NiCr 67%

Intermediate layer as" measured by EDX: Ti02 30% NiCr 70%

Thus, it was not expected to obtain such an ''almost perfect" degree of entrapment of Ties within the metallic matrix. Such a specific intermediate layer is expected to act favorably with respect to the thermal barrier scope.

Dry friction lab tests

In order to evaluate the potential of the different intermediate layers prepared according to the previous experiments, a dry friction test was developed, which includes the following:

-	For simulating the backing roll in blade coating, a 150 mm diameter and 80mm wide rubber coated roll is used, which rotates at preset speed through a motor drive system with close loop speed control,

-	On the roll a sheet of paper is applied onto the rubber based material and is changed after each test; the paper used is coated paper (100 gem") and the friction test is performed against the smooth face thereof,

-	A blade holder of ABC type (BTG UMV/Sweden) is used, including a pneumatic loading system to apply the tipped edge of a 100 mm length blade sample against the paper, in dry conditions,

-	A highly reactive thermocouple applied onto the back of each blade in the middle of the blade width is used for determining temperature rise in the blade,

-	A data acquisition system is used for enabling to acquire, store and display the response of the thermocouple as well as the motor load over the time of the dry friction test.

Practical conditions were as	follows:

Motor drive frequency:	17,5 Hz

Actuator pressure:	1.6/1.0 bar

Test duration;	20 sec

Each blade sample was tested twice; a first test to fit the contact against the fresh paper over the entire width and a second test to measure temperature rise and blade load. Figure 4 is a typical example of the outcome of such a test, obtained for a state of the art blade

without any intermediate layer. It can.be seen that the temperature of the opposite side of the steel blade substrate can reach about 176 °C after just 20 seconds of dry friction. Assuming a thermal linear expansion coefficient of 12x the thermal expansion of the tip of aim blade in such conditions is given by:

Increase in length =

I length x 12x 10' /°C x (176-20) = 1.85 mm

The results are reported in the table 5 hereafter, where results obtained for a state of the art Occur blade are compared to results obtained for blades according to experiments 1^ 3 and 4 as described herein. For further comparison, results are also presented relating to prior art ceramic blades.

As expected, a blade according to the experiment 1 above shows a much lower tip temperature reached after 20 seconds of dry friction compared to the prior art reference WC/Co/Cr. Experiment 4 was a surprise, as far as the degree of embedment of Titania particles is concerned, and gave a substantial reduction in the peak temperature

and the ensuing thermal expansion. Even more surprising is the fact that experiment 3, using only the corresponding matrix of the experiment 4,  is giving very interesting result as well. This was totally unexpected as NiCr is not considered as a material for thermal barrier in the thermal spraying community. By combining two well known spraying materials in an innovative way, an improvement of the thermal properties of the blade was obtained/ which can dramatically reduce the limitations described above, while keeping the simplicity of using one single process for the manufacturing.

Conclusion

Improved coating blades have been disclosed, as well as processes for manufacturing such blades. The inventive blades have an intermediate edge deposit effective to reduce heat transfer from a wear resistant top deposit to the blade substrate. In one embodiment, the intermediate layer is comprised of NiCr, possibly with embedded oxide particles. Suitably, the intermediate layer and the top deposit are applied by an HVOF process. It is also envisaged that the intermediate layer may be deposited by plasma spraying. The intermediate layer may comprise stabilized zirconia.

CLAIMS

1.	A coating blade comprising:

a substrate in the form of a metallic strip; and a wear resistant top deposit covering a working edge of the blade intended for contact with a moving paper

Web;

Characterized by an intermediate layer between the

Substrate and the top deposit, said intermediate layer having a lower thermal conductivity than said top deposit .

2.	The coating blade according to claim 1, wherein the thermal conductivity of the intermediate layer is below 0.5 times that of the top deposit, preferably below 0.2 times that of the top deposit.

3.	The coating blade according to claim 1 or 2, wherein the intermediate layer has a thickness within the range from 10 um to 100 urn, preferably within the range from

2 0 ym to 80 pm,

4.	The coating blade according to claim 1 or 2, wherein the intermediate layer has a thickness of about 50% of that of the top deposit.

5.	The coating blade according to any one of the preceding claims, wherein the intermediate layer comprises an inner bond coat layer, a center ceramic oxide layer, and an outer bond coat layer; wherein the center ceramic oxide layer comprises a material selected from zirconium, titanic or a mixture thereof.

6.	The coating blade according to claim 5, wherein the center layer comprises stabilized zirconia.

7.	The coating blade according to any one of claims 1-4, wherein the intermediate layer comprises NiCr.

8.	The coating blade according to claim 7, the intermediate layer further comprising ceramic oxide particles embedded in the NiCr metal matrix.

9.	The coating blade according to claim 8, wherein the embedded particles comprises titanic.

10.	The coating blade according to claim 7, wherein the intermediate layer is comprised of NiCr 80/20.

11.	The coating blade according to any one of the preceding claims, wherein the intermediate layer comprises a material selected among camas materials, zirconia, to Tania, polymer materials or any mixture thereof.

12.	The coating blade according to claim 5, wherein the intermediate layer comprises titania in a mixture with chromium (Cr) .

13.	The coating blade according to any one of the preceding claims, wherein the wear resistant top deposit comprises a metallic or carbide material.

14.	The coating blade according to any one of the claims 1-12, wherein the wear resistant top deposit comprises a

cermet.

15.	The coating blade according to any one of claims 

12, wherein the wear resistant top deposit is selected

from Ni and Co alloys; WC/Co, WC/CoCr or WC/Ni materials;

CrC/NiCr materials; WC and CrC in a metallic binder;

chromium plating; and chemically deposited NiP or NiB.

16-  The coating blade according to any one of the preceding claims, wherein the wear resistant top deposit has a thickness within the range from 30 m to 300 imp, preferably from 30 urn to 150 pm.

17.	A process for manufacturing coating blades, comprise

in the steps of:

(i) depositing a first layer on a steel substrate;

(ii) depositing a second layer on top of the first layer,

characterized in that

the second layer constitutes a wear resistant top deposit comprising metallic carbide or cermet, and in that

the first layer constitutes an intermediate layer effective to reduce transfer of heat from the second layer to the substrate.

18.	The process according to claim 17, wherein both the first layer and the second layer are deposited by means of an HVOF spraying process.

19.	The process according to claim IB, wherein the step of depositing the first layer comprises depositing a layer containing oxide particles entrapped in a metal matrix.

20.	The process according to claim 18, wherein the step of depositing the first layer comprises depositing a pure metal matrix.

21.	The process according to claim 19 or 20, wherein the metal matrix is comprised of NiCr, preferably in the relation of 80 percent by weight Ni and 20 percent by weight Cr.

" 22.  The process according to claim 17, wherein the first layer is deposited by means of plasma spraying and the second layer is deposited by means- of HVOF spraying.

23.	The process according to claim 22, wherein the step

of depositing the first layer comprises depositing a

layer of stabilized zirconia.

24.	The process according to claim 22 or 23, further

comprising the steps of depositing an inner bond coat to

be located between the substrate and the first layer, and

depositing an outer bond coat to be located between the

first layer and the second layer-

25.	The process according to claim 24, wherein the inner

and the outer bond coat are comprised of NiCr.

Documents:

				016-chenp-2008-abstract.pdf

				016-chenp-2008-claims.pdf

				016-chenp-2008-correspondnece-others.pdf

				016-chenp-2008-description(complete).pdf

				016-chenp-2008-drawings.pdf

				016-chenp-2008-form 1.pdf

				016-chenp-2008-form 3.pdf

				016-chenp-2008-form 5.pdf

				016-chenp-2008-pct.pdf

				16-CHENP-2008  CORRESPONDENCE OTHERS 26-06-2014.pdf

				16-CHENP-2008  FORM-3  26-06-2014.pdf

				16-CHENP-2008  AMENDED CLAIMS  01-01-2015.pdf

				16-CHENP-2008  AMENDED PAGES OF SPECIFICATION  01-01-2015.pdf

				16-CHENP-2008  CORRESPONDENCE OTHERS  20-08-2014.pdf

				16-CHENP-2008  EXAMINATION REPORT REPLY RECEIVED  01-01-2015.pdf

				16-CHENP-2008  FORM-1  01-01-2015.pdf

				16-CHENP-2008  FORM-3  01-01-2015.pdf

				16-chenp-2008 correspondence others.pdf

				16-chenp-2008 form-18.pdf

				16CHENP2008-petition for POR.pdf

« Previous Patent

Next Patent »

Patent Number	264658	

Indian Patent Application Number	16/CHENP/2008	

PG Journal Number	03/2015	

Publication Date	16-Jan-2015	

Grant Date	14-Jan-2015	

Date of Filing	01-Jan-2008	

Name of Patentee	BTG ECLEPENS S.A.	

Applicant Address	CH-1312 ECLEPENS	

Inventors:

#	Inventor's Name	Inventor's Address	

1	FRETI, SILVANO	CHEMIN DE SENAUGIN 12 CH-1162 ST PREX	

2	LAITHIER, JEAN, FRANCOIS	RUE DE LA CAPE 5 CH-2207 COFFRANE	

PCT International Classification Number	D21H 25/00	

PCT International Application Number	PCT/EP06/06299	

PCT International Filing date	2006-06-29	

PCT Conventions:

#	PCT Application Number	Date of Convention	Priority Country	

1	0501526-8	2005-07-01	Sweden	

© All Indian Patents, 2013-2021.

  Patent data available in the public domain from Indian Patents Office, Department of Industrial Policy and Promotions, Ministry of Commerce and Industry, Government of India.
