Repository: anandvc/allindianpatents

File: patents/264915-stainless-steel-wire-with-flux-core-for-welding-zinc-coated-steel-sheets.html
Indian Patents. 264915:"STAINLESS STEEL WIRE WITH FLUX CORE FOR WELDING ZINC COATED STEEL SHEETS"

Indian Patents

Recently Granted Patents

  Recently Published Patents

Title of Invention	"STAINLESS STEEL WIRE WITH FLUX CORE FOR WELDING ZINC COATED STEEL SHEETS"

Abstract	A stainless steel wire having a flux core for welding zinc-based alloy coated steel sheet having an outer metal sheath coating a core of flux wherein in total having in mass (%) as percentage to the total mass of the wire: C: 0.01- 0.05 %, Si: 0.1- 1.5 %, Mn: 0.5- 3.0 %, Ni: 7.0- 10.0 %, Cr: 26.0- 30.0 %, wherein an F value defined as a function of the above components ranges from 30 to 50, the flux further having a slag formation agent in mass (%) as percentage to the total mass of the wire: TiO2 : 0.6- 2.6 %, SiO2 : 1.8- 3.8 %, ZrO2 : 1.0- 3.5 %, and optionally Al2O3: 0.1- 1.0 %, wherein the slag formation agent in total is less than 10%, and the wire further containing Fe and residual impurities.	

Full Text	DESCRIPTION

STAINLESS STEEL WIRE WITH FLUX CORE FOR WELDING ZINC COATED STEEL SHEETS

This Application claims priority to Japanese Application No. 2006-185171 and No. 2007-172124 filed in Japan on July 5, 2006 and June 29, 2007 respectively, which are herein incorporated by reference in its entirety.

Background of the Invention

Field of the Invention

[0001]

Present invention relates to a wire having a flux core used for zinc-based alloy coated

steel sheet. The wire having a flux core provides a weld portion which has no weld crack

and is excellent in corrosion resistance without post-treatmen! such as touch-up, and in

ductility and welding workability

Description of the related Art [0002]

Zinc coated steel sheets are widely used in fields such as building and automobile industries in view of improvement of corrosion resistance of structural members. Conventionally to improve the corrosion resistance, a method is used where an uncoated steel member is welded and then is coated by dipping the welded steel member in a zinc-based alloy bath. However, in this method, since the plating process is carried out after the welding step, productivity is low and equipment such as a plating bath is needed, which causes increased manufacturing costs. To avoid this, a method has been employed wherein steel sheets coated with zinc are welded to build a structure. Recently for further improvement of corrosion resistance of a structural member, a zinc-based alloy coated steel sheet is welded to build a weld structure. The zinc-based alloy coated steel sheet is made for example by plating the surface of steel sheet with Zn-Al-Mg-Si alloy having high corrosion resistance. (For example, see JP2000-064061 A)

[0003]

As a specific problem caused by the method where a zinc coaled steel sheet is welded to build a weld structure, it has been known that a liquid metal embrittlement crack results from melted plating material often occuring at the location of a weld metal and a welded heat affected zone (hereinafter referred to as "zinc embrittlement crack" ). It is thought that the zinc embrittlement crack is mainly caused by the fact that melted zinc-based alloy plating components stay on the surface of a welded heat affected zone near the weld portion and break into the crystal grain boundary of the weld portion. It is also thought that a zinc plating material on the surface of weld portion would not be a cause of zinc embrittlement crack since the zinc plating material is evaporated during welding.

[0004]

As for welding of a stainless steel structure which has needed higher corrosion resistance, same-metal-based welding materials of stainless steel are used. Weld metals of stainless steel formed at joint portions between stainless steels or between stainless steel and carbon steel has a good corrosion resistance as well as stainless steel.

[0005]

However, according to the results of the present inventors* experiments, it was confirmed that even when using 309 type or 329 type stainless welding materials for obtaining a weld metal excellent in corrosion resistance with respect to welding a zinc coated steel sheet, there were a lot of zinc embrittlement cracks. That is, use of stainless steel welding material does not work with respect to welding of zinc coated steel.

[0006]

In order to solve the problem of zinc embrittlement cracks, the inventors proposed a wire having a flux core which prevents a weld metal from having zinc embrittlement crack through controlling an area percentage of ferrite structure and tensile strength of the weld metal by adjusting contents of C, Si, Mn, Ni, C1, and further content of TiO2 in the slag of the wire to an appropriate value. (For example as shown in JP2006-035293 A).

[0007]

However zinc embrittlement cracks still often occur in using the above-mentioned wire

having a flux core depending on the welding conditions, that is, prevention of zinc

embrittlement cracks is not consistent. Also an obtained weld metal has low ductility, poor slag-separability and low arc-stability in welding work.

[0008]

The inventors diligently studied about a joint preventing zinc embrittlement crack, and

disclosed the result in WO2007/037447.

Brief Summary of the Invention

[0009|

An object of the present invention is to provide a stainless steel wire having a flux core used for welding zinc coated steel sheet. The wire having a flux core provides ductility and welding workability and a weld portion which has no zinc embrittlement cracks and is excellent in corrosion resistance without post-treatment such as touch-up, which is a painting treatment.

[0010]

The inventors studied various alloy components to accomplish the objects and found that the zinc embrittlement cracks can be reduced if the content ol the components of the wire, i.e., C, Si, Mn, Ni, Cr are adjusted to appropriate values and are weighted using an F value, i.e., F value (F = 3xCr + 4.5xSi 2.8xNi - 84xC 1 4xMn - 19.8). The relationship between the F value and the number of cracks is shown in Fig.l (welding conditions are the same as the ones used for checking weld joint performance in the examples described later). As shown in Fig. 1, it was found that as the F value becomes higher, crack formation is more inhibited. If the F value reaches 30, more preferably exceeds 40, crack formation almost disappears.

[0011]

The F value represents how easily ferrite can be crystallized. If the F value is less than 30, crystallization of austenite occurs during solidification, which allows zinc to break into the austenite grain boundary. This has made it difficult to prevent zinc embrittlement cracks.  If the F value is more than 30, preferably more than 40, the ferrite single phase can exist during the whole solidification process from the primary crystals to room

temperature, which makes it difficult for zinc to break into the grain boundary and leads to prevention of the crack. In view of preventing zinc embrittlement cracks, a higher F value is preferable. However if F value exceeds 50, the ferrite percentage becomes high, and the amount of austenite which adds to the ductility of the weid portion becomes insufficient. Thus, elongation of the metal cannot be expected enough, which makes it difficult for the weld joint to meet the mechanical properties necessary for the weld joint. The inventors made it clear that both avoiding zinc embrittlement cracks and keeping a sufficient ductility can be satisfied if solidification is terminated with a single ferrite phase and then the austenite phase is precipitated during the cooling process after the solidification to form an adequate two phase structure made of ferrite and austenite.

[0012]

After various investigations in search of more perfect prevention of zinc embrittlement cracks, it was found that the addition of Al2O3 to a slag agent can prevent zinc embrittlement cracks. Fig. 2 shows the relationship between the slag agent component Al2O3 and the number of cracks. As the content of Al2O3 increases, the number of cracks decreases. When the F value is as low as 20, although cracks were not completely prevented, the number of cracks was reduced. When the F value is 30. an Al2O3 content of 0.1% or more can perfectly prevent cracks. Zinc remains as a low melting point metal which can be harmful to a crack since generally zinc will usually not make a solid solution with other metal or oxide. However when Al2O3. which have an affinity to zinc, is added, AI2O3 - ZnO - base oxide is formed. That is- zinc which is harmful to cracks is converted to a slag of oxide which does not cause a crack. That is why the addition of Al2O3 works as inhibitor of cracks.

[0013]

As for welding workability, when a zinc coated steel sheet is welded, zinc at the weld portion is evaporated by arc-heat but melted zinc remains in the vicinity. This melted zinc comes to cover the weld portion as it is solidified and cooled and the zinc is fixed to a slag at an edge of a bead that is formed, which inhibits separability of slag. The inventors tried to optimize the slag agent so as to obtain a good coverability and separability of the slag through studying the effect of the amount of primary components of slag agents such as Ti02, SiO2 and ZrO2.  As a result, it was found that if the bead edge is covered thick

1 with slag, excellent separability of slag can be obtained even if zinc is fixed to the edge of the bead.

10014]

As for welding of zinc coated steel sheets, there is another problem that arc conditions may be unstable due to a disruption in the arc by zinc vapor commg mto the arc. It was found that addition of appropriate amounts of Al2O3 makes the arc stable. The mechanism seems, similar to the effect of the inhibition of cracks mentioned above, i.e., mat zinc vapor in the arc and melted Al2O3 in the slag agent are combined to prompt the formation of Al-Zn-base oxide, which inhibits the arc from becoming unstable by the zinc vapor.

[0015]

The gist of the present invention is as follows.

[0016]

Item 1. A stainless steel wire having a flux core for welding a zinc-based alloy coated

steel sheet comprising.

an outer metal sheath made of stainless steel covering a core of flux,

wherein the outer metal sheath and the flux in total comprising m mass (%) as percentage to the total mass of the wire the following components.

C:  0.01-0.05%

Si;  0.1- 1.5%

Mn: 0.5- 3.0 %

Ni: 7.0- 10.0%

Cr: 26.0-30.0%

wherein the components are contained in an amount satisfying an F value defined as expression (1) described below and ranging from 30 to 50,

F value = 3 x [Cr %] + 4.5 x [Si %] - 2.8 x [Ni %] -84 x [C %] -  1.4 x [Mn %] -19.8  ••  ■ -(1)

the flux further comprising a slag formation agent wherein said slag formation agent comprises in mass (%) as percentage of the total mass of the wire the following:

TiO2: 0.6-2.6%

SiO2:  1.8-3.8%

ZrO2:  1.0-3.5%

wherein said slag formation agent is less than 10% of the total mass of the wire, and

wherein the wire further comprises Fe and residual impurities.

Item 2. The stainless steel wire having a flux core lor welding zinc-based alloy coated steel sheet according to item 1, wherein the slag formation agent further comprises: Al2O3:0.1- 1.0%.

[0017]

A wire having a flux core used for welding zinc coated steel sheet can provide a high quality weld portion which has no weld crack and is excellent in corrosion resistance without post-treatment such as touch-up, and in ductility and welding workability. Particularly, these effects can be significant when the wire of the invention is used for welding Zn-Al-Mg-based alloy coated steel sheet. As examples of Zn-Al-Mg-based alloy coated steel sheet, there are SuperDyma® steel sheet made by NIPPON STEEL CORPORATION and ZAM® steel sheet made by NISSHIN STEEL CO.. LTD.

Brief Description of the Drawings

[0018]

The present invention will become more fully understood from the detailed description

given  hereinbelow  and  the  accompanying  drawings,  which  are  given  by  way  of

illustration only, and thus are not limitative of the present invention, and wherein:

Fig. 1 shows the relationship between F value and the number of cracks; and

Fig. 2 shows the relationship between the slag agent component Al2O3 and the number of

cracks.

Detailed Description of the Invention

[0019]

The inventors diligently studied to improve the corrosion resistance of the weld portion when zinc-based alloy coated steel sheet is welded using stainless-steel-based welding material and prevention of zinc embrittlement cracks resulting from a combination of weld metal including stainless-steel-based component and zinc-based alloy coated layer.

[0020]

As a result, the following was found.

(1)	The sensitivity to zinc embrittlement cracks in weld metal with stamless-steel-based components depends on the solidification type of weld metal. That is, a weld metal having a composition which allows solidification to complete with single ferrite phase has fewer zinc embrittlement cracks than a weld metal having a composition which allows solidification to complete into a single austenite phase or dual phase of austenite and ferrite.

(2)	Low melting point components such as Zn., whose presence can contribute to zinc embrittlement cracks derived from zinc-based alloy coated layers, is easily combined with Al2O3. Therefore, Zn can be eliminated from weld metal in the lorm of a slag of Al2O3-ZnO-based oxide by adding Al2O3 .

[0021]

In view of the above, the goal(s) of the present invention is/are as follows:

(1)	optimizing the ferrite formation component and the austenite formation component in

a wire having a flux core which are added in the form of metal or alloy so that the weld

metal can terminate the solidification with a single ferrite phase m order to inhibit the

occurrence of zinc embrittlement cracks in the weld metal with a stainless-steel-based

component; and/or

(2)	adding a proper amount of Al2O3 included in a wire having a flux core as a slag

formation agent so as to eliminate low melting point components such as Zn derived from

zinc-based alloy coated layer from weld metals,

[0022]

In this invention, "the zinc-based alloy coated steel sheet" is a collective term used to describe a coated steel sheet made by forming a Zn-Al-based alloy, Zn-Al-Mg-based alloy or Zn-Al-Mg-Si-based alloy, by adding Al, Mg, and/or Si to a zinc coated layer on a steel sheet.

[0023]

In the first place, the F value of components of Ihe wire having a flux core, which is an

important factor in connection with prevention of zinc embrittlement cracks of weld metal.

In the second place, the F value of components of the wire having a flux core and Al2O3, which  are  particularly  important  factors  in  connection  with  prevention  of  zinc embrittlement cracks of weld metal. They are explained below

[0024]

According to the inventors' experimental results, weld metals of austenite stainless steel can be classified into two types depending on the comoosition. lype 1: Solidification after welding is completed with the formation of a single austenite phase or single ferrite phase. Type 2: Solidification after welding is completed with the formation of both an austenite phase and a ferrite phase. It was found that the ease of ferrite crystallization can be defined as expression (1) determined mainly based on ferrite formation elements such as Si or Cr and austenite formation elements such as C, Mn or Ni, wherein expression (1) is as follows:

F value = 3 x [Cr %] + 4.5 x [Si %] - 2.8 x [Ni %] -84 x [C %] - 1.4 x [Mn %] -19.8 -  •  ■ (1) Each of [Cr %], [Si %], [Ni %], [C %], [Mn %| represents mass (%) of each component as percentage to the total mass of the wire.

[0025]

Fig.l shows the relationship between the number of zinc embrittlement cracks and the F

value of wire having a flux core used for welding zinc-based alloy coated steel sheet.

[0026]

As shown in Fig. 1, as the F value of the wire having a flux core increases, the number of zinc embrittlement cracks decreases. When the F value exceeds 30, and preferably exceeds 40, cracks are hardly formed.

[0027]

If the F value of the wire having a flux core is less than 30, either the solidified phase of primary crystals of the weld metal is austenite and the solidification is completed with the formation of a single austenite phase, or the solidified phase of the primary crystal is ferrite and then austenite is crystallized in the process of solidification, then the solidification is finally completed with a dual phase of ferrite and austenite.  In this case,

the austenite phase is solidified as a columnar crystal which allows low melting components such as Zn derived from zinc-based alloy coated layer to break (or migrate) into the austenite grain boundary, which leads to zinc embrittlement cracks of the weld metal. If the F value of wire having a flux core is more than 30, the primary crystal is precipitated as ferrite and solidification is completed with a single ferrite phase. As the ferrite phase is an equiaxed crystal and fine, it is hard for a low melting component such as Zn to break (or migrate) into the grain boundary, which leads to a decrease in the number of zinc embrittlement cracks. When the F value exceeds 40, the amount of austenite precipitation during the cooling process after the completion of solidification is reduced, which leads to further resistance to the formation of zinc embrittlement cracks.

[0028J

As described above, in the present invention, each content of C, Si, Mn, Ni and Cr of the wire having a flux core is to be adjusted and optimized so that the F value as defined in the expression (1) becomes more than 30, preferably more than 40 in order to inhibit the occurrence of zinc embrittlement cracks of the weld metal.

[0029]

As shown in Fig.l, a higher F value is preferable in view of resistance to the formation of zinc embrittlement cracks. However if the F value of the wire exceeds 50, the amount of austenite precipitated during the cooling process after the weld metal has solidified completely with a single ferrite phase is extremely reduced. Therefore, the content of ferrite in the weld metal becomes relatively large at room temperatures. In order to secure an appropriate ductility (i.e., elongation of weld metal), specific amounts of austenite precipitation is required. Thus, extremely high F values are not preferable.

[0030]

In view of above, the upper limit of the F value should be 50 in the invention so that the structure of the weld metal at room temperature includes a dual phase of ferrite and austenite, which makes it possible both to inhibit the crack and to secure the ductility of weld metal.

[00311

Further, a relation between the cracks and content of Al2O3 which is a component of the slag agent in the wire having a flux core was studied in the cases where the F value was 20 (outside the scope of the invention), 30 and 40 (within the scope of the invention) respectively

[0032]

Fig. 2 shows the relationship between the content of the slag agent component AJ2O3 in

the wire having a flux core and the number of zinc embrittlement cracks in the weld metal.

[0033]

When the F value of the wire was at either 20, 30 or 40, as the Al2O3 content (in mass (%) as percentage to the total mass of the wire) in the wire having a flux core increases, the occurrence of zinc embrittiement cracks of the weld metal is more strongly inhibited. A low melting point component such as zinc in the zinc-based alloy coated layer is melted due to welding heat input at welding. However, zinc can hardly make a solid solution with other metals or oxides, thus zinc remains as a low melting point metal harmful to a crack when solidification of the weld metal is completed. When Al2O3 which has an affinity to zinc is added, however, an Al2O3ZnO-based oxide is formed, which is eliminated as a slag from the weld metal. Therefore, the occurrence of zinc embrittiement cracks is reduced.

[0034]

When the F value is as low as 20 (outside the scope of the invention), it is impossible to completely prevent the occurrence of cracks since the sensitivity of zinc embrittiement cracks increases as explained above. The occurrence of cracks can be prevented when the F value becomes 30 or more, preferably 40 or more (within the scope of the invention), and also Al2O3 is added to the wire having a flux core as a slag agent up to content of 0.1% (in mass (%) as percentage to the total mass of the wire). In view of this, the F value of the wire should be 30 or more preferably 40 or more and the content of Al2O3 as the slag agent in the wire having a flux core should be 0.1 % (in mass (%) as percentage to the total mass of the wire). Described above is the reason for limiting the F value and content of Al2O3 regarding wire components. Furthermore, components in the form of metal or alloy and a slag formation agent to be added to the wire having a flux core should be limited as follows in terms of characteristic of weld metal and welding

workability. The followings are reasons for addition and limitation of components of the invention. Each content of components C, Si, Mn, Ni and C'r, contained as metal or alloy in an outer metal sheath and a core of flux, is limited as follows (in mass (%) as percentage to the total mass of the wire).

[0035]

C: C is harmful to corrosion resistance. However C is added up to 0.01 % or more in order to secure the strength of weld metal and to stabilize the arc at welding. If the content exceeds 0.05 %, a fair amount of carbide is precipitated, which lowers ductility of weld metal. Therefore, C contained in the outer metal sheath and the core of flux is 0.01-0.05 %.

[0036]

Si: Si is added up to 0.1 % or more in order to provide a good slag separability. If added up to more than 1.5 %, SiO2-based oxide with low melting point is precipitated, which lowers ductility of weld metal. Therefore, Si contained in the outer metal sheath and the core of flux is 0.1 -1.5 %.

[0037]

Mn: Mn is added up to 0.5 % or more in order to stabilize an austenite phase in the weld metal structure at room temperature to provide a ductility of the weld metal. If the content of Mn exceeds 3.0 %, slag separability becomes poor. Therefore, Mn contained in the outer metal sheath and the core of flux is 0.5-3.0 %

[0038]

Ni: Ni is an element for forming austenite and is added up to 7.0 % or more in order to stabilize an austenite phase in the weld metal structure at room temperature and to provide a ductility of the weld metal. If the content of Ni exceeds 10.0 %, segregation of minor components such as P and S harmful to cracking is expedited, which makes it easier to form cracks. Therefore, Ni contained in the outer metal sheath and the core of flux is 7.0-10.0 %, preferably 8.0-10.0 %.

[0039]

Cr: Cr is an element for improving corrosion resistance of the weld metal. Cr is also an element for forming ferrite and is added to make the weld metal solidify with a single ferrite phase and to inhibit the formation of zinc embrittlement cracks in weld metal. The Cr content should be 26.0 % or more to obtain a sufficient corrosion resistance of the weld metal. Normally, 13.0 % of Cr content can provide a good corrosion resistance of stainless steel weld metal. However, this invention is to be applied to zinc coated steel sheet which does not contain Cr. Considering that the Cr content of weld metal should be kept about 13 % even if the weld metal is diluted by 50 % with base material, the Cr content is concluded to be 26.0 % or more. If the content exceeds 30.0 %, a carbide such as C173C6 or a phase is precipitated, which makes it difficult to provide appropriate ductility.

[0040]

Therefore, Cr contained in the outer metal sheath and the core of flux is 26.0-30.0 %.

[0041]

Further, each content (in mass (%) as percentage to the total mass of the wire) of components C, Si, Mn, Ni and Cr, contained in the outer metal sheath and the core of flux is adjusted so that the F value defined as expression (1) can fall in between 30 and 50. As components other than the component defined in the above mentioned invention, the alloy content such as Mo, Cu, V, Nb, Bi, or N can be added for improving the 0.2%-yield strength, tensile strength, ductility (entire elongation), mechanical property such as Charpy impact absorbing energy at 0 °C, and slag separability

[0042]

However, the N content should be less than 0.05 % to avoid deterioration of ductility.

Also, a deoxidizing agent such as Al, Mg, Ti for deoxidizing the weld portion can be

added.

[0043]

As for T1O2, S1O2, Z1O2, Al2O3 which are components used in the slag formation agent in the flux, the content of each component (in mass (%) as percentage to the total mass of the wire) is limited as follows.

[0044]

Ti02 : The content of TiO2 should be 0.6 % or more in order to have a slag excellent in coverability. However, if the content exceeds 2.6 %, spatter increases. Therefore, the content of Ti02 should be 0.6 - 2.6 %. By adding an appropriate amount of Ti02 together with SiO2 and ZrO2 (described later), a good coverability and separability of the slag can be obtained. More precisely, even if zinc is fixed to a slag at the edge of the weld bead, the slag is easily separable since the edge is covered with slag of appropriate thickness.

[0045]

Si02 : The content of SiO2 should be 1.8 % or more in order to have a slag excellent in separability. However if the content exceeds 3.8 %, spatter increases. Therefore, the content of SiO2 should be 1.8 - 3.8 %. Unlike ZrO2. SiO2 is added to make slag separability generally better with the entire weld bead no matter whether zinc is fixed to or not.

[0046]

ZrO2 : The content of Z1O2 should be 1.0 % or more in order lo have an excellent slag separability even if zinc is fixed to a slag at the edge of weld bead. However, if the content exceeds 3.5 %, spatter increases.  Therefore, the content of ZrO2 should be 1.0 -

3.5%.

[0047]

Al2O3 : The content of Al2O3 should be 0.1 % or more in order to inhibit zinc embrittlement crack, in addition, to make an arc stable even if zinc vapor comes into the arc. However, if the content exceeds 1.0 %, spatter increases. Therefore, the content of Al2O3 should be 0.1 - 1.0 %

[0048]

In this invention, it is possible to include in the slag formation agent other than SiO2, TiO2, Z1O2 and Al2O3 in the flux of the core of the wire.  However, if the content of total slag formation agent exceeds 10.0 %, spatter increases at welding.  Therefore, the content of the slag formation agent should be 10 % or less

[0049]

There is no specific lower limit of the content of the slag formation agent. However the lower limit is preferably 5 % in order to keep a good slag covcrablity with surface of weld metal.

[0050]

The slag formation agent can include components other than above-mentioned TiO2, SiO2, Z1O2, Al2O3, such as the following components which have additional functions. A fixing agent such as potassium silicate or sodium silicate which is used for manufacturing bond flux of the wire manufacturing process, metal oxide or metal carbide such as Na2O, K2O, CaCO3, BaCO3 used as arc stabilizing agents, fluorides such as AIF3, NaF, K2ZrF6, LiF used for adjusting viscosity of slag or securing separability of slag, and iron oxide such as FeO, Fe2O3 can be included as components of the slag formation agent.

[0051]

As a method for manufacturing stainless steel wire having a flux core for welding zinc-based alloy based on this invention, known methods for manufacturing wire having a flux core can be used.

[0052]

For example, after forming a U-shaped steel from a steel strip (to be an outer metal sheath) made of austenite-based stainless steel including above-mentioned metal or alloy, filling a filling flux, which is prepared in advance by blending, mixing and drying the above-mentioned metal or alloy and slag formation agent, up in the U-shaped gutter, then transforming the U-shaped steel strip into tube-shaped and finally carrying out a wiredrawing to obtain a wire with predetermined diameter.

[0053]

Also, by welding a seam of a tube-shaped wire, seamless type wire having a flux core can

be obtained.

[0054]

As a method other than above, a molded tube can be used as an outer metal sheath. In this case, flux is filled up in the tube applying vibration to the tube and then the tube is drawn up to predetermined diameter.

Examples

[0055]

All concentrations are in mass % based on the total mass of the wire unless otherwise indicated. Test samples of wire having a flux core for welding zinc-based alloy coated steel sheets, have a composition as shown in Tables 2 and 3. Chemical components of the outer metal sheath of austenite-based stainless steel is shown in Table 1.

[0056] Table 1

(Table Removed)

[0057]Table 2

[0058] Table 3

* represents level of impurity

(Table Removed) 

[0059]

As for deposited metal performance, a tensile test was carried out according to JTS Z 3323. An impact test was carried out according to JIS Z 3111. In a weld joint performance check, the following steel sheets were used: hot-dip zinc coated steel sheet of JIS G 3302, hot-dip zinc-5 % Al alloy coated steel sheet of JIS G 3317, hot-dip 55 % Al -zinc alloy coated steel sheet of JIS G 3321, and SuperDyma® steel sheet made by NIPPON STEEL CORPORATION (Zn - 11 % Al 3 % Mg 0.2 % Si coated). In the welding, a steel sheet with 3 mm thickness was used having a gap of 0-3 mm, no groove, and copper plate backing. Then a crack with a weld joint portion was checked using radiation transmission according to JIS 7. 3106. In addition, dye penetration flaw inspection was carried out to check the zinc embrittlement crack of weld metal. Corrosion resistance was checked according to the JIS Z 2371 salt spray test (SST) where testing time was 500 hours. Performance was evaluated 'good" if elongation of deposited metal was 10 % or more. In radiation transmission test and dye penetration flaw inspection, evaluation of "good" was provided if no crack was observed. As for corrosion resistance, visual observation was made. If red rust was not observed in weld portion and heat-affected zone except base material cut surface, evaluation of "good" was provided. Evaluation of welding workability was made by sensory evaluation at preparation of weld joint. As for deposited metal test, weld joint test and welding workability check, the following condition was used: welding current 120-250A, down hand welding, and shield gas CO2. The results are shown in Table 4 and Table 5.[0060] Table 4

[0061]

Table 5

(Table Removed) 

[0062]

Wire Nos. 0-12 and 25 of Table 4 are examples of the present invention, wire Nos. 13-24 of Table 5 are comparison examples. In wire Nos. 0-12 of the present invention, there are no cracks, corrosion resistance is good, ductility is excellent and welding workability is good, because of appropriate amount of C, Si, Mn, Ni, Cr, F value, amount of T1O2, SiC»2, Zr02, Al2O3 and total amount of slag agent. In No. 25, though the content of Al2O3 is low

no defect was found because the F value was 40 or more.  As a whole, a very satisfying result was obtained.

[0063|

In the comparison examples, No. 13 shows low elongation because of low Ni content, and

also shows poor slag coverability and poor slag separability because of low TiO2 content.

[0064]

Wire No. 14 shows cracks because of high content of Ni, and shows many spatters

because of high content of TiO2.

[0065J

Wire No. 15 shows low corrosion resistance because of low content of Cr, and shows

poor slag separability because of low S1O2 content.

[00661

Wire No. 16 shows low elongation because of high content of Cr„ and shows many

spatters because of high content of SiO?

[00671

Wire No. 17 shows cracks because of low F value and shows poor stag separability

because of low content of ZrO2.

[0068]

Wire No.18 shows low ductility, i.e., elongation, of weld portion because of high F value

and shows many spatters because of high content of ZrO2.

[0069]

Wire No. 19 shows unstable arc because of low content of I  and shows many spatters

because of high content of Al2O3.

[0070]

Wire No. 20 shows low elongation because of high C content and shows unstable arc and small crack because of low content of Al2O3. The reason why the crack is small is F value is 30 or more.

[0071]

Wire No. 21 shows poor slag separability because of low content of Si and shows poor

slag coverability because of low total slag amount.

[0072]

Wire No. 22 shows low elongation because of high content of Si and shows many spatters

because of too much total slag amount.

[0073]

Wire No. 23 shows low elongation because of low content of Mn.

[0074]

Wire No. 24 shows poor slag separability because of high content of Mn.

CLAIMS

1.  Stainless steel wire having a flux core for welding zinc-based alloy coated steel sheet comprising:

an outer metal sheath made of stainless steel coating the core of flux; wherein the outer metal sheath and the flux in total comprising in mass (%) as a percentage of the total mass of the wire: C:  0.01- 0.05 %, Si:  0.1-1.5%, Mn: 0.5- 3.0 %, Ni: 7.0- 10.0%, and Cr: 26.0-30.0%

wherein F value defined as expression (1) below ranges from 30 to 50,

F value = 3 x [Cr %] + 4.5 x [Si %] - 2.8 x [Ni %] -84 x [C %] - 1.4 x [Mn %] -

19.8  	(1)

the flux further comprising a slag formation agent in mass (%) as a percentage of the total mass of the wire: TiO2: 0.6-2.6%, SiO2: 1.8-3.8%, and ZrO2: 1.0-3.5%

wherein said slag formation agent is less than 10% of the total mass of the wire, and

wherein the wire further comprises Fe and residual impurities.

2.	The stainless steel wire having a flux core for welding zinc-based alloy coated

steel sheet according to claim 1, wherein the slag formation agent further comprises

Al2O3 having a content of 0.1-1.0 %.

3.	The stainless steel wire having a flux core for welding zinc-based alloy coated steel sheet according to claim 1, wherein the F value is 40-50.

4.	The stainless steel wire having a flux core for welding zinc-based alloy coated steel sheet according to claim 1, wherein the content of Ni is 8.0-10.0%.

5.	The stainless steel wire having a flux core for welding zinc-based attoy coated steel sheet according to claim 1, further comprising at least one selected from the group consisting of Mo, Cu, V, Nb, Bi and N.

6.	The stainless steel wire having a flux core for welding zinc-based alloy coated steel sheet according to claim 1, wherein the wire comprises N and the content of N is less than 0.05%.

7.	The stainless steel wire having a flux core for welding zinc-based alloy coated steel sheet according to claim 1, further comprising a deoxidizing agent which is at least one selected from the group consisting of Al, Mg and Ti.

8.	The stainless steel wire having a flux core for welding zinc-based alloy coated steel sheet according to claim 1, wherein the stag formation agent is 5 - 10% of the total mass of the wire.

9.	The staialess steel wire having a flux core for welding zinc-based alloy coated steel sheet according to claim I, wherein the slag formation agent further comprises at least one selected from the group consisting of potassium siiicate, sodium silicate, NazO, KiO, CaCCb, BaCCb, AIR, NaF, KaZrFs, LiF, FeO and FezCb.

10.	The stateless steel wire having a flux core for welding zinc-based alloy coated steel sheet according to claim 1, wherein the outer metal sheath and the flux in total comprising in mass (%) as a percentage to the total mass of the wire:

C:  0.013-0.023%,

Si:  0.18-1.31%,

Mn: 0.68- 2.58 %,

Ni: 7.22-9.33 %, and

Cr. 26.04-29.66%; and

wherein said F value is 34 to 47.

Documents:

				10794 DELNP 2008 PETITION UNDER RULE 137.pdf

				10794-delnp-2008-Abstract-(25-07-2014).pdf

				10794-delnp-2008-abstract.pdf

				10794-delnp-2008-Claims-(25-07-2014).pdf

				10794-delnp-2008-claims.pdf

				10794-delnp-2008-Correspondence Others-(25-07-2014).pdf

				10794-delnp-2008-Correspondence-Others-(19-07-2013).pdf

				10794-delnp-2008-correspondence-others.pdf

				10794-delnp-2008-description (complete).pdf

				10794-delnp-2008-Drawings-(25-07-2014).pdf

				10794-delnp-2008-drawings.pdf

				10794-delnp-2008-Form-1-(19-07-2013).pdf

				10794-delnp-2008-form-1.pdf

				10794-delnp-2008-form-18.pdf

				10794-delnp-2008-Form-2-(19-07-2013).pdf

				10794-delnp-2008-Form-2-(25-07-2014).pdf

				10794-delnp-2008-form-2.pdf

				10794-delnp-2008-Form-3-(25-07-2014).pdf

				10794-delnp-2008-form-3.pdf

				10794-delnp-2008-form-5.pdf

				10794-delnp-2008-GPA-(19-07-2013).pdf

				10794-delnp-2008-GPA-(25-07-2014).pdf

				10794-delnp-2008-pct-101.pdf

				10794-delnp-2008-pct-210.pdf

				10794-delnp-2008-pct-237.pdf

				10794-delnp-2008-pct-301.pdf

				10794-delnp-2008-pct-304.pdf

				10794-delnp-2008-pct-308.pdf

				10794-delnp-2008-pct-332.pdf

				10794-delnp-2008-pct-408.pdf

				10794-delnp-2008-pct-409.pdf

				abstract.jpg

				Petition under rule 137 10794 DELNP 2008.pdf

« Previous Patent

Next Patent »

Patent Number	264915	

Indian Patent Application Number	10794/DELNP/2008	

PG Journal Number	05/2015	

Publication Date	30-Jan-2015	

Grant Date	29-Jan-2015	

Date of Filing	31-Dec-2008	

Name of Patentee	NIPPON STEEL & SUMITOMO METAL CORPORATION	

Applicant Address	6-3, OTEMACHI, 2-CHOME, CHIYODA-KU, TOKYO, 100-8071, JAPAN.	

Inventors:

#	Inventor's Name	Inventor's Address	

1	MANABU MIZUMOTO	C/O NIPPON STEEL CORPORATION 6-3, OTEMACHI, 2-CHOME, CHIYODA-KU, TOKYO, 100-8071, JAPAN.	

2	SHINJI KODAMA	C/O NIPPON STEEL CORPORATION 6-3, OTEMACHI, 2-CHOME, CHIYODA-KU, TOKYO, 100-8071, JAPAN.	

3	KENICHI ASAI	C/O NIPPON STEEL CORPORATION 6-3, OTEMACHI, 2-CHOME, CHIYODA-KU, TOKYO, 100-8071, JAPAN.	

PCT International Classification Number	B23K 35/30	

PCT International Application Number	PCT/JP2007/063763	

PCT International Filing date	2007-07-04	

PCT Conventions:

#	PCT Application Number	Date of Convention	Priority Country	

1	2006-185171	2006-07-05	Japan	

2	2007-172124	2007-06-02	Japan	

© All Indian Patents, 2013-2021.

  Patent data available in the public domain from Indian Patents Office, Department of Industrial Policy and Promotions, Ministry of Commerce and Industry, Government of India.
