Repository: anandvc/allindianpatents

File: patents/265157-pretreatment-composition-and-methods-for-coating-a-metal-substrate.html (part 1 of 2)
Indian Patents. 265157:"PRETREATMENT COMPOSITION AND METHODS FOR COATING A METAL SUBSTRATE"

Indian Patents

Recently Granted Patents

  Recently Published Patents

Title of Invention	"PRETREATMENT COMPOSITION AND METHODS FOR COATING A METAL SUBSTRATE"

Abstract	Disclosed are methods for treating metal substrates, including ferrous substrates, such as cold rolled steel and electrogalvanized steel. The methods include the substrate with a pretreatment composition that includes: (a) a group UIB and/or IVB metal an electropositive metal (c) free fluorine; (d) a metal fluoride salt formed from a metal which forms a fluoride salt having pKsp of at least 11; and (e) water.	

Full Text	PRETREATMENT COMPOSITIONS AND METHODS FOR COATING A METAL SUBSTRATE

FIELD OF THE INVENTION

[0001]	The present invention relates to pretreatment compositions and methods

for coaling a metal substrate, including ferrous substrates, such as cold rolled steel and electrogalvanized steel. The present invention also relates to coated metal substrates.

BACKGROUND INFORMATION

[0002]	The use of protective coatings on metal substrates for improved corrosion

resistance and paint adhesion is common. Conventional techniques for coating such substrates include techniques that involve pretreating the metal substrate with a phosphate conversion coating and chrome-containing rinses. The use of such phosphate and/or chromatc-containing compositions, however, imparts environmental and health concerns.

[0003]	As a result, chromate-free and/or phosphate-free pretreatment

compositions have been developed. Such compositions are generally based on chemical

mixtures that in some way react with the substrate surface and bind to it to form a

protective layer. For example, pretreatment compositions based on a group IIIB or IVB

metal compound have recently become more prevalent. Such compositions often contain

a source of free fluorine, i.e., fluorine that is isolated in the pretreatment composition as

opposed to fluorine that is bound to another element, such as the group IIIB or IVB

metal. Free fluorine can etch the surface of the metal substrate, thereby promoting

deposition of a group IIIB or IVB metal coating. Nevertheless, the corrosion resistance

capability of these pretreatment compositions has generally been significantly inferior to

conventional phosphate and/or chromium containing pretreatments.

[0004]	As a result, it would be desirable to provide methods for treating a metal

substrate that overcome at least some of the previously described drawbacks of the prior art, including the environmental drawbacks associated with the use of chromates and/or phosphates. Moreover, it would be desirable to provide methods for treating metal substrate that, in at least some cases, imparts corrosion resistance properties that are equivalent to, or even superior to, the corrosion resistance properties imparted through

the use of phosphate conversion coatings. It would also be desirable to provide related coated metal substrates.

SUMMARY OF THE INVENTION

[0005]	In certain respects, the present invention is directed to compositions for

treating a metal substrate. These compositions comprise: (a) a group IIIB and/or IVB

metal; (b) an electropositive metal; (c) 0.1 to 300 parts per million ("ppm") of free

fluorine; (d) a metal fluoride salt formed from a metal which forms a fluoride salt having

a pKsp of at least 11; and (e) water.  Ilie composition, in certain embodiments, is

substantially free of heavy metal phosphate, such as zinc phosphate, and chromate.

[0006]	In still other respects, the present invention is directed to methods for

treating a metal substrate comprising contacting the substrate with a pretreatment composition comprising: (a) a group IIIB and/or IVB metal; (b) an electropositive metal; (c) free fluorine; (d) a metal fluoride salt formed from a metal which forms a fluoride salt having a pKsp of at least 11; and (e) water, wherein the metal that forms the metal fluoride salt having a pKsp of at least 11 is supplied in an amount sufficient to maintain the level of free fluorine in the composition to no less than 0.1 ppm and no more than 300 ppm.

[0007]	In yet other respects, the present invention is directed to compositions for

treating a metal substrate that comprise: (a) a group IIIB and/or IVB metal; (b) 0.1 to 300

ppm of free fluorine; (c) a metal fluoride salt formed from a metal which forms a fluoride

salt having a pKsp of at least 11; and (d) water. These compositions of the present

invention are substantially free of phosphate ions and chromate.

[0008]	The present invention is also directed to substrates treated thereby.

DETAILED DESCRIPTION OF THE INVENTION

[0009]	For purposes of the following detailed description, it is to be understood

that the invention may assume various alternative variations and step sequences, except where expressly specified to the contrary. Moreover, other than in any operating examples, or where otherwise indicated, all numbers expressing, for example, quantities of ingredients used in the specification and claims are to be understood as being modified in all instances by the term "about". Accordingly, unless indicated to the

contrary, the numerical parameters set forth in the following specification and attached claims are approximations that may vary depending upon the desired properties to be obtained by the present invention. At the very least, and not as an attempt to limit the application of the doctrine of equivalents to the scope of the claims, each numerical parameter should at least be construed in light of the number of reported significant digits and by applying ordinary rounding techniques.

[0010]	Notwithstanding that the numerical ranges and parameters setting forth

the broad scope of the invention are approximations, the numerical values set forth in the specific examples are reported as precisely as possible. Any numerical value, however, inherently contains certain errors necessarily resulting from the standard variation found in their respective testing measurements.

[0011]	Also, it should be understood that any numerical range recited herein is

intended to include all sub-ranges subsumed therein. For example, a range of "1 to 10" is intended to include all sub-ranges between (and including) the recited minimum value of 1 and the recited maximum value of 10, that is, having a minimum value equal to or greater than 1 and a maximum value of equal to or less than 10.

[0012]	In this application, the use of the singular includes the plural and plural

encompasses singular, unless specifically stated otherwise. In addition, in this application, the use of "or" means "and/or" unless specifically stated otherwise, even though "and/or" may be explicitly used in certain instances.

[0013]	As previously mentioned, certain embodiments of the present invention

are directed to methods for treating a metal substrate. Suitable metal substrates for use in the present invention include those that are often used in the assembly of automotive bodies, automotive parts, and other articles, such as small metal parts, including fasteners, i.e., nuts, bolts, screws, pins, nails, clips, buttons, and the like. Specific examples of suitable metal substrates include, but are not limited to, cold rolled steel, hot rolled steel, steel coated with zinc metal, zinc compounds, or zinc alloys, such as electrogalvanized steel, hot-dipped galvanized steel, galvanealed steel, and steel plated with zinc alloy. Also, aluminum alloys, aluminum plated steel and aluminum alloy plated steel substrates may be used. Other suitable non-ferrous metals include copper and magnesium, as well as alloys of these materials. Moreover, the metal substrate being

coating by the methods of the present invention may be a cut edge of a substrate that is otherwise treated and/or coated over the rest of its surface. The metal substrate coated in accordance with the methods of the present invention may be in the form of, for example, a sheet of metal or a fabricated part.

[0014]	The substrate to be treated in accordance with the methods of the present

invention may first be cleaned to remove grease, dirt, or other extraneous matter. This is often done by employing mild or strong alkaline cleaners, such as are commercially available and conventionally used in metal pretrealnient processes. Examples of alkaline cleaners suitable for use in the present invention include Chemkleen 163, Chemkleen 177, and Chemkleen 490MX, each of which are commercially available from PPG Industries, Inc. .Such cleaners are often followed and/or preceded by a water rinse.

[0015]	As previously indicated, certain embodiments of the present invention are

directed to methods treating a metal substrate that comprise contacting the metal substrate with a pretreatment composition comprising a group IIIB and/or IVB metal. As used herein, the term "pretreatment composition" refers to a composition that upon contact with the substrate, reacts with and chemically alters the substrate surface and binds to it to form a protective layer.

[0016]	Often, the pretreatment composition comprises a carrier, often an aqueous

medium, so that the composition is in the form of a solution or dispersion of a group IIIB or IVB metal compound in the carrier. In these embodiments, the solution or dispersion may be brought into contact with the substrate by any of a variety of known techniques, such as dipping or immersion, spraying, intermittent spraying, dipping followed by spraying, spraying followed by dipping, brushing, or roll-coating. In certain embodiments, the solution or dispersion when applied to the metal substrate is at a temperature ranging from 60 to 150°F (15 to 65°C). The contact time is often from 10 seconds to five minutes, such as 30 seconds to 2 minutes.

[0017]	As used herein, the term "group IIIB and/or IVB metal" refers to an

element that is in group IIIB or group IVB of the CAS Periodic Table of the Elements as is shown, for example, in the Handbook of Chemistry and Physics, 63rd edition (1983). Where applicable, the metal themselves may be used. In certain embodiments, a group IIIB and/or IVB metal compound is used. As used herein, the term "group IIIB and/or

IVB metal compound" refers to compounds that include at least one element that is in group IIIB or group IVB of the CAS Periodic Table of the Elements.

[0018]	In certain embodiments, the group IIIB and/or IVB metal compound used

in the pretreatment composition is a compound of zirconium, titanium, hafnium, yttrium, cerium, or a mixture thereof. .Suitable compounds of zirconium include, but are not limited to, hexafluorozireonic acid, alkali metal and ammonium salts thereof, ammonium zirconium carbonate, zirconyl nitrate, zirconium carboxylates and zirconium hydroxy carboxylates, such as hydrofluorozirconic acid, zirconium acetate, zirconium oxalate, ammonium zirconium glycolate, ammonium zirconium lactate, ammonium zirconium citrate, and mixtures thereof. Suitable compounds of titanium include, but are not limited to, fluorotitanic acid and its salts. A suitable compound of hafnium includes, but is not limited to, hafnium nitrate. A suitable compound of yttrium includes, but is not limited to, yttrium nitrate. A suitable compound of cerium includes, but is not limited to, cerous nitrate.

[0019]	In certain embodiments, the group IIIB and/or IVB metal compound is

present in the pretreatment composition in an amount of at least 10 ppm metal, such as at least 100 ppm metal, or, in some cases, at least 150 ppm metal (measured as elemental metal). In certain embodiments, the group IIIB and/or IVB metal compound is present in the pretreatment composition in an amount of no more than 5000 ppm metal, such as no more than 300 ppm metal, or, in some cases, no more than 250 ppm metal (measured as elemental metal). The amount of group IIIB and/or IVB metal in the pretreatment composition can range between any combination of the recited values inclusive of the recited values.

[0020]	In certain embodiments, the pretreatment composition also comprises an

electropositive metal. As used herein, the term "electropositive metal" refers to metals that are more electropositive than the metal substrate.  This means that, for puqioses of the present invention, the term "electropositive metal" encompasses metals that are less easily oxidized than the metal of the metal substrate that is being treated. As will be appreciated by those skilled in the art, the tendency of a metal to be oxidized is called the oxidation potential, is expressed in volts, and is measured relative to a standard hydrogen electrode, which is arbitrarily assigned an oxidation potential of zero. The oxidation

potential for several elements is set forth in the table below. An element is less easily oxidized than another element if it has a voltage value, E*, in the following table, that is greater than the element to which it is being compared.

(Table Removed) [0021]	Thus, as will be apparent, when the metal substrate comprises one of the

materials listed earlier, such as cold rolled steel, hot rolled steel, steel coated with zinc metal, zinc compounds, or zinc alloys, hot-dipped galvanized steel, galvanealed steel, steel plated with zinc alloy, aluminum alloys, aluminum plated steel, aluminum alloy plated steel, magnesium and magnesium alloys, suitable electropositive metals for inclusion in the pretrcatment composition include, for example, nickel, copper, silver, and gold, as well mixtures thereof.

[0022]	In certain embodiments, the source of electropositive metal in the

pretreatment composition is a water soluble metal salt. In certain embodiments of the present invention, the water soluble metal salt is a water soluble copper compound. Specific examples of water soluble copper compounds, which are suitable for use in the present invention include, but are not limited to, copper cyanide, copper potassium cyanide, copper sulfate, copper nitrate, copper pyrophosphate, copper thiocyanate, disodium copper ethylenediaminetetraacetate tetrahydrate, copper bromide, copper oxide, copper hydroxide, copper chloride, copper fluoride, copper gluconate, copper citrate, copper lauroyl sarcosinate, copper formate, copper acetate, copper propionate, copper butyrate, copper lactate, copper oxalate, copper phytate, copper tartarate, copper

malate, copper succinate, copper malonate, copper maleate, copper benzoate, copper salicylate, copper aspartate, copper glutamatc, copper fumarate, copper glycerophosphate, sodium copper chlorophyllin, copper fluorosilicate, copper fluoroborate and copper iodale, as well as copper salts ol' carboxylic acids in the homologous series formic acid to decanoic acid, copper salts of polybasic acids in the series oxalic acid to suberic acid, and copper salts of hydroxycarboxylic acids, including glycolic, lactic, tartaric, malic and citric acids.

[0023]	When copper ions supplied from such a water-soluble copper compound

are precipitated as an impurity in the form of copper sulfate, copper oxide, etc., it may be preferable to add a complexing agent that suppresses the precipitation of copper ions, thus stabilizing them as a copper complex in the solution.

[0024]	In certain embodiments, the copper compound is added as a copper

complex salt such as K3Cu(CN)4 or Cu-IiDTA, which can be present stably in the composition on its own, but it is also possible to form a copper complex that can be present stably in the composition by combining a complexing agent with a compound that is difficultly soluble on its own. Examples thereof include a copper cyanide complex formed by a combination of CuCN and KCN or a combination of CuSCN and KSCN or KCN, and a Cu-EDTA complex formed by a combination of CuS04 and KDTA»2Na.

[0025]	With regard to the complexing agent, a compound that can form a

complex with copper ions can be used; examples thereof include inorganic compounds, such as cyanide compounds and thiocyanate compounds, and polycarboxylic acids, and specific examples thereof include cthylenediaminetetraacctic acid, salts of ethylenediaminetetraacetic acid, such as dihydrogen disodium ethylenediaminetetraacetate dihydrate. aminocarboxylic acids, such as nitrilotriacetic acid and iminodiacetic acid, oxycarboxylic acids, such as citric acid and tartaric acid, succinic acid, oxalic acid, ethylenediaminetelramelhylenephosphonic acid, and glycine.

[0026]	In certain embodiments, the electropositive metal, such as copper, is

included in the pretreatment compositions in an amount of at least 1 ppm, such as at least 5 ppm, or in some cases, at least 10 ppm of total metal (measured as elemental metal). In certain embodiments, the electropositive metal is included in such pretreatment

compositions in an amount of no more than 500 ppm, such as no more than 100 ppm, or in some cases, no more than 50 ppm of total metal (measured as elemental metal). The amount of electropositive metal in the pretreatment composition can range between any combination of the recited values inclusive of the recited values.

[0027]	The pretreatment compositions of the present invention also comprise free

fluorine. As will be appreciated, the source of free fluorine in the pretreatment compositions of the present invention can vary. For example, in some cases, the free fluorine may derive from the group IIIB and/or IVB metal compound used in the pretreatment composition, such as is the case, for example, with hcxatluorozirconic acid. As the group IIIB and/or IVB metal is deposited upon the metal substrate during the pretreatment process, fluorine in the hexafluorozirconic acid will become free fluorine and, as will be appreciated, the level of free fluorine in the pretreatment composition will, if left unchecked, increase with time as metal is pretreatecl with the pretreatment composition of the present invention.

[0028]	In addition, the source of free fluorine in the pretreatment compositions of

the present invention may include a compound other than the group IIIB and/or IVB metal compound. Non-limiting examples of such sources include HF, NH4F, NH4HF2,

NaF, and NaHF\.

[0029]	As used herein, the term "free fluorine" refers to isolated fluorine ion and

its concentration in the pretreatment compositions of the present invention can be determined by measuring a pretreatment composition by a meter with a fluorine ion electrode. The Examples herein illustrate a suitable method for determining the concentration of free fluorine in a composition for purposes of the present invention.

[0030]	The pretreatment compositions of the present invention also comprise a

metal fluoride salt formed from a metal which forms a fluoride salt having a pKsp of at least 11, in some cases at least 15, or, in yet other cases, at least 20. As will be appreciated, pKsp refers to the inverse log of the solubility product constant for a compound. In the present invention, a metal containing compound is supplied wherein the metal is selected such that it forms a tluoride salt having a pKsp of at least 11. For purposes of the present invention, the pKsp value for a metal fluoride salt refers to the pKsp values reported in Lange's Handbook of Chemistry, 15th Ed., McGraw-Hill, 1999,

Table 8.6. In certain embodiments of the present invention, the metal which forms a fluoride salt having a pKsp of at least 11 is selected from cerium (pKsp of CcF.i is 15.1), lanthanum (pKsp of LaF3 is 16.2), scandium (pKsp of ScF3 is 23.24), yttrium (pKsp of YF3 is 20.06), or a mixture thereof.

[0031]	Moreover, in the compositions of the present invention, the amount of the

metal containing compound that is supplied to form the fluoride salt having a pKsp of at least 11 is selected such that the level of free fluorine in the composition is no less than 0.1 ppm, in some cases no less than 20 ppm, and no more than 300 ppm, in some cases no more than 100 ppm. As will be appreciated, and as was previously mentioned, the level of free fluorine in the pretreatment compositions of the present invention will increase over time as metal is pretreated therewith. In the present invention, a metal containing compound as described above is supplied to the pretreatment composition as needed to maintain the level of free fluorine at no less than 0.1 ppm and no more than 300 ppm on the pretreatment composition.

[0032]	In accordance with the present invention, the metal fluoride salt formed

from the metal which forms a fluoride salt having a pKsp of at least 11 can be removed from the composition of the present invention either relatively immediately upon formation thereof or, if chosen, the fluoride salt may be allowed to remain in the composition for a period of time. What is important, for purposes of the present invention, is that such a fluoride salt is formed and is present in the composition even if only briefly.

[0033]	As a result, in certain embodiments of the present invention, a yttrium

containing compound is supplied to the pretreatment composition. In particular, a source of yttrium added to the pretreatment composition of the present invention leads to the formation of yttrium fluoride compounds, such as YF3 through reaction with free fluorine in the composition. In certain embodiments, the source of yttrium in the pretreatment composition is a water soluble yttrium salt such as yttrium acetate, yttrium chloride, yttrium formate, yttrium carbonate, yttrium sulfamate, yttrium lactate and yttrium nitrate. When the yttrium is to be added to the pretreatment composition as an aqueous solution, yttrium nitrate, a readily available yttrium compound, is a suitable yttrium source. Other yttrium compounds suitable for use in the pretreatment

compositions of the present invention are organic and inorganic yttrium compounds such as yttrium oxide, yttrium bromide, yttrium hydroxide, yttrium molybdate, yttrium sulfate, yttrium silicate, and yttrium oxalate. Organoyttrium complexes and yttrium metal can also be used. A suitable compound of cerium includes, but is not limited to, cerium nitrate hexahydrale. A suitable compound of lanthanum includes, but is not limited to, lanthanum nitrate hydrate.

[0034]	It has been discovered that, by selecting a metal containing compound

that comprises a metal which forms a metal fluoride salt having a pKsp of at least 11, the metal containing compound is more efficient in removing free fluorine from the composition than cases wherein a metal containing compound that comprises a metal which forms a metal fluoride salt having a pKsp of less than 11 is used, thereby making it easier to control the level of free fluorine in the composition. In addition, such as embodiments of the present invention wherein a yttrium containing compound is used, the resulting sludge containing the metal fluoride salt, YF3, is considered environmentally benign since yttrium is not considered a heavy metal. As a result, the compositions of the present invention avoid environmental drawbacks present in some prior art metal pretreatment compositions.

[0035]	In certain embodiments, the pH of the pretreatment composition ranges

from 2.0 to 7.0, such as 3.5 to 5.5. The pi 1 of the pretreatment composition may be adjusted using, for example, any acid or base as is necessary. In certain embodiments, the pH of the solution is maintained through the inclusion of a basic material, including water soluble and/or water dispersible bases, such as sodium hydroxide, sodium carbonate, potassium hydroxide, ammonium hydroxide, ammonia, and/or amines such as triethylamine, methylethyl amine, or mixtures thereof.

[0036]	In certain embodiments, the pretreatment composition comprises a

resinous binder. Suitable resins include reaction products of one or more alkanolamines and an epoxy-functional material containing at least two epoxy groups, such as those disclosed in United States Patent No. 5,653,823. In some cases, such resins contain beta hydroxy ester, imide, or sulfide functionality, incorporated by using dimethylolpropionic acid, phthalimide, or mercaptoglycerine as an additional reactant in the preparation of the resin. Alternatively, the reaction product is that of the diglycidyl ether of Bisphenol A

(commercially available from Shell Chemical Company as EPON 880), dimethylol propionic acid, and diethanolamine in a 0.6 to 5.0:0.05 to 5.5:1 mole ratio. Other suitable resinous binders include water soluble and water dispersible polyacrylic acids as disclosed in United States Patent Nos. 3,912,548 and 5,328,525; phenol formaldehyde resins as described in United States Patent Nos. 5,662,746; water soluble polyamides such as those disclosed in WO 95/33869; copolymers of maleic or acrylic acid with allyl ether as described in Canadian patent application 2,087,352; and water soluble and dispersible resins including epoxy resins, aminoplasts, phenol-formaldehyde resins, tannins, and polyvinyl phenols as discussed in United States Patent No. 5,449,415.

[0037]	In these embodiments of the present invention, the resinous binder is

present in the pretreatment composition in an amount of 0.005 percent to 30 percent by weight, such as 0.5 to 3 percent by weight, based on the total weight of the ingredients in the composition.

[0038]	In other embodiments, however, the pretreatment composition is

substantially free or, in some cases, completely free of any resinous binder. As used herein, the term "substantially free", when used with reference to the absence of resinous binder in the pretreatment composition, means that any resinous binder is present in the pretreatment composition in an amount of less than 0.005 percent by weight. As used herein, the term "completely free'1 means that there is no resinous binder in the pretreatment composition at all.

[0039]	The pretreatment composition may optionally contain other materials,

such as nonionic surfactants and auxiliaries conventionally used in the art of pretreatment. In an aqueous medium, water dispersible organic solvents, for example, alcohols with up to about 8 carbon atoms, such as methanol, isopropanol, and the like, may be present; or glycol ethers such as the monoalkyl ethers of ethylene glycol, diethylene glycol, or propylene glycol, and the like. When present, water dispersible organic solvents are typically used in amounts up to about ten percent by volume, based on the total volume of aqueous medium.

[0040]	Other optional materials include surfactants that function as defoamers or

substrate wetting agents. [0041]	In certain embodiments, the pretreatment composition also comprises a

reaction accelerator, such as nitrite ions, nitrate ions, nitro group containing compounds, hydroxylamine sulfate, persulfate ions, sulfite ions, hyposulfite ions, peroxides, iron (III) ions, citric acid iron compounds, bromale ions, perchlorate ions, chlorate ions, chlorite ions as well as ascorbic acid, citric acid, tartaric acid, malonic acid, succinic acid and salts thereof. Specific examples of suitable materials and their amounts are described in United States Patent Application Publication No. 2004/0163736 A1 at [0032] to [0041], the cited portion of which being incorporated herein by reference.

[0042]	In certain embodiments, the pretreatment composition also comprises a

filler, such as a siliceous filler. Non limiting examples of suitable fillers include silica, mica, montmorillonite, kaolinite, asbestos, talc, diatomaceous earth, vermiculite, natural and synthetic zeolites, cement, calcium silicate, aluminum silicate, sodium aluminum silicate, aluminum polysilicate, alumina silica gels, and glass particles. In addition to the siliceous fillers other finely divided particulate substantially water insoluble fillers may also be employed.  Examples of such optional fillers include carbon black, charcoal, graphite, titanium oxide, iron oxide, copper oxide, zinc oxide, antimony oxide, zirconia, magnesia, alumina, molybdenum disulfide, zinc sulfide, barium sulfate, strontium sulfate, calcium carbonate, and magnesium carbonate.

[0043]	In certain embodiments, the pretreatment composition comprises

phosphate ions.  In certain embodiments, phosphate ions are present in an amount of 10 to 500 ppm of phosphate ion, such as 25 to 200 ppm phosphate ion.  Exemplary sources of phosphate ion include H3PO4, NaH2PO4, and/or (NH4)H2PO4.  In certain embodiments, however, the pretreatment composition of the present invention is substantially or, in some cases, completely free of phosphate ion. As used herein, the term "substantially free" when used in reference to the absence of phosphate ion in the pretreatment composition, means that phosphate ion is present in the composition in an amount less than 10 ppm. As used herein, the term "completely free", when used with reference to the absence of phosphate ions, means that there are no phosphate ions in the composition at all.

[0044]	In certain embodiments, the pretreatment composition is substantially or,

in some cases, completely free of chromate and/or heavy metal phosphate, such as zinc

phosphate. As used herein, the term "substantially free" when used in reference to the absence of chromatc and/or heavy metal phosphate in the prctrcatment composition, means that these substances are not present in the composition to such an extent that they cause a burden on the environment. That is, they are not substantially used and the formation of sludge, such as zinc phosphate, formed in the case of using a treating agent based on zinc phosphate, is eliminated. As used herein, the term "completely lree", when used with reference to the absence of a heavy metal phosphate and/or chromate, means that there is no heavy metal phosphate and/or chromate in the composition at all.

[0045]	Moreover, in certain embodiments, the prctrcatment composition is

substantially free, or, in some cases, completely free of any organic materials. As used herein, the term "substantially free", when used with reference to the absence of organic materials in the composition, means thai any organic materials are present in the composition, if at all, as an incidental impurity. In other words, the presence of any organic material does not affect the properties of the composition. As used herein, the term "completely free", when used with reference to the absence of organic material, means that there is no organic material in the composition at all.

[0046]	In certain embodiments, the film coverage of the residue of the

pretreatment coating composition generally ranges from 1 to 1000 milligrams per square meter (mg/m2), such as 10 to 400 nig/nr. The thickness of the pretreatment coating can vary, but it is generally very thin, often having a thickness of less than 1 micrometer, in some cases it is from 1 to 500 nanometers, and, in yet other cases, it is 10 to 300 nanometers.

[0047]	Following contact with the pretreatment solution, the substrate may be

rinsed with water and dried.

[0048]	In certain embodiments of the methods of the present invention, after the

substrate is contacted with the pretreatment composition, it is then contacted with a coating composition comprising a film-forming resin. Any suitable technique may be used to contact the substrate with such a coating composition, including, for example, brushing, dipping, flow coating, spraying and the like. In certain embodiments, however, as described in more detail below, such contacting comprises an electrocoating

step wherein an electrodepositable composition is deposited onto the metal substrate by clectrodeposition.

[0049]	As used herein, the term "film-forming resin" refers to resins that can

form a self-supporting continuous film on at least a horizontal surface of a substrate upon removal of any diluents or carriers present in the composition or upon curing at ambient or elevated temperature. Conventional film-forming resins that may be used include, without limitation, those typically used in automotive OEM coating compositions, automotive refinish coating compositions, industrial coating compositions, architectural coating compositions, coil coating compositions, and aerospace coating compositions, among others.

[0050]	In certain embodiments, the coating composition comprises a

thermosetting film-forming resin. As used herein, the term "thermosetting" refers to resins that "set" irreversibly upon curing or crosslinking, wherein the polymer chains of the polymeric components are joined together by covalent bonds. This property is usually associated with a cross-linking reaction of the composition constituents often induced, for example, by heat or radiation. Curing or crosslinking reactions also may be carried out under ambient conditions. Once cured or crosslinked, a thermosetting resin will not melt upon the application of heat and is insoluble in solvents. In other embodiments, the coating composition comprises a thennoplastic film-forming resin. As used herein, the term "thermoplastic" refers to resins that comprise polymeric components that are not joined by covalent bonds and thereby can undergo liquid flow upon heating and are soluble in solvents.

[0051]	As previously indicated, in certain embodiments, the substrate is

contacted with a coating composition comprising a film-forming resin by an electrocoating step wherein an electrodepositable composition is deposited onto the metal substrate by clectrodeposition. In the process of electrodeposition, the metal substrate being treated, serving as an electrode, and an electrically conductive counter electrode are placed in contact with an ionic, electrodepositable composition. Upon passage of an electric current between the electrode and counter electrode while they are in contact with the electrodepositable composition, an adherent film of the

electrodepositable composition will deposit in a substantially continuous manner on the metal substrate.

[0052]	Electrodeposition is usually carried out at a constant voltage in the range

of from 1 volt to several thousand volts, typically between 50 and 500 volts. Current density is usually between 1.0 ampere and 15 amperes per square foot (10.8 to 161.5 amperes per square meter) and tends to decrease quickly during the electrodeposition process, indicating formation of a continuous self-insulating film.

[0053]	The electrodepositable composition utilized in certain embodiments of the

present invention often comprises a resinous phase dispersed in an aqueous medium wherein the resinous phase comprises: (a) an active hydrogen group-containing ionic electrodepositable resin, and (b) a curing ageni having functional groups reactive with the active hydrogen groups of (a).

[0054]	In certain embodiments, the electrodepositable compositions utilized in

certain embodiments of the present invention contain, as a main film-forming polymer, an active hydrogen-containing ionic, often calionic, electrodepositable resin. A wide variety of electrodepositable film-forming resins are known and can be used in the present invention so long as the polymers are "water dispersible," i.e., adapted to be solubilized, dispersed or emulsified in water. The water dispersible polymer is ionic in nature, that is, the polymer will contain anionic functional groups to impart a negative charge or, as is often preferred, cationic functional groups to impart a positive charge.

[0055]	Examples of film-forming resins suitable for use in anionic

electrodepositable compositions are base-solubilized, carboxylic acid containing polymers, such as the reaction product or adduct of a drying oil or semi-drying fatty acid ester with a dicarboxylic acid or anhydride; and the reaction product of a fatty acid ester, unsaturated acid or anhydride and any additional unsaturated modifying materials which are further reacted with polyol. Also suitable are the at least partially neutralized interpolymers of hydroxy-alkyl esters of unsaturated carboxylic acids, unsaturated carboxylic acid and at least one other ethylenically unsaturated monomer. .Still another suitable electrodepositable film-forming resin comprises an alkyd-aminoplast vehicle, i.e., a vehicle containing an alkyd resin and an amine-aldehyde resin. Yet another anionic electrodepositable resin composition comprises mixed esters of a resinous

polyol, such as is described in United States Patent No. 3,749,657 at col. 9, lines 1 to 75 and col. 10, lines 1 to 13, the cited portion of which being incorporated herein by reference. Other acid functional polymers can also be used, such as phosphatized polyepoxide or phosphatized acrylic polymers as are known to those skilled in the art.

[0056]	As aforementioned, it is often desirable that the active hydrogen-

containing ionic electrodepositable resin (a) is cationic and capable of deposition on a cathode. Examples of such cationic film-forming resins include amine salt group-containing resins, such as the acid-solubilized reaction products of polyepoxides and primary or secondary amines, such as those described in United States Patent Nos. 3,663,389; 3,984,299; 3,947,338; and 3,947,339. Often, these amine salt group-containing resins are used in combination with a blocked isocyanate curing agent.  The isocyanate can be fully blocked, as described in United States Patent No. 3,984,299, or the isocyanate can be partially blocked and reacted with the resin backbone, such as is described in United States Patent No. 3.947,338. Also, one-component compositions as described in United States Patent No. 4,134,866 and DE-OS No. 2,707,405 can be used as the film-forming resin. Besides the epoxy-amine reaction products, film-forming resins can also be selected from cationic acrylic resins, such as those described in United States Patent Nos. 3,455,806 and 3,928.157.

[0057]	Besides amine salt group-containing resins, quaternary ammonium salt

group-containing resins can also be employed, such as those formed from reacting an organic polyepoxide with a tertiary amine salt as described in United States Patent Nos. 3,962,165; 3,975,346; and 4,001,101. Examples of other cationic resins are ternary sulfonium salt group-containing resins and quaternary phosphonium salt-group containing resins, such as those described in United States Patent Nos. 3,793,278 and 3,984,922, respectively. Also, film-forming resins which cure via transesterification, such as described in European Application No. 12463 can be used. Further, cationic compositions prepared from Mannich bases, such as described in United States Patent No. 4,134,932, can be used.

[0058]	In certain embodiments, the resins present in the electrodepositable

composition are positively charged resins which contain primary and/or secondary amine groups, such as described in United States Patent Nos. 3,663,389; 3,947,339; and

4,116,900. In United States Patent No. 3,947,339, a polyketimine derivative of a polyamine, such as diethylenetriamine or tricthylcnetetraaminc, is reacted with a polyepoxide. When the reaction product is neutralized with acid and dispersed in water, free primary amine groups are generated. Also, equivalent products are formed when polyepoxide is reacted with excess polyamines, such as diethylenetriamine and triethylenetetraamine, and the excess polyamine vacuum stripped from the reaction mixture, as described in United States Patent Nos. 3,663,389 and 4,116,900.

[0059]	In certain embodiments, the active hydrogen-containing ionic

electrodepositable rcsin is present in the electrodepositable composition in an amount of 1 to 60 percent by weight, such as 5 to 25 percent by weight, based on total weight of the electrodeposition bath.

[0060]	As indicated, the resinous phase of the electrodepositable composition
