Repository: anandvc/allindianpatents

File: patents/265173-a-pressure-swing-adsorption-process-for-the-removal-of-hydrocarbons.html
Indian Patents. 265173:"A PRESSURE SWING ADSORPTION PROCESS FOR THE REMOVAL OF HYDROCARBONS"

Indian Patents

Recently Granted Patents

  Recently Published Patents

Title of Invention	"A PRESSURE SWING ADSORPTION PROCESS FOR THE REMOVAL OF HYDROCARBONS"

Abstract	A pressure swing adsorption process for removing light hydro carbons from a-hydrogen stream wherein the process passes the hydrogen stream over a metal organic framework material at a high adsorption pressure, generating an effluent stream with reduced hydrocarbon content. The process then reduces the pressure over the metal organic framework material and releases the hydrocarbon From the material, and generates a stream having hydrocarbons. Further, the process uses multiple adsorption beds comprising the metal organic framework material and cycles the pressure sequentially through the beds to produce a continous process.	

Full Text	THE USE OF MOFS IN PRESSURE SWING ADSORPTION

BACKGROUND OF THE INVENTION

[0001]	The present invention relates to adsorption processes, and more particularly to

pressure swing adsorption processes. The process employs metal-organic framework materials having a high porosity and high surface areas, and are useful in the separation of hydrocarbons from hydrogen streams.

(0002)  It is often necessary to separate one or more components from a gas mixture to generate a purified gas. This can be done for removing an impurity from a gas streamer for concentrating a component or components within a gas stream. [0003]  One technique for separation of one component in a gas from a mixture uses adsorption of one or more components from the mixture onto an adsorbent. This process is further enhanced through pressure swing adsorption (PSA). Pressure swing adsorption entails passing a feedstream over an adsorbent where one, or more, components of the feedstream are selectively adsorbed onto the adsorbent, and where the process of adsorption is performed at a relatively high pressure. The adsorbent is regenerated by reducing the pressure over the adsorbent, and a process of desorption is performed at the relatively low pressure. The desorption process can also be accompanied by the passing of a purge gas having a low concentration of the adsorbate to enhance desorption.

[0004]  The separation of gases from a gas mixture through adsorption in a pressure swing adsorption process is controlled by the pressures used in the process and the capacity of the adsorbent for one, or more, of the components in the gas mixture. The process usually entails a tradeoff between the range in pressure, and the load capacity of the adsorbent for many of the materials used. It is desirable to be able to use materials that can overcome some of these tradeoffs.

SUMMARY OF THE INVENTION

[0005]  The invention is a pressure swing adsorption process for removing hydrocarbons from a hydrogen stream. The process passes the hydrogen stream over a metal organic framework material at a high adsorption pressure, generating an effluent stream with a reduced hydrocarbon content. The process then reduces the pressure over the metal organic

framework material and releases the hydrocarbon from the material, and generates a stream

having hydrocarbons. The process steps are then repeated. In one embodiment, the process

uses multiple adsorption beds comprising the metal organic framework material and cycles

the pressures sequentially through the beds to produce a continuous process.

[0006]  Additional objects, embodiments and details of this invention can be obtained

from me following detailed description of the invention.

[0007]  The Figure is the comparison of CH4 adsorption on carbon and MOF-5.

DETAILED DESCRIPTION OF THE INVENTION

[0008]  The separation of gases from a gas mixture through adsorption in a pressure swing adsorption process is controlled by the difference between adsorption and desorption pressures and capacity of one of the components in the gas mixture. The process usually entails a tradeoff between the pressure differences and the capacity for many of the materials used. The capacity is the amount of material adsorbed by the adsorbent. It is desirable to be able to use materials that can overcome some of these tradeoffs. [0009]  In pressure swing adsorption, a gas made up of at least two constituents, is

separated using the differences in selectivity of one of the constituents. Usually, the gas is

purified by selectively removing an undesired constituent of the gas. The gas is typically fed

into an adsorption unit at an elevated pressure, where one of the constituents is preferentially adsorbed onto an adsorbent. While one constituent is preferentially adsorbed, other constituents are also adsorbed, and it is desired to use adsorbents that have significant differences in the adsorption ofthe desired constituents.

[0010]  The adsorbent is regenerated through reversing the adsorption process to desorb the constituents. This is done by changing the conditions ofthe adsorbent environment through reducing the pressure. At a defined time or conditions, the gas feed to the adsorption unit is stopped, and the adsorption unit is depressurized. Preferably, the gas feed is stopped when the adsorption unit is near or at capacity for the adsorbent with the desired constituent. The adsorption unit is depressurized to a specified level where the adsorbed constituents desorb generating a desorbent stream that is relatively rich in the constituent that is more strongly adsorbed onto the adsorbent. The desorption process can use an inert gas, or a non-hydrocarbon gas to facilitate the desorption process. The desorption gas is passed over the

adsorbent to remove the adsorbed constituents as they desorb from the adsorbent. Preferably, the desorption gas is passed over the adsorbent in a direction opposite the direction of the feed gas to regenerate the adsorbent.

[0011]  An aspect of a pressure swing adsorption system is the isotherm for adsorbing a component in a gas dictates the operating pressures and loading onto the adsorbent. Most materials have an isotherm, wherein the saturation limit is rapidly approached, and then there is a small incremental improvement in adsorption for a relatively large increase in pressure. The working capacity of an adsorbent is defined as difference in the amount of the adsorbed components on the adsorbent between the adsorption pressure and the desorption, or regeneration, pressure. Lowering the regeneration pressure can increase the capacity of the adsorbent for selectively removing a component from a gas, but the effluent stream from the regeneration step may need to be recompressed. However, a lower regeneration pressure increases the recompression costs.

(0012]  In pressure swing adsorption, there are many classes of adsorbents that are suitable. The selection is dependent upon the feed gas constituents and other factors generally known to those skilled in the art. In general, suitable adsorbents include molecular sieves, silica gels, activated carbons, activated aluminas, and other porous metal oxides. When purifying methane containing streams, the methane is often adsorbed along with the impurities that one wishes to remove. The choice of adsorbent presents problems in selecting an adsorbent that has the greatest differential in adsorption between hydrogen and selected impurities, especially light hydrocarbons such as methane and ethane. [0013]  To overcome the tradeoffs and improve PSA, the search is for a high permeability material that also has a high capacity for use in a pressure swing adsorber. This means a material with a very high surface area and a high porbsity. It is desired to increase the loading of the adsorbent, while minimizing recompression requirements. This translates to higher desorption pressures.

[0014]  One embodiment of the invention is a process using pressure swing adsorption to remove methane and other light hydrocarbon compounds, such as ethane, from a hydrogen feedstream. The process comprises passing a hydrogen feedstream having hydrocarbons over an adsorbent in an adsorption zone, and at a temperature and pressure sufficient to adsorb a portion of the hydrocarbons. The remaining gases in the feedstream becomes an effluent

stream having a reduced hydrocarbon content. The adsorbent in the process is a material

known as a metal organic framework (MOF), and has a high surface area and high porosity.

The surface area of the material is greater than 1500 m2/gm. The pressure in the adsorption

zone is then reduced to a pressure for desorbing the hydrocarbons, and generates a desorption

effluent stream having an enriched hydrocarbon content. The effluent stream will have an

increased methane content, as methane is the primary light hydrocarbon in the hydrogen

feedstream. Other light hydrocarbons include ethane, propane, butanes, and small amounts of

other hydrocarbons. The process during desorption can include passing a carbon dioxide lean

purge gas over the adsorbent	

[0015]  The process can lie carried out by either passing the adsorbent bed through a high pressure adsorption zone, and then moving the adsorbent bed to a low pressure desorption zone, such as occurs with an adsorbent wheel in a rotating drum adsorber. The process can also be carried out by alternately pressurizing the adsorbent bed and passing the feedstream over the bed, and depressurizing the adsorbent bed and passing a purge gas over the bed. [0016]  These processes are improved and made continuous by using a sequence of at least two adsorbent beds, wherein the beds are cycled through the adsorption and desorption steps in a sequential manner to provide a continuous operation. The process of cycling the adsorbent beds comprises pressurizing a first adsorbent bed to an adsorption pressure and flowing the feedstream over the first adsorbent bed, while depressurizing a second adsorbent bed to a desorption pressure and flowing a purge stream over the second adsorbent bed. Switching the feedstream and the purge streams to the second adsorbent bed and first adsorbent bed respectively, and pressurizing the second adsorbent bed to the adsorption pressure and flowing the feedstream over the second adsorbent bed, while depressurizing the first adsorbent bed to the desorption pressure and flowing the purge stream over the first adsorbent bed. The process can be further smoothed with respect to pressure changes by additional beds, wherein intermediate beds are pressurized or depressurized before switching flows.

[0017]  In the process for reducing hydrocarbon content, and particularly methane, in a hydrogen feedstream, the feedstream is passed over the adsorbent, in a first adsorbent zone, at the highest pressure of the process, with the hydrocarbons adsorbed, generating a hydrocarbon depleted hydrogen stream. The hydrocarbon depleted hydrogen discharges from the

adsorption zone so that hydrocarbon adsorption front is formed in the zone at the hydrogen feedstream inlet end and progressively moves toward the outlet. Preferably , the adsorption zone is sized to produce a hydrogen gas product with a hydrocarbon concentration less than !% by volume. The feedstream to the adsorbent unit is terminated when either the hydrocarbon adsorption front is at a predetermined point in the adsorption unit, or when there is an increase in the hydrocarbon in the hydrogen stream to above a predetermined value. The feedstream is then terminated to the first adsorption zone, and directed to a second adsorption zone. The first adsorption zone is depressurized and a purge gas is passed through the first adsorption zone to regenerate the adsorbent in the first adsorption zone. The purge gas preferably flows in a counter current direction relative to the flow of the feedstream in the adsorption zones to removes  the hydrocarbons in the reverse direction that they were adsorbed. [0018]  When the first zone has been regenerated, it is repressurized to the pressure level for the feedstream, the feedstream is switched to the first zone, and the second adsorption zone is depressurized and regenerated with a purge gas at regeneration conditions, and the process cycle is repeated.

[0019]  The operating conditions for the pressure swing adsorption process include adsorption pressures from 2 MPa (20 atms.) to 5 MPa (50 atms.). The desorption pressure is in a range from  1kPa(1 alm) to 1.5 MPa (15 amis.), with a preferred range from 500 kPa (5 atm) to 1 MPa (10 atms.). The desorption step is preferably operated at a pressure sufficient to minimize recompressing; the desorption effluent stream. The adsorbent needs to be thermally stable for a range of temperatures, and operation is at temperatures between 0°C to 400°C

[0020]  The process can further comprise passing a purge stream at desorption conditions over the adsorbent |o facilitate the desorption of the hydrocarbons. The desorbent effluent stream can be recompressed ajid directed to a fuel system. It is preferred to desorb the adsorbate at moderate pressures to minimize repressurization of the desorbent effluent stream. A repressurized desorbed hydrocarbon stream can be used as a fuel gas. [0021]  New materials have been found to have good properties for adsorption separation. These materials are MOFs, or metal-organic framework materials. MOFs have very high surface areas per unit volumes, and have very high porosities, MOFs are a new generation of porous materials which have a crystalline structure comprising repeating units having a metal

or metal oxide with a positive charge and organic units having a balancing counter charge. MOFs provide for pore sizes that can be controlled with the choice of organic structural unit, where larger organic structural units can provide for larger pore sizes. The capacity and adsorption characteristics for a given gas is dependent on the materials in the MOF, as well as the size of the pores created. Structures and building units for MOFs can be found in US 2005/0192175 published on September 1, 2005 and WO 2002/088148 published on November 7, 2002, both of which are incorporated by reference in their entireties. [0022]  The materials of use for this process include MOFs with a plurality of metal, metal oxide, metal cluster or metal oxide cluster building units, hereinafter referred to as metal building units, where the metal is selected from the transition metals in the periodic table, and beryllium. Preferred metals include zinc (Zn), cadmium (Cd), mercury (Hg), and beryllium (Be). The metal building units are linked by organic compounds to form a porous structure, where the organic compounds for linking the adjacent metal building units include 1,3,5-benzenetribenzoate (9TB); j,4-benzenedicarboxylate (BDC); cyclobutyl l,4r benzenedicarboxylate (CB BDC); 2-amino 1,4 benzenedicarboxylate (H2N BDC); tetrahydropyrene 2,7-dicarboxylate (HPDC); terphenyl diearboxylate (TPDC); 2,6 naphthalene dicarboxylate (2,6-NDC); pyrene 2,7-dicarboxylate (PDC); biphenyl dicarboxylate (BDC); or any diearboxylate having phenyl compounds. {0023}  Specific materials that show improvement in adsorption properties have a three-dimensional extended porous structure and include: MOF-177, a material having a general formula of Zn4O(l,3,5-benzenetribenzoate)2; MOF-5, also known as IRMOF-1, a material havirig a general formula of Z4O(l,4-benzenedicarboxylate)3; IRMQF-6, a material having a general formula of Zn4O(cyclobutyl 1,4-benzenedicarboxylate); IRMOF-3, a material having a general formula of Zn4O(2-amino 1,4 benzenedicarboxylate)3; and IRMOF-11, a material having a general formula of Zn40(terphenyl dicarboxyiate)3,or Zn40(tetrahydropyrene 2,7-dicarboxylate)}; and IRMOF-8, a material having a general formula of Zn4O(2,6 naphthalene dicarboxylate)3.

[00241  These materials have high capacities due to the high surface areas, and have favorable isotherms where the adsorbent releases a significant amount of the adsorbate, at moderate pressures of around 5 atm. (0.5 MPa).

EXAMPLE

(0025]  The use of a metal organic framework improves the removal of methane (CH4) and other light hydrocarbons from a high pressure stream comprising hydrogen (H2). In this particular example, this is a high waste pressure application where the waste gas stream is directed to a fuel system. By regenerating the adsorbent at moderate pressures, there is significant savings from the reduced repressurization needed. The fuel systems are typically operated at pressures from 4 atm to 7 atm (400 kPa to 700 kPa). In this example, the primary impurity is methane, and the adsorbent activity of MOF-5 is compared with the activity of activated carbon in a PSA system. The isotherms for methane oyer the adsorbents are shown in the Figure using the basis of lbs of methane per cubic foot of adsorbent bed. The feed stream has a methane partial pressure of 20 atm which is then desorbed at a pressure of 5 atm. The loadings for the activated carbon and the MOF-5 are 1.05 and 2.15 lbs-CH4/ft3, respectively. The MOF-5 exhibits a loading capacity of more than double that of carbon. To increase the carbon loading, the desorption pressure can be reduced to 1 atm, with a resulting loading on the carbon of 1.8. The low pressure used for carbon must be accompanied with a significant increase in power usage to recompress the methane released during the desorption stage to return' the methane effluent stream to a fuel system pressure. [0026]  One aspect of the invention is to have a material, or combination of materials, that changes the shape of the isotherm,, so that the capacity-pressure curve does not taper off as pressure increases, but still retains significant capacity increases as the pressure is increased over the normal operating ranges for a pressure swing adsorber. MOFs provide some of this capability.

(0027]  While the invention has been described with what are presently considered the preferred embodiments, it is to be understood that the invention is not limited to the disclosed embodiments, but it is intended to cover various modifications and equivalent arrangements included within the scope of the appended claims.

1.	A pressure swing adsorption process for the removal of hydrocarbons from a hydrogen

feedstxeam comprising:  ,

(a) passing the feedstxeam comprising hydrogen and at least one hydrocarbon constituent over an adsorbent, wherein the adsorbent comprises a metal organic framework (MOF)material,in anad adsorption zone  at a temperature and adsorption adsorb at least a portion of the  hydrocarbon constituent in the feedstream  and thereby  

generating an effluent hydrogen stream having a reduced hydrocarbon content, continuing to pass the feedstream over the adsorbent for a time until the adsorbent has substantially reached its adsorption capacity;

(b)reducing the pressutre  in the adsorption zone to a desorption pressure and for time sufficient to desorb at least a portion of the hydrocarbon  there from and withdrawing a desorption effluent stream having an enriched hydrocarbon content; and repressurizing the adsorption zone to the adsorption pressure and repeating the steps (a)and(b).

2.	The process of claim 1 farther comprising passing a purge stream over the adsorbent during the desorbing step.

3.	The process of claims 1 or 2 wherein the adsorption zone comprises a plurality of adsorbent beds comprising the adsorbent, and cycling the adsorbent beds through adsorption pressures, anddesorption pressures ma sequential manner.

4.	The process of claim 3 -wherein the process of cycling the adsorbent beds comprises passing the adsorption beds through an adsorption zone and a desorption zone.

5.	The process of claim. 3 w herein me process ofcycling the adsorbent beds comprises:

pressurizing a first bed to 1he adsorption pressure, while depressurizing a second bed to the desorption pressure;

switching flow streams from the first bed to the second bed, and from the second bed to the first bed; and

pressurizing the second bed to the adsorption pressure, while depressurizing the first bed to the desorption pressure,

6.	The process of any of the claims 1-2 farther comprising:

passing the effluent  stream through a second adsorption zone at a temperature and pressure sufficient to adsorb at least a portion of the nydrocarbon in the effluent stream; wherein the adsorption zone has an adsorbent comprising a metal organic fiamework (MOF) material, and thereby generating a second effluent stream having a reduced hydrocaxbon content; and

reducing tne pressors in the adsorption zone to a desorption pressure sufficient to

desorb at least a portion of the hydrocarbon there from and with drawing a desorption effluent

haying an enriched hyydrocarbon content.

7. the process of any of thc claims 1-2 whenin the MQF comprises a systematically formed

* * • metal organic framework having a plucality of  metal ,metal oxide metal cluster or metal 

oxide cluster building units and an organic compound linking adjacent building units, 

substituted phenyl group.

8. The process of any of the claims  1-2 wherein the MOFs are selected from the group

consisting of MOF-5 a  material having  a general formula of Zn4

benzenedicarboxylate)3 :IRMOF-6, a material having a general formula of Zn40(cyclobutyl

l,4-bepzenedicarboxylate); IRMOF-3, a material having a general formula of Zn4O(2-amino

l,4 benzenedicarboxylate)3 ; and IRMOF-11 a material having a general formula of  

Zn4(tetrahydropyrene 2,7-dicarboxylate)3;IRMOF -8.a

material having a general formula of Zn4O(2,6 naphfhalene dicarboxylate)5,MOF-177,	a

material having a general fomula of Zn4O(1,3,5-benzenetribenzoate)3	and mixtures thereof

9.	The process of clahnl wherin the temperature is  operated from 0°C to 400°C; the

adsorption pressure is from 2MPa (20 atms) to 5 MPa (50 atms.); and.

the desorption pressure is from 100 kPa (1 atm) in 1.5 MPa (1.5 atms.);

10.	The process of any of the claims 1-2 further comprising recompressing the desorption

11. A pressure swing adsorption process for the removal of carbon dioxide from a hydrocarbon feedstream, substantially as hereinbefore described with reference to the accompanying drawing.

Documents:

				5674-delnp-2008-Abstract-(22-05-2013).pdf

				5674-delnp-2008-abstract.pdf

				5674-delnp-2008-assignment.pdf

				5674-delnp-2008-Claims-(22-05-2013).pdf

				5674-delnp-2008-claims.pdf

				5674-delnp-2008-Correspondence Others-(12-02-2013).pdf

				5674-delnp-2008-Correspondence Others-(22-05-2013).pdf

				5674-delnp-2008-correspondence-others.pdf

				5674-delnp-2008-Description (Complete)-(22-05-2013).pdf

				5674-delnp-2008-description (complete).pdf

				5674-delnp-2008-drawings.pdf

				5674-delnp-2008-form-1.pdf

				5674-delnp-2008-Form-2-(22-05-2013).pdf

				5674-delnp-2008-form-2.pdf

				5674-delnp-2008-form-26.pdf

				5674-delnp-2008-Form-3-(12-02-2013).pdf

				5674-delnp-2008-form-3.pdf

				5674-delnp-2008-form-5.pdf

				5674-delnp-2008-pct-210.pdf

				5674-delnp-2008-pct-237.pdf

				5674-delnp-2008-pct-304.pdf

				5674-delnp-2008-pct-373.pdf

« Previous Patent

Next Patent »

Patent Number	265173	

Indian Patent Application Number	5674/DELNP/2008	

PG Journal Number	07/2015	

Publication Date	13-Feb-2015	

Grant Date	11-Feb-2015	

Date of Filing	30-Jun-2008	

Name of Patentee	UOP LLC	

Applicant Address	25 EAST ALGONQUIN ROAD, P.O.BOX 5017, DES PLAINES, ILLINOIS 60017-5017,U.S.A.	

Inventors:

#	Inventor's Name	Inventor's Address	

1	LOW, JOHN, JAMES	UOP LLC,25 EAST ALGONQUIN ROAD, P.O.BOX 5017, DES PLAINES, ILLINOIS 60017-5017,U.S.A.	

2	DAVIS, MARK, MCHALE	UOP LLC,25 EAST ALGONQUIN ROAD, P.O.BOX 5017, DES PLAINES, ILLINOIS 60017-5017,U.S.A.	

PCT International Classification Number	B01J 29/06	

PCT International Application Number	PCT/US2006/062042	

PCT International Filing date	2006-12-13	

PCT Conventions:

#	PCT Application Number	Date of Convention	Priority Country	

1	60/752,574	2005-12-21	U.S.A.	

© All Indian Patents, 2013-2021.

  Patent data available in the public domain from Indian Patents Office, Department of Industrial Policy and Promotions, Ministry of Commerce and Industry, Government of India.

File: patents/265174-a-thermoplastic-elastomer-composition.html (part 1 of 3)
Indian Patents. 265174:"A THERMOPLASTIC ELASTOMER COMPOSITION "

Indian Patents

Recently Granted Patents

  Recently Published Patents

Title of Invention	"A THERMOPLASTIC ELASTOMER COMPOSITION "

Abstract	A thermoplastic elastomer composition having excellent durability and flexibility while possessing superior air impermeability. In particular, a process for producing a thermoplastic elastomer composition having high rubber content by multistage addition of at least one vulcanizable rubber component, in which the time required to substantially cure the at least one rubber component preferably is less the mixer residence time. Such compositions are particularly useful in applications such as tire innerliners and barrier films or layers.	

Full Text	THERMOPLASTIC ELASTOMER COMPOSITION AND PROCESS FOR PRODUCING SAME'

FIELD OF THE INVENTION

The present invention relates to thermoplastic elastomer compositions particularly useful for tire and other industrial rubber applications and to processes for producing such compositions.

BACKGROUND OF THE INVENTION

Thermoplastic elastomer compositions are particularly useful for tire and other industrial rubber applications.  For example EP 0 722 850 Bl discloses a low-permeability thermoplastic elastomer composition that is superior as a gas-barrier layer in pneumatic tires. This thermoplastic elastomer composition comprises a low-permeability thermoplastic matrix, such as polyamide or a blend of polyamid.es, in which there is dispersed a low-permeability rubber, such as brominated poly (isobutylene-co-paramethylstyrene).  In EP 0 857 7 61 Al and EP 0 969 039 Al, the viscosity ratio of the thermoplastic matrix and the dispersed rubber phase was specified both as a function of the volume fraction ratio and, independently, to. be close to a value of one in order to produce a high concentration of small .particle size vulcanized rubber particles dispersed in a thermoplastic phase.  EP 0 969 "039 Al further discloses that small particle size rubber dispersed in a thermoplastic resin matrix was important in order to achieve acceptable durability of the resulting composition, particularly where such compositions are intended to be used as innerliners in pneumatic tires.

Compositions exhibiting low gas permeability performance (i.e., functioning as a gas barrier) composed of thermoplastic resin/thermoplastic resin-based blends such as a high density polyethylene resin and nylon 6 or nylon 66 (HDPE/PA6.66), a polyethylene terephthalate and

aromatic nylon (PET/MXD6) , a polyethylene terephthalate and vinyl alcohol-ethylene copolymer (PET/EVOH), where one thermoplastic resin is layered over the other layer to form plural layers by molding, and processes for producing the same, are disclosed, for example, by I. . Hata., Kobunshi (Polymers), 40 (4), 244 (1991).  Further, an application regarding the use of such a composition as the innerliner- layer of a tire is disclosed in Japanese Patent Application No. 7-55929.  However, since these materials are thermoplastic resin/thermoplastic resin blends, while they are superior in gas barrier performance, they lack flexibility, and therefore, such films are liable to break when the tire is in use.

Further, there are also examples of the use of a thermoplastic elastomer composed of a rubber and a thermoplastic resin for use as an innerliner or in a tire; see, Japanese Patent Application No. 8-183683, but in general, a flexible material of the type disclosed therein and having superior durability has low heat resistance.  With a thermoplastic elastomer using a thermoplastic resin having a melting point less than the tire vulcanization temperature as a matrix, when the tire vulcanization bladder is released at the end of the tire vulcanization cycle, the tire inside surface is subject to appearance defects due to the thermoplastic resin sticking to or rubbing with the bladder.

Control of the viscosity difference between the rubber and resin during mixing in order to reduce the particle size of the dispersed rubber has been reported by S. Wu, Polym. Eng.-Sci., 27(5), 1987.  Wu reported that the dispersed rubber particle size was reduced where the ratio of melt viscosities of-the rubber/resin is brought close to 1, that is, no difference in viscosities.  However, it is reported in EP 0 969 039 Al that, in attempting to fabricate a thermoplastic elastomer composition having sufficient flexibility, strength and elongation, as well as superior durability,

by increasing the rubber ratio, and keeping the ratio of melt viscosities of the rubber/resin at 1, the rubber becomes the matrix and the composition no longer exhibits thermoplasticity.

In Japanese Patent Application Nos. 8-193545, 9-175150, and 10-235386 it is proposed that, in a laminate structure in which dynamic fatigue resistance is required, such as tire or a hose, when using a gas permeation preventive thermoplastic elastomer composition composed of rubber/resin dispersed therein, it is known to obtain a balance between the flexibility and gas permeation preventive property by making use of a blend of flexible Nil-nylon or N12-nylon and the superior gas permeation preventive property of N6-nylon or N66-nylon." Further, it was proposed to define volume fraction and melt viscosity using the following equation:

(
component and dispersion phase component in the thermoplastic elastomer composition are Φm and Φd and the melt viscosities of the components are nm and nd and further to bring the ratio of viscosities nm/nd close to 1 to reduce the dispersed rubber particle size domain to improve the durability.  However, it is reported in EP 0 969 039 Al that the durability at low temperatures was insufficient by just reducing the rubber particle size.

The limitations of the previous approaches to achieving improved performance of the desirable compositions comprising a small particle size rubber domain dispersed in a thermoplastic matrix, the composition exhibiting improved fluid (gas or liquid) barrier properties and desirable levels of strength and durability suitable for use in tires and hose applications has been accomplished by use of the processes of the present invention.-

Other references of interest include: WO

2004/081107, WO 2004/081106, WO 2004/081108, WO 2004/081116, WO 2004/081099, US 4,480,074, US 4,873,288, US 5,073,597, US 5,157,081, US 6,079,465, US 6,346,571, and US 6,538,066.

SUMMARY OF THE INVENTION

This invention relates to a thermoplastic elastomer composition comprising (A) at least one halogenated isobutylene-containing elastomer; and (B) at least one nylon resin having a melting point of about 170 °C to about 230 °C; wherein: (l)'at least one halogenated isobutylene-containing elastomer is present as a dispersed phase of small vulcanized particles in a continuous phase of said nylon where the particles have been formed by dynamic vulcanization and the particles comprising greater than about 60 volume % of the volume of said elastomer and said resin.

In a particularly preferred embodiment the invention is also directed to a process conducted in a suitable mixer for producing a thermoplastic elastomer composition, said mixer having a characteristic residence time, said composition comprising greater than about 60 volume •% of dispersed particles of a total amount of at ' least one halogenated isobutylene-containing elastomer, said particles dispersed in a continuous thermoplastic nylon resin matrix, said process comprising the steps of: (1) mixing halogenated elastomer-containing composition (A) , said composition (A) comprising a first fraction of the total amount of halogenated elastomer in said thermoplastic elastomer composition and further comprising a cure system for said first elastomer fraction; and thermoplastic nylon resin (B) under suitable dynamic vulcanization conditions of time, temperature and shear to form composition (C); (2) mixing composition (C) and halogenated elastomer-containing composition (D) , said composition (D) comprising a second fraction of the total amount of halogenated elastomer in

said thermoplastic elastomer composition and further comprising a cure system for said second elastomer fraction; under suitable dynamic vulcanization conditions of time, temperature and shear to form composition (E) ; (3) if the sum of said first and second fractions of halogenated elastomer is less than the total amount of halogenated elastomer in said thermoplastic elastomer composition, mixing composition (E) and halogenated elastomer-containing composition (F), said composition (F) comprising a third fraction of the total amount of halogenated elastomer in said thermoplastic elastomer composition and further comprising a cure system for said third elastomer fraction; under suitable dynamic vulcanization conditions of time, temperature and shear to form composition (G) ; wherein the step of dynamically vulcanizing a fractional additional amount of halogenated elastomer in the presence of the dynamically vulcanized composition of the preceding step is repeated as many times as necessary in order to obtain the total amount of halogenated elastomer in said thermoplastic elastomer composition; and wherein each said dynamic vulcanization conditions at each step are sufficient to effect a cure state in said elastomer particles of at least about 50% of the maximum cure state for said elastomer and cure system and wherein said dynamic vulcanization time period is equal to or less than about the characteristic residence time of said mixer.

BRIEF DESCRIPTION OF THE FIGURES

Figure 1 is a. view of the microstructure according the embodiment of Example 13, i.e., 20 microns x 20 microns AFM image, wherein the light phase: Nylon and dark phase: BIMS.

DETAILED DESCRIPTION

Preferred applications of the present invention relate to thermoplastic elastomer compositions for tire

innerliner and barrier films, more particularly to thermoplastic elastomer compositions exhibiting excellent durability and impermeability to fluids such as air as well as liquids.  Preferred compositional features are directed to maximized content of dispersed halogenated isobutylene elastomers in the form of vulcanized particles dispersed in a polyamide thermoplastic matrix. Additionally, particularly preferred aspects of the invention relate to processes for producing a thermoplastic elastomer composition capable of providing a rubber domain comprising small sized particles while such domains are also highly extensible and elastic. Furthermore, the invention includes processes for producing pneumatic tires and hoses using the above compositions.  The preferred elastomer exhibits low-permeability and is preferably a polymer such as halogenated isobutylene-containing elastomers and particularly preferred are brominated elastomers, especially brominated paramethylstyrene-co-isobutylene polymers (BIMS); preferred are bromobutyl elastomers exhibiting high content of the.structure illustrated hereinafter below; and also preferred are commercial bromobutyl elastomers, or blends thereof with one or more of the aforementioned brominated elastomers with one another or with other polymers.-

As used herein, the new numbering scheme for the Periodic Table Groups is used as disclosed in CHEMICAL AND ENGINEERING NEWS, 63(5), 27 (1985).  All molecular weights are weight average unless otherwise noted.

Throughout the entire specification, including the claims, the word "comprise" and variations of the word, such as "comprising" and "comprises," as well as "have," "having," "includes," "include" and "including," and variations thereof, means that the named steps, elements or materials to which it refers are essential, but other steps, elements or materials may be added and still form a construct with the scope of the claim or disclosure.

When recited in describing the invention and in a claim, it means that the invention and what is claimed is considered to what follows and potentially more.  These terms, particularly when applied to claims, are inclusive or open-ended and do not exclude additional, unrecited elements or methods steps.

In the present context, "consisting essentially of" is meant to exclude any element or combination of elements, as well as any amount of any element or combination of elements, that would alter the basic and novel characteristics of the invention.  Thus, by way of examples only, a thermoplastic composition that is prepared by a method other than one involving dynamic vulcanization or by use of a dynamic vulcanization method in which all of the rubber component is added in a single amount or in which high diene rubber or other polymer or polymer combination is used to the exclusion of halogenated isobutylene-containing rubber in such a composition, would be excluded.  Alternatively, and again for exemplary purposes only, a thermoplastic composition in which the rubber cure system results in a cure time to achieve the necessary level of cure state in the rubber that is substantially greater than the residence time of the mixer used for conducting dynamic vulcanization would be excluded.

For purposes of the present invention, unless otherwise defined with respect to a specific property, characteristic or variable, the term "substantially" as applied to any criteria, such as a property, characteristic or variable, means to meet the stated criteria in such measure such that one skilled in the art would understand that the benefit to be achieved, or the condition or property value desired is met.

Polymer may be used to refer to homopolymers, copolymers, interpolymers, terpolymers, etc.  Likewise, a copolymer may refer to a polymer comprising at least two monomers, optionally with other monomers.

When a polymer is referred to as comprising a monomer, the monomer is present in the polymer in the polymerized form of the monomer or in the derivative form the monomer.  However, for ease of reference the phrase "comprising the (respective) monomer" or the like is used as shorthand.  Likewise, when catalyst components are described as comprising neutral stable forms of the components, it is well understood by one skilled in the art, that the active form of the component is the form that reacts with the monomers to produce polymers.

Isoolefin refers to any olefin monomer having two substitutions on the same carbon.

Multiolefin refers to any monomer having two double bonds.  In a preferred embodiment, the multiolefin is any monomer comprising two double bonds, preferably two conjugated double bonds such as a conjugated diene like isoprene.

Elastomer or elastomers as used herein, refers to any polymer or composition of polymers consistent with the ASTM D1566 definition.  The terms may be used interchangeably with the term "rubber(s)."

Alkyl refers to a paraffinic hydrocarbon group which may be derived from an alkane by dropping one or more hydrogens from the formula, such as, for example, a methyl group (CH3) , or an ethyl group (CH3CH2) , etc.

Aryl refers to. a hydrocarbon group that forms a ring structure characteristic of aromatic compounds such as, for example, benzene, naphthalene, phenanthrene, anthracene, etc., and typically possess alternate double bonding  ("unsaturation") within its structure.  An aryl group is thus a group derived from an aromatic compound by dropping one or more hydrogens from, the formula such as, for example, phenyl, or C6H5.

Substituted refers to at least one hydrogen group being replaced by at least one substituent selected from, for example, halogen (chlorine, bromine, fluorine, or iodine), amino, nitro, sulfoxy (sulfonate or alkyl

sulfonate), thiol, alkylthiol, and hydroxy; alkyl, straight or branched chain having 1 to 20 carbon atoms which includes methyl, ethyl, propyl, tert-butyl, isopropyl, isobutyl, etc.; alkoxy, straight or branched chain alkoxy having 1 to 20 carbon atoms, and includes, for example, methoxy, ethoxy, propoxy, isopropoxy, butoxy, isobutoxy, secondary butoxy, tertiary butoxy, pentyloxy, isopentyloxy, hexyloxy, heptyloxy, octyloxy, nonyloxy, and decyloxy; haloalkyl, which means straight or branched chain alkyl having 1 to 20 carbon atoms which contains at least one halogen, and includes, for example, chloromethyl, bromomethyl, fluoromethyl, iodomethyl, 2-chloroethyl, 2-bromoethyl, 2-fluoroethyl, 3-chloropropyl, 3-bromopropyl, 3-fluoropropyl, 4-chlorobutyl, 4-fluorobutyl, dichloromethyl, dibromomethyl, difluoromethyl, diiodomethyl, 2,2-dichloroethyl, 2,2-dibromomethyl, 2,2-difluoroethyl, 3,3-dichloropropyl, 3, 3-difluoropropyl, 4,4-dichlorobutyl, 4,4-difluorobutyl, trichloromethyl, 4,4-difluorobutyl, trichloromethyl, trifluoromethyl, 2,2,2-trifluoroethyl, 2,3,3-trifluoropropyl, 1,1,2,2-tetrafluoroethyl, and 2,2,3,3-tetrafluoropropyl.  Thus, for example, a "substituted styrenic unit" includes p-methylstyrene, p-ethylstyrene, etc.

The present invention comprises at least one halogenated isobutylene-containing rubber.  Typically, it is present in a composition with a thermoplastic engineering resin (preferably nylon) as described herein, in a volume ratio of rubber to resin of about 50/45 to 80/20; preferably about 60/40 to about 75/25; more preferably about 65/35 to about 75/25.  Halogenated rubber is defined as a rubber having at least about 0.1 mole% halogen, such halogen selected from the group consisting of bromine, chlorine and iodine.  Preferred halogenated rubbers useful in this invention include halogenated isobutylene containing elastomers (also referred to as halogenated isobutylene-based homopolymers

or copolymers)  These elastomers can be described as random copolymer of a C4 to C7 isomonoolef in derived unit, such as isobutylene derived unit, and at least one other polymerizable unit.  In one embodiment of the invention, the halogenated isobutylene-based copolymer is a butyl-type rubber or branched butyl-type rubber, especially brominated versions of these elastomers.  (Useful unsaturated butyl rubbers such as homopolymers and copolymers of olefins or isoolefins and other types of elastomers suitable for the invention are well known and are described in RUBBER TECHNOLOGY 209-581 (Maurice Morton ed., Chapman & Hall 1995), THE VANDERBILT RUBBER HANDBOOK 105-122 (Robert F. Ohm ed., R.T. Vanderbilt Co., Inc. 1990), and Edward Kresge  and H.C.  Wang  in 8 KIRK-OTHMER ENCYCLOPEDIA OF CHEMICAL TECHNOLOGY 934-955 (John Wiley & Sons, Inc. 4th ed. 1993)).

Butyl rubbers are typically prepared by reacting a mixture of monomers, the mixture having at least (1) a C4 to C12 isoolefin monomer component such as isobutylene with (2) a multiolefin, monomer component.  The isoolefin is in a range from 70 to 99.5 wt% by weight of the total monomer mixture in one embodiment, and 85 to 99.5 wt% in another embodiment.  The multiolefin component is present in the monomer mixture from 30 to 0.5 wt% in one embodiment, and from 15 to 0.5 wt% in another embodiment. In yet another embodiment, from 8 to 0.5 wt% of the monomer mixture is multiolefin.  The isoolefin is preferably a C4 to C12  compound, non-limiting examples of which are compounds such as isobutylene, isobutene, 2-methyl-1-butene, 3-methyl-l-butene, 2-methyl-2-butene, 1-butene, 2-butene, methyl vinyl ether, indene, vinyltrimethylsilane, hexene, and 4-methyl-l-pentene. The multiolefin is a C4 to C14 multiolefin such as isoprene, butadiene, 2,3-dimethyl-l,3-butadiene, myrcene, 6, 6-dimethyl-fulvehe, hexadiene, cyclopentadiene, and piperylene, and other monomers such as disclosed in EP 0 279 456 and U.S. Patent Nos. 5,506,316 and 5,162,425.

Other polymerizable monomers such as styrene and dichlorostyrene are also suitable for homopolymerization or copolymerization in butyl rubbers.  One embodiment of the butyl rubber polymer useful in the invention is obtained by reacting 95 to 99.5 wt% of isobutylene with 0.5 to 8 wt% isoprene, or from 0.5 wt% to 5.0 wt% isoprene in yet another embodiment.  Butyl rubbers and methods of their production are described in detail in, for example, U.S. Patent Nos. 2,356,128, 3,968,076, 4,474,924, 4,068,051 and 5,532,312.

Halogenated butyl rubber is produced by the halogenation of the butyl rubber product described above. Halogenation can be carried out by any means, and the invention- is not herein limited by the halogenation process.  Methods of halogenating polymers such as butyl polymers are disclosed in U.S. 2,631,984, 3,099,644, 4,288,575, 4,554,326, 4,632,963, 4,681,921, 4,650,831, 4,384,072, 4,513,116 and 5,681,901.  In one embodiment, the butyl rubber is halogenated in hexane diluent at from 4 to 60 (C using bromine (Br2) or chlorine (Cl2) as the halogenation agent.  Post-treated halogenated butyl rubber can also be used, as disclosed in US 4,288,575. Useful halogenated butyl rubber typically has a Mooney Viscosity of about 20 to about 70 (ML 1+8 at 125(C); for example, and about 25 to about 55 in another embodiment. The preferred halogen content is typically about 0.1 to 10 wt% based on the weight of the halogenated rubber; for example, about 0.5 to 5 wt%; alternatively, about 0.8 to, about 2.5 wt%; for example, about 1 to about 2 wt%. A particularly preferred form of halogenated butyl rubber contains a high content of the following halogenated structure (preferably 60 to 95% as measured by NMR) , where X represents the halogen and, in a particularly preferred embodiment, the halogen is bromine; alternatively the halogen is chlorine:

(Formula Removed) 

A commercial embodiment of a halogenated butyl rubber useful in the present invention is Bromobutyl 2222 (ExxonMobil Chemical Company).  Its Mooney Viscosity is typically about 27 to 37 (ML 1+8 at 125(C, ASTM 1646, modified), and its bromine content is about 1.8 to 2.2 wt% relative to the Bromobutyl 2222.  Furthermore, the cure characteristics of Bromobutyl 2222 as provided by the manufacturer are as follows:  MH about 28 to 40 dN m, ML is about 7 to 18 dN m (ASTM D2084).  Another commercial embodiment of the halogenated butyl rubber useful in the present invention is Bromobutyl 2255 (ExxonMobil Chemical Company).  Its Mooney Viscosity is about 41 to 51 (ML 1+8 at 125(C, ASTM D1646), and its bromine content is about 1.8 to 2.2 wt%. Furthermore, its cure characteristics as disclosed by the manufacturer are as follows:  MH is from 34 to 48 dN m, ML is from 11 to 21 dN m (ASTM D2084).  Commercial isobutylene polymers are described in detail by R.N. Webb, T.D. Shaffer and A.H. Tsou, "Commercial Isobutylene Polymers," Encyclopedia of Polymer Science and Technology, 2002, John Wiley & Sons, incorporated herein by reference. Another useful embodiment of halogenated butyl rubber is halogenated, branched or "star-branched" butyl rubber.  These rubbers are described in, for example, EP 0 678 529 Bl, U.S. 5,182,333 and 5,071,913, each incorporated herein by reference.  In one embodiment, the star-branched butyl rubber ("SBB") is a composition comprising butyl rubber and a polydiene or block copolymer.  For purposes of the present invention, the method of forming the SBB is not a limitation.  The polydienes, block copolymer, or branching agents (hereinafter "polydienes"), are typically cationically

reactive and are present during the polymerization of the butyl or halogenated butyl rubber, or can be blended with the butyl-rubber to form the SBB.' The branching agent or polydiene can be any suitable branching agent, and the invention is not limited to the type of polydiene or branching agent used to make the SBB.

In one embodiment, the SBB is a composition of butyl or halogenated butyl rubber as described above and a copolymer of a polydiene and a partially hydrogenated polydiene selected from the group consisting of styrene, polybutadiene, polyisoprene, polypiperylene, natural rubber, styrene-butadiene rubber, ethylene-propylene diene rubber (EPDM), ethylene-propylene rubber (EPM) , styrene-butadiene-styrene and styrene-isoprene-styrene block copolymers.  Polydienes can be present, based on the total monomer content in wt%, typically greater than 0.3 wt%; alternatively, about 0.3 to about 3 wt%; or about 0.4 to 2.7 wt%.

Preferably the branched or "star-branched" butyl rubber used herein is halogenated.  In one embodiment, the halogenated star-branched butyl rubber ("HSBB") comprises a butyl rubber, either halogenated or not, and a polydiene or block copolymer, either halogenated or not.  The halogenation process is described in detail in US 4,074,035, US 5,071,913, US 5,28.6,804, US 5,182,333 and US 6,228,978.  The present invention is not limited by the method of forming the HSBB.  The polydiene/block copolymer, or branching agents (hereinafter "polydienes"), are typically cationically reactive and are present during the polymerization of the butyl or halogenated butyl rubber, or can be blended with the butyl or halogenated butyl rubber to form the HSBB.  The branching agent or polydiene can be any suitable branching agent, and the invention is not limited by the type of polydiene used to make the HSBB.

In one embodiment, the HSBB is typically a composition comprising halogenated butyl rubber as

described above and a copolymer of a polydiene and a partially hydrogenated polydiene selected from the group consisting of styrene, polybutadiene, polyisoprene, polypiperylene, natural rubber, styrene-butadiene rubber, ethylene-propylene diene rubber, styrene-butadiene-styrene and styrene-isoprene-styrene block copolymers. Polydienes can be present, based on the.total monomer content in wt%, typically greater than about 0.3 wt%, alternatively about 0.3 to 3 wt%, or about 0.4 to 2.7 wt%.

A commercial embodiment of HSBB useful in the present invention is Bromobutyl 6222 (ExxonMobil Chemical Company), having a Mooney Viscosity (ML 1+8 at 125°C, ASTM D1646) of about 27 to 37, and a bromine content of about 2.2 to 2.6 wt%.  Further, cure characteristics of Bromobutyl 6222, as disclosed by the manufacturer, are as follows:  MH is from 24 to 38 dN-m, ML is from 6 to 16 dN-m (ASTM D2084).

Preferred isoolefin/para-alkylstyrene copolymers useful herein include random copolymers comprising a C4 to C7 isoolefin, such as isobutylene, and a halomethylstyrene.  The halomethylstyrene may be an ortho-, meta-, or para-alkyl-substituted styrene.  In one embodiment, the halomethylstyrene is a p-halomethylstyrene containing at least 80%, more preferably at least 90% by weight of the para-isomer. The "halo" group can be any halogen, desirably chlorine or bromine.  The copolymer may also include functionalized interpolymers wherein at least some of the alkyl substituent groups present on the styrene monomer units contain benzylic halogen or another functional group described further below.  These interpolymers are herein referred to as "isoolefin copolymers comprising a halomethylstyrene" or simply "isoolefin copolymer."

Preferred isoolefin copolymers can include monomers selected from the group consisting of isobutylene or isobutene, 2-methyl-l-butene, 3-methyl-l-butene, 2-

methyl-2-butene, 1-butene, 2-butene, methyl vinyl ether, indene, vinyltrimethylsilane, hexene, and 4-methyl-l-pentene.  Preferred isoolefin copolymers may also further comprise multiolefins, preferably a C4 to Ci4 multiolefin such as isoprene, butadiene, 2,3-dimethyl-l,3-butadiene, myrcene, 6,6-dimethyl-fulvene, hexadiene, cyclopentadiene, and piperylene, and other monomers such as disclosed in EP 279456 and US 5,506,316 and US 5,162,425.  Desirable styrenic monomers in the isoolefin copolymer include styrene, methylstyrene, chlorostyrene, methoxystyrene, indene and indene derivatives, and combinations thereof.

Preferred isoolefin copolymers may be characterized as interpolymers containing the following monomer units randomly spaced along the polymer chain:

(Formula Removed) 

wherein R and R1 are independently hydrogen, lower alkyl, preferably C1 to C7 alkyl and primary or secondary alkyl halides and X is a functional group such as halogen. . Desirable halogens are chlorine, bromine or combinations thereof, preferably bromine.  Preferably R and R1 are each hydrogen.  The -CRR1H and -CRR1X groups can be substituted on the styrene ring in either the ortho, meta, or para positions, preferably the para position.  Up to 60 mole % of the p-substituted styrene present in the interpolymer structure may be the functionalized structure (2) above in one embodiment, and in another embodiment from 0.1 to 5 mol%.  In yet another embodiment, the amount of functionalized structure (2) is from 0.4 to 1 mol%.  The

functional group X may be halogen or some other functional group which may be incorporated by nucleophilic substitution of benzylic halogen with other groups such as carboxylic acids; carboxy salts; carboxy esters, amides and imides; hydroxy; alkoxide; phenoxide; thiolate; thioether; xanthate; cyanide; cyanate; amino and mixtures thereof.  These functionalized isomonoolefin copolymers, their method of preparation, methods of functionalization and cure are more particularly disclosed in US 5,162,445.

Particularly useful of such copolymers of isobutylene and p-methylstyrene are those containing from 0.5 to 20 mole % p-methylstyrene wherein up to 60 mole% of the methyl substituent groups present on the benzyl ring contain a bromine or chlorine atom, preferably a bromine atom (p-bromomethylstyrene), as well as acid or ester functionalized versions thereof wherein the halogen atom has been displaced by maleic anhydride or by acrylic or methacrylic acid functionality.  These interpolymers are termed "halogenated poly(isobutylene-co-p-methylstyrene)" or "brominated poly(isobutylene-co-p-methylstyrene) ", and are commercially available under the name EXXPRO™ Elastomers (ExxonMobil Chemical Company, Houston TX).  It is understood that the use of the terms "halogenated" or "brominated" are not limited to the method of halogenation of the copolymer, but merely descriptive of the copolymer which comprises the isobutylene derived units, the p-methylstyrene derived units, and the p-halomethylstyrene derived units.

These functionalized polymers preferably have a substantially homogeneous compositional distribution such that at least 95% by weight of the polymer has a p-alkylstyrene content within 10% of the average p-alkylstyrene content of the polymer as measured by gel permeation chromatography (as shown in US 5,162,445). More preferred polymers are also characterized by a narrow molecular weight distribution (Mw/Mn) of less than

5, more preferably less than 2.5, a preferred viscosity average molecular weight in the range of about 200,000 to about 2,000,000 and a preferred number average molecular weight in the range of about 25,000 to about 750,000 as determined by gel permeation chromatography.

Preferred halogenated poly(isobutylene-co-p-methylstyrene) polymers are brominated polymers which generally contain from about 0.1 to about 5 wt% of bromomethyl groups.  In yet another embodiment, the amount of bromomethyl groups is about 0.2 to about 2.5 wt%.  Expressed another way, preferred copolymers contain about 0.05 to about 2.5 mole% of bromine, based on the weight of the polymer, more preferably about 0.1 to about 1.25 mole % bromine, and are substantially free of ring halogen or halogen in the polymer backbone chain.  In one embodiment of the invention, the interpolymer is a copolymer of C4 to C7 isomonoolefin derived units, p-methylstyrene derived units and p-halomethylstyrene derived units, wherein the p-halomethylstyrene units are present in the interpolymer from about 0.4 to about 1 mol% based on the interpolymer.  In another embodiment, the p-halomethylstyrene is p-bromomethylstyrene.  The Mooney Viscosity (1 + 8, 125°C, ASTM D1646) is about 30 to about 60 Mooney units.

In another embodiment, the relationship between the triad fraction of an isoolefin and a p-alkylstyrene and the mol% of p-alkylstyrene incorporated into the copolymer is described by the copolymer sequence distribution equation described below and is characterized .by the copolymer sequence distribution parameter, m.

F = 1 - {m A / (1 + mA)}

where: m is the copolymer sequence distribution parameter,

A is the molar ratio of p-alkylstyrene to isoolefin in the copolymer and,

F is the p-alkylstyrene-isoolefin-p-alkylstyrene triad fraction in the copolymer.

The best fit of this equation yields the value of m for copolymerization of the isoolefin and p-alkylstyrene in a particular, diluent.  In certain embodiments, m is from less than 38; alternatively, from less than 36; alternatively, from less than 35; and alternatively, from less than 30.  In other embodiments, m is from 1-38; alternatively, from 1-36; alternatively, from 1-35; and alternatively from 1-30.  Copolymers having such characteristics are disclosed in WO 2004058825 and WO 2004058835.

In another embodiment, the isoolefin/para-alkylstyrene copolymer is substantially free of long chain branching.  For the purposes of this invention, a polymer that is substantially free of long chain branching is defined to be a polymer for which g'vis.avg. is determined to be greater than or equal to 0.978, alternatively, greater than or equal to 0.980, alternatively, greater than or equal to 0.985, alternatively, greater than or equal to 0.990, alternatively, greater than or equal to 0.995, alternatively, greater than or equal to 0.998, alternatively, greater than or equal to 0.999, as determined by triple detection size exclusion chromatography (SEC) as described below.  Such polymers are also disclosed in WO 2004058825 and WO 2004058835.

In another embodiment, the relationship between the triad fraction of an isoolefin and a multiolefin and the mol% of multiolefin incorporated into the halogenated rubber copolymer is described by the copolymer sequence distribution equation below and is characterized by the copolymer sequence distribution parameter, m.

F = m A / (1 + mA)2

where: m is the copolymer sequence distribution

parameter,

A is the molar ratio of multiolefin to

isoolefin in the copolymer and,

F is the isoolefin-multiolefin-multiolefin

triad fraction in the copolymer.

Measurement of triad fraction of an isoolefin and a multiolefin and the mol% of multiolefin incorporated into the copolymer is described below.  The best fit of this equation yields the value of m for copolymerization of the isoolefin and multiolefin in each diluent.  In certain embodiments, m is from greater than 1.5; alternatively, from greater than 2.0; alternatively, from greater than 2.5; alternatively, from greater than 3.0; and alternatively, from greater than 3.5.  In other embodiments, m is from 1.10 to 1.25; alternatively, from 1.15 to 1.20; alternatively, from 1.15 to 1.25; and alternatively, m is about 1.20.  Halogenated rubbers that have these characteristics are disclosed in WO 2004058825 and WO 2004058835.

In another embodiment, the halogenated rubber is substantially free of long chain branching.  For the purposes of this invention, a polymer that is substantially free of long.chain branching is defined to be a polymer for which g'vis.avg. is determined to be greater than or equal to 0.978, alternatively, greater than or equal to 0.980, alternatively, greater than or equal to 0.985, alternatively, greater than or equal to 0.990, alternatively, greater than or equal to 0.995, alternatively, greater than or equal to 0.998, alternatively, greater than or equal to 0.999, as determined by triple detection SEC as follows.  The presence or absence of long chain branching in the polymers is determined using triple detection SEC. Triple detection SEC is performed on a Waters (Milford Massachusetts) 150C chromatograph operated at 40°C equipped a Precision Detectors (Bellingham,

Massachusetts) PD2040 light scattering detector, a Viscotek (Houston, Texas) Model 150R viscometry detector and a Waters differential refractive index detector (integral with the 150C).  The detectors are connected in series with the light scattering detector being first, the viscometry detector second and the differential refractive index detector third.  Tetrahydrofuran is used as the eluent (0.5 ml/min.) with a set of three Polymer Laboratories, Ltd. (Shropshire, United Kingdom) 10 micron mixed-B/LS GPC columns.  The instrument is calibrated against 16 narrow polystyrene standards (Polymer Laboratories, Ltd.).  Data is acquired with TriSEC software (Viscotek) and imported into WaveMetric's Igor Pro program (Lake Oswego, OR) for analysis.  Linear polyisobutylene is used to establish the relationship between the intrinsic viscosity [n]linear determined by the viscometry detector) and the molecular weight (M„, determined by the light scattering detector).  The relationship between [n] linear and Mw is expressed by the Mark-Houwink equation.

(Euation Removed) 

Parameters K and a are obtained from the double-logarithmic plot of intrinsic viscosity against M„, a is the slope, K the intercept.  Significant deviations from the relationship established for the linear standards indicate the presence of long chain branching. Generally, samples which exhibit more significant deviation from the linear relationship contain more significant long chain branching.  The scaling factor g' also indicates deviations from the determined linear relationship.

[n] sample ~ g ' '[ n] linear

The value of g' is defined to be less than or equal to one and greater than or equal to zero.  When g' is equal or nearly equal to one, the polymer is considered to be linear.  When g1 is significantly less than one, the sample is long chain branched. See  e.g.  E.F. Casassa and G.C. Berry in "Comprehensive Polymer Science," Vol. 2, (71-120) G. Allen and J.C. Bevington, Ed., Pergamon Press, New York, 1988.  In triple detection SEC, a g'is calculated for each data slice of the chromatographic curve.  A viscosity average g' or g'vis.avg. is calculated across the entire molecular weight distribution.  The scaling factor g'vis.avg. is calculated from the average intrinsic viscosity of the sample:

g'vis.avg. =  [Tllavg. /  (KMWα))

Other preferred halogenated elastomers or rubbers include halogenated isobutylene-p-methylstyrene-isoprene copolymer as described in WO 01/21672A1.

The isobutylene-containing elastomers used in the thermoplastic elastomer compositions useful as fluid permeation prevention layer as described herein may be the same or different as halogen containing elastomers present in other layers of the article being manufactured.  For example if the fluid permeation layer is present as a tire innerlayer, then the other layers of the tire, particularly those in contact with the innerlayer may also contain the same isobutylene-containing elastomers.  Likewise, the halogenated isobutylene containing elastomer useful in the air permeation prevention layer and the elastomer useful in a tie layer, adhesive layer, and/or carcass may be the same or different elastomer.  In a preferred embodiment, the halogenated isobutylene containing elastomer present in the air permeation prevention layer and the elastomer present in the tie layer, adhesive layer, and/or carcass are the same elastomer.  In another embodiment, they are
