Repository: anandvc/allindianpatents

File: patents/265175-cationic-electrodeposition-coating-composition.html (part 1 of 2)
Indian Patents. 265175:"CATIONIC ELECTRODEPOSITION COATING COMPOSITION"

Indian Patents

Recently Granted Patents

  Recently Published Patents

Title of Invention	"CATIONIC ELECTRODEPOSITION COATING COMPOSITION"

Abstract	An object of the present invention is to provide a coating composition that has excellent electrodeposition coating applicability onto hot dip galvanized steel sheets, and that provides a cationic electrodeposition coating film having a superior finish and excellent anti-corrosion properties. The present invention provides a cationic electrodeposition coating composition having: amino group-containing modified epoxy resin (A), phenolic hydroxy group-containing resin (B), and blocked polyisocyanate curing agent (C), the components (A), (B) , and (C) being contained in amounts of 5 to 50 mass%, 20 to 75 mass%, and 10 to 40 mass%, respectively, based on the total solids mass of the components (A), (B), and (C).	

Full Text	 [DESCRIPTION]

[Title of Invention]  CATIONIC ELECTRODEPOSITION COATING

COMPOSITION

[Technical Field]

The present invention relates to a cationic electrodeposition coating composition that has excellent electrodeposition coating applicability onto hot dip galvanized steel sheets, and that can provide a cationic electrodeposition coating film having excellent anti-corrosion properties and a superior finish, in particular, a superior finish at a dried film thickness of 15 µm.

[Background Art]

Because of their excellent coating operability and good anti-corrosion properties of the resulting coating films, cationic electrodeposition coating compositions are widely used as undercoating compositions for conductive metal products such as automobile bodies, which are required to have the aforementioned properties. In electrodeposition coating using cationic electrodeposition coating compositions, attempts are made to maintain the inner film thickness of bag portions and gap portions to ensure anti-corrosion properties, and to optimize or make the outer film thickness uniform (for example, to ensure the film thickness of a portion where finish and anti-corrosion properties are valued) for improving the quality of automobile bodies and reducing the cost.

However, in coating films obtained using conventional electrodeposition coating compositions, a reduction in thickness from 20 µm to 15 µm may result in a poor finish due to an uneven substrate and a reduction in heat flow properties. Further, for the purpose of improving finish, if the amount of plastic components used

in the coating film is increased to improve heat flow properties during heating and drying, anti-corrosion properties tend to be lowered. Because of these factors, it was difficult to provide an electrodeposition coating film having both satisfactory finish and anti-corrosion properties at a dried film thickness of 15 µm.

In view of these circumstances, the development of a cationic electrodeposition coating composition that exhibits excellent electrodeposition coating applicability onto hot dip galvanized steel sheets in an article having complicated bag portions and gap portions; and that provides a cationic electrodeposition coating film having excellent anti-corrosion properties and a superior finish, in particular, a superior finish at a dried film thickness

of 15 µm, has been desired.

Patent Literature 1 discloses a method for producing a coating film, the method being characterized in that, in the electrodeposition coating of a cationic electrodeposition coating composition, the electric quantity required for initiating the deposition of a coating film is 100 to 400 C/m2, and the polarization resistance value per unit film thickness is 50 to 300 kΩ-cm2/µm.  This method considers various resin components.

Further, Patent Literature 2 discloses an anion electrodeposition coating composition comprising a carboxyl group-containing polyester resin and a cross-linking agent, the composition further comprising a resol phenolic resin to improve anti-corrosion properties.

However, the above findings cannot provide an electrodeposition coating film having excellent anti-corrosion properties and a satisfactory finish, particularly, a satisfactory finish at a dried film thickness of 15 µm.

[Citation List]

 [Patent Literature]

[PTL 1]

Japanese Unexamined Patent Publication No. 2003-306796

[PTL 2]

Japanese Unexamined Patent Publication No. 2007-302792

[Summary of Invention] [Technical Problem]

An object of the present invention is to provide a coating composition that has excellent electrodeposition coating applicability onto hot dip galvanized steel sheets, and that provides a cationic electrodeposition coating film having excellent anti-corrosion properties and a superior finish, in particular, a superior finish at a dried film thickness of 15 (am. [Solution to Problem]

To achieve the above object, the present inventors conducted extensive research. As a result, they found that the object can be achieved by a cationic electrodeposition coating composition comprising amino group-containing modified epoxy resin (A), phenolic hydroxy group-containing resin (B), and blocked polyisocyanate curing agent (C), wherein component (A) is contained in an amount of 20 to 75 mass%, component (B) is contained in an amount of 5 to 50 mass%, and component (C) is contained in an amount of 10 to 40 mass%, based on the total solids mass of components (A), (B), and (C). The present invention was thus accomplished.

That is, the present invention provides the following.

Items

1. A cationic electrodeposition coating composition

comprising:

amino group-containing modified epoxy resin (A),

phenolic hydroxy group-containing resin (B), and blocked polyisocyanate curing agent (C),

said component (A) being contained in an amount of 20 to 75 mass%, said component (B) being contained in an amount of 5 to 50 mass%, and said component (C) being contained in an amount of 10 to 40 mass%, based on the total solids mass of said components (A), (B), and (C), said phenolic hydroxy group-containing resin (B) being obtainable by reacting diepoxy compound (bll) and/or epoxy resin (bl2) having an epoxy equivalent of 170 to 500 with bisphenol compound (bl3) at an equivalent ratio of [epoxy groups in said diepoxy compound (bll) and epoxy resin (bl2)]/[phenol groups in said bisphenol compound (bl3)]=0.5 to 0.85,

said diepoxy compound (bll) being compound (1) represented by Formula (1), [Chem. 1]

(Formula Removed)

wherein R1 is the same or different, and each represents a

hydrogen atom or C1-6 alkyl group; and m and n, which

represent the number of repeating units of a portion

having an alkylene oxide structure, are integers where m +

n = 1 to 20, and/or

compound (2) represented by Formula (2),

[Chem. 2]

(Formula Removed)

wherein R2 is the same or different, and each represents a

hydrogen atom or C1-6 alkyl group; X represents an integer of 1 to 9; and Y represents an integer of 1 to 50.

2.	The cationic electrodeposition coating composition

according to Item 1, wherein amino group-containing

modified epoxy resin (A) is amino group-containing

modified epoxy resin (Al) obtainable by reacting modified

epoxy resin (All) having an epoxy equivalent of 500 to

2,500 with amine compound (A12),

wherein said modified epoxy resin (All) is obtainable by reacting diepoxy compound (bll), epoxy resin (bl2) having an epoxy equivalent of 170 to 500, and bisphenol compound (bl3).

3.	The cationic electrodeposition coating composition according to Item 1 or 2, wherein modified epoxy resin (All) comprises said diepoxy compound (bll), said epoxy resin (bl2), and said bisphenol compound (bl3) in amounts of 1 to 35 mass%, 10 to 80 mass%, and 10 to 60 mass%, respectively, based on the total solids mass of said diepoxy compound (bll), epoxy resin (bl2), and bisphenol compound (bl3).

4.	The cationic electrodeposition coating composition according to Item 2, wherein, in Formula (1) or (2) of diepoxy compound (bll) used as a starting material of phenolic hydroxy group-containing resin (B) and modified epoxy resin (All), R1 represents a methyl group or a hydrogen atom.

5.	A coated article obtainable by immersing a metal article containing a hot dip galvanized steel sheet in a bath containing the cationic electrodeposition coating composition according to any one of Items 1 to 4, and performing electrodeposition coating.

 [Advantageous Effects of Invention]

The cationic electrodeposition coating composition of the present invention can provide a coated article that has excellent electrodeposition coating applicability onto hot dip galvanized steel sheets, and that comprises a cationic electrodeposition coating film having excellent anti-corrosion properties and a superior finish, in particular, a superior finish at a dried film thickness of 15 µm.

Specifically, the cationic electrodeposition coating composition of the present invention can provide the following.

1.	Since amino group-containing modified epoxy

resin (A) and phenolic hydroxy group-containing resin (B)

have excellent compatibility, the cationic

electrodeposition coating composition of the present

invention exhibits high adhesion properties to a metal

substrate. Accordingly, a coated article that comprises an

electrodeposition coating film having excellent anti-

corrosion properties and a superior finish at a dried film

thickness of 15 urn can be obtained.

2.	Since amino group-containing modified epoxy

resin (Al) using diepoxy compound (bll) can impart

plasticity to an epoxy resin skeleton, it is possible to

improve electrodeposition coating applicability onto hot

dip galvanized steel sheets and a finish, particularly, a

finish at a dried film thickness of 15 µm.

[Brief Description of Drawings]

FIG. 1 shows a model structure that represents the "four-sheet box for throwing power evaluation" used in the throwing power evaluation.

FIG. 2 shows the condition of the electrodeposition coating in the throwing power evaluation.

 [Description of Embodiments]

The present invention relates to a cationic electrodeposition coating composition comprising amino group-containing modified epoxy resin (A), specific phenolic hydroxy group-containing resin (B), and blocked polyisocyanate curing agent (C), wherein component (A) is contained in an amount of 20 to 75 mass%, component (B) is contained in an amount of 5 to 50 mass%, and component (C) is contained in an amount of 10 to 40 mass%, based on the total solids mass of components (A), (B) , and (C) .

The present invention is detailed below.

Amino group-containing modified epoxy resin (A)

Amino group-containing modified epoxy resin (A) for use in the cationic electrodeposition coating composition of the present invention is obtainable by adding an amine compound to an epoxy resin. From the standpoint of anti-corrosion properties, in particular, corrosion resistance of the film, epoxy resins obtainable by reacting a polyphenol compound and an epihalohydrin are preferable.

Examples of polyphenol compounds used for forming such epoxy resins include conventionally known compounds, such as bis(4-hydroxyphenyl)-2,2-propane (bisphenol A), 4,4'-dihydroxybenzophenone,  bis (4-hydroxyphenyl)methane (bisphenol F), bis(4-hydroxyphenyl)-1,1-ethane, bis(4-hydroxyphenyl)-1,1-isobutane, bis (4-hydroxy-tert-butyl-phenyl)-2,2-propane, bis (2-hydroxynaphthyl)methane, tetra(4-hydroxyphenyl)-1,1,2,2-ethane, 4,4'-dihydroxydiphenylsulfone (bisphenol S), phenol novolac, cresol novolac, etc.

Of epoxy resins obtainable by reacting a polyphenol compound with epichlorohydrin, those of the following Formula (3) derived from bisphenol A are

preferable, [Chem. 3]

(Formula Removed)

wherein p is preferably 0 to 8.

Such epoxy resins have an epoxy equivalent of 180 to 2,500, preferably 200 to 2,000, and a number average molecular weight of 400 to 4,000, preferably 800 to 2,500.

Examples of commercial products of such epoxy resins include those available from Japan Epoxy Resins Co., Ltd. under the trade names of jER828EL, jER1002, jER1004, jER1007, etc.

The aforementioned amine compound is a cationic group-introducing component for introducing an amino group to the epoxy resin to cationize the epoxy resin, and comprises at least one active hydrogen to react with the epoxy group.

Examples of amine compounds used for such a

purpose include monomethylamine, dimethylamine,

monoethylamine, diethylamine, monoisopropylamine,

diisopropylamine, monobutylamine, dibutylamine, and like

mono- or di-alkylamines; monoethanolamine, diethanolamine,

mono(2-hydroxypropyl)amine, di(2-hydroxypropyl)amine,

monomethylaminoethanol, monoethylaminoethanol, and like

alkanolamines; ethylenediamine, propylenediamine,

butylenediamine,	hexamethylenediamine,

tetraethylenepentamine,	pentaethylenehexamine,

diethylaminopropylamine,	diethylenetriamine,

triethylenetetramine, and like alkylene polyamines and ketiminized compounds of these polyamines; ethyleneimine, propyleneimine  and  like  alkyleneimines;  piperazine,

morpholine, pyrazine and like cyclic amines. Additionally, it is also possible to use ketiminized amines obtained by ketiminizing primary amines,  among the above-mentioned amines.

Of amino group-containing modified epoxy resins (A) , the use of specific amino group-containing modified epoxy resin (Al) can provide an electrodeposition coating film having a superior finish and excellent anti-corrosion properties at a dried film thickness of 15 µm. The amino group-containing modified epoxy resin used in the present invention is detailed below. Amino group-containing modified epoxy resin (Al)

In the present specification, amino group-containing modified epoxy resin (Al) means a resin obtained by reacting amine compound (A12) with modified epoxy resin (All) having an epoxy equivalent of 500 to 2,500, modified epoxy resin (All) being obtained by reacting specific resin components described below. To improve finish, particularly finish at a dried film

thickness of 15 µm, the use of modified epoxy resin (All) is preferable.

Modified epoxy resin (All) having an epoxy equivalent of 500 to 2,500:

Modified epoxy resin (All) having an epoxy equivalent of 500 to 2,500 is a resin obtainable by reacting specific diepoxy compound (bll), epoxy resin (bl2) having an epoxy equivalent of 170 to 500, and bisphenol compound (bl3).

Diepoxy compound (bll):

As diepoxy compound (bll), compound (1) represented by Formula (1) can be used,

Compound (1)

 [Chem. 4]

(Formula Removed)

wherein R1 is the same or different, and each represents a hydrogen atom or a C1-6 alkyl group; m and n, which represent the number of repeating units of the portion having an alkylene oxide structure, are integers where m + n = 1 to 20.

Compound (1) can be produced by adding alkylene oxide represented by Formula (4) to bisphenol A to obtain a hydroxy-terminated polyether compound, [Chem. 5]

(Formula Removed)

wherein R3 represents a hydrogen atom or a C1-6 alkyl group, and then allowing the polyether compound to react with epihalohydrin to obtain a diepoxy compound.

Examples of alkylene oxide represented by Formula (4) include ethylene oxide, propylene oxide, butylene oxide and like C2-8 alkylene oxide.

Of these, ethylene oxide (compounds in which R3 in Formula (4) (corresponding to R1 in Formula (1)) is a hydrogen atom) and propylene oxide (compounds in which R3 in Formula (4) (corresponding to R1 in Formula (1)) is methyl) are preferable.

Compound (2)

As diepoxy compound (bll), compound (2) represented by Formula (2) can be used,

 [Chem. 6]

(Formula Removed)

wherein R2 is the same or different, and each represents a hydrogen atom or a C1-6 alkyl group; X is an integer of 1 to 9; and Y is an integer of 1 to 50.

In the present invention, when Y is an integer of 2 or more, X contained in each alkylene oxide unit may be the same or different.

Examples of the method for producing compound (2') include method (1) in which alkylene oxide represented by Formula (4) is subjected to ring-opening polymerization using alkylene glycol as a starting material, thereby obtaining hydroxyl-terminated polyalkylene oxide, and the polyalkylene oxide is allowed to react with epihalohydrin to form a diepoxy compound.

Another example of the method for producing compound (2) includes method (2) in which alkylene glycol represented by Formula (5), or polyether diol obtained by condensing two or more alkylene glycol molecules by dehydration is allowed to react with epihalohydrin to form a diepoxy compound, [Chem. 7]

(Formula Removed)

wherein R4 represents a hydrogen atom or a C1-6 alkyl group, and X is an integer of 1 to 9.

Examples of alkylene glycol represented by Formula (5) used herein include ethylene glycol, propylene glycol, trimethylene glycol, 1,4-butanediol, 1,3-butanediol, 1,5-pentanediol, 1,6-hexanediol, 1,8-octanediol, 1,10-decanediol, and like C2-10 alkylene glycol.

Examples of diepoxy compounds (bll) represented by Formula (1) or Formula (2) include Denacol EX-850, Denacol EX-821, Denacol EX-830, Denacol EX-841, Denacol EX-861, Denacol EX-941, Denacol EX-920, Denacol EX-931 (produced by Nagase Chemtex Corporation); Glyci-ale PP-300P and Glyci-ale BPP-350 (produced by Sanyo Chemical Industries, Ltd.), etc. As diepoxy compound (bll), compounds (1) and (2) may be used in combination.

Epoxy resin (b12) having an epoxy equivalent of 170 to 500:

Suitable epoxy resin (bl2) for use in the production of modified epoxy resin (All) having an epoxy equivalent of 500 to 2,500 is a compound having two or more epoxy groups per molecule. Examples of such compounds include those other than diepoxy compounds (bll), i.e., those other than compounds (1) represented by Formula (1) and compounds (2) represented by Formula (2) . Epoxy resin (bl2) preferably has a number average molecular weight of 340 to 1,500, and more preferably 340 to 1,000, and an epoxy equivalent of 170 to 500, and more preferably 170 to 400. In particular, epoxy resin (bl2) obtained by reacting a polyphenol compound with epihalohydrin is preferable.

The "number average molecular weight" herein is a value determined according to the method of JIS K 0124-83, from a chromatogram measured by gel permeation chromatograph, based on the molecular weight of standard

polystyrene.  For gel permeation chromatography "HLC8120GPC" (produced by Tosoh Corporation) was used. The measurement was conducted using four columns "TSK GEL G-4000HXL", "TSK GEL G-3000HXL", "TSK GEL G-2500HXL", and "TSK GEL G-2000HXL" (trade names; produced by Tosoh Corporation) under the following conditions; mobile phase: tetrahydrofuran; measuring temperature: 40°C; flow rate: 1.0 ml/min; and detector: RI.

Examples of polyphenol compounds used for forming such epoxy resins include bis(4-hydroxyphenyl)-2,2-propane (bisphenol A), bis(4-hydroxyphenyl)methane (bisphenol F), bis(4-hydroxycyclohexyl)methane (hydrogenated bisphenol F) , 2,2-bis(4-hydroxycyclohexyl)propane (hydrogenated bisphenol A), 4,4'-dihydroxybenzophenone, bis(4-hydroxyphenyl)-1,1-ethane, bis(4-hydroxyphenyl)-1,1-isobutane, bis(4-hydroxy-2 or 3-tert-butyl-phenyl)-2,2-propane, bis (2-hydroxynaphthyl)methane, tetra(4-hydroxyphenyl)-1,1,2,2-ethane, 4,4'-dihydroxydiphenylsulfone, phenol novolac, cresol novolac, etc.

Of epoxy resins obtained by reacting a polyphenol compound with epichlorohydrin, those of the following Formula (6) derived from bisphenol A are preferable, [Chem. 8]

(Formula Removed)

wherein q is preferably 0 to 2.

Examples of commercial products of such epoxy resins include those available from Japan Epoxy Resins Co., Ltd. under the trade names of jER828EL and jER1001.

Bisphenol compound (b13):

Examples of bisphenol compound (bl3) include those represented by Formula (7) below, [Chem. 9]

(Formula Removed)

wherein R5 and R6 each represents a hydrogen atom or a C1-6 alkyl group; and R7, R8, R9, R10, R11, R12, R13, and R14 each represents a hydrogen atom or a C1-6 alkyl group.

Specific examples thereof include bis(4-hydroxyphenyl)-2,2-propane (bisphenol A) and bis (4-hydroxyphenyl)methane (bisphenol F).

In general, modified epoxy resin (All) having an epoxy equivalent of 500 to 2,500 can be produced by mixing diepoxy compound (bll), epoxy resin (bl2) having an epoxy equivalent of 170 to 500, and bisphenol compound (bl3) to make these three compounds react in the presence of a suitably selected reaction catalyst such as dimethylbenzylamine, tributylamine and like tertiary amines; tetraethylammonium bromide, tetrabutylammonium bromide and like quaternary ammonium salts, at a reaction temperature of about 80 to 200°C, and preferably about 90 to 180°C, for 1 to 6 hours, and preferably 1 to 5 hours.

Examples of methods for producing modified epoxy resin (All) are as follows (Methods 1 to 3). 1. A method in which diepoxy compound (bll), epoxy resin (bl2) having an epoxy equivalent of 170 to 500, and bisphenol compound (bl3) are all mixed and reacted with each other to produce epoxy resin (All) having an epoxy

equivalent of 500 to 2,500.

2.	A method in which diepoxy compound (bll) and bisphenol compound (bl3) are reacted to yield a reaction mixture, after which epoxy resin (bl2) having an epoxy equivalent of 170 to 500 is added and reacted with the reaction mixture to produce epoxy resin (All) having an epoxy equivalent of 500 to 2,500;

3.	A method in which epoxy resin (bl2) having an epoxy equivalent of 170 to 500 is reacted with bisphenol compound (bl3) to yield a reaction mixture, after which diepoxy compound (bll) is added and reacted with the reaction mixture to produce epoxy resin (All) having an epoxy equivalent of 500 to 2,500; etc. The reaction state can be traced by epoxy value.

In the production of modified epoxy resin (All), the proportion of diepoxy compound (bll) is preferably 1 to 35 mass%, and more preferably 2 to 30 mass%, based on the total solids mass of the components for forming modified epoxy resin (All), i.e., diepoxy compound (bll), epoxy resin (bl2) having an epoxy equivalent of 170 to 500, and bisphenol compound (bl3). The proportion in the above range is preferable in order to improve the water dispersibility of amino group-containing modified epoxy resin (A), electrodeposition coating applicability onto hot dip galvanized steel sheets, finish of a cationic electrodeposition coating film, in particular, finish at a dried film thickness of 15 µm.

Further, to improve electrodeposition coating applicability onto hot dip galvanized steel sheets, the anti-corrosion properties and finish of a cationic electrodeposition coating film, in particular, anti-corrosion properties and finish at a dried film thickness of 15 µm, it is preferable that the proportion of epoxy resin (bl2) having an epoxy equivalent of 170 to 500 be 10 to 80 mass%, particularly 15 to 75 mass%, and the

proportion of bisphenol compound (bl3) be 10 to 60 mass%, particularly 15 to 50 mass%.

In the above production, an organic solvent may be optionally used. Examples thereof include toluene, xylene, cyclohexane, n-hexane and like hydrocarbon-based solvents; methyl acetate, ethyl acetate, butyl acetate and like ester-based solvents; acetone, methyl ethyl ketone, methyl isobutyl ketone, methyl amyl ketone and like ketone-based solvents; dimethyl formamide, dimethyl acetamide and like amide-based solvents; methanol, ethanol, n-propanol, isopropanol and like alcohol-based solvents; phenylcarbinol, methylphenylcarbinol and like aromatic alkyl alcohol-based solvents; ethylene glycol monobutyl ether, diethylene glycol monoethyl ether and like etheralcohol-based compounds; and mixtures thereof.

Amine compound (A12):

Amino group-containing modified epoxy resin (Al) can be produced by subjecting modified epoxy resin (All) to an addition reaction with amine compound (A12). As amine compound (A12), those described above can be used.

The proportion of each component used in the addition reaction of modified epoxy resin (All) and amine compound (A12) is not strictly limited, and can be suitably determined according to the use etc. of the electrodeposition coating composition. The proportion of modified epoxy resin (All) is 70 to 98 mass%, preferably 75 to 96 mass%; and the proportion of amine compound (A12) is 2 to 30 mass%, preferably 4 to 25 mass%, based on the total solids mass of modified epoxy resin (All) and amine compound (A12), which are used in the production of amino group-containing modified epoxy resin (Al).

The addition reaction is usually carried out in a suitable solvent at 80 to 170°C, and preferably 90 to 150°C for 1 to 6 hours, and preferably 1 to 5 hours.

Examples of the solvent used in the above reaction include hydrocarbon-based solvents such as toluene, xylene, cyclohexane, n-hexane, etc.; ester-based solvents such as methyl acetate, ethyl acetate, butyl acetate, etc.; ketone-based solvents such as acetone, methyl ethyl ketone, methyl isobutyl ketone, methyl amyl ketone, etc.; amide-based solvents such as dimethylformamide, dimethylacetamide, etc.; alcohol-based solvents such as methanol, ethanol, n-propanol, iso-propanol, etc.; aromatic alkyl alcohol-based solvents such as phenyl carbinol, methyl phenyl carbinol, etc.; ether alcohol compounds such as ethylene glycol monobutyl ether, diethylene glycol monoethyl ether, etc.; mixtures thereof; etc.

Phenolic hydroxy group-containing resin (B)

To improve anti-corrosion properties and finish, especially, anti-corrosion properties and finish at a

dried film thickness of 15 µm, the cationic electrodeposition coating composition of the present invention includes phenolic hydroxy group-containing resin (B) .

Phenolic hydroxy group-containing resin (B) is obtainable by reacting the above-mentioned diepoxy compound (bll) and/or the above-mentioned epoxy resin (bl2) having an epoxy equivalent of 170 to 500 with bisphenol compound (bl3) at a equivalent ratio of [ (epoxy groups in diepoxy compound (bll) and epoxy resin (bl2))/[phenol groups in bisphenol compound (bl3)] being 0.5 to 0.85, preferably 0.5 to 0.83, and more preferably 0.5 to 0.8.

Herein, diepoxy compound (bll) indicates, as explained above, compound (1) represented by Formula (1) and/or compound (2) represented by Formula (2).

As diepoxy compound (bll), epoxy resin (bl2)

having an epoxy equivalent of 170 to 500, and bisphenol compound (bl3), those described in the section "Amino group-containing modified epoxy resin (Al)" can be used.

Phenolic hydroxy group-containing resin (B) can be produced by mixing diepoxy compound (bll) and/or epoxy resin (bl2) having an epoxy equivalent of 170 to 500, and bisphenol compound (bl3) to make these three compounds react in the presence of a suitably selected reaction catalyst such as dimethylbenzylamine, tributylamine and like tertiary amines; tetraethylammonium bromide, tetrabutylammonium bromide and like quaternary ammonium salts, at a reaction temperature of about 80 to 200°C, and preferably about 90 to 180°C, for 1 to 6 hours, and preferably 1 to 5 hours.

From the standpoint of improvement in finish and anti-corrosion properties, particularly, finish and anti-corrosion properties at a dried film thickness of 15 µm, it is preferable that the thus obtained phenolic hydroxy group-containing resin (B) have a phenolic hydroxy equivalent of 20 to 112 mg KOH/g, particularly 25 to 110 mg KOH/g, and a number average molecular weight of 800 to 7,000, particularly 900 to 5,000.

Blocked polyisocyanate curing agent (C)

When amino group-containing modified epoxy resin (A) and phenolic hydroxy group-containing resin (B) are used in combination with blocked polyisocyanate curing agent (C) in the cationic electrodeposition coating composition of the present invention, a heat-curable cationic electrodeposition coating composition can be obtained.

The aforementioned blocked polyisocyanate curing agent (C) is an almost stoichiometric amounts addition-reaction product of a polyisocyanate compound and an isocyanate blocking agent.  Polyisocyanate

compounds usable in blocked polyisocyanate curing agent (C) may be known compounds. Examples thereof include aromatic, aliphatic or alicyclic polyisocyanate compounds such as tolylene diisocyanate, xylylene diisocyanate, phenylene diisocyanate, diphenylmethane-2,2'-diisocyanate, diphenylmethane-2,4'-diisocyanate, diphenylmethane-4,4'-diisocyanate, crude MDI (polymethylene polyphenyl isocyanate), bis(isocyanatemethyl)cyclohexane, tetramethylene diisocyanate, hexamethylene diisocyanate, methylene diisocyanate, isophorone diisocyanate, etc.; cyclopolymers or biurets of these polyisocyanate compounds; and combinations thereof.

Specifically, tolylene diisocyanate, xylylene diisocyanate, phenylene diisocyanate, diphenylmethane-2,4'-diisocyanate, diphenylmethane-4,4'-diisocyanate, crude MDI, and like aromatic polisocyanate compounds are preferable in view of anti-corrosion properties.

The isocyanate blocking agent is added to isocyanate groups of a polyisocyanate compound to block the isocyanate groups. The blocked polyisocyanate compound obtained by such an addition is stable at room temperature; however, it is desirable that the blocking agent be dissociated to regenerate free isocyanate groups, when heated to a baking temperature of a coating film (usually about 100°C to about 200°C).

Examples of blocking agents usable in blocked polyisocyanate curing agent (C) include

methylethylketoxime, cyclohexanone oxime and like oxime-based compounds; phenol, para-t-butylphenol, cresol and like phenol-based compounds; n-butanol, 2-ethylhexanol and like aliphatic alcohol compounds; phenylcarbinol, methylphenylcarbinol and like aromatic alkyl alcohol compounds; ethylene glycol monobutyl ether, diethylene glycol monoethyl ether and like ether alcohol-based compounds; ε-caprolactam, butyrolactam and like lactam-

based compounds; etc.

With regard to the cationic electrodeposition coating composition of the present invention, the proportion of amino group-containing modified epoxy resin (A) is 20 to 75 mass%, preferably 30 to 70 mass%, the proportion of phenolic hydroxy group-containing resin (B) is 5 to 50 mass%, preferably 5 to 40 mass%, and the proportion of blocked polyisocyanate curing agent (C) is 10 to 40 mass%, preferably 15 to 35 mass%, based on the total solids mass of the components (A), (B), and (C).

The above proportions are preferable to achieve excellent coating composition stability and to provide a coated article having excellent electrodeposition coating applicability onto hot dip galvanized steel sheets, and excellent anti-corrosion properties and a superior finish, particularly, excellent anti-corrosion properties and a superior finish at a dried film thickness of 15 µm.

In the production of a cationic electrodeposition coating composition containing amino group-containing modified epoxy resin (A) as a resin component, amino group-containing modified epoxy resin (A) , phenolic hydroxy group-containing resin (B), and blocked polyisocyanate curing agent (C) are fully mixed, if necessary, with organic solvents and various additives, etc., such as surfactants, surface-adjusting agents, etc. to thereby prepare a preparation resin. The prepared preparation resin is rendered water-soluble or water-dispersible with organic carboxylic acid etc. to thereby obtain an emulsion.

The neutralization of the preparation resin may generally be performed using a known organic carboxylic acid; of these, acetic acid, formic acid, lactic acid, and mixtures thereof are preferable.  Subsequently, a pigment dispersion paste is added to the emulsion, which is then adjusted using water to produce a cationic

electrodeposition coating composition.

The above-mentioned pigment dispersion paste is a dispersion preliminarily comprising fine particles of a coloring pigment, a rust-preventive pigment, an extender pigment, etc., and may be prepared by, for example, mixing a resin for pigment dispersion, a neutralizer, a pigment compound, etc., and dispersing the resulting mixture in a dispersion mixer such as a ball mill, sand mill, pebble mill, or the like.

Known resins may be used as the above-mentioned resin for pigment dispersion. Examples thereof include base resins having hydroxy and cationic groups; resins such as tertiary amine-type epoxy resins, quaternary ammonium salt-type epoxy resins, tertiary sulfonium salt-type epoxy resins, etc.

There is no particular limitation to the aforementioned pigment compounds, and usable examples include coloring pigments such as titanium oxide, carbon black, colcothar, etc.; extender pigments such as clay, mica, baryta, calcium carbonate, silica, etc.; and rust-preventive pigments such as aluminum phosphomolybdate, aluminum tripolyphosphate, zinc oxide (zinc white), etc.

In order to inhibit corrosion or prevent rust, bismuth compounds may be used. Examples thereof include bismuth oxide, bismuth hydroxide, basic bismuth carbonate, bismuth nitrate, bismuth silicate, organic acid bismuth, etc.

In order to improve the curability of the coating films, organic tin compounds, such as dibutyltin dibenzoate, dioctyltin oxide, dibutyltin oxide, etc. may be used.  However, in place of these organic tin compounds, rust-preventive pigments and/or bismuth compounds such as the above-mentioned zinc oxide (zinc white), etc. may also be used (in an increased amount), and/or refined for use, in order to improve the curability of the coating films.

The amount of the pigment compounds used is preferably 1 to 100 parts by mass, particularly 10 to 50 parts by mass, per 100 parts by mass of the total solids of the base resin and the curing agent.

Examples of articles on which the cationic electrodeposition coating composition of the present invention is coated include automobile bodies, parts for two-wheeled vehicles, home appliances and other appliances, etc. Articles are not particularly limited as long as they are made of metal.

Examples of metal steel sheets to be coated include cold-rolled steel sheets, hot dip galvanized steel sheets, electro-galvanized steel sheets, electrolytic zinc-iron duplex plated steel sheets, organic composite plated steel sheets, aluminium substrates, magnesium substrates, and the like. If necessary, these metal sheets may be washed using alkali degreasing etc., and subjected to surface treatment such as phosphate chemical conversion treatment, chromate treatment, etc.

The cationic electrodeposition coating composition may be applied on a desired substrate surface by electrodeposition coating. Cationic electrodeposition coating is generally performed by adjusting the temperature of an electrodeposition bath to usually 15 to 35°C, and applying a current at a load voltage of 100 to 400V using a to-be-coated article as a cathode. The electrodeposition bath comprises an electrodeposition coating composition diluted with deionized water or the like to a solids content of about 5 to about 40 mass%, and whose pH has been adjusted to 5.5 to 9.0.  In general, after the electrodeposition coating, the article is fully washed with ultrafiltrate (UF filtrate), reverse osmosis water (RO water), industrial water, deionized water or the like to remove the cationic electrodeposition coating composition excessively adhered to the coated object.

The thickness of the electrodeposition coating film is not particularly limited, but is generally 5 to 40 urn, and preferably 12 to 30 urn, based on the thickness of the dried coating film. The baking and drying of the coating film is performed by heating the electrodeposition coating film at a surface temperature of the coated article of 110 to 200°C, preferably 140 to 180°C for 10 to 180 minutes, preferably 20 to 50 minutes by means of a dryer such as an electric hot-air dryer, gas hot-air dryer or the like. By such baking and drying, a cured coating film is obtained.

The cationic electrodeposition coating film obtained by baking and drying as above has a center line mean roughness (Ra) of 0.20 µm or less, preferably 0.05 to 0.18 µm (at a cut off of 0.8 mm) at a dried film thickness of 15 µm, and has an excellent finish. The center line mean roughness (Ra) in the roughness curve is defined by JIS B 601.

EXAMPLES

The present invention is explained in detail below with reference to the production examples, examples, and comparative examples; however, the present invention is not limited thereto.  In the examples, "parts" "and "%" are by mass.

Production of amino group-containing modified epoxy resin

(A)

Production Example 1: Production example of base resin No.

1

A 2-liter flask equipped with a thermometer, a reflux condenser, and a stirrer was charged with 185 parts of Denacol EX-821 (Note 1), 950 parts of jER828 EL (Note 5), 456 parts of bisphenol A, and 0.8 parts of tetrabutylammonium bromide. The mixture was allowed to

react at 160°C until the epoxy equivalent became 800.

Next, 359 parts of methyl isobutyl ketone, and 150 parts of diethanol amine, and 127 parts of a ketimine of diethylenetriamine with methyl isobutyl ketone (purity: 84%, methyl isobutyl ketone solution) were added to the mixture, and then allowed to react at 120°C for 4 hours. The solution of base resin No. 1, which was an amino group-containing modified epoxy resin with a resin solids content of 80% was thus obtained. Base resin No. 1 had an amine value of 69 mg KOH/g, and a number average molecular weight of 2,400.

Production Example 2: Production example of base resin No. 2

A 2-liter flask equipped with a thermometer, a reflux condenser, and a stirrer was charged with 471 parts of Denacol EX-931 (Note 2), 950 parts of jER828 EL (Note 5), 456 parts of bisphenol A, and 0.8 parts of tetrabutylammonium bromide. The mixture was allowed to react at 160°C until the epoxy equivalent became 950.

Next, 430 parts of methyl isobutyl ketone, and 150 parts of diethanol amine, and 127 parts of a ketimine of diethylenetriamine with methyl isobutyl ketone (purity: 84%, methyl isobutyl ketone solution) were added to the

mixture, and then allowed to react at 120°C for 4 hours. The solution of base resin No. 2, which was an amino group-containing modified epoxy resin with a resin solids content of 80% was thus obtained. Base resin No. 2 had an amine value of 60 mg KOH/g, and a number average molecular weight of 2,500.

Production Example 3: Production example of base resin No. 3

A 2-liter flask equipped with a thermometer, a reflux condenser, and a stirrer was charged with 340 parts

of Glyci-ale BPP-350 (Note 4), 950 parts of jER828 EL (Note 5), 456 parts of bisphenol A, and 0.8 parts of tetrabutylammonium bromide. The mixture was allowed to react at 160°C until the epoxy equivalent became 900.

Next, 400 parts of methyl isobutyl ketone, 150 parts of diethanol amine, and 127 parts of a ketimine of diethylenetriamine with methyl isobutyl ketone (purity: 84%, methyl isobutyl ketone solution) were added to the mixture, and then allowed to react at 120°C for 4 hours. The solution of base resin No. 3, which was an amino group-containing modified epoxy resin with a resin solids content of 80% was thus obtained. Base resin No. 3 had an amine value of 64 mg KOH/g, and a number average molecular weight of 2,500.

Production Example 4: Production example of base resin No. 4

A 2-liter flask equipped with a thermometer, a reflux condenser, and a stirrer was charged with 162 parts of Glyci-ale PP-300P (Note 3), 1,000 parts of jER828 EL (Note 5), 440 parts of bisphenol A, and 1.6 parts of tetrabutylammonium bromide. The mixture was allowed to react at 160°C until the epoxy equivalent became 800.
