Repository: anandvc/allindianpatents

File: patents/265214-a-method-for-preparing-an-alkaline-earth-metal-compound-containing-zeolite-catalyst.html (part 1 of 3)
Indian Patents. 265214:" A METHOD FOR PREPARING AN ALKALINE-EARTH METAL COMPOUND-CONTAINING ZEOLITE CATALYST "

Indian Patents

Recently Granted Patents

  Recently Published Patents

Title of Invention	" A METHOD FOR PREPARING AN ALKALINE-EARTH METAL COMPOUND-CONTAINING ZEOLITE CATALYST "

Abstract	Disclosed is an alkaline earth metal compound-containing zeolite catalyst which is characterized in that a first component is composed of a proton-type zeolite and/or an ammonium-type zeolite, a second component is composed of an alkaline earth metal compound, and a third component is composed of one or more substances selected from the group consisting of oxides and/or hydroxides of aluminum, oxides and/or hydroxides of silicon, and clays. The alkaline earth metal compound-containing zeolite catalyst is further characterized in that the Si/Al molar ratio of the first component is not less than 10 but not more than 300; the content ratio of the second component to the first component is not less than 0.3% by mass but less than 10% by mass i...	

Full Text	ALKALINE-EARTH METAL COMPOUND-CONTAINING ZEOLITE CATALYST, METHOD FOR PREPARING SAME, METHOD FOR REGENERATING SAME, AND METHOD FOR PRODUCING LOWER HYDROCARBONS

TECHNICAL FIELD [0001]

The present invention relates to an alkaline-earth metal compound-containing zeolite catalyst (zeolite-based catalyst that contains alkaline-earth metal compound) which is used in the synthetic process of lower hydrocarbons by dehydration condensation reaction from dimethyl ether and/or methanol, and also relates to a method for preparing the zeolite catalyst.  Specifically, the present invention relates to an alkaline-earth metal compound-containing zeolite catalyst in which elimination of tetrahedral aluminum from zeolite framework is not likely to occur and exhibits slow formation rate of carbonaceous deposits during reaction, and relates to a method for producing the zeolite catalyst.  The present invention also relates to a method for producing a lower hydrocarbons utilizing the alkaline-earth metal compound-containing zeolite catalyst.  The present invention also relates to a method for regenerating the alkaline-earth metal compound-containing zeolite catalyst that is used in the synthetic process of lower hydrocarbons by dehydration condensation reaction from dimethyl ether and/or methanol.

Priority is claimed on Japanese Patent Application No. 2006-234518, filed August 30, 2006, Japanese Patent Application No. 2006-262554, filed September 27, 2006, and Japanese Patent Application, No. 2006-266044, filed September 28, 2006, the content of which is incorporated herein by reference.

BACKGROUND ART [0002]

Zeolite catalysts are used in various processes such as DTO reaction/MTO reaction for synthesizing lower hydrocarbons from dimethyl ether (hereafter referred to as DME) and/or methanol, MTG reaction for synthesizing gasoline from methanol, fluid

catalytic cracking (FCC) or the like.

In these processes, deactivation of zeolite catalysts may occur.  For example, the following is the main reason for deactivating zeolite catalysts.  Where the zeolite catalyst is exposed to the reaction atmosphere containing steam, elimination of aluminum from the zeolite framework (dealumination) may occur.  In addition, carbonaceous deposits are formed on the zeolite catalysts during the reaction. [0003]

Reduction of catalytic activity caused by the formation of carbonaceous deposits on the catalyst may be solved by providing a flow containing oxygen to the catalyst and burning the carbonaceous deposits on the catalyst  On the other hand, as a countermeasure for reduction of catalytic activity caused by the elimination of aluminum from the zeolite framework, a method is proposed for inserting aluminum into the framework by treating the dealuminated zeolite in particular conditions.

As methods for regenerating a dealuminated zeolite, a method for regenerating the zeolite using aluminum chloride and acid (for example, Patent Reference 1. Japanese Unexamined Patent Application, First Publication No. S59-136138), and a method for regenerating the zeolite using steam and ammonia are disclosed (for example, Patent Reference 2. Japanese Unexamined Patent Application, First Publication No. S60-257838). [0004]

In addition, a method for inserting aluminum into a high-silica zeolite by compounding a high-silica zeolite with alumina (aluminum oxide) and treating the compounded material with steam is known (for example, Patent Reference 3: Japanese Examined Patent Application, Second Publication No.H3-63430,  Patent Reference 4 U. S. Patent, No. 4559314, Patent Reference 5: U. S. Patent, No.4784747, Patent Reference 6: Japanese Patent, No. 2908959, Non Patent Reference 1: J Catal., 93, 471 (1985), Non Patent Reference 2- J. Chem Soc Faraday Trans. 1, 81, 2215 (1985)).

However, the method for regenerating the dealuminated zeolite included a disadvantage in the applicability to industrial processes because of requirements for

specific reagents or gas for the regeneration.

In addition, although the above-described method to compound the high-silica zeolite with alumina and to treat the compounded material with steam was examined on the zeolite containing a small amount of aluminum, for example a zeolite having a molar ratio of Si/Al>1200. The method was not examined on the zeolite having a molar ratio of Si/Al from several tens to ca. 300, which was frequently used in industrial processes.. [0005]

On the other hand, it is known that the formation rate of carbonaceous deposits on the zeolite catalyst can be decreased by a proper steam treatment.  In a disclosed method, catalytic lifetime for synthesizing hydrocarbons from methanol is increased by exposing MFI-structure zeolite catalyst to steam thereby controlling acid sites (active sites) of the zeolite (e.g., Patent Reference 7: U.S. Patent No. 4429176, Patent Reference 8: U.S. Patent No. 4663942, Patent Reference 9: U.S. Patent No. 4579993).  In addition, it is found that lifetime of an alumina-containing zeolite catalyst is prolonged by exposing the alumina-containing zeolite catalyst to steam thereby decreasing the coking rate of the catalyst (e.g., Patent Reference 10: U.S. Patent No. 4456780).  However,  it has been unknown how the addition of alumina change the steam resistance of zeolite catalysts. In addition, there is no report treating a catalyst containing zeolite, alumina, and alkaline-earth metal compound with steam. [0006]

In DTO reaction/MTO reaction, it is disclosed that by using a proton-type MFI-structure zeolite impregnated with alkaline-earth metal compound, selectivity to lower olefins is increased, formations of paraffins and aromatic hydrocarbons are depressed, and formation of carbonaceous deposits is depressed, thereby prolonging lifetime of the catalyst (e g , Patent Reference 11 • Japanese Unexamined Patent Application, First Publication, No S60-126233).  However, in Patent Reference 11, it was not examined if lifetime of the zeolite catalyst modified with alkaline-earth metal compound was changed (or is not changed) by repeating regeneration of the catalyst after performing DTO reaction/MTO reaction  In addition, steam resistance of the catalyst is

not described in Patent Reference 11. [0007]

As a representative example of catalyst used for DTO reaction/MTO reaction, MFI-strucrure zeolite catalysts and SAPO-34 catalysts may be used.

In the DTO reaction/MTO reaction, activity of the catalyst is decreased by formation of carbonaceous deposits on the catalyst.  Therefore, it is necessary to periodically introduce an oxygen-containing  flow to the catalyst so as to burn the carbonaceous deposits on the catalyst, thereby regenerating the catalytic activity.

The combustion reaction to burn the carbonaceous deposits on the catalyst is an exothermal reaction.  So as to prevent changing the catalyst such as collapse of crystal structure, and for a stable operation of apparatus used in the process, it is preferable to inhibit large increase of temperature.  Therefore, in the above-described combustion reaction, so as to depress oxygen concentration to a lower level, the air introduced to the catalyst must be diluted by inert gas such as steam and nitrogen.

However, steam promote the elimination of aluminum from the zeolite catalyst to lead decreasing catalyst lifetime.  Therefore, there is a method for using nitrogen as the dilution gas to keep the steam  concentration at low level (e.g., U.S. Published Patent Application No. 2005/0085375) [0008]

It is difficult to apply the above-described method of regenerating dealuminated zeolite in industrial processes.  In addition, the method includes a problem that an extra step is needed for inserting aluminum into the dealummated zeolite.  Therefore, in order to improve the lifetime of zeolite catalyst, it is necessary to produce a zeolite catalyst in which the framework aluminum is not likely to be eliminated. [0009]

On the other hand, when nitrogen gas is used to dilute the oxygen concentration in the regeneration atmosphere, a cryogenic air separator for producing the nitrogen gas is required, thereby increasing construction cost of a plant. [0010]

Based on the above described consideration, an object of the present invention is to provide an alkaline-earth metal compound-containing zeolite catalyst, in which the elimination of tetrahedral aluminum from the zeolite framework is not likely to occur, and a simple inexpensive method for preparing the above-described zeolite catalyst.  Another object of the present invention is to provide a method for regenerating alkaline-earth metal compound-containing zeolite catalyst, by which method, catalytic activity of the alkaline-earth metal compound-containing zeolite catalyst is regenerated through a simple process, and lifetime of the catalyst is improved.

DISCLOSURE OF INVENTION [0011]

An alkaline-earth metal compound-containing zeolite catalyst according to the present invention is composed of a composite material comprising at least a first component, a second component, and a third component, wherein the first component is composed of at least one of zeolites selected from a group consisting of proton-type zeolites and ammonium type zeolites, the second component is composed of at least one of alkaline-earth metal compounds, and the third component is composed of at least one selected from a group consisting of aluminum oxides, aluminum hydroxides, silicon oxides, silicon hydroxides, and clay minerals.  The first component has a molar ratio of Si/Al of 10 or more and 300 or less.  Content of the second component relative to the first component is 0.3 mass % or more and less than 10 mass % as alkaline-earth metal. Content of the third component relative to the first component is 15 mass % or more and 200 mass % or less. [0012]

It is preferable that the alkaline-earth metal compound-containing zeolite catalyst according to the present invention comprises the above-described first component composed of at least one of MFI-structure zeolites [0013]

It is preferable that the second component of the alkaline-earth metal

compound-containing zeolite catalyst according to the present invention is composed at

least one of calcium compounds.

[0014]

An alkaline-earth metal compound-containing zeolite catalyst according to the present invention may has a characteristic such that where an alkaline-earth metal compound-containing zeolite catalyst according to the present invention is exposed for 48 hours to an atmosphere having steam partial pressure of 0.35 MPa and nitrogen partial pressure of 0.15MPa at 530°C, and the residual amount of tetrahedral aluminum m zeolite framework per unit mass of zeolite is measured, the residual amount of tetrahedral aluminum in the zeolite catalyst of the present invention is not smaller than five times of the residual amount of tetrahedral aluminum in the proton-type zeolite consisting of the first component which has been exposed for 48 hours to the above described atmosphere [0015]

An alkaline-earth metal compound-containing zeolite catalyst according to the present invention may be used for synthesizing lower hydrocarbons from DME and/or methanol. [0016]

A method for preparing an alkaline-earth metal compound-containing zeolite catalyst according to the present invention comprises: a mixing-kneading step of adding polar solvent to a composition composed at least of a first component, a second component, and a third component, and kneading to form a mixture; and a drying-calcination step of drying and calcining the mixture, where the first component is composed of at least one of zeolites selected from a group consisting of proton-type zeolites and ammonium type zeolites, the second component is composed of at least one of alkaline-earth metal compounds, and the third component is composed of at least one selected from a group consisting of aluminum oxides, aluminum hydroxides, silicon oxides, silicon hydroxides, and clay minerals.  The first component has a molar ratio of Si/Al of 10 or more and 300 or less.  Content of the second component relative to the first component is 0.3 mass % or more and less than 10 mass % as alkaline-earth metal.

Content of the third component relative to the first component is 15 mass % or more and

200 mass % or less.

[0017]

It is preferable that a method for preparing an alkaline-earth metal compound-containing zeolite catalyst according to the present invention further comprises a steam treatment step where the composite material obtained by the above-described drying -calcination step is made contact to  steam or reaction atmosphere that generates steam. [0018]

In a method for preparing an alkaline-earth metal compound-containing zeolite catalyst according to the present invention, the above-described first component is preferably composed of at least one of MFI-structure zeolites. [0019]

In a method for preparing an alkaline-earth metal compound-containing zeolite catalyst according to the present invention, it is preferable that the second component is composed of at least one of calcium compounds. [0020]

A method of producing lower hydrocarbons according to the present invention is a method for synthesizing lower hydrocarbons from DME and/or methanol, where the alkaline-earth metal compound-containing zeolite catalyst is used in the synthesis, and yield of propylene is 40 mass % or more, yield of methane is less than 1.0 mass %, and yield of carbon monoxide is 0 5 mass % or less. [0021]

A method for regenerating alkaline-earth metal compound-containing zeolite catalyst according to the invention is a method for regenerating alkaline-earth metal compound-containing zeolite catalyst used for synthesizing lower hydrocarbons from DME and/or methanol.  The method includes a step of calcining an alkaline-earth metal compound-containing zeolite catalyst of the present invention m a flow containing oxygen and steam.

 [0022]

It is preferable that the above-described calcination of the alkaline-earth metal compound-containing zeolite catalyst is performed at 400°C or more and 700°C or less.

[0023] Effect of the invention

An alkaline-earth metal compound-containing zeolite catalyst according to the present invention is composed of a composite material comprising at least a first component, a second component, and a third component, wherein the first component is composed of at least one of zeolites selected from a group consisting of proton-type zeolites and ammonium type zeolites, the second component is composed of at least one of alkaline-earth metal compounds, and the third component is composed of at least one selected from a group consisting of aluminum oxides, aluminum hydroxides, silicon oxides, silicon hydroxides, and clay minerals  The first component has a molar ratio of Si/Al of 10 or more and 300 or less, content of the second component relative to the first component is 0.3 mass % or more and less than 10 mass % as alkaline-earth metal, and content of the third component relative to the first component is 15 mass % or more and 200 mass % or less.  The catalyst of this constitution has a long catalytic lifetime since the elimination of aluminum from the zeolite framework is inhibited by the presence of the second component and the third component  Therefore, by the improvement of overall catalytic lifetime, loading weight of catalyst and frequency of  recharging the catalyst are reduced, and it is possible to reduce the equipment cost and the operation cost. [0024]

A method for preparing an alkaline-earth metal compound-containing zeolite catalyst according to the present invention comprises: a mixing-kneading step of adding polar solvent to a composition composed at least of a first component, a second component, and a third component, and kneading to form a mixture, and a drying -calcination step of drying and calcining the mixture, where the first component is composed of at least one of zeolites selected from a group consisting of proton-type zeolites and ammonium type zeolites, the second component is composed of at least one of alkaline-earth metal compounds, and the third component is composed of at least one selected from a group consisting of aluminum oxides, aluminum hydroxides, silicon oxides, silicon hydroxides, and clay minerals, the first component has a molar ratio of Si/Al of 10 or more and 300 or less, content of the second component relative to the first component is 0.3 mass % or more and less than 10 mass % as alkaline-earth metal, and content of the third component relative to the first component is 15 mass % or more and 200 mass % or less.

In this preparation method, an alkaline-earth metal compound-containing zeolite catalyst can be obtained easily and at low cost by using generally available and inexpensive proton-type MFI-structure zeolite or ammonium type MFI-structure zeolite, mixing with the second component and the third component, kneading, drying, and calcining the mixture of the zeolite.  This catalyst is not likely to occur elimination of tetrahedral aluminum from the zeolite framework, and has excellent steam resistance and a long catalytic lifetime. [0025]

Since the alkaline-earth metal compound-containing zeolite catalyst is used in the method of producing lower hydrocarbons according to the present invention, lower hydrocarbons can be obtained at a high yield.  In addition, by the improvement of the catalytic lifetime, frequency of regeneration is decreased.  Therefore, productivity of lower hydrocarbons is increased and production cost can be reduced. [0026]

A method for regenerating alkaline-earth metal compound-containing zeolite catalyst according to the present invention is a method for regenerating alkaline-earth metal compound-containing zeolite catalyst used  for synthesizing lower hydrocarbons from DME and/or methanol  In this method, the alkaline-earth metal compound-containing zeolite catalyst of the present invention is calcined in a flow containing oxygen and steam, thereby improving the catalytic lifetime.  Therefore, frequency of regeneration of catalyst is decreased  As a result, it is possible to reduce the cost for synthesizing lower hydrocarbons from DME and/or methanol.  In addition, since

steam can be used as a dilution gas in the time of regenerating the catalyst, it is not necessary to provide extra facilities such as a cryogenic air separator or the like.

BRIEF EXPLANATION FOR DRAWINGS [0027]

FIG. 1 Is a graph showing relative catalytic lifetime of catalysts A to F prepared in Experimental Examples 1 -7 versus extent of steam treatment.

BEST MODE FOR CARRYING OUT THE INVENTION [0028] First embodiment

An embodiment of an alkaline-earth metal compound-containing zeolite catalyst according to the present invention, a preparation method for same, and a method for producing lower hydrocarbons utilizing the alkaline-earth metal compound-containing zeolite catalyst is explained below.

It should be understood that this embodiment is an example to provide better understanding of the scope of the invention and the present invention is not limited to the description of this embodiment. [0029] [Alkaline-earth metal compound-containing zeolite catalyst]

An alkaline-earth metal compound-containing zeolite catalyst according to the present invention is composed of a composite material comprising at least a first component, a second component, and a third component, wherein the first component is composed of at least one of zeolites selected from a group consisting of proton-type zeolites and ammonium type zeolites, the second component is composed of at least one of alkaline-earth metal compounds, and the third component is composed of at least one selected from a group consisting of aluminum oxides, aluminum hydroxides, silicon oxides, silicon hydroxides, and clay minerals.  The first component has a molar ratio of Si/Al of 10 or more and 300 or less.  Content of the second component relative to the

first component is 0.3 mass % or more and less than 10 mass % as alkaline-earth metal. Content of the third component relative to the first component is 15 mass % or more and 200 mass % or less.

It is preferable that the alkaline-earth metal compound-containing zeolite catalyst according to the present invention comprises the above-described first component composed of at least one of MFI-structure zeolites, where "MFI-structure" is a name of a framework structure defined in the International Zeolite Association. [0030]

In the alkaline-earth metal compound-containing zeolite catalyst of the present invention, the proton-type zeolite or ammonium-type zeolite that constitutes the first component has a molar ratio of Si/Al of 10 or more and 300 or less.

Where the molar ratio of Si/Al is less than 10, too many acid sites exist on the catalyst surface and formation of carbonaceous deposits on the catalyst is enhanced, thereby shortening catalytic lifetime.  On the other hand, if the molar ratio of Si/Al exceeds 300, effective acid sites are decreased thereby reducing catalytic activity. [0031]

It is preferable that the content of the second component as alkaline-earth metal relative to the first component be 0.3 mass % or more and less than 10 mass %

Where the content of the second component as alkaline-earth metal relative to the first component is less than 0.3 mass %, acidic properties of the catalyst and dealumination cannot be controlled sufficiently.  On the other hand, where the content of the second component as alkaline-earth metal relative to the first component is more than 10 mass %, it is not preferable because side reactions are caused by excessive amount of the alkaline-earth metal compound (mainly composed of oxide and carbonate). [0032]

The content of the third component relative to the content of the first component is preferably 15 mass % or more and 200 mass % or less

Where the content of the third component relative to the first component is less than 15 mass % , there occurs problems such as decrease in physical strength of the

obtained catalyst resulting in powderization of the catalyst during using the catalyst.  On the other hand, where the content of the third component relative to the first component exceeds 200 mass %, proportion of the first component active to the reaction is decreased, and catalytic performance is deteriorated. [0033]

In the alkaline-earth metal compound-containing zeolite catalyst of the present invention, it is preferable that the first component constituting the composite material is composed of at least one of zeolites selected from a group consisting of proton-type zeolites and ammonium type zeolites that have a MFI-structure.  By using generally available and inexpensive proton-type zeolite or ammonium-type zeolite, it is possible to easily prepare an alkaline-earth metal-containing catalyst at low cost according to the present invention that has excellent steam resistance. [0034]

The alkaline-earth metal compound of the second component may be selected from magnesium carbonate (MgCO3), magnesium hydroxide (Mg(OH)2), magnesium oxide (MgO), magnesium acetate ((CH3COO)2Mg), magnesium nitrate (Mg(NO3)2), magnesium aluminate (MgAl2O4), magnesium orthosilicate (Mg2SiO4), calcium carbonate (CaCO3), calcium hydroxide (Ca(OH)2), calcium oxide (CaO), calcium acetate ((CH3COO)2Ca), calcium nitrate (Ca(NO3)2), calcium aluminate (CaAl2O4), calcium orthosilicate (Ca2Si04), strontium carbonate (SrCO3), strontium hydroxide (Sr(OH)2), strontium oxide (SrO), strontium acetate ((CHsCOO)2Sr), strontium nitrate (Sr(N03)2), strontium aluminate (SrAl2O4), strontium silicate, barium carbonate (BaCO3,), barium hydroxide (Ba(OH)2), barium oxide (BaO), barium acetate ((CH3COO)2Ba), barium nitrate (Ba(NO3)2), barium aluminate (BaAl2O4), barium silicate or the like. [0035]

The third component is composed of at least one selected from a group consisting of aluminum oxides, aluminum hydroxides, silicon oxides, silicon hydroxides, and clay minerals.

For example, y-alumina (AI2O3) or the like may be applied as the aluminum

oxides.

As the aluminum hydroxides, boehmite (AIO(OH)), aluminum hydroxide (Al(OH)3), alumina sol or the like may be used.

Silicon dioxide (SiO2) may be used as the silicon oxides.

Silicon hydroxides may have a form of orthosihcate (HiSiCO4), metasilicate (H2SiO3) or the like.

Kaolin, bentonite or the like may be used as the clay minerals. [0036]

Where necessary, additives composed of graphite, cellulose or the like may be added to the alkaline-earth metal compound-containing zeolite catalyst of the present invention. [0037]

Where an alkaline-earth metal compound-containing zeolite catalyst of the above-described constitution is exposed for 48 hours to an atmosphere having steam partial pressure of 0.35 MPa and nitrogen partial pressure of 0.15MPa at 530°C, and a proton-type zeolite consisting only of the above-described first component is exposed to the same atmosphere under the same condition, after the exposure, the residual amount of tetrahedral aluminum in the zeolite framework per unit mass of zeolite in the alkaline-earth metal compound-containing catalyst is preferably not smaller than 5 times, more preferably not smaller than 10 times, of the residual amount of tetrahedral aluminum in the zeolite framework per unit mass of zeolite in the proton-type zeolite consisting of the first component.

Where the residual amount of tetrahedral aluminum m the zeolite framework per unit mass of zeolite in the alkaline-earth metal compound-containing catalyst after exposure to the above-described conditions is not smaller than 5 times of the residual amount of tetrahedral aluminum in the zeolite framework per unit mass of zeolite m the proton-type zeolite consisting of the first component treated with steam under the same condition, it is possible to reduce the degree of deterioration of catalytic activity caused by exposure to steam in the reaction atmosphere or in the regeneration atmosphere. Therefore,

it is possible to increase the number of times of regeneration of the catalyst, and decrease

the frequency for recharging the catalyst.

[0038]

An alkalme-earth metal compound-containing zeolite catalyst according to the present invention is composed of a composite material comprising at least a first component, a second component, and a third component, wherein the first component is composed of at least one of zeolites selected from a group consisting of proton-type zeolites and ammonium type zeolites, the second component is composed of at least one of alkaline-earth metal compounds, and the third component is composed of at least one selected from a group consisting of aluminum oxides, aluminum hydroxides, silicon oxides, silicon hydroxides, and clay minerals, where the first component has a molar ratio of Si/Al of 10 or more and 300 or less, content of the second component relative to the first component is 0.3 mass % or more and less than 10 mass % as alkaline-earth metal, and content of the third component relative to the first component is 15 mass % or more and 200 mass % or less  Since both the second component and the third component inhibit the elimination of aluminum from zeolite framework, the zeolite catalyst of the above-described constitution has a long catalytic lifetime.  Therefore, by the improvement of the overall catalytic lifetime, loading weight of catalyst and frequency of recharging the catalyst are reduced, and it is possible to reduce the equipment cost and the operation cost of the reaction system. [0039] [Method of preparing the alkaline-earth metal compound-containing zeolite catalyst]

A method of preparing an alkaline-earth metal compound-containing zeolite catalyst of the present invention is explained below. Mixmg-kneadmg step

Firstly, by using mortar, milling machine, kneader or the like, a composition at least containing a first component, a second component, and a third component is mixed with a polar solution and kneaded, to prepare a mixture composed of at least the first component, the second component, the third component, and polar solution.

In this mixing-kneading step, at least one of zeolites having a Si/Al molar ratio of 10 or more and 300 or less, selected from a group consisting of proton-type zeolites and ammonium type zeolites is used as the first component.

At least one of alkaline-earth metal compounds is used as the second component.

As the third component, at least one selected from a group consisting of aluminum oxides, aluminum hydroxides, silicon oxides, silicon hydroxides, and clay minerals is used. [0040]

In the mixing-kneading step, content of the second component relative to the first component is controlled to be 0.3 mass % or more and less than 10 mass%.

Content of the third component relative to the first component is controlled to be 15 mass% or more and 200 mass% or less.

In addition, relative to the amount of the composition at least containing the first component, the second component, and the third component, added amount of polar solution is controlled to be 10 mass % or more and 150 mass % or less

As the polar solution, water is most preferably used.  In addition, it is possible to use organic polar solution including alcohol group solution such as ethanol and propanol, ether group solution such as diethyl ether and tetrahydrofuran, ester group solution, amid group solution, sulfoxide group solution.

In addition, in the time of producing a composite material, in addition to the polar solution, it is also possible to add a material which is to be removed in the time of drying and calcining.  Such material may include organic acid such as acetic acid, aqueous ammonia, graphite, cellulose group or the like. [0041] Molding step

Next, the mixture obtained in the mixing-kneading step is formed into a shaped catalyst, for example, by extrusion molding using an extruder, or by spheronization molding using a spheronizer (marumerizer) [0042]

Drying-calcination step

Next, the shaped catalyst obtained in the molding step is dried by a drying machine, and is subjected to calcination using a furnace such as muffle furnace, tunnel furnace or the like, thereby preparing a composite material.  Thus, the alkaline-earth metal compound-containing zeolite catalyst according to the invention can be obtained.

In the above-described drying-calcination step, it is preferable to perform the drying of the shaped catalyst under conditions at 80°C or more and 150°C or less for a duration of 0.5 hours or more and 30 hours or less

In the drying-calcination step, it is preferable that the shaped catalyst after drying is subjected to calcination at 350°C or more and 750°C or less for a duration of not shorter than 1 hour and not longer than 50 hours [0043]

A method for preparing an alkaline-earth metal compound-containing zeolite catalyst according to the present invention comprises, mixing-kneading step of adding polar solvent to a composition composed at least of a first component, a second component, and a third component, and kneading to form a mixture; and drying-calcination step of drying and calcining the mixture to prepare a composite material, where the first component is composed of at least one of zeolites selected from a group consisting of proton-type zeolites and ammonium type zeolites, the second component is composed of at least one of alkaline-earth metal compounds, and the third component is composed of at least one selected from a group consisting of aluminum oxides, aluminum hydroxides, silicon oxides, silicon hydroxides, and clay minerals.  The first component has a molar ratio of Si/Al of 10 or more and 300 or less, content of the second component relative to the first component defined is 0 3 mass % or more and less than 10 mass % as alkaline-earth metal, and content of the third component relative to the first component is 15 mass % or more and 200 mass % or less.

In this preparation method, by constituting the first component using generally available proton-type zeolite and/or ammonium-type zeolite, and by mixing and kneading the first component with the second component and the third component to form a mix and drying and calcining the mixture, it is possible to produce simply and inexpensively an alkaline-earth metal compound-containing zeolite catalyst having excellent steam resistance, and long catalytic lifetime. [0044] [Method of producing lower hydrocarbons]

In the following, a method of producing lower hydrocarbons from DME and/or methanol is described as an embodiment utilizing the alkaline-earth metal compound-containing zeolite catalyst of the present invention. Steam treatment step

The alkaline-earth metal compound-containing zeolite catalyst consisting of the composite material obtained in the above-described drying-calcination step may be subjected to a steam treatment step where the catalyst is made contact to steam; or air and/or inert gas (e.g., nitrogen and carbon dioxide) that contains steam in an amount of not less than 10 vol%.  Alternatively, the catalyst may be made contact to reaction atmosphere that generates steam.  In the steam treatment, it is allowable to use conditions in which steam partially exist as liquid water.  In addition, it is possible to perform the steam treatment step simultaneously with the drying-calcination step.

The above described reaction that generates steam refers to the reaction in which dehydration of reactants occurs on the catalyst surface, thereby generating steam.  DTO reaction/MTO reaction and dehydration of alcohol are examples of the reaction

In the steam treatment step, it is preferable that the duration for making the composite material contact to steam or the reaction atmosphere generating steam is not shorter than 1 hour and not longer than 50 hours [0045]

So as to synthesize lower hydrocarbons from one or both of DME and methanol utilizing the alkaline-earth metal compound-containing zeolite catalyst treated with steam, DME and/or methanol is supplied as a gas, and the gas is made contact with the alkaline-earth metal compound-containing zeolite catalyst.  As the method for making the catalyst to contact with the gas, fixed bed reactor or fluid bed reactor may be applied.

In the method of producing lower hydrocarbons, the synthetic reaction of lower hydrocarbons from DME and/or methanol may be performed using a wide range of temperature/pressure conditions.

Preferably, the reaction temperature is not lower than 300°C and not higher than 750°C, more preferably not lower than 400°C and not higher than 650°C.  Where the reaction temperature is lower than 300°C, activity of the catalyst is not sufficient.  Where the reaction temperature exceeds 750°C, formation rate of the carbonaceous deposits is fast, catalytic activity is reduced rapidly, and change of the catalyst such as collapse of the zeolite structure occurs. [0046]

In the method of producing lower hydrocarbons, DME and/or methanol as a raw material may be diluted with steam, inert gas, carbon dioxide or the like and is supplied to the alkaline-earth metal compound-containing zeolite catalyst

Especially, when lower hydrocarbons are synthesized continuously using a fixed-bed reactor, the weight hourly space velocity (WHSV), which is the ratio of the supplied quantity of DME as a raw material to the quantity of the catalyst, is preferably not less than 0.025g-DME/(g-catalyst • hour) and not more than 50g-DME/( g-catalyst • hour).

Where the WHSV is less than 0.025g-DME/(g-catalyst • hour), it is not cost effective since space time yield is reduced.  On the other hand, where the WHSV is higher than 50g-DME/( g-catalyst • hour), catalytic lifetime and catalytic activity are not sufficient [0047]

The lower hydrocarbons generated on the alkaline-earth metal compound-containing zeolite catalyst flow out from the reactor, and can be separated to objective products in accordance with generally-known separation-purification method. [0048]

In the method for producing lower hydrocarbons, by using the alkaline-earth metal compound-containing zeolite catalyst of the present invention, it is possible to

synthesize lower hydrocarbons from DME and/or methanol at a high yield.

[0049]

Second embodiment.

An embodiment of a method of regenerating an alkaline-earth metal compound-containing zeolite catalyst of the present invention is explained in the following.

It should be understood that this embodiment is an example for providing better understanding of the scope of the present invention and the present invention is not limited to the description of this embodiment. [0050]

A method of regenerating alkaline-earth metal compound containing zeolite catalyst according to the present invention is a method for regenerating alkaline-earth metal compound containing zeolite catalyst used for synthesizing lower hydrocarbons from DME and/or methanol.  The method includes a step of calcining an alkaline-earth metal compound-containing zeolite catalyst of the present invention in a flow containing oxygen and steam. [0051]

In the method of regenerating an alkaline-earth metal compound-containing zeolite catalyst according to the present invention, after performing synthesis of lower hydrocarbons from one or both of DME and methanol for a certain period of time utilizing the alkaline-earth metal compound-containing zeolite catalyst, the alkaline-earth metal compound-containing zeolite catalyst is calcined in a flow that contains oxygen and steam, thereby regenerating catalytic activity.

In the method of regenerating an alkaline-earth metal compound-containing zeolite catalyst according to the present invention, proportion of the flow rate of steam relative to the flow rate of oxygen in the flow containing oxygen and steam is preferably not less than 5 and not more than 2000, more preferably, not less than 15 and not more than 1000.

Where the proportion of the flow rate of steam relative to the flow rate of oxygen

is less than 5, oxygen is not diluted sufficiently, and temperature of catalyst bed is increased by combustion heat caused by burning carbonaceous deposits on the catalyst, thereby causing a possible change of the catalyst, such as collapse of the structure.  In addition,  it is possible that an effect of steam treatment cannot be obtained sufficiently. On the other hand, where the proportion of the flow rate of steam relative to the flow rate of oxygen exceeds 2000, because of too low oxygen concentration, burning the carbonaceous deposits on the catalyst occurs slowly, and long time is required for regenerating the catalyst.
