Repository: anandvc/allindianpatents

File: patents/265359-a-pharmaceutical-form-having-an-active-substance-containing-nucleus-coated-with-partially-neutralized-anionic-meth-acrylate-copolymer.html (part 1 of 2)
Indian Patents. 265359:A PHARMACEUTICAL FORM HAVING AN ACTIVE SUBSTANCE-CONTAINING NUCLEUS COATED WITH PARTIALLY NEUTRALIZED, ANIONIC (METH)ACRYLATE COPOLYMER

Indian Patents

Recently Granted Patents

  Recently Published Patents

Title of Invention	A PHARMACEUTICAL FORM HAVING AN ACTIVE SUBSTANCE-CONTAINING NUCLEUS COATED WITH PARTIALLY NEUTRALIZED, ANIONIC (METH)ACRYLATE COPOLYMER

Abstract	The invention relates to the use of a partially neutralized, anionic (meth)acrylate copolymer comprising radically polymerized units of 25 to 95 percent by weight of C1 to C4 alkyl esters of acrylic or methacrylic acid and 5 to 75 percent by weight of (meth)acrylate monomers with an anionic group, at least 4 percent of which are neutralized by means of a base, for producing a medicament that is provided with an active substance-containing core and is coated with the partially neutralized, anionic (meth)acrylate copolymer. Said medicament releases at least 30 percent of the active substance contained therein in 30 minutes at a pH at which the active substance is sufficiently soluble and stable and at which the corresponding medicament that is coated with the non-neutralized anionic (meth)acrylate polymer releases less than 10 percent of the active substance contained therein.	

Full Text	 

Use of a partially neutralized,	anionic (meth)acrylate

copolymer  as  a  coating  for	the  production  of  a

pharmaceutical form releasing	active substance at

reduced pH values.

Field of the invention

The invention relates to the use of a partially neutralized, anionic (meth)acrylate copolymer as a coating for the production of a pharmaceutical form releasing active substance at reduced pH values.

Prior art

EP 0 088 951 A2 describes a process for coating pharmaceutical forms by means of a coating agent dispersed in water. For the redispersion of carboxyl group-containing (meth)acrylate copolymers from powders to give dispersions, the partial neutralization of the carboxyl groups is recommended. Salt formation of the acidic groups occurs by reaction with a base. Suitable bases are alkalies, such as, for example, sodium hydroxide solution, potassium hydroxide solution, soda, potash, sodium bicarbonate, trisodium phosphate, trisodium citrate or ammonia or physiologically tolerable amines, such as triethanol-amine or tris(hydroxymethyl)aminomethane. A degree of neutralization of 0.1 to 10% by weight of the carboxyl groups contained in the copolymer is favorable with respect to redispersion.

WO 2003/072087 describes a pharmaceutical form and a process for its production. The pharmaceutical form is coated with an anionic (meth)acrylate copolymer which can be partially neutralized if required. In order to prepare a solution of the anionic copolymer, usually a partial or complete neutralization of the acid groups is necessary.

The anionic copolymer,  for example,  can be stirred gradually into water in a final concentration of 1 to 4 0%  by weight and  in  the  course  of  this  can  be partially or completely neutralized by addition of a basic  substance  such  as,  for  example,  NaOH,  KOH, ammonium hydroxide  or  organic  bases  such  as,  for example, triethanolamine. It is also possible to employ a powder of the copolymer, to which a base, e.g. NaOH, has already been added during its preparation for the purpose  of  (partial)  neutralization,  such that  the powder is an already (partially) neutralized polymer. The pH of the solution is usually over 4, e.g. in the range from 4 to about 7.

WO 2004/096185 likewise describes a, pharmaceutical form and a process for its production. The pharmaceutical form is coated with an anionic (meth)acrylate copolymer different from that of WO 2003/072087, which can be partially neutralized if required. In order to prepare a solution of the anionic copolymer, usually a partial or complete neutralization of the acid groups is necessary. The anionic copolymer, for example, can be stirred gradually into water in a final concentration of 1 to 4 0% by weight and in the course of this can be partially or completely neutralized by addition of a basic substance such as, for example, NaOH, KOH, ammonium hydroxide or organic bases such as, for example, triethanolamine. It is also possible to employ a powder of the copolymer, to which a base, e.g. NaOH, has already been added during its preparation for the purpose of (partial) neutralization, such that the powder is an already (partially) neutralized polymer. The pH of the solution is usually over 4, e.g. in the range from 4 to about 7.

Object and solution

Anionic (meth) acrylate copolymers, e.g. of the type EUDRAGIT® L, EUDRAGIT® L 100-55, EUDRAGIT® S or EUDRAGIT® FS, are known as gastric juice-soluble coatings for pharmaceutical forms. Depending on the monomer composition, but in particular depending on the content of anionic groups, the anionic (meth)acrylate copolymers are characterized by specific dissolution pHs in gastric juice or in artificial gastric juice. Depending on the polymer type, the specific dissolution pHs or the pHs of the specific start of dissolution are in the range from, for example, pH 5.5 to 7.5. Coated pharmaceutical forms thus release the active substance contained from the dissolution pH specific for the respective anionic (meth)acrylate copolymer and above. The specific dissolution pHs thus characterize the start of active substance release.

However, in the transition region from the stomach to the duodenum pH shifts can occur in an unforeseeable due to the influence the of the chyme and of the gastric acid contained therein, which continue into the jejunum. It can therefore occur that an active substance, which theoretically should already be released immediately in the duodenum at a pH of 5.5 or 6.0, is still not released in vivo, because due to food intake in the particular situation the pH is still below the specific dissolution pH of the polymer coating.

For a rapid and complete action of pharmaceuticals, because of its absorption power, the duodenum connecting to the stomach is particularly of interest. In this region of the small intestine, which is characterized by strong motility, the pHs vary between 2 and 6 to be estimated, depending on the content and motility  cycle  of  the  stomach.  The  passage  times

through the duodenum are short and lie in the range from 15 to 3 0 min.

For a large number of active substances, e.g. analgesics, a rapid onset of action, synonymous with early absorption in the duodenum, is desired. At the same time, there are a large number of active substances which are adequately soluble and (acid-) stable and are thus theoretically suitable for release in the acidic medium. It would therefore be favorable if the specific dissolution pH of anionic (meth) -acrylate copolymers could be pre-displaced to the acidic region, in order to use these for the coating of pharmaceutical forms which contain active substances having adequate acid stability and in which a rapid absorption is desired.

It is known to employ anionic (meth)acrylate copolymers in partially neutralized form. By this means, an improved solubility of the polymer in water and a stabilization of the polymer dispersions is achieved. As bases for the partial neutralization, usually substances such as NaOH, KOH, ammonium hydroxide or organic bases, such as, for example, triethanolamine, are recommended. The use of partially neutralized, anionic (meth)acrylate copolymers for the selective lowering of the specific dissolution pHs of anionic (meth)acrylate copolymers to the acidic range is not known.

It was therefore seen as the object to make available a pharmaceutical form coated with an anionic (meth) -acrylate copolymer, which is able to release in vitro and in vivo in a comparatively short time a not inconsiderable fraction of the active substance contained even before reaching the specific dissolution pH of the anionic (meth)acrylate copolymer.

The object is achieved by the

use of a partially neutralized, anionic (meth)-acrylate copolymer, consisting of free radical-polymerized units of 40 to 95% by weight of C1- to C4-alkyl esters of acrylic or of methacrylic acid and 5 to 6 0% by weight of (meth)aerylate monomers having an anionic group, at least 4% of the anionic groups contained being neutralized by means of a base,

for the production of a pharmaceutical form having an active substance-containing core, which is coated with the partially neutralized, anionic (meth)acrylate copolymer and releases at least 30% of the active substance contained in 3 0 minutes at a pH at which the active substance is adequately soluble and stable and at which a corresponding pharmaceutical form which is coated with the un-neutralized anionic (meth)acrylate copolymer would release less than 10% of the active substance contained in 30 minutes.

Accomplishment of the invention

The invention relates to the use of a partially neutralized, anionic (meth)acrylate copolymer, consisting of free radical-polymerized units of 4 0 to 95% by weight of C1- to C4-alkyl esters of acrylic or of methacrylic acid and 5 to 60% by weight of (meth)acrylate monomers having an anionic group, at least 4%, e.g. 4 to 40% or preferably 4 to 10 or preferably more than 10 to 20% or preferably more than 20 to 40%, of the anionic groups contained being neutralized by means of a base,

for the production of a pharmaceutical form having an active substance-containing core, which is coated with the partially neutralized, anionic (meth)acrylate copolymer and releases at least 3 0, preferably at least 50,  in  particular  at  least  70,  %  of  the  active

substance contained in 3 0 minutes at a pH at which the active substance is adequately soluble and stable and at which a corresponding pharmaceutical form which is coated with the un-neutralized anionic (meth)acrylate copolymer releases or would release less than 10, in particular less than 8, preferably less than 5, % of the active substance contained in 3 0 minutes. The release of active substance can be determined at the respective pH analogously according to USP 28 (see also the examples) .

By the neutralization of at least 4%, preferably 4 to 40% or preferably 4 to 10 or preferably more than 10 to 20% or preferably more than 20 to 40% of the anionic groups contained, the specific dissolution pH of the (meth)acrylate copolymer, depending on the degree of neutralization, can be lowered or decreased by 0.5 to 1.5, preferably more than 1.5 to 2.5 or by more than 2.5 to 3.5, pH units. Depending on the active substance, the suitable variant can be chosen in order to guarantee release of active substance at the correspondingly decreased pH.

Anionic (meth)acrylate copolymer

The anionic (meth)acrylate copolymer consists to 25 to 95, preferably to 4 0 to 95, in particular to 6 0 to 40, % by weight of free radical-polymerized C1- to C4-alkyl esters of acrylic or of methacrylic acid and to 7 5 to 5, preferably 60 to 5, in particular 40 to 60, % by weight of (meth)acrylate monomers having an anionic group.

Usually, the amounts mentioned add up to 100% by weight. Additionally, however, without this leading to an adverse effect on or change in the essential properties, small amounts in the range from 0 to 10, e.g. 1 to 5, % by weight, of further vinylically copolymerizable  monomers,  such  as,  for  example,

hydroxyethyl methacrylate or hydroxyethyl acrylate can be contained. Preferably, no further vinylically copolymerizable monomers are contained.

C1- to C4-alkyl esters of acrylic or of methacrylic acid are in particular methyl methacrylate, ethyl methacrylate , butyl methacrylate, methyl acrylate, ethyl acrylate and butyl acrylate.

A (meth)acrylate monomer having an anionic group is, for example, acrylic acid; methacrylic acid is preferred.

Suitable copolymers for the purposes of the invention are in particular anionic (meth)acrylate copolymers of 40 to 60% by weight of methacrylic acid and 60 to 40% by weight of methyl methacrylate or 60 to 40% by weight of ethyl acrylate (EUDRAGIT® L or EUDRAGIT® L 100-55 types) . By partial neutralization of at least 4%, preferably 4 to 40% or preferably 4 to 10 or preferably more than 10 to 20% or preferably more than 20 to 40% of the anionic groups contained, depending on the degree of neutralization, the specific dissolution pH can be lowered by 0.5 to 3.5 pH units.

EUDRAGIT® L is a copolymer of 50% by weight of methyl methacrylate and 50% by weight of methacrylic acid. The pH of the start of specific active substance release in intestinal juice or artificial intestinal juice (specific dissolution pH) can be stated as pH 6.0 . By partial neutralization of at least 4%, preferably 4 to 40% or preferably 4 to 10 or preferably more than 10 to 2 0% or preferably more than 20 to 40% of the anionic groups contained, depending on the degree of neutralization, the specific dissolution pH can be lowered by 0.5 to 3.5 pH units.

EUDRAGIT® L 100-55 is a copolymer of 50% by weight of ethyl acrylate and 50% by weight of methacrylic acid.

EUDRAGIT® L 3 0D-55 is a dispersion comprising 3 0% by weight of EUDRAGIT® L 100-55. The pH of the start of specific active substance release in intestinal juice or artificial intestinal juice (specific dissolution pH) can be stated as pH 5.5. By partial neutralization of at least 4%, preferably 4 to 4 0% or preferably 4 to 10 or preferably more than 10 to 20% or preferably more than 20 to 40% of the anionic groups contained, depending on the degree of neutralization, the specific dissolution pH can be lowered by 0.5 to 3.5 pH units.

Copolymers likewise suitable are anionic (meth)acrylate copolymers of 20 to 40% by weight of methacrylic acid and 80 to 60% by weight of methyl methacrylate (EUDRAGIT® S type) . By neutralization of at least 4%, preferably 4 to 40% or preferably 4 to 10 or preferably more than 10 to 2 0% or preferably more than 2 0 to 4 0% of the anionic groups contained, depending on the degree of neutralization, the specific dissolution pH can be lowered by 0.5 to 3.5 pH units.

EUDRAGIT® S 100 is a copolymer of 30% by weight of methacrylic acid and 7 0% by weight of methyl methacrylate. The pH of the start of specific active substance release in intestinal juice or artificial intestinal juice (specific dissolution pH) can be stated as pH 7.0.

Copolymers likewise suitable for the purposes of the invention are (meth)acrylate copolymers consisting of 10 to 3 0% by weight of methyl methacrylate, 5 0 to 7 0% by weight of methyl acrylate and 5 to 15% by weight of methacrylic acid (EUDRAGIT® FS type, see EP 0 704 208 Bl) . By neutralization of at least 4%, preferably 4 to 40% or preferably 4 to 10 or preferably more than 10 to 20% or preferably more than 20 to 40% of the anionic groups contained, depending on the degree of neutralization, the specific dissolution pH can be lowered by 0. 5 to 3 . 5 pH units.

EUDRAGIT® FS 30 D is a dispersion comprising 30% by weight of a copolymer of 2 5% by weight of methyl methacrylate, 65% by weight of methyl acrylate and 10% by weight of methacrylic acid. The pH of the start of specific active substance release in intestinal juice or artificial intestinal juice (specific dissolution pH) can be stated as pH 7.0.

A copolymer (see WO 2003/072087) furthermore suitable for the purposes of the invention is one which is composed of

20 to 34% by weight of methacrylic acid and/or

acrylic acid,

20 to 69% by weight of methyl acrylate and

0 to 40% by weight of ethyl  acrylate and/or optionally

0  to  10%  by  weight  of  further  vinylically copolymerizable monomers,

with the proviso that the glass transition temperature of the copolymer according to ISO 11357-2, item 3.3.3, is at most 60°C. Because of its good extension at break properties, this (meth)acrylate copolymer is suitable in particular for the compression of pellets to give tablets. By neutralization, at least 4%, preferably 4 to 40% or preferably 4 to 10 or preferably more than 10 to 20% or preferably more than 20 to 40% of the anionic groups contained, depending on the degree of neutralization, can be lowered by 0.5 to 3.5 pH units to the specific dissolution pH.

Copolymers (see WO 20 04/096185) furthermore suitable for the purposes of the invention are those which are composed of

20 to 33% by weight of methacrylic acid and/or acrylic acid, 5 to 3 0% by weight of methyl acrylate and

20 to 40% by weight of ethyl acrylate and

greater  than  10  to  30%  by  weight  of  butyl

methacrylate and optionally

0  to  10%  by  weight  of  further  vinylically

copolymerizable monomers, where the amounts of the

monomers add up to 100% by weight,

with the proviso that the glass transition temperature of the copolymer according to ISO 11357-2, item 3.3,3 (midpoint temperature Tmg) , is 55 to 70 °C. Because of its good mechanical properties, copolymers of this type are suitable in particular for the compression of pellets to give tablets. By neutralization, at least 4%, preferably 4 to 40% or preferably 4 to 10 or preferably more than 10 to 20% or preferably more than 20 to 40% of the anionic groups contained, depending on the degree of neutralization, can be lowered by 0.5 to 3.5 pH units to the specific dissolution pH.

The abovementioned copolymer is composed in particular together of free radical-polymerized units of

20 to 33, preferably 25 to 32, particularly preferably 28 to 31, % by weight of methacrylic acid  or  acrylic  acid;  methacrylic  acid  is

preferred,

5 to 30, preferably 10 to 28, particularly preferably 15 to 25, % by weight of methyl acrylate,

20 to 40, preferably 25 to 35, particularly preferably 18 to 22, % by weight of ethyl acrylate, and

greater than 10 to 30, preferably 15 to 25, particularly preferably 18 to 22, % by weight of butyl methacrylate.

the monomer composition being chosen such that the glass transition temperature of the copolymer is 55 to 70°C, preferably 59 to 66, particularly preferably 60 to 65, °C.

For the adjustment of special release profiles or release sites, mixtures of the copolymers mentioned can also be used.

Glass transition temperature is understood here as meaning in particular the midpoint temperature Tmg according to ISO 11357-2, item 3.3.3. The measurement is carried out without plasticizer addition, at residual monomer contents (REMO) of less than 100 ppm, at a heating rate of 10°C/min and under a nitrogen atmosphere.

The copolymer preferably consists essentially to exclusively, to 90, 95 or 99 to 100% by weight, of the monomers methacrylic acid, methyl acrylate, ethyl acrylate and butyl methacrylate in the ranges of amounts indicated above.

Additionally, however, without this having to lead to an adverse effect on the essential properties, small amounts in the range from 0 to 10, e.g. 1 to 5% by weight, of further vinylically copolymerizable monomers, such as, for example, methyl methacrylate, butyl acrylate, hydroxyethyl methacrylate, vinyl -pyrrolidone, vinylmalonic acid, styrene, vinyl alcohol, vinyl acetate and/or their derivatives can be present.

Preparation of the anionic (meth)acrylate copolymers

The anionic (meth)acrylate copolymers can be prepared in a manner known per se by free-radical polymerization of the monomers (see, for example, EP 0 704 207 A2, EP 0  7 04  208 A2,  WO  2003/072087,  WO  20 04/096185).  The

copolymers can be prepared in a manner known per se by free-radical emulsion polymerization in aqueous phase in the presence of preferably anionic emulsifiers, for example according to the process described in DE-C 2 135 073.

The copolymer can be prepared continuously or batchwise (batch process) in substance, in solution, by bead polymerization or in emulsion by customary processes of free-radical polymerization in the presence of free-radical -forming initiators and optionally regulators for the adjustment of the molecular weight. The mean molecular weight Mw (weight average, determined, for example, by measurement of the solution viscosity) can lie, for example, in the range from 80,000 to 1,000,000 (g/mol). Preferably, the emulsion polymerization is in aqueous phase in the presence of water-soluble initiators and (preferably anionic) emulsifiers. In the case of substance polymerization, the copolymer can be obtained in solid form by breaking, extrusion, granulating or die-face cutting.

The (meth) acrylate copolymers are obtained in a manner known per se by free-radical substance, solution, bead or emulsion polymerization. They must be brought to the particle size range according to the invention before processing by suitable grinding, drying or spray processes. This can be carried out by simple breaking of extruded and cooled granule strips or die-face cutting.

In particular when mixing with further powders or liquids, the use of powders can be advantageous. Suitable implements for the production of the powders are familiar to the person skilled in the art, e.g. air jet mills, pinned disk mills, fan mills. If desired, appropriate screening steps can be included. A suitable mill for large industrial amounts is, for example, a

reverse jet mill (Multi no. 4200), which is operated at about 6 bar overpressure.

Partial neutralization

The invention relates to the use of a partially neutralized anionic (meth)acrylate copolymer, consisting of free radical-polymerized units of 40 to 95% by weight of Ci- to C4-alkyl esters of acrylic or of methacrylic acid and 5 to 60% by weight of (meth)acrylate monomers having an anionic group, at least 8%, preferably 8 to 60% or more than 10 to 50%, particularly preferably 12 to 40, in particular more than 15 to 35% of the anionic groups contained being neutralized by means of a base.

Bases, in particular inorganic bases, preferably those having a molecular weight of at most 150, are suitable for  the  inventive  partial  neutralization  of  the

(meth)acrylate copolymers. Suitable bases are in particular,  for  example,  sodium  hydroxide  solution

(NaOH), potassium hydroxide solution (KOH), ammonium hydroxide or organic bases such as, for example, triethanolamine, soda, potash, sodium bicarbonate, trisodium phosphate, trisodium citrate or ammonia or physiologically tolerable amines, such as triethanolamine or tris-(hydroxymethyl)aminomethane. NaOH is particularly preferred.

The molecular weight of the substances mentioned is known or can be calculated by means of the atomic weights by means of the atoms present in the molecule.

Cationic, organic bases having an Mw greater than 150 are not suitable or are expressly excluded from the invention, because these influence the active substance release behavior in another manner not according to the invention. Those to be excluded are, inter alia, natural or synthetic oligomers or polymers, e.g. of 3

to 100, preferably 5 to 25, units, of histidine, arginine or lysine, polyhistidines, polyarginines, polylysines, cationic or switterionic phospholipids, such as, for example, phosphatidylcholine, ribonucleosides: condensation products of the hydroxyl function on carbon atom 1 of ribose with the heterocyclic amino function of the bases adenine, guanine, cytosine, thymine or uracil, corresponding to the occurrence in the RNA; deoxyribonucleosides: condensation products of the hydroxyl function on carbon atom 1 of deoxyribose with the heterocyclic amino function of the bases adenine, guanine, cytosine, thymine or uracil, corresponding to the occurrence in the DNA; bases consisting of cationic surface-active auxiliaries or emulsifiers, such as benzalkonium (CAS RN: 8001-54-5) , benzethonium (CAS 121-54-0) , cetalkonium (CAS 122-18-9) , cetrimide (CAS 8044-71-1) , cetrimonium (CAS 57-09-0), cetylpyridinium (CAS 123-03-5) , stearalkonium (CAS 122-19-0) , diallyldimethyl-ammonium (CAS 230-993-8).

Dispersions

The partially neutralized (meth)acrylate copolymer can be present, for example, in the form of an aqueous dispersion having a 10 to 50 percent solids content.

The partially neutralized (meth)acrylate copolymer can be present in the form of a redispersible powder which has been obtained from a dispersion, e.g. by spray drying.

Dispersions/partial neutralization

The emulsion polymer is preferably prepared and used in the form of a 10 to 50% by weight, in particular 20 to 40%, aqueous dispersion. As the commercial form, a solids content of 3 0% by weight is preferred. The weight-average latex particle size (radius) is usually

4 0 to 10 0 nm, preferably 50 to 7 0 nm, which guarantees a process technology-favorable viscosity of below 1000 mPa.s. The particle size can be determined by laser diffraction, e.g. using the Mastersizer 2000 (Malvern),

The anionic copolymer, for example, can be gradually stirred into water in a final concentration of 1 to 40% by weight and in the course of this, as described, partially by addition of a basic substance according to the invention, such as, for example, NaOH. It is also possible to employ a powder of the copolymer, to which a base, for example NaOH, has already been added during its preparation for the purpose of (partial) neutralization, such that the powder is an already (partially) neutralized polymer. The pH of the solution is usually over 4, e.g. in the range from 4.to about 6. It is also possible here to carry out, for example, mixtures of batches of fully or partially neutralized dispersions with un-neutralized dispersions or mixtures of batches having a different degree of partial neutralization and to further process them in the manner described, i.e. use the mixture for coatings or first freeze- or spray-dry to give a powder. Likewise possible is the mixing of a powder of un-neutralized polymer with an appropriate amount of solid base, such that the neutralization results only on redispersion in water.

The dispersion, for example, can also be spray-dried or freeze-dried in a manner known per se and made available in the form of a redispersible powder (see, for example, EP-A 0 262 326). Alternative processes are the freeze drying or coagulation and squeezing off of the water in an extruder with subsequent granulation (see, for example, EP-A 0 683 028).

Copolymer dispersions of spray- or freeze-dried and redispersible powders can have an increased shear stability.  This  is  advantageous,  in particular,  on

spray application. The shear stability can be increased by addition of emulsifiers. Preferably, an anionic emulsifier is present in an amount from 0.1 to 2% by weight. Sodium laurylsulfate is particularly preferred as an emulsifier.

Use of the partially neutralized (meth)acrylate copolymer

The partially neutralized, anionic (meth)acrylate copolymer can be used according to the invention for the production of a pharmaceutical form having an active substance-containing core which is coated with the partially neutralized anionic (meth)acrylate copolymer and releases at least 30% of the active substanceactive substance contained in 3 0 minutes at a pH at which the active substance is adequately soluble and stable and at which an appropriate pharmaceutical form which is coated with the un-neutralized anionic (meth)acrylate copolymer would release less than 10% of the active substanceactive substance contained in 30 minutes.

The release test according to USP 28, in particular according to USP 28  paddle method (= apparatus 2) is adequately known to the person skilled in the art.

The active substanceactive substance release can analogously be determined according to USP 28, in particular USP 2 8-NF 23, general chapter , dissolution, apparatus 2 (paddle), method  "Delayed Release (Enteric Coated) Articles-General General Drug Release Standard", method B (100 rpm, 37°C) with the following modification: In analogy to USP 28, the coated pharmaceutical forms are tested for active substanceactive substance release in buffer solutions at the pH relevant in each case. The active substance concentration in the test medium can be determined  depending  on  the  active  substanceactive

substance,  e.g. photometrically or by means of HPLC (high pressure liquid chromatography).

Mixtures with further film-forming polymers

The coating of the pharmaceutical form can contain, additionally  to  that  of  a  partially  neutralized, anionic (meth)acrylate copolymer, up to 50, preferably up to. 30,  in particular up to 20,  % by weight of further film-forming polymers which contain no or only insignificant  amounts  of  ionic  side  groups. Insignificant amounts of ionic side groups are present in the polymer if altogether less than 5%, e.g. 0.1 to less than 5%,  of the side groups or of the monomer units contain ionic groups.

Further film-forming polymers which contain no or only insignificant amounts of ionic side groups  can be: copolymers of methyl methacrylate and ethyl acrylate

(EUDRAGIT® NE3 0D) , polyvinyl alcohol-polyethylene glycol graft copolymer (Kollicoat® IR) , polyvinyl acetate  (PVAc,  Kollicoat® SR) , hydroxyethyl-cellulose

(HEC, Klucel®), hydroxypropylcellulose (HPC), hydroxypropylmethylcellulose (HPMC, Pharmacoat®, Methocel®, Sepifilm®, Viscontran®, Opadry®), hydroxy-methylethylcellulose (HEMC), ethylcellulose (EC, Ethocel®, Aquacoat®, Surelease®), methylcellulose (MC, Viscontran®, Tylopur®, Methocel®), cellulose esters or a mixture of the polymers mentioned.

Auxiliaries

Customary additives for the construction of the core and for the coating are preferably added to the formulation according to use during its preparation. In principle, of course, all substances employed must be toxicologically harmless and, in particular in medicaments, without risk for patients.

Amounts used and use of the customary additives in pharmaceutical films or coatings are familiar to the person skilled in the art. Customary additives can be, for  example,  mold  release  agents,  pigments, stabilizers,  antioxidants,  pore-forming  agents, penetration  promoters,  lustering  agents,  aromatic substances or  flavorings.  They serve as processing auxiliaries  and  should  guarantee  a  safe  and reproducible preparation process  and good long-term storage  stability  or  they  achieve  additional advantageous properties in the pharmaceutical form,

•	Plasticizers

Substances suitable  as plasticizers  usually have  a molecular weight between 100 and 20,000 and contain one or  more  hydrophilic  groups  in  the  molecule,  e.g. hydroxyl, ester or amino groups. Citrates, phthalates, sebacates and castor oil are suitable.  Examples of suitable plasticizers are citric acid alkyl esters, propylene glycol, glycerol esters, phthalic acid alkyl esters,  sebacic  acid alkyl  esters,  sucrose esters, sorbitan esters, diethyl sebacate, dibutyl sebacate and polyethylene  glycols  4000  to  20,000.  Preferred plasticizers are tributyl citrate,  triethyl citrate, acetyltriethyl citrate,  dibutyl sebacate and diethyl sebacate.  The  amounts used are between  1  and  35, preferably 5 to 25, % by weight, based on the partially neutralized (meth)acrylate copolymer.

The addition of the plasticizers to the formulation can be carried out in a known manner, directly, in aqueous solution or after heat pretreatment of the mixture. Mixtures of plasticizers can also be employed.

•	Mold release agents:

Mold release agents usually have lipophilic properties and are usually added to the spray suspensions. They prevent agglomeration of the cores during film-coating. Preferably, talc, Mg or Ca stearate, ground silicic acid, kaolin or nonionic emulsifiers having an HLB between 3 and 8 are employed. Customary amounts used for mold release agents are between 0.5 to 100% by weight based on the polymer or the polymer mixture.

•  Pigments:

Pigments serve for the coloring of the film.

Pigments can be added directly to the (meth)acrylate copolymer dispersion, e.g. by stirring in, or also dispersed separately and then added to the dispersion. Customary amounts used are, for example, 20 to 400% by weight, based on the weight of the polymer or of the polymer mixture.

For this, for example, see also: Deutsche Forschungs-gemeinschaft, Farhstoffe fur Lebensmittel [Colorants for Foodstuffs] , Harald Boldt Verlag KG, Boppard (1978) ; ' Deutsche Lebensmittelrundschau 74, No. 4, p. 15 6 (1978); Pharmaceutical Colorant Directive AmFarbV of 08.25.1980.

Suitable pigments can be, for example, aluminum oxide pigments or iron oxide pigments. Those suitable are, for example, Yellow Orange, Cochineal Red Lake, color pigments based on aluminum oxide or azo dyes, sulfonic acid dyes, Yellow Orange S (EllO, C.I. 15985, FD&C Yellow 6), Indigocarmine (E132, C.I. 73015, FD&C Blue 2) , Tartrazine (E 102, C.I. 19140, FD&C Yellow 5) , Ponceau 4R (E 125, C.I. 16255, FD&C Cochineal Red A), Quinoline Yellow (E 104, C.I. 47005, FD&C Yellow 10), Erythrosine (E127, C.I. 45430, FD&C Red 3), Azorubine (E 122, C.I. 14720, FD&C Carmoisine) , Amaranth (E 123,

C.I. 16185, FD&C Red 2), Brilliant Acid Green (E 142, C.I. 44090, FDS:C Green S) .

The E numbers of the pigments indicated refer to EU numbering. For this, see also "Deutsche Forschungs-gemeinschaft, Farbstoffe filr Lebensmittel, Harald Boldt Verlag KG, Boppard (1978); Deutsche Lebensmittel-rundschau 74, No. 4, p. 156 (1978);

Pharmaceutical Colorant Directive AmFarbV of 08.25.1980, The FD&C numbers refer to licensing in Food, Drugs and Cosmetics by U.S. Food and Drug Administration (FDA) described in: U.S. Food and Drug Administration, Center for Food Safety and Applied Nutrition, Office of Cosmetics and Colors: Code of Federal Regulations - Title 21 Color Additive Regulations Part 82, Listing of Certified Provisionally Listed Colors and Specifications (CFR 21 Part 82).

Pharmaceutical form according to use

The invention relates to the use of a partially neutralized, anionic (meth)acrylate copolymer, consisting of free radical-polymerized units of 4 0 to 95% by weight of C1- to C4-alkyl esters of acrylic or of methacrylic acid and 5 to 60% by weight of (meth)acrylate monomers having an anionic group, at least 4%, e.g. 4 to 40% or preferably 4 to 10 or preferably more than 10 to 20% or preferably more than 20 to 40%, of the anionic groups contained being neutralized by means of a base, for the production of a pharmaceutical form having an active substance-containing core, which is coated with the partially neutralized, anionic (meth)acrylate copolymer and releases at least 30% of the active substance contained in 3 0 minutes at a pH at which the active substance is adequately stable and at which a corresponding pharmaceutical form which is coated with the un-neutralized  anionic  (meth)acrylate  copolymer  would

release less than 10% of the active substance contained in 3 0 minutes.

The pharmaceutical form can preferably contain a polymer film having NaOH as a neutralizing agent in combination with 5 to 25% by weight of a plasticizer.

Active substances

According to use, a pharmaceutical form having an active substanceactive substance-containing core is obtained, which is covered with the partially neutralized anionic (meth)-acrylate copolymer and releases at least 30% of the active substance contained in 30 minutes at a pH at which the active substance is adequately soluble and stable.

A pharmaceutical form according to use can be covered (see Ex. C) , for example, with a EUDRAGIT® L 100-55 (copolymer of 50% by weight of ethyl acrylate and 50% by weight of methacrylic acid; spec, dissolution pH = pH 5.5) partially neutralizedneutralized with NaOH to 15%. In this case, significant amounts of the active substance contained are released even at pH 4.0. The active substance contained must therefore be adequately soluble and stable at pH 4.0 in order that the intended therapeutic action can start.

Adequately soluble is understood according to the Guidance for Industry "Waiver of In Vivo Bioavailability and Bioequivalence Studies for Immediate-Release Solid Oral Dosage Forms Based on a Biopharmaceutics Classification" by U.S. Department of Health and Human Services - Food And Drug Administration - Center for Drug Evaluation and Research ODER), August 2000, BP system" Section II.A -Solubility as meaning that a pharmaceutical dose dissolves in 2 50 ml of a buffer solution having the pH relevant in each case independently of its absolute

amount. The relevant pHs would be pH 4.0 in the above example, The solubility is preferably determined analogously to the procedure in Section III A.

Adequately stable is understood as meaning when the active substance contained remains therapeutically active or chemically unchanged to a buffer solution having the pH relevant in each case at 37°C over 2 hours to a proportion of at least 90, preferably of at least 95, %, where a possibly decomposed or therapeutically inactive proportion must not be toxic or intolerable. The pH-dependent stability can be checked by physicochemical analysis, and also by in-vitro or in-vivo studies. For a large number of customary active substances, appropriate data are already available. Acetylsalicylic acid is adequately soluble and stable, for example, at pH 4.0.

Suitable active substances for the purposes of the invention are, for example, those active substances whose commercial forms have enteric coatings because the active substances are insoluble or unstable at pH 1.2, but of which it is known that they are adequately soluble and stable from approximately pH 3,0. The advantageous effect of the invention stands out, in particular, with those active substances in which a particularly rapid action is indicated.

A selection of potentially suitable active substances of this type can be, for example: proton pump blockers, in particular omeprazole, lanzoprazole, pantoprazole, rabeprazole, perprazole, esomprazole, tenatoprazole, anastrozole, aripiprazole, dapriprazole, hydroxy-omeprazole , leminoprazole, and paroxetine, pindolol, reboxetine, antibiotics, in particular 5-aminosalicylic acid, sulfasalazine budenoside, natamycin, preglu-metacin, sulfasalacine, nitrofurantion, didanosine, nonsteroidal antirheumatics, in particular acetylsalicylic  acid,  acemetacin,  ibuprofen,

diclofenac, naproxen, ketoprofen, dexketo-profen, indometacin, tiaprofenic acid, and lipid-lowering agents, in particular pravastatin, anticonvulsants, in particular valproic acid, or antihypertensives, such as, for example, ramipril and its salts.

Mention may furthermore be made of enzyme, protein or peptide  active  substances  such  as,  for  example: bromelain, pancreatine or trypsin, an insulin, a human growth  hormone  (hGH),  corbaplatin,  intron  A, calcitonin,  cromalyn,  an  interferon,  a  calcitonin, granulocyte  colony  stimulating  factor  (G-CSF),  an interleukin, a kinin, parathyroid hormones, glucagon, pro-somatostatin,  a  somatostatin,  detirelix, cetrorelix,  vasopressin,  1-deaminocysteine-8-D-arginine-vasopressin, leuprolide acetate or an antigen which has been obtained from grasses or other plants, such as, for example, rye, wheat, barley, oats, Bermuda grass,  horsetail,  maple,  elm,  oak,  plane,  poplar, cedar, horsetail or thistles, IgG, specific vaccines or monoclonal antibodies,  a peptide hormone,  an immunomodulatory protein, an antigen or antibody,

Further active substances in which the invention can advantageously be employed are: oligonucleotides or anionic active substances having a pKa value in a range in question.

Process for the production of a pharmaceutical form according to use

The pharmaceutical form according to use can in a manner known per se by means of pharmaceutically customary processes, such as direct compression, compression of dry, moist or sintered granules, extrusion and subsequent rounding, moist or dry granulation or direct pelleting or by binding of powders (powder layering) to active substance-free beads  or  neutral  cores  (nonpareilles)  or  active
