Repository: anandvc/allindianpatents

File: patents/265445-spherical-agglomertes-based-on-zeolite-s-process-for-their-production-and-their-use-in-adsorption-processes-and-in-catalysis.html (part 1 of 2)
Indian Patents. 265445:"SPHERICAL AGGLOMERTES BASED ON ZEOLITE(S), PROCESS FOR THEIR PRODUCTION AND THEIR USE IN ADSORPTION PROCESSES AND IN CATALYSIS"

Indian Patents

Recently Granted Patents

  Recently Published Patents

Title of Invention	"SPHERICAL AGGLOMERTES BASED ON ZEOLITE(S), PROCESS FOR THEIR PRODUCTION AND THEIR USE IN ADSORPTION PROCESSES AND IN CATALYSIS"

Abstract	The present invention relates to spherical agglomerates based on zeolite(s) and clay(s), having controlled size and morphology, in particular a size of less than or equal to 600 µm, very good sphericity, high content of zeolitic material, and their production process. These agglomerates are particularly suitable for uses in gaseous and/or liquid-phase adsorption processes.	

Full Text	Spherical agglomerates based on zeolite(s), process for their production and their use in adsorption processes

and in catalysis

[Technical field]

[0001] The invention relates to spherical agglomerates based on zeolite(s) and clay(s), of controlled size and morphology: size less than or equal to 600 urn, very good sphericity, having a high content of zeolitic material and their production process.

[0002] The use of such agglomerates is particularly advantageous in applications where controlling morphology in terms of size, homogeneity and/or sphericity is important, in the same way as the high content of active material (zeolitic material), and in processes which require high mechanical crushing and attrition strength and controlled pressure drops, in particular in adsorption processes, and more particularly in pressure modules, or in catalysis.

[Prior art]

[0003] In general, synthetic zeolites are obtained at the end of a process of nucleation and crystallization of gels of silico-aluminates: the size of the angular crystallites thus produced is of the order of a micrometer to a few micrometers: the expression powders is then used. These powders are difficult to use industrially: difficult to handle because of their poor pourability, in dynamic processes involving free-flowing fluids, they generate high pressure drops and a poor distribution of the flows in the beds. [0004] The use of granular agglomerated forms is preferred: these agglomerates, whether they are in the form of plates, beads, threads or extrudates, commonly consist of zeolite powder(s), which constitute(s) the active material, and a binder, most often an inert binder, intended to bring about the cohesion of the crystals of zeolite(s) with each other. Binders are generally chosen such that they offer the agglomerates

a mechanical strength sufficient to withstand vibrations and movements to which they are subjected during their various uses.

[0005] The agglomerates are generally formed from a pasty mixture of zeolite (s) and of binder and optionally of one or more additives intended, for example, to facilitate the handling of the paste by modifying the rheology and/or the tackiness or to confer on the final agglomerates satisfactory properties, in particular of porosity which is very important in adsorption applications.

[0006] The processes for forming the solids are very diverse, as shown by the reference book "Size Enlargement By Agglomeration" by W. Pietsch, John Wiley and Sons, Chichester.

[0007] In the field of zeolite agglomeration, persons skilled in the art use processes for forming by pressing, in particular by extrusion. The agglomerates thus obtained are cylindrical and nonspherical, which makes the homogeneous filling of adsorption columns difficult.

[0008] It is possible to grind the cylindrical agglomerates in order to obtain finer particles, but the morphology of these particles is then very irregular and a lot of dust is formed.

[0009] It is also common to use forming processes by agitation and collisions, for example granulating drums, granulating dishes, operating, for example, continuously, or mixer-granulators generally used in batch mode, sometimes also called "nodulators". [0010] These techniques however reach their limits when agglomerates of very small size, of regular morphology, possessing mechanical properties acceptable for their uses in industrial adsorption processes need to be obtained. Indeed, the operation of industrial granulation plants becomes difficult, the recycling rates are high, thereby considerably increasing the production costs, the morphology of the agglomerates is irregular and their mechanical properties are poor,

because of their residence time which is too short to allow sufficient compacting.

[0011]  Moreover,  it is often necessary to at least partially dry the agglomerates before carrying out the

  selection by sieving the particles in the desired particle size cut. It is also noted that the wet particles often block the sieve netting.

[0012]  Another technique consists in causing the powder to flow continuously, by gravity, into a vertical tube

  in which a rapid vertical turbine with adjustable angle blades is placed. Upstream, the binder is continuously sprayed onto the dispersed powder stream. The particles thus formed come into collision with other wet particles in order to form small agglomerates. Their

  particle size is fine, but they are not very dense, are shapeless and are not very solid, which is useful in applications where easy and rapid dispersion of the agglomerates is sought but is not suitable when these agglomerates are used in processes for adsorption, for

  example of industrial gases.

[0013]  Moreover,  processes  exist  for  forming  by dispersion in the form of drops of suspension, followed by a consolidation phase by gelling, polymerization, solidification or drying. The sol-gel processes work by

  gelling of drops in suspension in an immiscible liquid. This technique, although effective, is particularly expensive.

[0014]  Another  process  consists  in  entrapping  the powder in a continuous membrane polymerized in  situ  at

  the interface of a suspension. The particles obtained are small in size, in general with a volume mean diameter (D50) of less than 20 µm,

[0015]  Another method is based on the coating of a powder with a film of polymer precipitated from a

  destabilized colloidal solution of this polymer.

[0016] Another process, called "prilling", consists in solidifying molten drops by free fall in an ascending air current, so as to form pearls of a few millimeters. Their mechanical resistance is low. Furthermore, the

height  of  fall  required  is  great,  such  that  the investments are expensive.

[0017] Finally, the spray-drying technique simultaneously performs continuous drying of the droplets sprayed into an atmosphere of hot gases and the forming of the solid in suspension in the droplets. The detergent industries use it a lot, by spray-drying complex mixtures containing surfactants providing the detergency, sequestering agents such as zeolites, carbonate or phosphate salts intended to increase the efficiency of the surfactants by softening the water and increasing the alkalinity, clays of the bentonite type for facilitating the suspension of the soiling or of the montmorillonite type having softening properties, neutral soluble salts for adjusting the density or promoting the detergency, of organic additives such as cellulose derivatives for preventing redeposition, optical correctors, stain removers, enzymes, antifoams or foaming agents, flocculating polymers, rheofluidizing agents or dispersants. [0018] The forming of laundry detergents or of some of their constituents in the form of small relatively spherical agglomerated objects makes it possible to improve the pourability of the powders and to limit their caking, that is to say their aggregation during storage, in particular under atmospheres at high relative humidity. However, the spray-drying technique applied to the detergent formulations has especially the advantage of manufacturing agglomerates that are only very slightly dense, often hollow, mechanically only slightly resistant, capable of disintegrating very rapidly without forming lumps. The apparent density of these agglomerates is less than 500 g/L.

[0019]  The following documents are cited by way of illustration.

[0020]  EP-B1-1 215 277 thus provides surfactant carrier particles based on zeolite, water-soluble polymer(s) and salt(s), capable of rapid disintegration.

 [0021] To limit caking during storage and to improve detergency, EP-Al-1 529 833 recommends manufacturing agglomerates, constituents of laundry detergent, with 10% to 54% of zeolite and 8% to 75% of carboxylate polymer and optionally additives such as surfactants, rheofluidizing agents, chelating agents, salts, softening clays.

[0022]  It  is  sometimes  desirable  to manufacture  a laundry detergent which is more compact than that obtained  by  the  spray-drying  technique  alone,  yet preserving the properties obtained with the spray-dried only very slightly dense agglomerates;  in order to increase the density,  post-treatments are performed: for example,  WO-A1-2000/077140 and WO-A1-2000/077141 propose the incorporation of a fraction of agglomerates obtained by processes other than spray-drying. [0023]  Another  industrial  sector  which  frequently requires  the  forming,  by spray-drying,  of mixtures containing zeolite is that of catalysis. The mechanical strength of catalysts, in particular their attrition resistance, is particularly important because they are used under extremely severe conditions,  such as for example in fluidized bed catalytic cracking processes. [0024]  To  confer  suitable mechanical  properties  on catalysts, it is customary to limit the quantity of zeolitic active material  to less  than  60%  of the agglomerate, as shown in the documents US-A-4 022 714, US-A-4 357 265, EP-A1-0 112 956 and US-A-4 826 793. [0025]  Another way to obtain high mechanical strengths consists in binding zeolite with silica or alumina sols which are then dried or gelled so as to harden them, see  for  example  GB-A-1 145 405,  US-A-4 252 688, US-A-4 542 118  and US-A-5 164 073.  In US-A-4 612 298 and  EP-A1-0 112 956,  clay  is  introduced  into  the formulation which acts mainly to trap the possible catalyst poisons and to thus increase the catalytic efficiency.

[0026]  In some cases, the catalysts are prepared from beads of clay(s) or of mixtures of clays that have been

calcined and subjected to a treatment of conversion to a zeolitic material so as to create the active material for the catalysis and to harden the agglomerates. There may be mentioned for example GB-A-1 256 171, US-A-5 559 067, US 2004/235642 and US-A-4 520 119. This technique does not make it possible to obtain very high zeolite contents because the conversion to zeolite is only partial and is relatively slow.

[0027] The forming of the zeolitic agglomerates by spray-drying is very seldom used in the field of adsorption.

[0028] GB 855 301 proposes a method for the synthesis of zeolite, optionally followed by forming by spray-drying; the binder used to agglomerate the zeolite crystallites is liquid sodium silicate. This type of binder makes it possible to obtain suitable mechanical properties, but tends to block access to the porosity of the agglomerates, which is damaging in adsorption processes.

[0029] Likewise, EP-B1-0 506 282 proposes agglomerates of 40 µm to 800 µm, manufactured by spray-drying from zeolite and from 10% to 30% of particles of colloidal amorphous silica which serves as binder. [0030] With the aim of obtaining molecular sieves possessing good attrition resistance and having a mean size of between 50 µm and 200 µm, the optimum for use in a fluidized bed, FR 1 505 184 and US 3 472 617 propose using particles of silica-alumina or of kaolin formed by spray-drying, calcined at a temperature greater than 425°C and subjecting them to a caustic digestion that can be divided into an aging phase at moderate temperature and into a crystallization phase around 100°C in order to convert them to zeolite, in particular to A, X or Y zeolites.

[0031]  The conversion is slow and partial, which makes the process uneconomical and the long caustic treatment risks jeopardizing the integrity of the particles. [0032]  The  document  US-A1-2006/0148642  presents adsorbents for removing CO2 from fumes, comprising one

or more active compounds capable of forming carbonates and of thus retaining CO2, a porous carrier and an inorganic binder. The adsorbents manufactured by this method are semispherical, the porous carrier only constitutes a small proportion of the agglomerates and the mechanical strength is provided by the incorporation of alumina or of calcium silicate, which, at the end of the reactions in a basic medium, form very hard binders.

[0033] US 5 856 264 proposes hollow adsorbent agglomerates (cenospheres) for double glazing, produced by spray-drying from mixtures of zeolite and clay. The desired effects are the reduction in the proportion of adsorbent material in the agglomerate and a low filling density. The amount of clayey inactive material is at least 20%. The agglomerates have such a limited mechanical strength that it is not measurable, as indicated in column 6, lines 52 to 55. This type of agglomerates is completely unsuitable for use in dynamic adsorption processes.

[0034] An unsatisfied need exists to have spherical agglomerates based on zeolite(s) having a high content of zeolite(s), typically greater than 70% by mass measured as calcined equivalent, having a size (volume mean diameter) of less than or equal to 0.6 mm and having a good mechanical strength suitable for use in adsorption processes, in catalysis.

[0035] The applicant has discovered that it was possible to overcome the disadvantages mentioned in the prior art and to economically manufacture by spray-drying agglomerates having a high content of zeolitic active material, which are dense, mechanically resistant, having controlled morphology which is as close as possible to sphericity.

[Disclosure of the invention]

[0036] Unless otherwise stated, in the text which follows, the proportions indicated are proportions by weight, measured for the solid constituents as calcined

equivalent, on the basis of calcinations performed at

950°C for 1 hour.

[0037]  The  present  invention  relates  to  zeolitic

agglomerates:

•	having a content of zeolite(s) strictly greater than or equal to 70%, preferably greater than or equal to 80%, and advantageously greater than or equal to 90% by mass and containing at most 30% or preferably at most 20%, and advantageously at most 10%, of inert binder, measured as calcined equivalent, said inert binder comprising, preferably consisting of, a clay or a mixture of clays;

•	having a volume mean diameter (D50) of less than or equal to 600 µm, preferably ranging from 50 µm to 500 µm, preferably still from 50 µm to 400 µm, more preferably from 50 µm to 250 µm;

•	having an apparent density ranging from 0.5 g/cm3 to 0.8 g/cm3;

•	having a bulk crushing strength (BCS) measured according to the ASTM 7084-04 standard ranging from 0.5 MPa to 3 MPa, preferably ranging from 0.75 MPa to 2.5 MPa,

•	having a mean roundness ranging from 85% to 100%, preferably from 90% to 100%;

•	having an elongation such that the percentage of particles having an elongation of 0% ranges from 10 to 100 and preferably from 25 to 100, and the percentage of particles having an elongation of less than 10% ranges from 70 to 100 and preferably from 80 to 100.

[0038] In the present invention, the agglomerates comprise a zeolite or a mixture of zeolites advantageously chosen from the A zeolites, faujasites, preferably Y, X, LSX, chabazite and clinoptilolite. The zeolite(s) advantageously has (have) crystal sizes, measured using a scanning electron microscope (SEM), comprising between 0.5 µm and 20 µm, preferably between 0.5 µm and 10 µm. Zeolites which are less than 0.5 µm

in size may however be observed, but are not predominant.

[0039] The binder contained in the zeolitic agglomerates of the present invention comprises (that is to say is based on) a clay or a mixture of clays. These are preferably chosen from kaolins, kaolinites, nacrites, dickites, halloysites, attapulgites, sepiolites, montmorillonites, bentonites, illites and/or metakaolins, more preferably from kaolins and halloysites.

[0040] According to a particularly preferred aspect of the invention, the binder present in the agglomerates consists solely of one or more clays, preferably of a single clay.

[0041] The zeolitic agglomerates according to the present invention may also comprise one or more other components, in a quantity between 0 and 5%, preferably between 0 and 1%, preferably still between 0 and 0.5% by weight relative to the weight of the zeolitic agglomerate. These other components are generally the residues of the additives, and other auxiliary agents from the synthesis of said zeolitic agglomerates, such as those described later.

[0042] Examples of such components are for example the ash of the additives after calcination, silica, and the like. It should be understood that these other components are generally present in the state of residues or traces and are not used to give any binding or cohesive character to the zeolitic agglomerates of the invention.

[0043] The volume mean diameter (D50) of the agglomerates is determined by sieving. The apparent density by weighing of the quantity of product contained in a given measured volume, which was filled by a free fall of the agglomerates from a known height from a funnel of known orifice.

[0044] As indicated above, the volume mean diameter (D50) of the zeolitic agglomerates according to the invention is less than or equal to 600 µm, preferably

between 50 µm and 500 µm, preferably still between 50 µm and 400 µm. Zeolitic agglomerates whose volume mean diameter is between 50 µm and 180 µm are more particularly preferred. According to another aspect, the zeolitic agglomerates whose volume mean diameter is between 250 µm and 400 µm are preferred.

[0045] The method selected to characterize the mechanical strength of the agglomerates is the ASTM D 7084-04 standard which makes it possible to determine the bulk crushing strength of solids consisting of beads or extrudates of less than or equal to 4.8 mm in length. An increasing force is imposed stepwise by means of a piston on a sample of 20 cm3 of agglomerates placed in a metal cylinder of known inner cross section.

[0046] The fines obtained at the various pressure steps are separated by sieving and weighed. The sieves used are suitable for agglomerates having a size of less than 1000 µm. Sieves of 200 µm, 80 µm and 40 µm are used for agglomerates having mean sizes respectively of between 500 µm and 1000 µm, between 180 µm and 500 µm and respectively between 50 µm and 180 µm. [0047] On a graph representing the cumulative mass of fines obtained as a function of the force applied to the adsorbent bed, the bulk crushing strength (BCS) is determined by interpolation of the load applied to 0.5% by mass of cumulative fines and calculation of the corresponding pressure in MPa, by expressing the interpolated force in terms of the surface area of the inner cross section of the cylinder.

[0048] The elongation A, expressed as percentages and sometimes called in the literature "elliptical form factor", is calculated from the ratio between the large and the small axis of the ellipse of inertia of the particle a and b, according to the formula A = 100 (I - a/b) . The elongation is equal to 0 for a spherical particle; it increases for forms departing from sphericity and tends toward 100 for an elongated particle such as a fiber.

 [0049] The roundness, expressed as percentages, is calculated from the moments of distribution of the circles inscribed in the particle and tangent to the points of the contour of the particle, according to a complex filtering. It is representative of the variation of the radius of curvature of the particles and reflects the maturity of a grain in an abrasion process. The fine roughness is more significant than the highly projecting roughness. The closer the shape of the particles to perfect sphericity, the closer the roundness to 100%.

[0050] The subject of the present invention is also a process for producing agglomerates described above, comprising the following steps:

1/  mixing and suspending in water crystallites of one or more powdered natural or synthetic zeolites, at least one binder based on a clay or a mixture of clays, optionally up to 5%, preferably from 0.1% to 1%, of the total mass of solids as calcined equivalent of one or more additives, preferably organic additives,  facilitating the dispersion, the maintaining in suspension, and optionally up to 5% of the total mass of solids as calcined equivalent of a source of liquid and/or solid silica, preferably representing from 1% to 5% of the total mass of said solids; 2/  forming by spray-drying the suspension obtained in 1/ in order to produce spherical agglomerates in a hot gas at an inlet temperature ranging from 110°C to 300°C, preferably ranging from 130°C to 250°C, optionally followed by a step of sieving and/or cycloning; 3/  calcining of the agglomerates obtained in 2/ at a temperature  ranging  from  500°C  to  600°C, optionally preceded by a drying phase post-spray-drying; 4/  optionally bringing the product resulting from 3/ into  contact  with  an  alkaline  basic  aqueous solution followed by washing;

5/  optionally partial or complete ion exchange of the

zeolitic agglomerates obtained in 3/ or in 4/

followed by washing; 6/  drying and activating at a temperature ranging

from 200°C to 600°C of the product derived from

step 4/ or 5/. [0051]  The  zeolite (s)  used  in  the  process  of  the invention  are  preferably  chosen  from  A  zeolites, faujasites,  preferably  Y,  X,  LSX,  chabazite  and clinoptilolite, as indicated above.

[0052] The zeolite (s) used in step 1/ are in powdered form and generally have crystal sizes, measured using SEM of between 0.5 µm and 20 urn, preferably between 0.5 µm and 10 µm.

[0053] The binder (s) used comprise (s), and preferably consist (s) of, one or more clays, the latter being preferably chosen from kaolins, kaolinites, nacrites, dickites, halloysites, attapulgites, sepiolites, montmorillonites, bentonites, illites and/or metakaolins, preferably still from kaolins and halloysites.

[0054] The additives, preferably the organic additives, intended to facilitate the dispersion, the maintaining in suspension and the flow of the aqueous preparation are of any type known to a person skilled in the art, and more particularly are chosen from cationic, anionic, nonionic or amphoteric surfactant molecules. [0055] There may be mentioned, preferably, but without being exhaustive, methylcelluloses and their derivatives, lignosulfonates, polycarboxylic acids and copolymer carboxylic acids, their amine-containing derivatives and their salts, in particular their alkali metal salts and the ammonium salts, buffer solutions. The additives are introduced in an amount of 0 to 5%, preferably from 0.1% to 1% by weight of the total mass of the mass of solids as calcined equivalent. [0056] The quantity of water introduced is such that the dry residual matter of the suspension after bringing to a  temperature of  950°C  for  1 hour is

between 40% and 60%, preferably between 50% and 58%. When the quantity of water introduced is such that the dry residual matter (solids) is less than 40%, for example when the suspension is prepared with a large quantity of water, the agglomerates obtained are not sufficiently compact and/or dense to exhibit suitable mechanical properties.

[0057] When the quantity of water introduced is such that the dry residual matter (solids) is greater than 60%, for example when the suspension is prepared with a small quantity of water, said suspension becomes very viscous, or even pasty, and can no longer be pumped or conveyed.

[0058] The mixing and the suspension of step 1/ are performed with stirring so as to obtain a homogeneous suspension, which can be easily pumped and which is preferably not highly subject to decantation. The constituents of the mixture may for example be introduced individually or as a mixture in water previously supplemented or otherwise with organic surfactants.

[0059] The mixture is optionally kept stirring in order to avoid sedimentation of the solid particles. If necessary, the suspension is filtered before spray-drying.

[0060] Among the constituents of the mixture, it is possible, but not necessary, to add a source of silica, as indicated above. This addition of a source of silica is however not preferred, or else only in small proportions, for example in a range of 0.1% to 2%, preferably of 0.1% to 1.5% of the total mass of the mass of solids as calcined equivalent.

[0061] The suspension derived from step 1/ is sent into a spray-dryer by means of a pump, sprayed and dried so as to form spherical particles having sizes of between 40 urn and 600 µm, The hot gas, for example dry air or nitrogen, enters into the spray-drying chamber at a temperature generally between 110°C and 300°C, preferably ranging from 130°C to 250°C.

 [0062] The temperature of the hot gas should be set such that the agglomerates produced are sufficiently dry so as not to stick to each other and so that water is expelled from the spherical grains while preserving their physical integrity, that is to say without the grains bursting or becoming perforated under the effect of an excessively sudden explosion of water vapor. [0063] The spray-drying conditions are adjusted according to the geometry of the spray-dryer and the type of spray nozzles. For example, the content of solids and the viscosity of the suspension, the flow rates and pressure of the suspension or of the gas in the chamber and in the nozzle if it is twin-fluid, make it possible to adjust the mean size of the agglomerates, as the book "Spray Drying Handbook", K. Masters, 5th edition, Longman Scientific & Technical, (1991) teaches.

[0064] The use of commercial spray-dryers, of industrial spray-dryers of larger dimensions or the use of other types of spray nozzles would not depart from the scope of the present invention.

[0065] At the end of step 2/, the finest particles may be removed by cycloning and/or sieving and/or the excessively large particles by sieving.

[0066] The duration of step 2/ should be such that at the end of step 2/, the agglomerates are sufficiently dry so as not to stick to each other and so that the water is expelled from the spherical grains while preserving their physical integrity.

[0067] According to one variant of the invention, the agglomerates obtained in step 2/ may also undergo a finishing treatment, according to conventional techniques known to a person skilled in the art, such as coating with a paste having a composition similar to that of the core (i.e. mixing of step 1/) and/or with a different formulation. Such zeolitic agglomerates coated with a paste having a composition similar to that of the core (i.e. mixing of step 1/) and/or with a different formulation form an integral part of the

present  invention and in this  regard  form another subject of the present invention.

[0068]  The calcining (step 3/) is typically performed at a temperature between 500 °C and 600 °C. It may be

  optionally preceded by drying in addition to spray-drying,  this  additional  drying  being  carried  out between step 2/ and step 3/ described above. [0069]  The agglomerates derived from step 3/ are then optionally subjected to a treatment in an alkaline

  basic agueous solution (step 4/): this treatment may be performed for example by hot maceration in a solution of an alkali metal or alkaline-earth metal hydroxide, preferably in a sodium hydroxide solution or in a mixture of sodium hydroxide or potassium hydroxide,

  whose concentration is preferably greater than 0.5 M, as described in international application WO 1999/05063.

[0070] Following such a treatment, and in particular when the binder is based on kaolin(s), kaolinite(s),

  nacrite(s),  dickite(s),  halloysite (s),  and/or metakaolin(s), there is obtained the at least partial conversion of the inert binder in terms of adsorption to an active material in terms of adsorption.  The agglomerates are then washed, in general with water. [0071]  The agglomerates derived from steps 3/ or 4/ may optionally undergo one or more exchanges of all or some of their cations by contact, in the cold or hot state, with a salt solution, for example of lithium, sodium, potassium,  calcium  and/or  barium  salts.  The  ion exchange (step 5/) is followed by a step of washing, in general with water.

[0072] Step 6/ of drying and activation is performed on the products and/or agglomerates derived from steps 4/ and/or 5/. The aim of this drying and activation step is to at least partially remove the water present in the zeolite crystallites, so as to confer on the adsorbent its customary properties. This step is usually carried out between 200°C and 600°C.

 [0073] The present invention also relates to the use of the zeolitic agglomerates defined above in adsorption-based separation processes and in the field of catalysis.

[0074] The agglomerates of the present invention are particularly suitable for applications where controlling morphology in terms of size, homogeneity and/or sphericity is important, in the same way as the high content of zeolitic active material and in processes which require high mechanical crushing and attrition strength and controlled pressure drops, in particular in pressure-modulated adsorption processes. [0075] By virtue of their nonangular, regular and spherical morphologies, the agglomerates of the invention may be advantageously used in any separation processes where controlling the flow of gaseous or liquid streams to be separated or to be purified is important.

[0076] There may be mentioned in particular the gaseous-phase pressure-modulated adsorption processes such as for example pressure swing adsorption or PSA, or alternatively pressure parametric pumping or PPP, as described in "Gas separation by adsorption processes", R.T. Yang, Butterworths, (1987), Chapter 6, p. 201 to 235) , gaseous- and/or liquid-phase temperature-modulated adsorption processes, fixed bed adsorption processes without regeneration, separation processes where the species removed from a mixture by adsorption are displaced by means of a third constituent such as a solvent, in particular in simulated fluidized bed technologies.

[0077] The agglomerates of the invention are particularly appropriate for pressure-modulated adsorption devices based on very short cycles, for example in oxygen concentrators for respiratory assistance.

[0078] According to another aspect, the present invention relates to a fixed adsorption bed, which can be optionally regenerated,  comprising at  least one

zeolitic agglomerate according to the present invention. Said fixed bed advantageously comprises a container containing a quantity of zeolitic agglomerate(s) of less than 50 kg, preferably less than 15 kg, preferably still less than 8 kg. Advantageously, the fixed adsorption bed contains a quantity of agglomerate of less than 3 kg, preferably less than 1 kg, preferably still less than 500 g. This quantity is generally greater than 10 g, preferably greater than 25 g, generally greater than 50 g.

[0079] Such a fixed adsorption bed finds a most advantageous application in oxygen concentrators for respiratory assistance, in particular transportable, mobile or even portable concentrators.

[0080] According to yet another aspect, the present invention relates to a composite material comprising at least one zeolitic agglomerate according to the present invention and at least one polymer matrix, for example chosen from thermoplastic polymers and heat-curable polymers. The composite of the invention may be obtained according to any process known per se, for example mixing, compounding, dry-blending and the like. [0081] The composite material according to the invention generally comprises from 5% to 95%, preferably from 20% to 95%, preferably still from 75% to 95% by weight of at least one zeolitic agglomerate according to the invention, relative to the total weight of the composite.

[0082] The zeolitic agglomerates of the invention, and in particular the composites described above containing said agglomerates, are entirely suitable as adsorption component in the oxygen concentrators for respiratory assistance.

[0083] According to a particularly advantageous aspect of the invention, the zeolitic agglomerates, in particular the composites containing them, constitute the active material of a disposable zeolitic adsorbent cartridge  which  can  be  inserted  into  an  oxygen

concentrator for respiratory assistance, whether it is transportable, mobile or preferably portable. [0084] As a variant, the disposable cartridge may comprise in addition or in place of the composite material, a fixed bed of zeolitic adsorbent defined above.

[0085] According to yet another aspect, the invention relates to a transportable, mobile, preferably portable oxygen concentrator for respiratory assistance comprising at least one zeolitic agglomerate, or at least one fixed adsorption bed, or at least one composite material, or at least one cartridge, as have just been described in the description of the present invention.

[Embodiments of the invention]

[0086] For the examples which follow, the applicant used a spray-dryer whose main characteristics are given below:

[0087] The suspension is sprayed by means of a twin-fluid pneumatic nozzle, with external mixing, attached to the top of a stainless steel chamber in the form of a silo having a height of 5.25 m and a diameter of 0.7 m. The hot gas circulates cocurrentwise, in an open cycle and is distributed by a plate for distributing gas over the entire surface of the chamber. The flow of hot gas is slightly turbulent and a slight depression is maintained in the chamber by means of ventilators. [0088] It is available at a pressure of between 0.1 MPa and 0.6 MPa and at an output of between 0 Nm3. h_1 and 260 Nm3.h_1. The inner diameter of the nozzle is 2 mm. The suspension is introduced by means of an eccentric screw pump and sprayed at a pressure of between 0.1 MPa and 2 MPa at a flow rate of between 5 L.h-1 and 25 L.h"1 [0089] The physical properties of the agglomerates are evaluated by methods known to persons skilled in the art: the loss on ignition is determined by weighing before and after calcining at 950°C for 1 hour.

 [0090] The crystallinity of the agglomerates is estimated by conventional methods such as the measurements of Dubinin volumes (adsorption of liquid nitrogen at 77 K) , or toluene adsorption values (capacity of adsorption of toluene at a relative pressure of 0.5 at 25°C after an exposure of 2 h, as described in patent application EP-A-1 116 691 or the patent US-B-6 464 756), or else the water adsorption values (capacity for adsorption of water after a residence time of 24 hours in a closed vessel at 23±2°C, whose relative humidity is equal to 50%, as described in patent application EP-A-1 223 147) . [0091] The Dubinin volume is calculated according to the Dubinin-Radushkevich equation, as described by Lowell et al. in "Characterization of Porous Solids and Powders: Surface Area, Pore Size and Density", Chapter 9, "Micropore Analysis", pages 143-145:

log V = log V0 - D(log—)2

which links the volume V of nitrogen adsorbed in the adsorbent material to the relative pressure P/Po- The volume Vo is the maximum volume of nitrogen vapor which can be condensed in the micropores of the adsorbent material. It is expressed in cm3 of nitrogen vapor (adjusted for normal conditions) per gram of adsorbent.

[0092] The Dubinin volume is then calculated from the volume V0 of gas, which is then converted to volume of liquid: it is expressed in cm3 per gram of adsorbent and corresponds to the microporous volume available for adsorption.

[0093] Prior to the measurement, the sample is pretreated at 500°C for 12 hours under vacuum (P 
1 P/P0. The value of log V is plotted on a diagram as a function of (log(P/P0) )2. The Dubinin volume is obtained from the Y-axis at the origin of the linear regression straight line of the points whose (log(P/P0))2 is between 1 and 2 (that is 0.039 
[0094]  The content of zeolite (active material) of an agglomerate may be evaluated by calculating the ratio of the Dubinin volume of the agglomerate to the Dubinin  volume of zeolite powder alone.

[0095] Scanning electron microscopy allows observation and visual assessment of the morphology of the agglomerates.

[0096] Morphometry, based on the video acquisition and on image analysis, makes it possible to access quantifiable parameters characteristic of the morphology of the particles. Various commercial devices exist: by way of examples, there may be mentioned the apparatus Morphologi G2 from Malvern, Camsizer from Retsch, Alpaga 500 Nano from Occhio, described on the Internet pages www.malvern.com, www.retsch-technology.com, or else www.occhio.be.

[0097] By means of the Alpaga 500 Nano apparatus,

acquisitions are performed for each sample tested on

10 000 particles and the elongation and roundness

parameters are calculated for each particle.

[0098] The mathematical tools used for their

calculation are developed in the doctorate thesis by

E. Pirard (1993, University of Liege, 253 p) entitled

"Morphometrie euclidienne des figures planes.

Applications a l'analyse des materiaux granulaires"

[Euclidean morphometry of plane figures. Applications

to the analysis of granular materials]. The document

entitled  "The  descriptive	and	quantitative

representation  of  particle  shape  and  morphology"  is available under the reference ISO/DIS 9276-6. [0099]  The elongation A is defined above.  Figure 1 presents projected shadows of 9 particles corresponding to different elongation values.

 [0100] The roundness is defined above. Figure 2 shows projected shadows of 12 particles corresponding to different roundness values.

Example 1 (comparative)

[0101] Using techniques known to a person skilled in the art, agglomerates are formed in the laboratory by means of a granulating dish operating continuously, from a paste containing 8300 g (expressed as calcined equivalent) of zeolite NaX powder of D50: 2 urn to 5 urn, 1500 g of kaolin (expressed as calcined equivalent) , 667 g of colloidal silica marketed under the name Klebosol 30 containing 30% by mass of Si02, and water in an appropriate quantity.

[0102] The agglomerates become bigger by a snowball effect and are separated from the granulating dish by overflowing and then sieving as soon as they reach the desired size. The fines are recycled in the granulating dish. In this way, agglomerates having a mean size, determined by sieving, equal to 600 urn, are obtained. They are then dried at 80°C and activated for 2 h at 550°C in a ventilated oven.

[0103] At the end of the agglomeration, the bottom of the granulating dish is dried at 80°C and then sieved between 200 urn and 500 µm. By sieving, the mean diameter of the agglomerates thus selected is estimated at 300 µm. They are then calcined for 2 hours at 550°C in a ventilated oven.

[0104] Figure 3 shows two photographs taken under a scanning electron microscope of the agglomerates of 600 µm (figure 3a) and of 300 µm (figure 3b) thus prepared. The images show that the agglomerates have angular forms and, what is more, it is observed that the 300 µm agglomerates are dusty. Moreover, the bulk crushing strength of the 300 µm agglomerates is only 0.2 MPa, whereas that of the 600 µm agglomerates is 1.8 MPa.
