Repository: anandvc/allindianpatents

File: patents/265468-amorphous-adsorbent-method-of-obtaining-the-same-and-its-use-in-the-bleaching-of-fats-and-or-oils.html (part 1 of 2)
Indian Patents. 265468:"AMORPHOUS ADSORBENT, METHOD OF OBTAINING THE SAME AND ITS USE IN THE BLEACHING OF FATS AND/OR OILS"

Indian Patents

Recently Granted Patents

  Recently Published Patents

Title of Invention	"AMORPHOUS ADSORBENT, METHOD OF OBTAINING THE SAME AND ITS USE IN THE BLEACHING OF FATS AND/OR OILS"

Abstract	The invention relates to a method for producing an adsorbent, in particular a bleaching earth, wherein a clay material having: a surface area of 180 to 300 m2/g; a total pore volume of 0.5 to 0.7 ml/1; wherein at least 60 % of the total pore volume are provided by pores having a pore diameter of at least 140 A, at least 40 % of the total pore volume is provided by pores having a pore diameter of less than 250 A and at least 15 % of the total pore volume are provided by pores having a pore diameter of 140 to 250 A; and said clay material having an amorphous structure according to XRD data; is activated by an activation procedure. Further, the invention relates to an adsorbent as obtained by the method and a method for purification of oils, f...	

Full Text	AMORPHOUS ADSORBENT, METHOD OF OBTAINING THE SAME AND ITS USE IN THE BLEACHING OF FATS AND/OR OILS

The invention relates to a method for producing an adsorbent, in particular a bleaching earth, an adsorbent obtained by said method, and a method for bleaching fats and/or oils.

In the industrial production of edible and inedible oils and fats so-called bleaching earths are used to remove coloured pigments as well as colourless pigments from the crude oils and fats. By this adsorptive purification process taste, colour and also stability of the oils and fats may be substantially improved. For purification different types of bleaching earths may be used. A first group is formed by so-called high performance bleaching earths (HPBE). HPBE are produced by leaching bentonite clays with strong mineral acids at a temperature of about the boiling temperature of the acid. To obtain high performance bleaching earths typically about 60 to 90 wt.-% of concentrated acid based on the dry starting clay material are used. During leaching aluminium ions together with other metal ions are re-

moved from the clay structure and dissolved in the acid. After leaching the salts formed during activation and the acid must be separated from the product clay by filtration and residual acid must be removed from the clay by sufficient washing with water. If high levels of residual acid are left in the clay, the quality of the bleached oil is impaired. High residual acid levels generate undesirable free fatty acids from the fatty acid triglycerides in the oil. During leaching of the clay with acid a waste liquid is produced containing salts of the ions leached from the clay as well as residual acid. Such waste liquid must be neutralized for deposition or may be used in a further process, e.g. the treatment of sewage water.

WO 2004/105936 discloses a method for reprocessing an acid suspension as obtained in the manufacturing of HPBE. The suspension is mixed with an alkali silicate solution such that the pH of the mixture is adjusted to more than 4. The formed precipitate is separated from the liquid phase, optionally washed, dried and ground. The precipitate comprises about 79,5 wt.-% SiO2 and about 6.1 wt.-% Al2O3. It has a pore volume of about 0.685 ml/g and a surface area of about 370 m2/g.

A further group of bleaching earths are naturally-occurring clays that basically only need drying for activation. Such naturally active bleaching earths (NABE) are used since several hundreds of years. They may be produced at relatively low cost but have the disadvantage that they have a comparatively low bleaching activity. Therefore, in comparison with HPBE larger amounts of bleaching earth have to be used and, therefore, higher losses of oil remaining in the used bleaching earth have to be tolerated. Naturally occurring clays having bleaching activity are rich in minerals attapulgite or sepiolite, which are also classified as palygorskite clays.

A third group of bleaching earths are the so-called surface modified bleaching earths (SMBE) which are obtained by depositing a small amount of acid onto a naturally active bleaching earth. The activation of the clay may be performed by spraying a solution of an acid onto the clay followed by drying, or by grinding the clay together with a solid acid, e.g. citric acid. By deposition of the acid onto the clay an "in-situ activation" is achieved. No washing of the clay with water is required after activation and, therefore, SMBE may be produced at reasonable costs. The bleaching activity of SMBE is higher than of NABE but usually does not reach the activity of HPBE. SMBE are produced from clays containing attapulgite or hormite. These clays have a quite high specific surface area of about 100 to 180 m2/g and a total pore volume of about 0.2 to 0.35 ml/g. During activation with acid, however, salts formed on the surface of the clay as well as residual acid remain on the clay product and may be deposited in the pores of the clay such that pore volume and surface area are reduced in comparison with the starting clay.

US 5,008,226 discloses a process for making acid-activated bleaching earth from certain naturally occurring mixtures of calcium bentonite and attapulgite clay. The process involves treating such clay with low levels of activating acid which are mixed with the dried and ground clay, or spray dried from slurries containing the clay-acid mixture. The clay has a pore volume of about 0,25 to 0,50 ml/g and a specific surface area of 100 to 150 m2/g. The mineral used as starting clay comprises 71 to 75 wt.-% SiO2 and 11 to 16 wt.-% A12O3. The attapulgite/ bentonite mineral is treated at a temperature of about 25 to 100 °C with about 1 to 10 wt.-% acid. The acid activated product may be used immediately after drying without the necessity of an intermediate washing step.

US 5,869,415 discloses a process for activation of layered silicates having an ion exchange capacity (IEC) of at least 25 meq/100 g by treating them with an acid. The layered silicate is activated with about 1 to 10 wt.-% (based on the dry layered silicate) of an acid at a temperature of not more than 80 °C. The activated layered silicate is calcined at temperatures of about 200 to 400 °C and comminuted, if desired. The layered silicates have a specific surface area of about 130 to 170 m2/g, a pore volume of about 0.27 to 0.35 ml/g and an ion exchange capacity of 38 to 68 meq/100 g.

WO 99/02256 discloses a method for the manufacture of a bleaching clay wherein a clay having a moisture level of not more than about 45 wt.-% is treated with an aqueous acid solution to provide an acidified clay having an acid content in the range of about 1 to 5 wt.-%, based on the dry weight of the clay. The clay is ground to a mean particle size in the range of about 25 to 45 µm and then dried to a moisture level of not more than about 13 wt.-%. As a starting material is used a palygorskite-smectite clay.

Hitherto have been used layered silicates, in particular smectites and palygorskites, as a starting material for the manufacturing of acid activated bleaching earths. These clays have a specific surface area of about 100 to 180 m2/g, a pore volume of 0,25 to 0,50 ml/g and an ion exchange capacity of about 40 to 70 meq/100 g. Recently have been described clay materials suitable for bleaching of oils and fats that have an amorphous structure and therefore may not be designated as smectite or palygorskite clay. Such materials have a high surface area and a high pore volume and are rich in SiO2. Those clay-like materials may be found in nature. They are completely different in their structure when compared to the clays hitherto used as bleaching earth or for the manufacturing of acid activated bleaching earth.

WO 2006/131136 discloses an adsorbent containing a clay material having a specific surface area of more than 200 m2/g, an ion exchange capacity of more than 40 meq/100 g; and a pore volume determined by nitrogen porosimetry of more than 0,5 ml/g, wherein at least 40 % of the pore volume is provided by pores, having a pore diameter of at least 14 nm and at most 25 % of the pore volume is provided by pores having a diameter of less than 7.5 nm. The clay material is amorphous according to its XRD-data and comprises a large amount of SiO2 such that it seems the clay material comprises a network formed of amorphous SiO2 in which small platelets of clay are arranged. The bleaching earth is particularly suitable for the bleaching of oil containing low amounts of phospholipids, e.g. palm oil.

This new class of bleaching earths provides the advantage of having a high bleaching activity which may be further enhanced by surface treatment with acid, e.g. by spraying an aqueous solution of an acid onto the clay material. Because of its high bleaching activity only small amounts of bleaching earth have to be added to the oil to be purified to obtain the desired purification degree. Besides high bleaching efficiency a bleaching earth suitable for large scale application should also provide high filtration efficiency and high oil retention efficiency. A high filtration efficiency is important to allow filtration of the oil after bleaching within a reasonable time period. A high oil retention efficiency is important to minimize losses of oil remaining in the used bleaching earth. To obtain an optimum bleaching earth all three prerequisites must be fulfilled. Bleaching activity efficiency, filtration efficiency and oil retention efficiency may be combined to a total efficiency to allow evaluation of a bleaching earth. A bleaching earth suitable for bleaching oils on a large scale basis therefore should provide a high total efficiency.

It therefore is an object of the invention to provide a method for obtaining a bleaching earth that has a high total efficiency.

This object is solved by a method according to claim 1. Preferred embodiments are defined in the depending claims.

Surprisingly, it has been found that by carefully selecting the starting material a bleaching earth may be produced, that has a high bleaching activity, a high filtration efficiency and a high oil retention efficiency and therefore a high total efficiency. The bleaching earth according to the invention may be used in low amounts to achieve the desired purification of a crude oil within short time and with low losses.

To allow an estimation of total efficiency, the bleaching activity efficiency, the filtration efficiency and the oil retention efficiency must be weighted. Bleaching activity efficiency is most important for the use of a bleaching earth to allow rapid bleaching with small amounts of bleaching earth. The bleaching activity efficiency may be obtained by measuring the red colour intensity after bleaching and deodorization of an oil. The detailed method for obtaining the bleaching activity efficiency is described in the experimental part of the description. The bleaching activity efficiency amounts to 60 % of the total efficiency.

The filtration rate efficiency is determined by measuring the time necessary for a given amount of a given oil to pass a defined filter package. A filtration rate of 45 seconds is defined as being a filtration rate efficiency of 100 %. The filtration rate efficiency amounts for 20 % of the total efficiency.

The oil retention efficiency is determined by measuring the amount of oil retained in the bleaching earth after use. An oil

retention of 35 wt.-% is considered 100 % efficiency. The oil retention efficiency amounts for 20 % of the total efficiency. Methods for determining the filtration rate efficiency and the oil retention efficiency are presented in the experimental part of the application.

The adsorbent obtained with the method according to the invention has a large amount of micropores having a diameter of less than 250 A, which the inventors believe to be efficient in the adsorption of coloured impurities, e.g. chlorophyll. The adsorbent further has a low amount of pores having a diameter of > 800 A and less than 15 % of the total pore volume is formed by pores having a diameter of > 800 A. Such larger pores adsorb oil and, as the adsorbent has a low amount of large pores, it shows a low oil retention. The inventors further assume that a further effect caused by the low amdunt of larger pores is the better filtration efficiency. It is believed that the large pores are "blocked" by crude oil passing a filter formed by the adsorbent and therefore effect a decrease in filtration rate. Due to the low amount of larger pores, the adsorbent obtained by the method according to the invention therefore has a better filtration rate. In summary, by carefully selecting the ratio of pore volumes formed of pores having a defined diameter, an adsorbent having a high total efficiency may be obtained.

According to a first aspect of the invention therefore is provided a method for producing an adsorbent, in particular a bleaching earth, wherein a clay material having:

a surface area of 180 to 300 m2/g;

a total pore volume of 0.5 to 0.7 ml/1;

wherein at least 60 % of the total pore volume is

provided by pores having a pore diameter of at least

140 A, at least 40 % of the total pore volume is

provided by pores having a pore diameter of less

than 250 A, at least 15 % of the total pore volume is provided by pores having a pore diameter of 140 to 250 A and less than 20 % of the total pore volume is formed by pores having a diameter of > 800 A; and said clay material having an amorphous structure according to XRD data;

is activated by an activation procedure.

The clay material used as a starting material in the method according to the invention may be a synthetic material. Preferably, however, is used a clay material provided from a natural source. Opposite to the minerals used hitherto for the manufacturing of bleaching earth, which are layered silicates, an amorphous material is used that does not show sharp reflexes in an X-ray diffraction pattern. The clay material must have a high specific surface area and a large total pore volume. The inventors believe that the distribution of the pore volume within pores of different size is essential for the high bleaching activity. In particular if activated with acid it is believed, that a small amount of acid is retained in some of the pores of a distinct size and, therefore, enhance bleaching activity without causing a cleavage of fatty acid glycerides.

The clay material preferably comprises a high amount of SiO2 of more than 60 wt.-%, particularly preferred more than 65 wt.-% and most preferred more than 70 wt.-%. According to an embodiment, the clay material contains less than 75 wt.-% SiO2. It therefore is believed that the clay material comprises a network matrix made of amorphous SiO2 into which small clay particles are inserted which therefore may provide a high bleaching activity.

As described above, the inventors believe, that the clay material comprises a matrix-like network of SiO2, into which small

platelets of clay are introduced. The clay material therefore preferably has a low aluminium content, which forms a component of the clay particles. Preferably, the clay material contains aluminium, calculated as A12O3, in an amount of less than 15 wt.-%, more preferred less than 12 wt.-%, particularly preferred less than 11 wt.-% and most preferred less than 10 wt.-%. The clay material preferably contains aluminium, calculated as Al2O3, in an amount of more than 2 wt.-%, more preferred more than 4 wt.-%, particularly preferred more than 6 wt.-% and most preferred more than 8 wt.-%.

Further, the clay material preferably contains calcium, calculated as CaO, in an amount of less than 5 wt.-%, more preferred less than 4 wt.-%, particularly preferred less than 3 wt.-%.

According to a further embodiment, the clay material contains magnesium, calculated as MgO, in an amount of preferably less than 5 wt.-%, more preferred less than 4 wt.-%, particularly preferred less than 3 wt.-%.

According to a further embodiment, the clay material contains iron, calculated as Fe2O3, in an amount of preferably less than 5 wt.-%, more preferred less than 4 wt.-%, particularly preferred less than 3 wt.-%.

The clay material has a high specific surface area of 180 to 300 m2/g, preferably 185 to 250 m2/g, particularly preferred 190 to 230 m2/g as determined by the BET-method.

The clay material is further characterized by a large total pore volume of 0.5 to 0.7 ml/1, preferably 0.55 to 0.65 ml/1. The large total pore volume is believed to allow a rapid access of the oil to the small clay particles and, therefore, an efficient bleaching of the crude oil.

To obtain a high bleaching activity, in particular in the activated state, it is important that at least 60 %, preferably 65 to 70 % of the total pore volume is provided by pores having a pore diameter of at least 140 A, at least 40 %, preferably at least 50 %, particularly preferred 55 to 60 % of the total pore volume is provided by pores having a pore diameter of less than 250 A and at least 15 %, preferably at least 20 %, particularly preferred 21 to 25 % of the total pore volume is provided by pores having a pore diameter of 140 to 250 A. Less than 20 % of the total pore volume, preferably less than 15 %, particularly preferred 10 - 14 % of the total pore volume is formed by pores having a diameter of > 800 A.

According to a preferred embodiment at least 20 %, preferably at least 25 %, particularly preferred at least 30 %, and most preferred 33 to 40 % of the total pore volume of the clay material is provided by pores having a pore diameter of less than 140 A.

According to a further embodiment preferably at least 10 %, particularly preferred at least 13 %, most preferred 15 to 20 % of the total pore volume of the clay material is provided by pores having a pore diameter of 75 to 140 A.

In a further embodiment preferably less than 40 %, particularly preferred less than 35 %, most preferred 25 to 33 % of the total pore volume of the clay material is formed by pores having a pore diameter of 250 to 800 A.

In a still further embodiment preferably at least 12 %, particularly preferred at least 14 %, most preferred 15 to 20 % of the total pore volume of the clay material is provided by pores having a pore volume of less than 75 A.

According to a further preferred embodiment less than 80 %, preferably less than 75 %, particularly preferred 60 to 70 % of

the total pore volume of the clay material is formed by pores having a pore diameter of more than 140 A.

In a further preferred embodiment less than 60 %, preferably less than 50 %, particularly preferred 40 - 45 % of the total pore volume is formed by pores having a pore diameter of at least 250 A.

Preferred ranges of the total pore volume in relation to the pore diameter are summarized in the following table:

Preferred percentages of the total pore volume formed by pores of a distinct pore diameter

(Table Removed)

The clay material used in the method according to the invention preferably does hardly swell when deposited in water. It therefore may be separated form the oil with ease after the bleaching procedure. The sediment volume in water preferably is less than 10 ml/2 g, particularly preferred less than 8 ml/2g. The sediment volume in water preferably is at least 2 ml/2g, more preferred at least 3 ml/2g, particularly preferred at least 4 ml/2g.

The clay material, in particular when mined from a natural source, preferably has a cation exchange capacity of more than 40 meq/100 g, particularly preferred of more than 45 meq/100 g

and is most preferred selected within a range of 44 to 70 meq/100 g. High activity bleaching earth obtained by extracting a clay mineral with boiling strong acid is characterized by a very low cation exchange capacity of usually less than 40 meq/100 g and in most cases of less than 30 meq/lOOg. The clay material used in the method according to the invention therefore can clearly be distinguished from such high performance bleaching earth.

The clay material used in the method according to the invention has an amorphous structure according to XRD data. In an XRD-diffractogram of the clay material used in the method of the invention the reflexes are hardly visible above noise. The ratio signal noise for reflexes regarding the clay material, in particular the smectite phase, is according to an embodiment of the invention close to 1 and may be according to a further embodiment within a range of 1 to 1.2. However, sharp reflexes may be visible in the diffractogram originating from impurities of the clay material, e.g. quartz. Such reflexes are not considered for determination of the signal/noise ratio.

Preferably a clay material is used in the method of the invention, which does not or does hardly show a 001 reflection indicating the layer distance within the crystal structure of ben-tonite particles. Hardly visible means that the signal-to-noise ratio of the 001 reflection of the smectite particles is preferably less than 1.2, particularly preferred is within a range of 1.0 to 1.1.

Activation in the sense of the method according to the invention is achieved by every method that effects an increase in bleaching activity, which may be determined e.g. by determination of Lovibond colour index according to AOCS Cc 13b-45 and/or determination of Chlorophyll A according to AOCS Cc 13d-55.

Activation of the crude clay material may be performed by simply drying the clay material. Drying is performed at temperatures of preferably less than 180 °C, particularly preferred less than 150 °C, most preferred within a range of 80 to 120 °C. Drying may be performed in usual apparatuses, e.g. a rotating oven. After drying, the clay material may be milled to a suitable particle size.

Preferably, however, activation is performed by treating the crude clay material with acid. By the treatment with acid the treated clay material shows an acid reaction and the bleaching activity is increased. Whereas a 10 wt.-% slurry of the naturally active clay material has a slightly basic pH of preferably 8.0 to 8.5, after acid activation of the clay material a 10 wt.-% slurry shows a pH-value of 
According to a first embodiment, activation of the clay material is performed by surface activation, i.e. by depositing an acid onto the clay material. Activation may be achieved e.g. by spraying an aqueous solution of an acid onto the crude clay material or by milling the clay material together with a solid acid. The clay material preferably is dried before activation to a moisture content of less than 20 wt.-% H2O, particularly preferred 10 - 15 wt.-%. Suitable acids are phosphorous acid, sulphuric acid and hydrochloric acid. A preferred solid acid is citric acid. However citric acid may be used for activation also in the form of an aqueous solution. In this embodiment of the method it is not necessary to remove residual acid deposited on the clay material and salts produced during activation by e.g. washing with water. Preferably after deposition of the acid on the clay material there is not performed any washing step but the acid treated clay material is only dried and then ground to suitable particle size.

In this embodiment of the method according to the invention in a first step an optionally dried crude clay material having the above described features is provided. Onto the clay material is deposited an acid. The amount of acid deposited on the clay material is preferably selected within a range of 1 to 10 wt.-%, particularly preferred 2 to 6 wt.-%, calculated as water-free acid and based on the weight of the dry (water-free) clay material. Surprisingly, the pore volume as well as the surface area of the clay material are about the same as the corresponding values of the crude clay material such that it seems that hardly any salt formation occurs during surface activation. Preferably, during surface activation the specific surface area does not alter for more than 20 %, preferably not more than 10 %.

According to this embodiment the surface activation of the clay material may be performed in such a way, that the clay material is activated in an aqueous phase. The clay material, preferably in the form of a fine powder, may be dispersed in water. The acid may then be added to the slurry of the clay material in the form of a concentrated acid. However, the clay material may also be dispersed in an aqueous solution of the acid. According to a preferred embodiment the aqueous acid may be sprayed onto the clay material, which is provided in the form of small lumps or of a fine powder. The amount of water used for preparing the diluted acid is selected to be as small as possible. Residual water on the clay material may be removed after acid activation. The humidity of the clay material preferably is adjusted to be less than 20 wt.-%, particularly preferred less than 10 wt.-%. The activated clay material may then be ground to a suitable size.

According to a further preferred embodiment, the crude clay material having the features as defined above is leached with acid, preferably at elevated temperature, particularly at a tern-

perature corresponding to about 5 to 20°C less than the boiling point of the mixture. The leaching is preferably performed with a low amount of acid compared to the amount of acid used in the manufacturing of HPBE. Preferably the amount of acid, calculated as water-free acid and referring to the dried (water-free) clay material, is selected within a range of 15 to 40 wt.-%, particularly preferred 20 to 30 wt.-%. Despite of the low amount of acid used for leaching of the clay a significant increase in bleaching activity is achieved which is comparable to HPBE currently offered on the market.

The leaching of the clay is performed in a usual way. A slurry of the clay material in the acid is heated to the desired temperature. The time for extracting the clay material with hot acid is selected according to the amount of clay material treated. Usually a leaching period of 2 to 12 h is sufficient to achieve the desired increase in bleaching activity. The slurry of the leached clay material is then filtered and the solid adsorbent material is washed with water to remove salts that have formed during the acid treatment, and residual acid.

Surprisingly, the specific surface area as well as the pore volume is not altered much during acid leaching. The clay material treated with boiling acid has a pore volume and a specific surface area that is preferably not enlarged by more than 20 % in comparison to the untreated clay material. As a further advantage, the yield of the acid leaching is quite high. Preferably, the yield is in a range of 80 to 95 %, based on the dry clay material.

For the acid leaching, preferably strong inorganic acids are used. Particularly preferred acids are sulphuric acid and phosphoric acid.

Further, the amount of aluminium, calculated as Al2O3, contained in the acid-leached clay material preferably is less than 15 wt.-%, more preferred less than 12 wt.-%, particularly preferred less than 11 wt.-% and most preferred less than 10 wt.-%. The amount of aluminium, calculated as Al2O3, contained in the acid-leached clay material preferably is more than 2 wt.-%, more preferred more than 4 wt.-%, particularly preferred more than 6 wt.-% and most preferred more than 8 wt.-%.

Before using the activated clay material e.g. for the bleaching of oils and fats, the particles are adjusted to a suitable particle size. Grinding may be performed either before or after activation. If a surface activated bleaching earth is produced, grinding is preferably performed after acid activation. In the production of a high performance bleaching earth the particle size is preferably adjusted before activation such that an efficient leaching of the clay material may be performed. Grinding is preferably performed such that a typical particle size distribution of a bleaching earth is adjusted after activation. The dry residue of the bleaching earth on a sieve of a mesh size of 63 µm preferably is within a range of 20 to 40 wt.-% and the dry residue on a sieve of a mesh size of 25 µm preferably is within a range of 50 - 65 wt.-%.

The clay material used in the method according to the invention has a high bleaching activity, which may be increased by treating the clay material with acid. Therefore, the invention is also directed to a clay material having an amorphous structure according to XRD data and having:

a surface area of 180 to 300 m2/g;

a total pore volume of 0.5 to 0.7 ml/1;

wherein at least 60 % of the total pore volume is

provided by pores having a pore diameter of at least

140 A, at least 40 % of the total pore volume is

provided by pores having a pore diameter of less than 250 A, at least 15 % of the total pore volume is provided by pores having a pore diameter of 140 to 250 A and less than 20 % of the total pore volume is provided by pores having a diameter of > 800 A.

Such clay material may be produced by the method as described above. Preferred embodiments of the clay material, in particular in the activated form, have already been described above. For details reference therefore is made to the corresponding passages of the above description of the method for producing an adsorbent according to the invention.

Particularly preferred the clay material is in an acid activated form and a 10 wt.-% slurry of the acid activated clay material in distilled water has a pH of  1, more preferred > 2, particularly preferred > 2,5.

Further, the invention is directed to a method for refining fats and/or oils, wherein:

a raw oil derived from animal or plant material is provided;

the raw oil is treated with a bleaching material comprising a clay material having:

a surface area of 180 to 300 m2/g;

a total pore volume of 0.5 to 0.7 ml/1;

wherein at least 60 % of the total pore volume

is provided by pores having a pore diameter of

at least 140 A, at least 40 % of the total pore

volume is provided by pores having a pore diame-

ter of less than 250 A, at least 15 % of the total pore volume is provided by pores having a pore diameter of 140 to 250 A and less than 20 % of the total pore volume is provided by pores having a pore diameter of > 800 A; and said clay material having an amorphous structure according to XRD data; and

the bleached oil is separated from the used bleaching material.

By the method of the invention a significant decrease of the Lovibond colour index as well as a significant decrease in the concentration of phosphorous and iron in the bleached oil may be obtained. The method according to the invention therefore allows a simple and efficient refining of oils and fats.

In the refining of oils is usually performed first a degumming step to remove e.g. phospholipids. The crude oil is treated with water by stirring for preferably 10 to 20 minutes at a temperature of preferably 70 to 80 °C at ambient pressure. The aqueous phase is separated e.g. by centrifugation and then in a second degumming step is added an acid, in particular phosphorous acid or citric acid, and the mixture is preferably stirred for further 10 to 30 minutes at a temperature of preferably 70 to 100 °C and ambient pressure. Towards end of the degumming, water may be added in an amount of preferably 1 to 2 wt.-% of the crude oil to increase efficiency of degumming. Temperature and stirring time may be adjusted to the particular oil or fat to be treated.

In the bleaching process may be first performed a wet bleaching followed by vacuum bleaching. To the degummed oil is added water in an amount of preferably 0.1 to 0.5 wt.-% and bleaching earth in an amount of preferably 0.3 to 2.0 wt.-%. The mixture is

stirred at preferably 80 to 100 °C at ambient pressure for preferably 15 to 30 minutes. Then, the pressure is reduced to preferably about 100 mbar and the temperature is increased to preferably 90 to 120 °C and the mixture is stirred for preferably 30 to 45 minutes for degassing and to distil off some of the water. The bleached oil may then be separated from the used bleaching earth by e.g. passing through a filter. Filtration is preferably performed at a temperature of about 60 to 90 °C.

After bleaching the oil may be deodorized. For deodorization superheated steam having a temperature of preferably 240 to 260 °C  is passed through the oil to remove free fatty acids and bad tasting or smelling compounds. Deodorization is preferably performed at reduced pressure of less than 5 mbar, preferably 1 to 3 mbar.

After purification the oil preferably has a phosphorous concentration of less than 3 ppm and an iron concentration of less than 0.1 ppm.

The method for purification of crude oils and fats is preferably performed with the acid activated clay material, wherein the activation of the clay material preferably has been performed with phosphoric acid, sulphuric acid or citric acid.

The amount of acid deposited on the clay material is preferably selected within a range of 2 to 5 wt.-%, calculated as water-free acid and based on the weight of the dry clay material.

In a particularly preferred embodiment the crude oil is selected from the group of canola oil, soybean oil, rapeseed oil, palm oil, sunflower oil. According to a particularly preferred embodiment the crude oil is bleached with the above described clay material wherein the clay material preferably has been surface activated with citric acid.

Particularly preferred the crude oil contains phosphorous in an amount of less than 100 ppm.

According to a further preferred embodiment the above described clay material, in particular in its acid activated form, may be used to purify biodiesel after transesterification. Biodiesel may be produced from fats and oil of vegetable or animal origin. In a transesterification process the triglycerides are cleaved by alcoholysis with a low molecular alcohol, in particular methanol, to obtain glycerol and the fatty acid alkyl esters. The transesterification is catalyzed by an alkaline compound e.g. sodium methanolate. Details to the manufacturing of Biodiesel may be found at M. Mittelbach, C. Remschmidt, "Biodiesel The comprehensive Handbook", Graz, 2004; ISBN 3-200-00249-2.

Examples

The following examples are presented in order to more fully explain and illustrate the invention. The examples are not to be construed as limiting the invention.

The physical features used to characterize the adsorbents according to the invention are determined as follows:

Specific surface:

Specific surface was measured by the BET-method (single-point method using nitrogen, according to DIN 66131) with an automatic nitrogen-porosimeter of Micrometrics, type ASAP 2010. The pore volume was determined using the BJH-method (E.P. Barrett, L.G. Joyner, P.P. Hienda, J. Am. Chem. Soc. 73 (1951) 373). Pore volumes of defined ranges of pore diameter were measured by summing up incremental pore volumina, which were determined from the adsorption isotherm according BJH. The total pore volume refers to pores having a diameter of 2 to 350 nm.

Oil analysis

The colour index of the oils (Lovibond colour index) was measured according to AOCS Cc 13b-45. Chlorophyll A was determined according to AOCS Cc 13d-55.

Moisture content

The amount of water contained in the adsorbents was determined at 105 °C according to DIN/ISO-787/2

Silicate analysis

The clay material was totally disintegrated. After dissolution of the solids the compounds were analysed and quantified by specific methods, e.g. ICP.

a) sample disintegration

A 10 g sample of the clay material is comminuted to obtain a fine powder which is dried in an oven at 105 °C until constant weight. About 1.4 g of the dried sample is deposited in a platinum bowl and the weight is determined with a precision of 0.001 g. Then the sample is mixed with a 4 to 6-fold excess (weight) of a mixture of sodium carbonate and potassium carbonate (1 : 1). The mixture is placed in the platinum bowl into a Simon-Muller-oven and molten for 2 to 3 hours at a temperature of 800 - 850 °C. The platinum bowl is taken out of the oven and cooled to room temperature. The solidified melt is dissolved in distilled water and transferred into a beaker. Then concentrated hydrochloride acid is carefully added. After evolution of gas has ceased the water is evaporated such that a dry residue is obtained. The residue is dissolved in 20 ml of concentrated hydrochloric acid followed by evaporation of the liquid. The process of dissolving in concentrated hydrochloric acid and evapora

tion of the liquid is repeated once again. The residue is then moistened with 5 to 10 ml of aqueous hydrochloric acid (12 %). About 100 ml of distilled water is added and the mixture is heated. To remove insoluble SiO2, the sample is filtered and the residue remaining on the filter paper is thoroughly washed with hot hydrochloric acid (12 %) and distilled water until no chlorine is detected in the filtrate.

b)	silicate analysis

The SiO2 is incinerated together with the filter paper and the residue is weighed.

c)	determination of aluminium, iron, calcium and magnesium

The filtrate is transferred into a calibrated flask and distilled water is added until the calibration mark. The amount of aluminium, iron, calcium and magnesium in the solution is determined by FAAS.

d)	determination of potassium, sodium and lithium

A 500 mg sample is weighed in a platinum bowl with a precision of 0.1 mg. The sample is moistened with about 1 to 2 ml of distilled water and then four drops of concentrated sulphuric acid are added. About 10 to 20 ml of concentrated hydrofluoric acid is added and the liquid phase evaporated to dryness in a sand bath. This process is repeated three times. Finally H2SO4 is added to the dry residue and the mixture is evaporated to dryness on an oven plate. The platinum bowl is calcined and, after cooling to room temperature, 40 ml of distilled water and 5 ml hydrochloric acid (18 %) is added to the residue and the mixture is heated to boiling. The solution is transferred into a calibrated 250 ml flask and water is added up to the calibration

mark. The amount of sodium, potassium and lithium in the solution is determined by EAS.

Loss on ignition

In a calcined and weighed platinum bowl about 0.1 g of a sample are deposited weighed in a precision of 0.1 mg. The platinum bowl is calcined for 2 hours at 1000 °C in an oven. Then the platinum bowl is transferred to an exsiccator and weighed.

Ion Exchange capacity

The clay material to be tested was dried at 150 °C for two hours. Then the dried material was allowed to react under reflux with a large excess of aqueous NH4C1 solution for 1 hour. After standing at room temperature for 16 hours, the material was filtered. The filter cake was washed, dried, and ground, and the NH4 content in the clay material was determined by the Kjedahl method. The amount and kind of the exchanged metal ions was determined by ICP-spectroscopy.

X-ray diffraction

The XRD spectra were measured with a powder diffractometer X'-Pert-MPD(PW 3040) (Phillips), equipped with a Cu-anode.

Determination of the sediment volume:

A graduated 100 ml glass cylinder is filled with 100 ml of distilled water or with an aqueous solution of 1 % sodium carbonate and 2 % trisodium polyphosphate. 2 g of the compound to be analysed is placed on the water surface in portions of about 0.1 to 0,2 g with a spatula. After sinking down of a portion the next portion of the compound is added. After adding 2 g of the compound to be analysed the cylinder is held at room temperature

for one hour. Then the sediment volume (ml/2g) is read from the graduation.

pH-Determination
