Repository: anandvc/allindianpatents

File: patents/265805-filters-utilizing-combination-of-te-and-modified-he-mode-dielectric-resonators.html
Indian Patents. 265805:FILTERS UTILIZING COMBINATION OF TE AND MODIFIED HE MODE DIELECTRIC RESONATORS

Indian Patents

Recently Granted Patents

  Recently Published Patents

Title of Invention	FILTERS UTILIZING COMBINATION OF TE AND MODIFIED HE MODE DIELECTRIC RESONATORS

Abstract	A dielectric resonator filter comprises a metal wall 11 that is configured with metal cavities. Dielectric resonators 12, 14, 15 and 16 can be placed in the metal cavities and configured as a set of cylindrical TE mode resonators 12 and 14 and a set of rectangular HE mode resonators 15 and 16. Separating walls 13 are disposed between the dielectric resonators 12, 14, 15 and 16, which include tunable irises 17 for electromagnetic mixed coupling between the cylindrical TE mode resonators 12 and 14 and the rectangular HE mode resonators 15 and 16. The rectangular HE mode resonators 15 and 16 are configured to push far up the TE mode in frequency. This leads to an easy separation of two degenerate HE modes, a wide spur free stop band and also achieves electric coupling without using any additional coupling member. Fig 4	

Full Text	FILTERS UTILIZING COMBINATION OF TE AND MODIFIED HE MODE

DIELECTRIC RESONATORS

FIELD OF THE INVENTION

The present invention relates to the fields of dielectric resonator filters in mobile and satellite commutations. The present invention specifically relates to filters utilizing combination of TE and modified HE mode dielectric resonators.

BACKGROUND OF THE INVENTION

Dielectric resonator filters play an important role in mobile and satellite communications. Two types of dielectric resonator filters are commonly used. One type is a dual mode dielectric resonator filter, which operates in a HE 11 mode and provides low loss, smaller volume and elliptic function realizations. The inferior spurious characteristics in the output are the drawback of the dual mode dielectric resonator filters. The other type is a single mode dielectric resonator loaded filter with all resonators operating in TE 01 mode, which provides low loss and good spurious free performance. In order to get the elliptic function characteristics in these types of filters, electric coupling between non-adjacent resonators is needed.

In the Dielectric resonator filters, the dominant coupling between dielectric resonators is magnetic in nature, which can be coupled between DR using easily tunable irises. In case of elliptic filters, there is a need to couple electric field between non-adjacent dielectric resonators, which in the conventional approach needs some additional metallic member between the resonators. In prior arts, the electric field coupling between dielectric resonator pucks are achieved through ground isolated coaxial probe method and bar coupling method.

FIG. 1 shows a ground isolated probe method, which is the most commonly used method for realization of the electric field coupling between TE mode dielectric resonator pucks 2 and 4, which are separated by a metal separating wall 3. In this method, a metal probe 7 is placed in a suitable manner near the dielectric resonator pucks 2 and 4 to be coupled. The metal probe 7 is mounted between the metal cavities 1 and 5 by a proper process. This metal probe 7 is isolated from the metal cavities 1 and 5 by a suitable dielectric material 6, normally Teflon. The probe dimensions become smaller with increase in frequency and the probe fabrication as well as assembly becomes increasingly difficult. Thus, the metal probe 7 is an additional component. Moreover, the assembled probe coupling cannot be tuned and some other components and processes have to be employed for fine-tuning the required coupling. The metal probe 7 is normally placed very close to the dielectric resonator pucks 2 and 4, and hence limits the designs from spurious modes and high power point of view.

FIG. 2 shows a bar coupling method for realization of the electric field coupling between TE mode dielectric resonator pucks 2 and 4. The coupling Bar 6 made from INVAR material is normally required for applications requiring operation over large temperature range. This bar coupling can solve the tuning problem to some extent but still this is an additional component required for the desired coupling. For low coupling values, the gaps between the wall 3 and the coupling bar 6 is low, which restricts suitable modification in the coupling arrangement for high power applications.

Further, the filters utilize mixed mode electric couplings to use two HE mode resonators 5 and 6. Coupling between TE mode resonators 2 and 4 i.e. TE- TE coupling as well as TE-HE coupling is positive coupling where as HE-HE coupling is negative coupling. In conventional mixed mode coupling, an Iris 7 is used between the HE mode resonators 5 and 6 for positive coupling in the same manner as is used for positive coupling between two TE mode resonators 2 and 4, as shown in FIG. 3. Hence, the negative coupling is also fully tunable in this

method. However, there are many problems associated with this conventional implementation of the mixed mode coupling. In particular, the HE dielectric resonators 5 and 6 have two degenerate modes at same frequency and are exploited well for dual mode DR filters, but it is very difficult to separate in the single mode filters. Moreover, the size and weight of HE mode dielectric resonators 5 and 6 is high as compared to the TE mode resonators 2 and 4.

With respect to the conventional approaches, additional components circuit are utilized for realization of the electric field coupling between TE mode dielectric resonator pucks. However, in mixed mode electric couplings, these approaches result in higher the size and weight of the HE mode dielectric resonators, and also it is very difficult to separate the two degenerate modes of the resonators. Therefore, it is essential to provide an electrical field coupling between a pair of non-adjacent dielectric resonators operating in single mode filter without using any additional component.

OBJECT OF THE INVENTION

An object of the present invention is to provide a dielectric resonator filter, which achieves an electrical field coupling between a pair of non-adjacent dielectric resonators operating in single mode filter without using any additional coupling member.

Another object of the present invention is to provide a dielectric resonator filter, which enables easy separation of two degenerate modes that results in a wide spurious free performance.

Yet another object of the present invention is to provide a dielectric resonator filter, which reduces the size and weight of HE dielectric resonator.

SUMMARY OF THE INVENTION

According to one aspect, the present invention, which achieves the objectives, relates to a dielectric resonator filter comprising a metal wall configured with metal cavities. Dielectric resonators can be placed in the metal cavities and configured as a set of cylindrical TE mode resonators and a set of rectangular HE mode resonators. Separating walls are disposed between the dielectric resonators, which include tunable irises for electromagnetic mixed coupling between the cylindrical TE mode resonators and the rectangular HE mode resonators. The rectangular HE mode resonators are configured to push far up the TE mode in frequency along with the undesired orthogonal HE mode. This leads to an easy separation of two degenerate HE modes and also achieves a wide spurious free electric coupling without using any additional coupling member.

BRIEF DESCRIPTION OF THE DRAWINGS

The invention will be discussed in greater detail with reference to the accompanying Figures.

FIG. 1 shows a ground isolated probe used for coupling two cylindrical dielectric resonator pucks, in accordance with a prior art.

FIG. 2 illustrates a metallic bar for coupling an electric field between dielectric resonator pucks, in accordance with a prior art.

FIG. 3 illustrates a conventional mixed mode coupling between cylindrical dielectric resonator pucks, in accordance with a prior art.

FIG. 4 illustrates a dielectric resonator filter with mixed mode couplings between  cylindrical  dielectric  resonator  pucks  and  rectangular  dielectric

resonator pucks, in accordance with an exemplary embodiment of the present invention.

DETAILED DESCRIPTION OF THE INVENTION

Referring to FIG. 4, a dielectric resonator filter with mixed mode couplings between cylindrical dielectric resonators 12 and 14 and rectangular dielectric resonators 15 and 16, in accordance with an exemplary embodiment of the present invention. The dielectric resonator filter is a single mode filter that utilizes mixed couplings between the dielectric resonators 12, 14, 15 and 16, where the dielectric resonators are configured as the cylindrical TE mode resonators 12 and

14	and the rectangular HE mode resonators 15 and 16.

Moreover, the dielectric resonator filter comprises a metal wall 11 configured with metal cavities. The dielectric resonators 12, 14, 15 and 16 can be placed in the metal cavities. Separating walls 13 are disposed between the dielectric resonators 12, 14, 15 and 16, which include tunable irises 17 for electromagnetic mixed coupling between the cylindrical TE mode resonators 12 and 14 and the rectangular HE mode resonators 15 and 16. Therefore, HE-HE coupling through the tunable irises 17 is used for realizing the electric coupling.

The rectangular shape of the HE mode resonators 15 and 16 is optimized in such a manner that the frequency of required HE mode is not affected much whereas the unwanted orthogonal HE mode is pushed far up. The TE mode is also pushed far up in frequency in the rectangular HE mode dielectric resonators

15	and 16. By using the rectangular HE mode resonators 15 and 16, the TE

mode is no more on the lower side and moves higher along with the undesired

orthogonal HE mode. Thus, this leads to an easy separation of the two

degenerate HE modes and provides a wide spurious free range for the filters

without using any additional coupling member. Such large spurious free

performance of the filter is suitable for high performance filter application.

Additionally, the size and weight of this rectangular HE mode dielectric resonator 15 and 16 is less than the conventional cylindrical HE dielectric resonators.

WE CLAIM:

1.	A dielectric resonator filter with combination of TE and HE modes,

comprising:

a metal wall configured with a plurality of metal cavities;

a plurality of dielectric resonators placed in said plurality of metal cavities, wherein said plurality of dielectric resonators is configured as a set of cylindrical TE mode resonators and a set of rectangular HE mode resonators;

one or more separating walls disposed between said plurality of dielectric resonators, wherein said one or more separating walls includes a plurality of tunable irises therein for electromagnetic mixed coupling between said set of cylindrical TE mode resonators and said set of rectangular HE mode resonators.

2.	The filter as claimed in claim 1, wherein said plurality of tunable irises is configured for realizing an electrical field coupling between said set of rectangular HE mode resonators.

3.	The filter as claimed in claim 1, wherein said set of rectangular HE mode resonators is configured to push far up the TE mode in frequency along with the undestred orthogonal HE mode.

Documents:

				0228-che-2009 abstract.jpg

				0228-che-2009 abstract.pdf

				0228-che-2009 claims.pdf

				0228-che-2009 correspondence-others.pdf

				0228-che-2009 description (complete).pdf

				0228-che-2009 drawings.pdf

				0228-che-2009 form-1.pdf

				0228-che-2009 form-18.pdf

				0228-che-2009 form-26.pdf

				0228-che-2009 form-8.pdf

				228-CHE-2009  AMENDED CLAIMS  09-02-2015.pdf

				228-CHE-2009  FORM-3  09-02-2015.pdf

				228-CHE-2009 EXAMINATION REPORT REPLY RECEIVED  09-02-2015.pdf

				228-CHE-2009_AF3.pdf

				228-CHE-2009_Section 8(2).pdf

« Previous Patent

Next Patent »

Patent Number	265805	

Indian Patent Application Number	228/CHE/2009	

PG Journal Number	12/2015	

Publication Date	20-Mar-2015	

Grant Date	18-Mar-2015	

Date of Filing	02-Feb-2009	

Name of Patentee	INDIAN SPACE RESEARCH ORGANISATION	

Applicant Address	ISRO HEADQUARTERS, DEPARTMENT OF SPACE, ANTARIKSH BHAVAN, NEW BEL ROAD, BANGALORE 560094, INDIA	

Inventors:

#	Inventor's Name	Inventor's Address	

1	SHILPI SONI	SPACE APPLICATIONS CENTRE, INDIAN SPACE RESEARCH ORGANISATION (ISRO), AMBAVADI VISTAR PO, JODHPUR TEKRA, AHMEDABAD 380015, INDIA	

2	SURINDER SINGH	SPACE APPLICATIONS CENTRE, INDIAN SPACE RESEARCH ORGANISATION (ISRO) AMBAVADI VISTAR PO, JODHPUR TEKRA, AHMEDABAD 380015, INDIA	

PCT International Classification Number	H01P1/16	

PCT International Application Number	N/A	

PCT International Filing date		

PCT Conventions:

#	PCT Application Number	Date of Convention	Priority Country	

1			NA	

© All Indian Patents, 2013-2021.

  Patent data available in the public domain from Indian Patents Office, Department of Industrial Policy and Promotions, Ministry of Commerce and Industry, Government of India.

File: patents/265817-method-for-addition-of-additives-into-a-polymer-melt.html (part 1 of 2)
Indian Patents. 265817:"METHOD FOR ADDITION OF ADDITIVES INTO A POLYMER MELT"

Indian Patents

Recently Granted Patents

  Recently Published Patents

Title of Invention	"METHOD FOR ADDITION OF ADDITIVES INTO A POLYMER MELT"

Abstract	A method for adding an additive into a polymer melt, preferably a polyester polymer melt such as polyethylene terephthalate (PET), comprising: a. discharging a polymer melt from a reactor to form a discharged polymer melt stream, and b. solidifying said discharged polymer melt stream, and c. prior to solidification, feeding a portion of the discharged polymer melt stream to a slipstream to form a slipstream polymer melt, and d. feeding an additive into said slipstream polymer melt to form an additive containing slipstream, and e. feeding the additive containing slipstream to a location upstream from the feed location forming said slipstream.	

Full Text	METHOD FOR ADDITION OF ADDITIVES INTO A POLYMER MELT

1.	FIELD OF THE INVENTION

The invention pertains to the addition of additives into a polymer melt stream, and more particularly to the addition of additives into a polymer melt stream, such as a polyester polymer, by way of a slipstream.

2.	BACKGROUND OF THE INVENTION

Polymers, and in particular, polyester polymers are frequently made containing one or more additives depending upon the desired end use of the polymer. For example, in the case of polyester polymer, it is common to incorporate one or more ultra-violet inhibitors, particles for improving the reheat of bottle preforms made from the polyester polymer, toners or pigments or colored particles, acetaldehyde scavengers or inhibitors, catalyst deactivators or stabilizers, oxygen barrier material, friction reducing aids, crystallization aids, impact modifiers, and so forth.  In some cases, these additives are insoluble in the polymer and require good mixing. Additionally, some additives may be sensitive to exposure to high temperatures for extended periods of time as typically seen in a polycondensation process. In other cases, some additives may inhibit the activity of catalysts.

Thus, there is a desire to provide a method for adding the additives to a polymer melt stream in a manner which at least minimizes exposure time to high temperatures, or does not inhibit activity of catalysts, or provides for good mixing, or a combination of the foregoing.

Methods for adding additive dispersions or solutions in low molecular weight carriers such as ethylene glycol, or in higher molecular weight reactive carriers such as polyoxyalkylene polyols, into a melt phase reaction after esterification and into polycondensation are also known. These processes, however, result in adding extra glycol into an oligomer mixture or into the polymer melt, which is undesirable in some cases especially as one proceeds further toward concluding the polycondensation reaction. Adding the additive neat without a carrier is usually too difficult to meter or add in desired amount.

3.  BRIEF SUMMARY OF THE INVENTION

There is now provided a method for adding an additive into a polymer melt, preferably a polyester polymer melt, comprising:

a.	discharging a polymer melt from a reactor to form a

discharged polymer melt stream, and

b.	solidifying said discharged polymer melt stream, and

c.	prior to solidification, feeding a portion of the discharged

polymer melt stream to a slipstream to form a slipstream polymer melt, and

d.	feeding an additive into said slipstream polymer melt to form

an additive containing slipstream, and

e.	feeding the additive containing slipstream to a location

upstream from the feed location forming said slipstream.

The additive is liquid or solid, and can be added neat or with minimal amounts of carrier fluids, and can be pumped into the slipstream polymer or fed through an extruder into the slipstream polymer.

4.	BRIEF DESCRIPTION OF THE DRAWINGS

Figure 1 is a process flow diagram illustrating a slipstream method for adding additives into a polymer melt stream.

Figure 2 is an alternative embodiment for illustrating a slipstream method for adding additives and polymers or second additives into a polymer melt stream

5.	DETAILED DESCRIPTION OF THE INVENTION

It must also be noted that, as used in the specification and the appended claims, the singular forms "a," "an" and "the" include plural referents unless the context clearly dictates otherwise. For example, reference to processing or making a "polymer," a "preform," "article," "container," or "bottle" is intended to include the processing or making of a plurality of polymers, preforms, articles, containers or bottles. References to a composition containing "an" ingredient or "a" polymer is intended to include other ingredients or other polymers, respectively, in addition to the one named.

By "comprising" or "containing" or "having" is meant that at least the named compound, element, particle, or method step etc. must be present in the composition or article or method, but does not exclude the presence of other compounds, catalysts, materials, particles, method steps, etc., even if the other such compounds, material, particles, method steps etc. have the same function as what is named, unless expressly excluded in the claims.

It is also to be understood that the mention of one or more method steps does not preclude the presence of additional method steps before or after the combined recited steps or intervening method steps between

those steps expressly identified. Moreover, the lettering of process steps is a convenient means for identifying discrete activities or steps, and unless otherwise specified, recited process steps can be arranged in any sequence.

Expressing a range includes all integers and fractions thereof within the range. Expressing a temperature or a temperature range in a process, or of a reaction mixture, or of a melt or applied to a melt, or of a polymer or applied to a polymer means in all cases that the limitation is satisfied if either the applied temperature, the actual temperature of the melt or polymer, or both are at the specified temperature or within the specified range.

The word "composition" means that each listed ingredient is present in the composition, and does not imply that any ingredient in the composition is unbound or unreacted. The composition may be solid or liquid. The stated ingredients in the composition may be bound, unbound, reacted, unreacted, and unless otherwise specified, in any oxidation state.

By a "finished" polymer composition or polymer melt stream is meant the polymer composition obtained from melt phase polycondensation of a polymer melt without any further changes to the composition.  Alterations and compositional modifications may be made to the finished polymer composition after solidification from the melt phase polycondensation process.

The It.V. values described throughout this description are set forth in dL/g units as calculated from the inherent viscosity measured at 25°C in 60% phenol and 40% 1,1,2,2-tetrachloroethane by weight. Polymer samples are dissolved in the solvent at a concentration of 0.25 g/50 ml. The viscosity of the polymer solutions is determined using a Viscotek Modified Differential Viscometer. A description of the operating principle of the differential viscometers can be found in ASTM D 5225. The inherent

viscosity is calculated from the measured solution viscosity. The following equations describe such solution viscosity measurements and subsequent calculations to Ih.V. and from Ih.V. to It.V: (Equation Removed)

where  inh = Inherent viscosity at 25°C at a polymer

concentration of 0.5 g/100 ml of 60% phenol and 40%

1,1,2,2-tetrachloroethane by weight

In  = Natural logarithm

ts  = Sample flow time through a capillary tube

t0  = Solvent-blank flow time through a capillary tube

C  = Concentration of polymer in grams per 100 ml of

solvent (0.50%)

The intrinsic viscosity is the limiting value at infinite dilution of the specific viscosity of a polymer. It is defined by the following equation:

(Equation Removed)

where	inh = Intrinsic viscosity

r  = Relative viscosity = ts/t0 Sp= Specific viscosity = r -1

Instrument calibration involves triplicate testing of a standard reference material and then applying appropriate mathematical equations to produce the "accepted" Ih.V. values. The three values used for calibration shall be

within a range of 0.010; if not, correct problems and repeat testing of standard until three consecutive results within this range are obtained.

Calibration Factor = Accepted Ih.V. of Reference Material / Average

of Triplicate Determinations

The uncorrected inherent viscosity (inh) of each sample is calculated from the Viscotek Model Y501 Relative Viscometer using the following equation:

(Equation Removed)

where  P2 = The pressure in capillary P2 P-i = The pressure in capillary P1 In  = Natural logarithm

K= Viscosity constant obtained from baseline reading C  = Concentration of polymer in grams per 100 ml of solvent

The corrected Ih.V., based on calibration with standard reference materials, is calculated as follows:

Corrected Ih.V. = Calculated Ih.V. x Calibration Factor

The intrinsic viscosity (It.V. or rum) may be estimated using the Billmeyer equation as follows:

(Equation Removed)

The reference for estimating intrinsic viscosity (Billmeyer relationship) is J. Polymer Sci., 4, pp. 83-86 (1949).

By "atoms" as used in conjunction with a transition metal is meant the transition metal atom occupying any oxidation state, any morphological

state, any structural state, and any chemical state, whether as added to or as present in the polymer or composition of matter.

The polymer melt stream is any polymer which is in a liquid state and which is suitable for receiving an additive. Examples of such polymer melt streams are thermoplastic polymers, and more preferably polyester polymers, and more particularly, polyester polymers containing repeating units of terephthalate or naphthalate.

The "polyester polymer" is any thermoplastic polyester polymer. Polyester thermoplastic polymers of the invention are distinguishable from liquid crystal polymers and thermosetting polymers in that thermoplastic polymers have no appreciable ordered structure while in the liquid (melt) phase, they can be remelted and reshaped into a molded article, and liquid crystal polymers and thermosetting polymers are unsuitable for the intended applications such as packaging or stretching in a mold to make a container.

The polyester polymer contains repeating alkylene arylate units, such as alkylene terephthalate or alkylene naphthalate repeat units in the polymer chain. More specific examples of these repeating units include ethylene terephthalate, ethylene naphthalate, and trimethylene terephthalate. More preferred are polyester polymers which comprise:

(i) a carboxylic acid component comprising at least 80 mole% of the residues of terephthalic acid, derivates of terephthalic acid, naphthalene-2,6-dicarboxylic acid, derivatives of naphthalene-2,6-dicarboxylic acid, or mixtures thereof, and

(ii) a hydroxyl component comprising at least 40 mole%, or at least 60 mole%, or at least 80 mole% of the residues of ethylene glycol or propane diol orcyclohexane dimethanol, preferably ethylene glycol, based on 100 mole percent of carboxylic acid component residues and 100 mole percent of hydroxyl component residues in the polyester polymer.

Typically, polyesters such as polyethylene terephthalate are made by reacting a diol such as ethylene glycol with a dicarboxylic acid as the free acid or its C1-C4 dialkyl ester to produce an ester monomer and/or oligomers, which are then polycondensed to produce the polyester. More than one compound containing carboxylic acid group(s) or derivative(s) thereof can be reacted during the process. All the compounds that enter the process containing carboxylic acid group(s) or derivative(s) thereof that become part of said polyester product comprise the "carboxylic acid component." The mole % of all the compounds containing carboxylic acid group(s) or derivative(s) thereof that are in the product add up to 100. The "residues" of compound(s) containing carboxylic acid group(s) or derivative(s) thereof that are in the said polyester product refers to the portion of said compound(s) which remains in the said polyester product after said compound(s) is condensed with a compound(s) containing hydroxyl group(s) and further polycondensed to form polyester polymer chains of varying length.

More than one compound containing hydroxyl group(s) or derivatives thereof can become part of the polyester polymer product(s). All the compounds that enter the process containing hydroxyl group(s) or derivatives thereof that become part of said polyester product(s) comprise the hydroxyl component. The mole % of all the compounds containing hydroxyl group(s) or derivatives thereof that become part of said polyester product(s) add up to 100. The "residues" of hydroxyl functional compound(s) or derivatives thereof that become part of said polyester product refers to the portion of said compound(s) which remains in said polyester product after said compound(s) is condensed with a compound(s) containing carboxylic acid group(s) or derivative(s) thereof and further polycondensed to form polyester polymer chains of varying length.

The mole% of the hydroxyl residues and carboxylic acid residues in the product(s) can be determined by proton NMR.

In another preferred embodiment, the polyester polymer comprises:

(a)	a carboxylic acid component comprising at least 90 mole%, or at

least 92 mole%, or at least 96 mole% of the residues of terephthalic

acid, derivates of terephthalic acid, naphthalene-2,6-dicarboxylic

acid, derivatives of naphthalene-2,6-dicarboxylic acid, or mixtures

thereof, and

(b)	a hydroxyl component comprising at least 90 mole%, or at least

92 mole%, or at least 96 mole % of the residues of ethylene glycol or

propane diol, more preferably ethylene glycol,

based on 100 mole percent of the carboxylic acid component residues and 100 mole percent of the hydroxyl component residues in the polyester polymer.

The reaction of the carboxylic acid component with the hydroxyl component during the preparation of the polyester polymer is not restricted to the stated mole percentages since one may utilize a large excess of the hydroxyl component if desired, e.g. on the order of up to 200 mole% relative to the 100 mole% of carboxylic acid component used. The polyester polymer made by the reaction will, however, contain the stated amounts of aromatic dicarboxylic acid residues and ethylene glycol residues.

Derivates of terephthalic acid and naphthalane dicarboxylic acid include C1 - C4 dialkylterephthalatesand C1- C4 dialkylnaphthalates, such as dimethylterephthalate and dimethylnaphthalate.

Modifiers can be present in amount of up to 40 mole%, or up to 20 mole%, or up to 10 mole%, or up to 8 mole%, or up to 4 mole %, based on the total moles of their respective component in the polymer. Mono, tri and higher functional modifiers are preferably present in amounts of only up to about 8 mole%, or up to 4 mole%.

In addition to a diacid component of terephthalic acid, derivates of terephthalic acid, naphthalene-2,6-dicarboxylic acid, derivatives of naphthalene-2,6-dicarboxylic acid, or mixtures thereof, the carboxylic acid component(s) of the present polyester may include one or more additional modifier carboxylic acid compounds. Such additional modifier carboxylic acid compounds include mono-carboxylic acid compounds, dicarboxylic acid compounds, and compounds with a higher number of carboxylic acid groups. Examples indude aromatic dicarboxylic acids preferably having 8 to 14 carbon atoms, aliphatic dicarboxylic acids preferably having 4 to 12 carbon atoms, or cycloaliphatic dicarboxylic acids preferably having 8 to 12 carbon atoms. More specific examples of modifier dicarboxylic acids useful as an acid component(s) are phthalic acid, isophthalic acid, naphthalene-2,6-dicarboxylic acid, cyclohexane-1,4-dicarboxylic acid, cyclohexanediacetic acid, diphenyl-4,4'-dicarboxylic acid, succinic acid, glutaric acid, adipic acid, azelaic acid, sebacic acid, and the like, with isophthalic acid, naphthalene-2,6-dicarboxylic acid, and cyclohexane-1,4-dicarboxylic acid being most preferable. It should be understood that use of the corresponding acid anhydrides, esters, and acid chlorides of these acids is included in the term "carboxylic acid". It is also possible for tricarboxyl compound branching agents and compounds with a higher number of carboxylic acid groups to modify the polyester, along with monocarboxylic acid chain terminators.

In addition to a hydroxyl component comprising ethylene glycol, the hydroxyl component of the present polyester may include additional modifier mono-ols, diols, or compounds with a higher number of hydroxyl groups. Examples of modifier hydroxyl compounds include cycloaliphatic diols preferably having 6 to 20 carbon atoms and/or aliphatic diols preferably having 3 to 20 carbon atoms. More specific examples of such diols include diethylene glycol; triethylene glycol; 1,4-

cyclohexanedimethanol; propane-1,3-diol; butane-1,4-diol; pentane-1,5-dioi; hexane-1,6-diol; 3-methylpentanediol- (2,4); 2-methylpentanediol-(1,4); 2,2,4-trimethylpentane-diol-(1,3); 2,5- ethylhexanediol-(1,3); 2,2-diethyl propane-diol-(1, 3); hexanediol-(1,3); 1,4-di-(hydroxyethoxy)-benzene; 2,2-bis-(4-hydroxycyclohexyl)-propane; 2,4- dihydroxy-1,1,3,3-tetramethyl-cyclobutane; 2,2-bis-(3-hydroxyethoxyphenyl)-propane; and 2,2-bis-(4-hydroxypropoxyphenyl)-propane. As modifiers, the polyester polymer may preferably contain such comonomers as isophthalic acid, naphthalane dicarboxylic acid, 1,4-cyclohexanedimethanol, and diethylene glycol.

The polyester composition may include blends of polyalkylene terephthalates and/or polyalkylene naphthalates along with other thermoplastic polymers such as polycarbonate (PC) and polyamides. It is preferred that the polyester composition should comprise a majority of the polyester polymers, more preferably in an amount of at least 80 wt.%, or at least 95 wt.%, and most preferably 100 wt.%, based on the weight of all thermoplastic polymers (excluding fillers, inorganic compounds or particles, fibers, impact modifiers, or other polymers which may form a discontinuous phase). It is also preferred that the polyester polymers do not contain any fillers, fibers, or impact modifiers or other polymers which form a discontinuous phase.

In one embodiment, the composition contains post consumer recycle polyester polymer ("PCR") present in the composition which is added into the slipstream and which may be the molten polymer in a concentrate carrying the additives for incorporation into the slipstream. In this way, a convenient means is provided for both adding and blending or transesterifying PCR into virgin polyester polymer as well as adding the desired additives into the virgin polymer in one step. In one embodiment, the finished polymer composition contains at least 5 wt.% PCR, or at least 10 wt.% PCR, or at least 15 wt.% PCR. In another embodiment, scrap,

waste, or reground virgin polyester polymer can be added into the slipstream such that the finished polymer composition also contains at least 0.5 wt.%, or at least 1 wt.%, or at least 5 wt.% of scrap, regrind, or waste polymer or even off-specification polymer.

The polyester polymer melt can be prepared by any esterification and polymerization procedures known in the art sufficient to effect esterification and polycondensation to produce a polyester polymer of the desired It.V. Polyester melt phase manufacturing processes include direct condensation of a dicarboxylic acid with the diol, optionally in the presence of esterification catalysts, in the esterification zone, followed by polycondensation in the prepolymer, prefinishing, and/or finishing zones in the presence of a polycondensation catalyst. Typical polycondensation catalysts include any of those known in the art, such as those based on the atoms of antimony, germanium, titanium, alkaline earth metal or alkali metals, aluminum, magnesium, manganese, zinc, cobalt, tin, and other known metal atoms.

In the invention, a polymer melt is discharged from a reactor to form a discharged polymer melt stream. The polymer melt is made in a melt phase process for the manufacture of the polyester polymer. The melt phase process includes all equipment and processes used to make and isolate a solid polymer obtained from reactants used to make the polymer.

The reactor may be any reactor used in the melt phase process for making the polyester polymer provided that a polyester polymer melt is present. The reactors are desirably polycondensation reactors, and they fall under a variety of on or more names, including a prepolymerization reactor, a prefinishing reactor, a first stage reactor, a second stage reactor, or a finishing reactor or their equivalents. Polycondensation is typically continued in one or more finishing vessels and generally, but not necessarily, ramped up to higher temperatures than present in the

prepolymerization zone, to a value within a range of from 250°C to 310°C, more generally from 270 to 300°C, until the It.V. of the melt is increased to a final desired It.V. The final vessel, generally known in the industry as the "high polymerizer," "finisher," or "polycondenser," is also usually operated at a pressure lower than used in the prepolymerization zone to further drive off the diol and/or other byproducts and increase the molecular weight of the polymer melt. The pressure in the finishing zone may be within the range of about 0.2 to 20 mm Hg, or 0.2 to 10 mm Hg, or 0.2 to 2 mm Hg. Although the finishing zone typically involves the same basic chemistry as the prepolymer zone, the fact that the size of the molecules, and thus the viscosity differs, means that the reaction conditions also differ. However, like the prepolymer reactor, each of the finishing vessel(s) is operated under vacuum or inert gas, and each is typically but not necessarily mechanically agitated to facilitate the removal of the diol and/or other byproducts. While reference has been made to a variety of operating conditions at certain discrete It.V. values, differing process conditions may be implemented inside or outside of the stated It.V. values, or the stated operating conditions may be applied at It.V. points in the melt other than as stated. Moreover, one may adjust the process conditions based on reaction time instead of measuring or predicting the It.V. of the melt. The process is also not limited to the use of tank reactors in series or parallel or to the use of different vessels for each zone. For example, the reactors may be one or more pipe reactors. Nor is it necessary to split the polycondensation reaction into a prepolymer zone and a finishing zone because the polycondensation reaction can take place on a continuum of slight variations in operating conditions overtime in one polycondensation reactor or in a multitude of reactors in series, either in a batch, semi-batch, or a continuous process.

The polyester melt should have an It.V. of at least 0.2 dL/g, or at least 0.3 dL/g, or at least 0.4 dL/g, or at least 0.5 dL/g, or at least 0.60 dL/g, or at least 0.68 dL/g, and desirably at least 0.70 dL/g, or at least 0.72 dL/g, or at least 0.74 dL/g, or at least 0.76 dL/g, or at least 0.80 dL/g, in the discharged polymer melt stream. Preferably, the polymer melt is discharged from the final reactor used in the melt phase process, typically known as the finisher or final polycondensation reactor. More preferably, the polymer melt is discharged from the bottom or last stage of the final reactor in the melt phase process.  As shown in Figure 1, a polymer melt 101, such as a polyester polymer melt, is fed into a final finishing (or final polycondensation) reactor vessel 102 where polycondensation is continued, and is discharged from the vessel 102 as a discharged polymer melt stream 103 through a gear pump 104 or other suitable motive force.  In one embodiment, the polyester polymer in the discharged polyester polymer melt stream has an It.V. of at least 0.60 dL/g, or at least 0.68 dL/g, or at least 0.72 dL/g, or at least 0.74 dL/g, or at least 0.76 dL/g.  At the time the polymer melt is discharged from the final reactor 102, it may or may not contain the additive supplied by the slipstream. As shown in Figure 1, the discharged polymer melt stream 103 will contain the additive supplied by the slipstream through line 112 which feeds the final reactor 102.

In step b), the discharged polymer melt stream is ultimately solidified by any technique. At the time the discharged polymer melt stream is solidified, it will contain the additive provided through the slipstream as described further below. The method for solidifying the polyester polymer from the melt phase process is not limited. Any conventional hot pelletization or dicing method and apparatus can be used, including but not limited to dicing, strand pelletizing and strand (forced conveyance) pelletizing, pastillators, water ring pelletizers, hot face pelletizers, underwater pelletizers (cutters) and centrifuged pelletizers. For example,

molten polyester polymer from the melt phase may be directed through a die, or merely cut, or both directed through a die followed by cutting the molten polymer. A gear pump may be used as the motive force to drive the molten polyester polymer through the die. Instead of using a gear pump, the molten polyester polymer may be fed into a single or twin screw extruder and extruded through a die, optionally at a temperature of 190°C or more at the extruder nozzle. Once through the die, the polyester polymer can be drawn into strands, contacted with a cool fluid, and chopped into pellets, or the polymer can be pelletized at the die head, optionally underwater. The polyester polymer melt is optionally filtered through filters 104 to remove particulates over a designated size before being cut.

The melt phase product is processed to a desired form, such as amorphous particles. The shape of the polyester polymer particles is not limited, and can include regular or irregular shaped discrete particles without limitation on their dimensions, including stars, spheres, spheroids, globoids, cylindrically shaped pellets, conventional pellets, pastilles, and any other shape.

In step c), a portion of the discharged polymer melt stream 103 is fed or diverted to a slipstream 105 to form a slipstream polymer melt prior to solidification. The amount diverted can be regulated by a valve or other suitable means known in to regulate flows. A slipstream ram valve 106 is depicted to allow removal of a portion of the discharged polymer melt stream into the slipstream 105. If desired, one may employ an optional pump to provide motive force driving the slipstream molten polymer back to the reactor or any other reactor upstream of the reactor from which the discharged polymer was taken.

In step d), an additive is fed into said slipstream polymer melt to form an additive containing polymer melt stream. For example, as depicted in Figure 1, an additive in an additive stream 107 is fed from a tote through a

pump (not shown) or from any other source through pumps or other devices for providing motive force for feeding the additive into the slipstream through an additive injection point such as a ram valve 108 into the slipstream line 105. The amount of additive used may be regulated by a regulator. An additive ram valve 108 is depicted as one means to deliver a flow of an additive stream into the slipstream. The additive stream added to the slipstream forms an additive containing polymer melt stream 109.

The additive injection nozzle (not depicted) supplying the additive from line 107 and feeding line 105 should be of a design to prevent plugging. For example, the injection nozzle may have a nozzle portion which protrudes to the center line of the slipstream pipe. The opening in the tip of the nozzle is restricted to a diameter sufficiently small to prevent the slipstream molten polymer from entering the nozzle. The small restriction creates a pressure drop across the tip as the additive composition is injected into the slipstream molten polymer. When the ram valve is closed, a piston extension is inserted into the nozzle and extends through the nozzle tip preventing polymer from entering the nozzle.

The additive feed rate into the slipstream will depend on the desired concentration of the additive in the finished polymer melt stream 120 ready for solification.

The additive can be a liquid additive or a solid additive. An example of a liquid additive is a phosphorus based compound used to stabilize or deactivate poiycondensation catalysts present in the reactor 102. An example of a solid additive may include metal powders or dispersions used as reheat additives or slip agents, or barrier or scavenging material which optionally can be melted before feeding. Preferably, any solid additive is first compounded into a similar or same type of polymer as made in the reactor to form a concentrate, and this concentrate is fed in molten form to the slipstream.

For example, a solid concentrate comprising an additive and a polyester polymer having an It.V. of at least 0.60 dL/g may be melted and pumped (metered or extruded or fed through a gear pump into the slipstream line 105 as a predefined rate corresponding to a predetermined concentration of additive in the discharged polymer melt stream 103 or the finished polymer composition 120. The feed rate will be determined by the concentration of the additives in the concentrate, the desired concentration of the additive in the discharged polymer melt stream 103 or the finished polymer composition 120, and the flow rate of the slipstream.  The means by which the solid additive composition can be made and fed can very. For example, as mentioned above, pre-manufactured solid concentrate pellets containing a concentrated amount of additive may be fed to a single screw extruder, melted, and metered into the slipstream line 105. Alternatively, one may both compound and feed the additive into the slipstream. This may be accomplished by compounding the neat additive into solid polyester polymer pellets in a single or twin screw extruder, and feeding the resulting molten additive composition into the slipstream.

The composition of the slipstream in line 105 will contain additives supplied by through line 107 since the slipstream is withdrawn continuously and the discharged polymer melt stream contains the additive supplied through line 104. However, since only a portion of the discharged polymer melt stream is fed to a slipstream, and the discharged polymer melt stream is discharged continuously, additive is supplied through line 107 into the slipstream polymer melt to form an additive containing slipstream. The additive containing slipstream is enriched in the concentration of additive supplied through line 107 relative to the concentration of additive in the slipstream polymer melt before addition of the additive. The concentration of additive in the slipstream polymer melt is less than the concentration of the additive in the additive containing slipstream. In one embodiment, the

concentration of additive in the additive containing slipstream is increased by at least 5%, or at least 10%, or at least 20%, or at least 25%, or at least 50%, or at least 75%, over the concentration of the additive in the slipstream polymer melt.

The additive may be fed into the slipstream polymer melt continuously or intermittently as needed to elevate the concentration of the additive in the finished polymer composition. Preferably, the additive is fed continuously.

The slipstream flow rates may be regulated by a pump in line with the slipstream 105 (not shown) or by the pressure created in the discharged polymer melt stream line 103 by the gear pump 104, or by a flow control valve, or by sizing the piping lines to the desired pressure drop.

Depicted in Figure 1 is a pressure driven slipstream line 105. The slipstream flow rate through line 105 and into 109 and 112 may be determined by the concentration of additives used to feed the slipstream and the desired concentration of additives in the discharged polymer melt stream. In one embodiment, the slip stream flow rate can vary from 2% to 50%, or 5% to 25% of the discharged polymer melt stream production rate depending on what type of additives are being added and the desired concentration of additive in the finished polymer composition 120 or in the discharged melt stream 103.  In a pressure driven slipstream flow rate, the flowrate of the slipstream 105 will self balance by increasing the flow rate of the slipstream to accommodate pressure drops in the loop.

Alternatively, a pump can be installed in the slipstream line 105 to set a fixed or constant flow rate, optionally a pre-determined flow rate. The control valve 106 need not be supplied if a gear pump is used in the slipstream take offline. The slipstream gear pump can act as both a pressure let-down device while controlling the flowrate.

After the additive is added into the slipstream, one may in some cases find it desirable to optionally employ a mixing device to obtain good mixing between the additive and the slipstream polymer melt, especially between dramatically different viscosity fluids or between solids and liquids. An in-line mixer may be employed in a pipe, or baffles or weirs may be employed, or as depicted in Figure 1, a static mixer 110 may be employed. The type of mixing device used in not limited.

In the event that the type of additive used is corrosive, the metallurgy of the piping, mixers, valves, and pumps may be a Hastelloy or titanium or other suitable corrosion resistant material.

In yet another embodiment, there is provided a process in which a slipstream molten polymer stream to which a first additive has been added is fed to a twin screw extruder, and a second additive composition is fed to the same twin screw extruder, the compositions are mixed and discharged from the twin screw extruder as a slipstream molten polymer stream containing two or more additives. Optionally, a gear pump may be provided at the discharge of the extruder to provide the necessary pressure for returning the slip stream polymer composition to the reactor.

Once the additives have been added into the slipstream line 105 to

form an additive containing slipstream, the slipstream is fed in a step e) to a

location upstream from the feed location forming the slipstream. This would

include feeding the additive containing slipstream to line 103 prior to the

slipstream valve 106, to the entry of a gear pump 104, to the reactor 102

from which the molten polymer was discharged, or to a pipe or reactor

upstream of the reactor 102 anywhere in the melt phase process, including

to or in the prepolymerization zone or between the prepolymerization zone

and the final polycondensation or finishing zone	As depicted in Figure

1, the additive containing slipstream is fed back to the reactor 102 through a

ram valve 112.  Optionally, the additive containing slipstream may have been well mixed through a mixer such as a static mixer 110.

Desirably, the additive containing slipstream is fed to the bottom of the reactor 102. In this way, the additive, and in particular a catalyst deactivator and/or stabilizer, is added late in the process after substantial completion of polycondensation, which is when one or more of the following conditions are satisfied or thereafter and before solidification of the polyester melt:

a)	the polyester melt reaches an lt.V. of at least 0.50 dL/g, or at

least 0.60, or at least 0,68 dL/g, or at least 0.70 dL/g, or at least 0,72

dL/g, or at least 0,74 dL/g, or at least 0.76 dL/g, or at least 0.80 dL/g,

or

b)	vacuum applied to the polyester melt, if any, is released or

reduced, or

c)	if the polyester melt is present in a melt phase polymerization

process, adding the additive within a final reactor for making the

polyester polymer or between the final reactor and the take off point

for forming a slipstream, or

d)	following at least 85% of the time for polycondensing the

polyester melt; or

e)	the lt.V. of the polyester melt is within +/- 0.10 dL/g, or within 0.05

dL/g of the highest lt.V. obtained prior to solidification; or

f)	at a point within 20 minutes or less prior to solidifying the polyester.

If desired, the additive containing slipstream can be fed to the final

polycondensation reactor 102 and distributed in the polymer melt within the reactor 102 through a distributor plate or in any other fashion one desires. The distributor plate (not depicted) may be mounted within the reactor 102 and may have a circular design with an inlet to receive the additive containing slipstream. The additive containing slipstream is split and

distributed across the plate through a plurality of channels in the plate and exits at the bottom of the plate through the channel outlets into the polymer melt contained in the final polycondensation reactor 102.

The distributor plate may comprise a first plate having an inner surface and an outer surface, the outer surface having an opening for receiving the second material, the inner surface having a plurality of channels disposed therein, wherein at least one of the channels of the first plate is in communication with the opening, and a second plate connected to the first plate, the second plate having an inner surface and an outer surface, the inner surface of the second plate having a plurality of channels disposed therein, wherein at least one of the plurality of channels of the second plate are aligned with said plurality of channels of the first plate to form enclosed channels in communication with the opening. Desirably, at least one of the plurality of channels of said second plate has outlet holes, wherein the outlets extend from at least one of the channels of the second plate to the outer surface of the second plate.

Beyond the take off point to the slipstream 105, the discharged polyester polymer is fed to a solidification device (not depicted) and optionally fed through filters 104.

The process is a continuous recirculation loop such that in operation in a steady state, the slipstream polymer melt 105 will already contain some amount of additive, with additional amounts of additive injected into the slipstream line to form an enriched additive containing slipstream relative to the concentration of additive in the slipstream prior to the additive addition point. The composition of the slipstream in line 105 will contain additives supplied by through line 107 since the slipstream is withdrawn continuously and the discharged polymer melt stream contains the additive supplied through line 104. However, since only a portion of the discharged polymer melt stream is fed to a slipstream, and the discharged polymer melt stream
