Repository: anandvc/allindianpatents

File: patents/265841-a-steel-sheet-and-a-method-for-producing-the-same.html (part 1 of 2)
Indian Patents. 265841:A STEEL SHEET AND A METHOD FOR PRODUCING THE SAME

Indian Patents

Recently Granted Patents

  Recently Published Patents

Title of Invention	A STEEL SHEET AND A METHOD FOR PRODUCING THE SAME

Abstract	Disclosed is a high-strength steel sheet which has a predetermined component composition, structurally has a ferrite matrix structure and bainitic and martensitic second phase structures, and has a ferrite fraci." Ion of from 50 to 86 percent by area, a bainite fraction of from 10 to 30 percent by area, and a martensite fraction of from 4 to 20 percent by area, relative to the entire structure, in which the bainite area fraction is larger than the martensite area fraction, the ferrite has an average grain size of 2.0 to 5.0 and the ratio of the average ferrite hardness (Hv) to the tensile strength (MPa) of the steel sheet is equal to or more than 0.25. The steel sheet excels both in TS-EL balance and TS-balance at high strengths on the order of 590 to 780 MPa.	

Full Text	 

HIGH-STRENGTH STEEL SHEET SUPERIOR IN FORMBILITY

FIELD OF THE INVENTION The present invention relates to high-strength steel sheets that have a tensile strength on the order of 590 to 780 MPa and have improved formability (workability) such as elongation and stretch flange formability. High-strength steel sheets according to the present invention are useful as high-strength steel sheets used as materials for galvanized steel sheets and galvannealed steel sheets and are advantageously usable typically in automobile structural members requiring high formability and members for household appliances.  The automobile structural members include body skeleton members such as pillars, members, and reinforcing members; and strengthening members such as bumpers, door guard bars, sheet components, and suspension components.

BACKGROUND OF THE INVENTION

Members used typically in automobiles are required to have not only high strength and high ductility (elongation) but also superior stretch flange formability from the viewpoints of ensuring collision safety and being environmentally friendly (increasing fuel efficiency). Specifically, demands have beenmade to provide high-strength steel sheets excellent both in balance between strength and elongation (hereinafter also referred to as "TS-EL balance" or "TSxEL") and balance between strength and stretch flange formability (hereinafter also referred to as "TS-?^.balance" or "TSxX") . These balances are indices for formability.

Multi-phase structure steel sheets are known as high-strength steel

sheers excellent in fGrmability.  The multi-phase structure steel sheets contain a lerrire matrix (main phase) and a second phase structure including austenitic low-temperature transformation phases such as martensite and bainite. The second phase structure can contain various components.  Typically, Japanese Unexamined Patent Application Publication (JP-A) No. 2006-342373 discloses a high-tensile galvanized steel sheet containing martensite, bainite, retained austenite, or a mixture of them and excelling typically in strength-ductility balance; JP-A No. 2007-009317 discloses a high-strength cold-rolled steel sheet containing austenitic low-temperature transformation phases of martensite, bainite, and pearlite and excelling in stretch flange formability; JP-A No . 2003-193188 discloses a high-tensile galvannealed steel sheet mainly containing bainite or pearlite as a second phase structure; and JP-A No. 2004-211126 discloses a galvanized steel sheet containing not regular martensite structure but tempered martensite as a second phase structure and excelling in formability such as stretch flange formability.

SUMMARY OF THE IIWENTION

Under these circumstances, an object of the present invention is to provide a high-strengthmulti-phase steel sheet and a production method thereof, which high-strength multi-phase steel sheet contains a ferrite matrix and, as second phase structures, bainitic and martensitic low-temperature transformation phases and excels both in TS-EL balance and TS-X balance at high strengths on the order of 590 to 780 MPa.

Specifically, according to an embodiment of the present invention, there is provided a steel sheet which contains 0.03 to 0.13 percent by

mass of carbon id, 0.02 to O.S percent by mass of silicon (Si), 1.0 to 2.5 percent by mass of manganese (Mn) , 0.03 percent by mass or less of phosphorus (P) , 0.01 percent by mass or less of sulfur (S), 0.01 to 0.1 percent by mass of aluminum (Al), 0.01 percent by mass or less of nitrogen (N) , and at least one member selected from the group consisting of 0.004 to 0.1 percent by mass of titanium (Ti) and 0. 004 to 0. 07 percent by mass of niobium (Nb) , with the remainder including iron and inevitable impurities. The steel sheet structurally has a ferrite matrix structure and bainitic and martensitic second phase structures, and the steel sheet has a ferrite fraction of from 50 to 8 6 percent by area, a bainite fraction of from 10 to 30 percent by area, and a martensite fraction of from 4 to 20 percent by area based on the entire structure, in which the bainite area fraction is larger than the martensite area fraction. In the steel sheet, the ferrite has an average grain size of 2.0 to 5.0 |.im, and the ratio of the average hardness (Hv) of the ferrite to the tensile strength (MPa) of the steel sheet is equal to or more than 0.25.

The high-strength steel sheet according to the present invention may further contain at least one selected from the group consisting of the following (a) , (b) , and (c) : (a) at least one member selected from the group consisting of 0.01 to 1 percent by mass of chromium (Cr) and 0.01 to 0.5 percent by mass of molybdenum (Mo) ; (b) 0 . 0001 to 0.003 percent by mass of boron (B) ; and (c) 0. 0005 to 0.003 percent by mass of calcium (Ca) .

Such high-strength steel sheets according to the present invention include cold-rolled steel sheets; galvanized steel sheets which have been subjected to galvanizing; and galvannealed steel sheets which have been subjected to galvannealing.

According zc  another embodiment of the present inven~icn, rhere is provided a method for producing the steel sheet according to rhe present invention. This method includes the steps of preparing a cold-rolled steel sheet having the above-specified component composition and annealing the c-old-rolled steel sheet, in which the annealing step sequentially includes heating the cold-rolled steel sheet to a temperature range (Tl) equal to or higher than the AC3 point at an average heating rate of 5°C/s or more, holding the heated steel sheet in the temperature range (Tl) for 10 to 300 seconds, cooling the steel sheet from the temperature range (Tl) to a temperature range (T2) of from 400°C to 600°C at an average cooling rate of 2°C/s or more, holding the cooled steel sheet in the temperature range (T2) of from 400°C to 600°C, and cooling the steel sheet, and in which the steel sheet is in the temperature range of from 400°C to 600°C for a residence time (t3) of from 40 to 400 seconds in the annealing step.

The high-strength steel sheets according to the present invention have properly controlled steel components and structures and thereby excel both in TS-EL balance and TS-X. balance. They are applicable even to portions where forming (molding) is difficult and are useful as automobile structural members.

BRIEF DESCRIPTION OF DRAWINGS FIG. lAis a schematicdiagramshowingaheat pattern for theproduction of a cold-rolled steel sheet according to the present invention; and FIGS. IB and 10 are schematic diagrams showing heat patterns for the production of a galvanized steel sheet and a galvannealed steel sheet, respectively, according to the present invention.

'DESCRIPTION OF THE PREFERRED EMBODIMENTS The present invention relates to techniques for improving the formability of multi-phase steel sheets which contain a ferrite matrix and a second phase structure of a hard phasn, (low-temperature transformation phase) typically of martensite (M) and/or bainite (B) and have a tensile strength on the order of 590 to 780 MPa.

Specifically, high-strength steel sheets having satisfactory TS-EL balance and TS-X balance equal to or superior to those of known multi-phase steel sheets can be obtained by controlling the composition and proportion of the second phase structure; controlling the hardness of the matrix structure; allowing the matrix structure to be finer (controlling the average grain size of ferrite) ; and positively adding Ti and Nb components to the steel. More specifically, the control of the hardness of the matrix structure is performed by controlling the average ferrite hardness to a specific level or more relative to the tensile strength of the steel sheet so as to reduce the difference in average hardness between the matrix ferrite and the bainitic andmartensitic second phase structures, as compared with known multi-phase steel sheets.

As used herein a "high-strength steel sheet superior in formability" refers to a high-strength steel sheet that has a tensile strength on the order of 590 to 780 MPa and is superior in TS-EL balance and TS-X balance. Specifically, the high-strength steel sheet satisfies the condition: [tensile strength (TS)] x [elongation (EL)]&17000 and the condition: [tensile strength (TS)] x [hole expansion ratio (stretch flange formability) (?i)]>60000in the above-specified high strength range. More specifically, a steel sheet, if having a strength (tensile strength)

wii L.i-j.'i: o-j-'^A

of 550 MPa (590 KFa or ir.ore and less than 780 2-:?a/ , preferably has an elongation (EL) of about 25'; or more and a stretch flange formability {K) of about 85% or more. A steel sheet, if having a strength on the order of 780 MPa (780 MPa or more and less than 980 MPa), preferably has an elongation (EL) a€ about 19% or more and a stretch flange formability (X) of about 65% or more.

Such steel sheets according to embodiments of the present invention include not only cold-rolled steel sheets but also galvanized steel sheets (GI steel sheets) and galvannealed steel sheets (GA steel sheets) .  These plating treatments improve the corrosion resistance.

Steel Components

Initially, chemical components of the steels for use in the present invention will be described.

Carbon (C) :  0.03 to 0.13 percent by-mass

Carbon (C) element ensures high strength of the steel sheet and helps the formation of the low-temperature transformation phases (bainite and martensite) , Carbon, if contained in a content of less than 0.03 percent by mass, may not effectively exhibit these activities. Carbon, if contained in a content of more than 0.13 percent by mass, may impair the ductility and/or weldability. The C content herein should therefore be from 0.03 to 0.13 percent by mass. The C content is preferably 0.05 percent by mass or more and 0.12 percent by mass or less.

Silicon (Si):  0.02 to 0.8 percent by mass

Silicon (Si) element is known as a solid-solution hardening element and effectively helps to improve the ductility. Silicon, if contained in a content of less than 0 . 02 percent by mass, may not effectively exhibit these activities.  In contrast, silicon, if contained in a content of

more uhan 3.3 percent by mass, may cause an oxide layer as a surface layer to cause failure to effect plating. Silicon, if contained in an excessively high content, may also accelerate ferrite transformation so as to retard bainite transformation, and this may impair the stretch iflange formability. The Si content herein should therefore be 0.02 to 0.8 percent by mass. The Si content is preferably 0.03 percent by mass or more and 0.65 percent by mass or less.

Manganese (Mn):  1.0 to 2.5 percent by mass

Manganese (Mn) element stabilizes austenite to thereby help to form the low-temperature transformation phase and also contributes to the improvement of the ferrite hardness. However, manganese, if contained in an excessively high content, will reduce the ferrite fraction and increase the martensite fraction of the steel sheet to thereby impair the TS-EL balance. The Mn content herein should therefore be from 1.0 to 2 . 5 percent by mass . The Mn content is preferably 1. 5 percent by mass or more and 2.3 percent by mass or less.

Phosphorus (P):  0.03 percent by mass or less

Phosphorus (P) element is an inevitable impurity in the steel sheet. Phosphorus, if contained in an excessively high content, may cause failure to effect plating and cause impaired weldability. The upper limit of the P content should therefore be 0.03 percent by mass. The P content is preferably controlled to be 0.02 percent by mass or less.

Sulfur (S):  0.01 percent by mass or less

Sulfur (S) is an inevitable impurity in the steel sheet. Sulfur causes hot crack during hot rolling and easily forms inclusions such as MnS in the steel sheet to thereby cause impaired stretch flange formability. The upper limit of the S content should therefore be 0.01

percen- by ~ass.  The less the S ccnzent is,  the better.  The S content is preferably ccnLrolled to be 0.005 percent by mass or less.

Aluminum (Al):  0.01 to 0.1 percent by mass

Aluminum (Al) acts as a deoxidizing agent. The lower limit of the Al content herein shouldbe 0 . 01 percent bymass for effectively exhibiting the activity. In contrast, aluminum, if contained in an excessively high content, may adversely affect the cleanliness of the steel, and the upper limit of the Al content should therefore be 0.1 percent by mass. The Al content is preferably 0.02 percent by mass or more and 0.07 percent by mass or less.

Nitrogen (N):  0.01 percent by mass or less

Nitrogen, if contained in an excessively high content, may impair the ductility due to strain aging, and the upper limit of the N content should therefore be 0.01 percent by mass. The N content is preferably controlled to be 0.005 percent by mass or less.

Titanium (Ti) : 0.004 to 0 .1 percent by mass and/or niobium (Nb) : 0.004 to 0.07 percent by mass

Titanium (Ti) and niobium (Nb) elements are most specific components in the steel for use in the present invention. Steel sheets, if not having suitably controlled contents of these elements, will not have desired mechanical properties regarding TSxEL and TSxX, as described in the after-mentioned experimental Examples, and their ferrite grain size may be increased.

Specifically, titanium and niobium are combined with carbon and/or nitrogen to form carbides and/or nitrides, and these precipitates exhibit pinning effects during annealing to inhibit ferrite grain growth to thereby help the ferrite structure to be finer, thus improving the mechanical

properties. Hcv;ever, if tiraniun and niobium are contained in an excessively high content, the acti^^itieswillbe saturated bur contrarily cause coarse carbides and nitrides to thereby impair the stretch flange formability. The Ti content and Nb content herein should .therefore be from 0™ 004 to 0.1 percent by mass and from 0. 004 to 0.07 percent by mass, respectively. The Ti content is preferably 0.01 percent by mass or more and 0.08 percent by mass or less. The Nb content is preferably 0.009 percent by mass or more and 0.05 percent by mass or less. The steels for use in the present invention may contain either one or both of Ti and Nb, whereas the above-specified respective contents should be satisfied.

The steel sheets according to the present invention have the above component composition, with the remainder including iron and inevitable impurities.  The steel sheets may further contain other elements (acceptable components) within ranges not adversely affecting the characteristic properties, and the resulting steel sheets are also included within the scope of the present invention.

Typically, it is also effective to allow the steel sheets to further contain, as selective elements according to necessity, at least one selected typically from (a) 0.01 to 1 percent by mass of chromium (Cr) and/or 0.01 to 0.5 percent by mass of molybdenum (Mo); (b) 0.0001 to 0.003 percent by mass of boron (B); and (c) 0.0005 to 0.003 percent by mass of calcium (Ca) in order to further improve the TS-EL balance and TS-X balance.  These selective components will be illustrated below.

Chromium (Cr) :  0.01 to 1 percent by mass and/or molybdenum (Mo) : 0.01 to 0.5 percent by mass

Chromium (Cr) andmolybdenum (Mo) elements each stabilize austenite.

accelerate nhe for-ation of the lov;-temperature traxib^^^...CL^±^II piictsc, and m.ainly contribute to the improvement of the strength. Hovvever, chromium, if contained in an excessively high content, will not only impair the TS-A. balance but also adversely affect the surface quality. Molybdenum, if contained in an excessively high content, will not only increase the cost but also impair the ductility. The Cr content and the Mo content are preferably from 0.01 to 1 percent by mass and from 0.01 to 0. 5 percent by mass, respectively. The Cr content is more preferably 0.1 percent by mass or more and is more preferably 0.5 percent by mass or less. The Mo content is more preferably 0.1 percent by mass or more and 0.3 percent by mass or less.

Boron (B):  0.0001 to 0.003 percent by mass

Boron (B) element increases the hardenability and helps the formation of a low-temperature transformation phase that is effective to allow the steel sheet to have higher strength. The B content is therefore preferably 0.0001 percent by mass or more. In contrast, boron, if contained in an excessively high content, will impair the ductility. The B content is preferably 0.003 percent by mass or less. The B content is more preferably 0.001 percent by mass or more and 0.002 percent by mass or less.

Calcium (Ca):  0.0005 to 0.003 percent by mass

Calcium (Ca) element effectively controls the shape of sulfide inclusions such as MnS, but calcium, if contained in an excessively high content, will increase the cost. The Ca content herein is therefore preferably from 0.0005 to 0.003 percent by mass. The Ca content is more preferably 0.001 percent by mass or more and 0.002 percent by mass or less.

s^rengih s::eel sheets according to the present invention are useful as thin steel sheets such as steel sheets for automobiles and their thicknesses are preferably from about 0.8 to about 2.3 mm.

Structure

Next, the structure featuring the steel sheets according to the present invention will be described.

As is described above, the steel sheets according to the present invention are multi-phase steel sheets that contain a ferrite as a matrix and martensitic and bainitic low-temperature transformation phases as second phases. As used herein a "matrix" refers to a phase (main phase) that occupies a half or more of the entire structure and refers to ferrite herein. As used herein a "second phase structure" refers to other phases than the matrix and refers to bainite and martensite herein. In this connection, the total of structures constituting the second phase structure occupies not more than half of the entire structure. The steel sheets according to the present invention have a bainite fraction larger than a martensite fraction, contain martensite in a relatively high content of 4 percent by area or more, and are categorized as tri-phase steel sheets containing ferrite, bainite, and martensite phases.

Specifically, the steel sheets each have, relative to the entire structure, a ferrite fraction of from 50 to 86 percent by area, a bainite fraction of from 10 to 30 percent by area, and a martensite fraction of from 4 to 20 percent by area, in which the bainite fraction is larger than the martensite fraction, the average ferrite grain size is from 2.0 to 5.0 (.im, and the ratio of the average ferrite hardness (Hv) to the tensile strength (MPa) of the steel sheet is equal to or more than 0.25.

Marrix Structure:  ferrite fraction; 50 to 8 6 percent by area

As used herein "ferrite" refers to polygonal ferrite, i.e., ferrite having a low dislocation density. The ferrite is an important structure to contribute to the improvement of elongation properties and should occupy 50 percent by area or more of the entare structure so as to ensure satisfactory elongation properties . In contrast, ferrite, if contained in a fraction of more than 86 percent by area, will impair the strength. The ferrite fraction should therefore be from 50 to 86 percent by area. The ferrite fraction is preferably from 60 to 80 percent by area.

Bainite Fraction:  10 to 30 percent by area

Bainite deforms with the deformation of ferrite to thereby suppress void generation and is very useful to improve the stretch flange formability. The bainite fraction should therefore be 10 percent by area or more.. However, bainite, if contained in an excessively high fraction, will impair the ductility, and the upper limit of the bainite fraction should be 30 percent by area. A preferred lower limit of the bainite fraction is 15 percent by area and a preferred upper limit thereof is 26 percent by area.

Martensite Fraction:  4 to 20 percent by area

Martensite fraction should be controlled within a specific range so as to ensure predetermined strength and stretch flange formability. Specifically, the martensite structure helps to improve the strength to thereby contribute to the improvement of the TS-EL balance. The lower limit of the martensite fraction should therefore be 4 percent by area. In contrast, martensite, if contained in an excessively large fraction, will impair the elongation and stretch flange formability. This is probably because martensite little deforms due to its hardness during

working, thus causes voids in the vicir.ity of martensite, and ~he '/oids accelerate cracking and impair the stretch flange formabilicy. The upper limit of the martensite fraction herein should therefore be 20 percent by area. The martensite fraction is preferably 5 percent by area or more and 18 percent by area or less.

The martensite in the present invention differs from the tempered martensite described in JP-A No. 2004-211126 and is a martensite formed by cooling the steel sheet after holding at a holding temperature T2 or after galvanizing or alloying (galvannealing). The resulting martensite differs from the tempered martensite described in JP-A No. 2004-211126 in that the former has a high dislocation density and is a hard structure. These structures are clearly distinguishable from each other typically by transmission electron microscopic (TEM) observation.

Bainite fraction larger than martensite fraction

As is described above, it is important in the present invention not only to respectively control the fractions of martensite and bainite but also to suitably control the ratio of the bainite fraction to the martensite fraction. This retards the generation of elongation flange cracks. The difference (B-M) between the bainite fraction (B) and the martensite fraction (M) is used herein as an index for ensuring higher stretch flange formability so as to obtain superior TS-X balance. For exhibiting desired properties, the bainite fraction B should be larger than martensite fraction M (B>M), namely, B minus M should be larger than zero (B-M>0) . The larger the difference (B-M) is, the more superior properties are obtained. The difference (B-M) is preferably 2 percent by area or more.

The steel sheets according to the present invention may contain

ferrite, bair.ite, and nartensite alcne but may further contain any orher suructureis) -within ranges not adversely affecting the advantages of the present invention. As used herein the "other structure(s) " refers typically to structures that form inevitably in the production process and include structures of pseudo pearlite and re'^.ained austenite. The total content of such "other structures" is preferably about 3 percent by area or less.

Average ferrite grain size:  2.0 to 5.0 ^m

The average ferrite grain size affects improvements of the TS-EL balance and TS-X balance, as described in after-mentioned experimental Examples. Specifically, ferrite, if having an average grain size of less than 2.0 \xm,  may adversely affect the TS-EL balance, may cause an excessively high yield ratio, and this may increase the springback upon press forming to typically cause inferior dimensional accuracy..  In contrast, ferrite, if having an average grain size of more than 5.0 ^m, may adversely affect the TS-EL balance and TS-A, balance.  The average ferrite grain size should therefore be from 2.0 to 5.0 [.im.  The upper limit of the average ferrite grain size is preferably 4.0 |xm.

(Average hardness of ferrite (Hv))/(tensile strength of the steel sheet (MPa))>0.25

The ratio of the average ferrite hardness to the tensile strength of the steel sheet is an important factor that contributes to the improvement of TS-A, balance. The difference in hardness between ferrite and the second phase inmulti-phase steel sheets can be reduced by allowing the ferrite to have hardness at a specific level or more with respect to the strength of the steel sheet. The average ferrite hardness is preferably 160 Hv (hardness value of Vickers) or more in steel sheets

hax^ing a rensile strength on the order of 590 MPa and is preferably 200 Hv or more in steel sheets having a tensile strength on nhe order of 780 MPa. Ferrite, if having a higher hardness as above, also effectively helps to improve the tensile strength of steel sheet.

Though the higher tt:a ferrite hardness is, the better from the viewpoint of improvement of the TS-X balance, the ratio of the average ferrite hardness (Hv) to the tensile strength of the steel sheet (MPa) is preferably 0.30 or less, and more preferably 0.28 or less in consideration of other properties such as TS-EL balance.

As is described above, the ferrite herein is controlled to be fine and to have a high hardness, and this will also suppress the generation of voids due to the difference in hardness between ferrite and martensite. Additionally, the martensite fraction is controlled to be less than the bainite fraction, and voids, even if generated, little affect the TS-X balance, but the martensite rather further helps to improve the steel sheet strength to thereby improve the TS-EL balance.

Production Method

Next, a method for producing the steel sheets according to the present invention will be illustrated.

For producing the steel sheets according to the present invention satisfying the above-specified conditions, it is effective to suitably control an annealing process performed subsequent to cold rolling. Specifically, an annealing process (including plating and/or alloying) is carried out subsequent to the cold rolling to produce a predetermined high-strength steel sheet. The annealing process sequentially includes processes of "soaking, cooling, holding in a temperature range of from 400°C to 600°C, and cooling".  In the annealing process, it is important

to control an average rate (HRj cf hea~irig to the soaking ~eir.perature (Tl) , soaking conditions [soaking temperature (Tl) and soaking time i^tl) ] , and a cooling rate (CR) to a temperature (T2) of holding performed subsequent to the soaking; and to control a residence,, time (t3) in a tenperature range of from 400°C to 600°C to be within .-j predetermined range. This suitably controls the proportions of the matrix structure and the second phase structure and ensures the generation of highly hard ferrite and/or fine ferrite, resulting in steel sheets superior in desired mechanical properties (see after-mentioned experimental Examples).

The annealing process which features the production method according to the present invention will be illustrated in detail with reference to FIGS . lA, IB, andlC. These figures illustrate heat patterns according to the types of steel sheets. Specifically, FIG. lA illustrates a heat pattern for the production of a cold-rolled steel sheet; FIG. IB illustrates a heat pattern for the production of a galvanized steel sheet (GI); and FIG. IC illustrates a heat pattern for the production of a galvannealed steel sheet (GA) . It should be noted that the conditions (HR, Tl, tl, T2, CR, and t3) to be controlled in the annealing process are in common in the respective types of steel sheets, whereas a plating process (and an alloying process) is added in the heat patterns for the production of a galvanized steel sheet and a galvannealed steel sheet to that for the production of a cold-rolled steel sheet.

The annealing process which features the production method according to the present invention will be sequentially illustrated step by step.

(1) Heating to temperature range (Tl) equal to or higher than the Ac3 point at average heating rate (HR) of 5°C/s or more

Initially, a cold-rolled steel sheet having a component composition

satisfying rhe above ccnditions is hea::ed to a soaking temperature range ("Tl" in FIGS. lA, IB, and IC) to a temperature equal to or higher than the Ac3 point at an average heating rate ("HR" in FIGS. lA, IB, and IC) of 5°C/s or more. As is demonstrated in experimental Examples below, the average heating rate HR significantly affects the control of the average ferrite hardness . The heating, if conducted at an average heating rate HR of less than 5°C/s, may not sufficiently act to improve the ferrite hardness due to precipitation hardening by precipitates such as NbC and Tic. This is probably because precipitates such as NbC and TiC become coarse during such heating, Nb and Ti are re-dissolved during annealing in the austenite region and are decreased in their amounts, and whereby the precipitates are precipitated in less amounts in the ferrite structure during the cooling process. Additionally, the heating, if conducted at an average heating rate HR of less than 5°C/s, may enhance the dispersion of manganese (Mn) from the ferrite into the austenite during dual-phase annealing, and this makes the ferrite become softer so as to fail to ensure sufficient ferrite hardness. The average heating rate HR herein should therefore be 5°C/s or more. The average heating rate HR is preferably 10°C/s or more, and more preferably 12°C/s or more. Though not especially limited in its upper limit, the average heating rate HR is operationally preferably about 20°C/s or less.

The heating temperature (soaking temperature) Tl is a factor that affects the ferrite grain size and the ferrite hardness. If the heating (soaking) is conducted to a heating temperature Tl of lower than the Ac3 point, manganese (Mn) and precipitates such as NbC may not be sufficiently re-dissolved, and the resulting precipitation hardening may not effectively act to increase the ferrite hardness, and this may

impair the TS-/. balance. Addi1:ionally, if the heating (soaking) is conducted to a soaking temperature Tl of lower than the Acs poirn:, a worked structure remains in the steel sheet so as to reduce the ferrite grain size, and this may cause an excessively high yield strength and inferior TS-EL balance. The soaking temperature Tl herein should the?;efore be a temperature equal to or higher than the Aca point. A preferred lower limit of the soaking temperature Tl is a temperature about 30°C higher than the Aca point. Though not especially limited in its upper limit, the soaking temperature Tl is operationally preferably about 950°C or lower.

The Ac3 point herein is calculated according to the following equation:

Ac3 point (°C) = 910-203[C]°-^+44.7[Si]+31.5[Mo]-30[Mn] -ll[Cr]+700[P]+400[Al]+400[Ti] ...

wherein the symbol " [ (element name) ] " represents the content of the element (percent by mass).

(2) Soaking in temperature range (Tl) equal to or higher than the Ac3 point for holding time (tl) of from 10 to 300 seconds

When the temperature is raised as above and reaches a temperature range equal to or higher than the Ac3 point, the steel sheet is soaked by holding within the temperature range for a predetermined time ("tl" in FIGS. lA, IB, and IC) . As used herein "the temperature range" refers to a temperature range equal to or higher than the Ac3 point, and it is not always necessary to hold the steel sheet at the same temperature (isothermal holding), as long as the above condition is satisfied. The soaking holding time tl herein is a factor that affects, for example, the ferrite hardness.  If soaking is conducted for a holding time tl of

iMn^ and precipitates such as NbC may not be sufficiently re-dissolved, and this may impair the 1S-K balance. The soaking holding time tl herein should therefore be 10 seconds or more, and is preferably 30 seconds or more and more preferably 40 seconds or more. The upper limit of the soakiE^g holding time tl is determined in consideration mainly typically of productivity and production efficiency. Soaking, if conducted for a holding time tl of more than 300 seconds, may require an excessively long production line or cause an excessively low production speed to thereby cause extra load for design change. The upper limit of the soaking holding time tl herein should therefore be 300 seconds . A preferred upper limit of the soaking holding time is 200 seconds.

(3) Cooling in temperature range (Tl^-T2) of from soaking temperature range (Tl) to temperature of from 400°C to 600°C (T2) at average cooling rate (CR) of 2°C/s or more

Subsequent to the soaking under the conditions, the steel sheet is cooled in a temperature range (T1-»T2) of from the soaking temperature range Tl to a temperature range ("T2" in FIGS. lA, IB, and IC) of from 400°C to 600°C at an average cooling rate ("CR" in FIGS. lA, IB, and IC) of 2°C/s or more. The average cooling rate CR is a factor that is controlled to suppress the generation of ferrite and pearlite and to accelerate the generation of the bainitic and martensitic second phase structures. Cooling, if conducted at an average cooling rate CR of less than 2°C/s, may cause an excessively high ferrite fraction and cause the generation of pearlite, whereby desired second phase structures may not be obtained. Additionally, cooling, if conducted at an excessively low average cooling rateCR, may cause decreased productivity and invite problems in facilities .

The average cooling rats CR herein should therefore be 2°C/3 or more. A preferred lower linir of the average cooling rate is 5°C/s. Though not especially limited in its upper limit, the average cooling rate CR is operationally preferably about 25°C/s or less.

(4)	Holding^ in temperature range (T2) of from 400°C to 600°C^ ,\nd

subsequently cooling

Subsequent to the cooling to a temperature range T2 as above, the steel sheet is held at a temperature within the range T2 of from 400°C to 600°C for a predetermined time ("t2" in FIGS. lA, IB, and IC) and is then cooled to room temperature. As long as the holding is conducted in a holding temperature T2, it is not always necessary to hold the steel sheet at the same temperature (isothermal holding) . The holding time t2 in the temperature range T2 will be described in detail in the step (5) below. Cooling from the temperature range T2 to room temperature (T2^'room temperature) is preferably conducted at an average cooling rate of about 3°C/s or more, and this ensures a desired martensite fraction. The cooling can be conducted according to a common procedure such as gas jet cooling.

(5)	Controlling residence time (t3) in temperature range of from

400°C to 600°C to be from 40 to 400 seconds

It is very important in the present invention to suitably control the residence time ("t3" in FIGS. lA, IB, and IC) within a temperature range of from 400°C to 600°C, in which the residence time t3 includes the holding time t2 in the temperature range T2. This allow bainitic (B) and martensitic (M) low-temperature transformation phases to be contained in the steel sheet in specific proportions specified in the present invention, in v;hich the bainite fraction B is from 10 to 30 percent

by area, the martensi-e fraction K is frc~ 4 to 20 percent by area; and the bainite fraction 5 and the martensitefractionM satisfy the condition: B>Ms4 percent by area . This is because bainite phase is a low-temperature transformation phase that transforms in the temperature range of from 400°C to 600°C, and the space factors of bainite and martensite vary depending on the time (duration) of passing through (residing in) the temperature range.

As used herein the "residence time t3 in the temperature range of

from 400°C to 600°C" briefly refers to a total time during which the steel

sheet passes through (resides in) the temperature range of from 400°C

to 600°C and includes not only the holding time t2 in the temperature

range T2 but also any other times (durations) during which the steel

sheet resides in the temperature range (400°C to 600°C) in any cooling

and heating processes.	..

How the residence time "t3" is calculated corresponding to the types of the steel sheets will be explained below.

Typically, in the case of cold-rolled steel sheets, the residence time "t3" is represented by the total of the residence time in a temperature range from 600°C to T2, the holding time t2 in the temperature range T2, and the residence time in a temperature range from T2 to 400°C (FIG. lA) . The annealing condition No. 6 in Table 2 in after-mentioned experimental Examples is a production example of a cold-rolled steel sheet, in which the residence time "t3" is calculated as a total time (395 seconds) of (a), (b), and (c) as below.

(a) Residence time at temperatures from 600°C to T2 (=480°C) : 10.9 seconds

(cooling in the temperature range at an average cooling rate CR of

ll°C/s)

(b)	Holding tine zl  at T2 ( = 430"'Ci :  380 seconds

(c)	Residence time at temperatures from T2 (=480°C) to 400°C:  4 seconds

(cooling in the temperature range at an average cooling rate of 20°C/s) In the case of galvanized steel sheets (GI) , most of them are immersed in a plating bath immediately after the isothermal holding in the temperature range T2 .  In this case, the residence time "t3" is calculated in the same manner as in the cold-rolled steel sheets. Where necessary, some galvanized steel sheets are immersed in a plating bath after being cooled to apredetermined temperature subsequent to the isothermal holding in the temperature range T2.  In this case, the residence time in the temperature range (400°C to 600°C) is added, whereas this residence time may vary depending on the conditions of the cooling. The annealing condition No . 7 in Table 2 in experimental Examples is a production example of a galvanized steel sheet (GI), in which the residence time "t3" is calculated as a total time (76 seconds) of (a) , (b) , and (c) as below.

(a)	Residence time at temperatures from 600°C to T2 ( = 430°C) :  24.2

seconds

(cooling in the temperature range at an average cooling rate CR of 7°C/s)

(b)	Holding time t2 at T2 (=430°C) :  50 seconds

(c)	Residence time at temperatures from T2 (=430°C) to 400°C:  1.5 seconds

(cooling in the temperature range at an average cooling rate of 20°C/s) In the case of galvannealed steel sheets (GA) , most of them are immersed in a plating bath immediately after the isothermal holding in the

temperature ran je T2 and heated for alloying i, for example, at a ter?.oera~ure of about 500 to cOO"C for a duration of about 2 to 60 seconds) . In this case, the residence time "t3" is calculated by adding an additional residence time, corresponding to the alloying time, to the calculated ..residence time in the cold-rolled steel sheet. Typically, the annealing -condition No. 1 in Table 2 in experimental Examples below is a production example of a galvannealed steel sheet (GA) , in which the residence time "t3" is calculated as a total time (115 seconds) of (a), (b) , (c) , and (d) as below.

(a)	Residence time at temperatures from 600°C to T2 ( = 440°C) :  12.3

seconds
