Repository: anandvc/allindianpatents

File: patents/265879-a-method-for-the-preparation-of-a-supported-polymerisation-catalyst-system.html
Indian Patents. 265879:"A METHOD FOR THE PREPARATION OF A SUPPORTED POLYMERISATION CATALYST SYSTEM"

Indian Patents

Recently Granted Patents

  Recently Published Patents

Title of Invention	"A METHOD FOR THE PREPARATION OF A SUPPORTED POLYMERISATION CATALYST SYSTEM"

Abstract	A method for the preparation of a supported polymerisation catalyst system said method comprising the combination of (i) a porous support (ii) a polymerisable monomer, (iii) a metallocene, and (iv) a cocatalyst, characterized in that the polymerisable monomer is added to the porous support before addition of one or both of the metallocene and the cocatalyst.	

Full Text	The present invention relates to a method  for the preparation of a supported polymerisation catalyst system.

The present invention relates to supported catalysts suitable for the polymerisation of olefins and in particular to supported metallocene catalysts providing advantages for operation in gas phase processes for the polymerisation of ethylene or the copolymerisation of ethylene and α-olefins having from 3 to 10 carbon atoms.

In recent years there have been many advances in the production of polyolefin homopolymers and copolymers due to the introduction of metallocene catalysts. Metallocene catalysts offer the advantage of generally a higher activity than traditional Ziegler catalysts and are usually described as catalysts which are single site in nature. There have been developed several different families of metallocene complexes. In earlier years catalysts based on bis (cyclopentadienyl) metal complexes were developed, examples of which may be found in EP 129368 of-EP 206794. More recently complexes having a single or mono cyclopentadienyl ring have been developed. Such complexes have been referred to as 'constrained geometry' complexes and examples of these complexes may be found in EP 416815 or EP 420436. In both of these complexes the metal atom eg. zirconium is in the highest oxidation state.

Other complexes.however have been developed in which the metal atom may be in a reduced oxidation state. Examples of both the bis (cyclopentadienyl) and mono (cyclopentadienyl) complexes have been described in WO 96/04290 and WO 95/00526 respectively.

The above metallocene complexes are utilised for polymerisation in the presence of a cocatalyst or activator. Typically activators are aluminoxanes, in particular methyl alumindxane or alternatively may be compounds based on boron compounds. Examples of the latter are borates such as trialkyl-substituted ammonium tetraphenyl- or

tetrafluorophenyl-borates or triarylboranes such as tris(pentafluorophenyl) borane. Catalyst systems incorporating borate activators are described in EP 561479, EP 418044 and EP 551277.

The above metallocene complexes may be used for the polymerisation of olefins in solution, slurry or gas phase. When used in the slurry or gas phase the metallocene complex and/or the activator are suitably supported. Typical supports include inorganic oxides eg. silica or polymeric supports may alternatively be used.

Examples of the preparation of supported metallocene catalysts for the polymerisation of olefins may be found in WO 94/26793, WO 95/07939, WO 96/00245, WO 96/04318, WO 97/02297 and EP 642536.

WO 98/27119 describes supported catalyst components comprising ionic compounds comprising a cation and an anion in which the anion contains at least one substituent comprising a moiety having an active hydrogen. Jn this disclosure supported metallocene catalysts are exemplified in which the catalyst is prepared by treating the aforementioned ionic compound with a trialkylaluminium compound followed by subsequent treatment with the support and the metallocene.

WO 98/271 19 also describes a method for activating a substantially inactive catalyst precursor comprising (a) an ionic compound comprising a cation and an anion containing at least one substituent comprising a moiety having an active hydrogen, (b) a +transition metal compound and optionally, (c) a support by treatment with an organometallic compound thereby forming an active catalyst.

Various methods have been utilised to prepare supported catalysts of this type. For example WO 98/27119 describes several methods of preparing the supported catalysts disclosed therein in which the support is impregnated with the ionic compound. The volume of the ionic compound may correspond from 20 volume percent to greater than 200 volume percent of the total pore volume of the support. In a preferred preparative route the volume of the solution of the ionic compound does not exceed substantially, and is preferably equal to, the total pore volume of the support. Such methods of preparation may be referred to as incipient precipitation or incipient wetness techniques.

US 6458904 describes the preparation of supported metallocene catalysts by contacting a metallocene complex with an alk-1-ene followed by reaction of this mixture with an ionic compound followed by addition to a support material.

US 6225423 describes the reaction product of a transition metal compound with an unsaturated organic compound such as 1-hexene and wherein the reaction product is then contacted in a suitable solvent with a carrier material.

US 5912202 describes the contact between a single site catalyst precursor with an activating cocatalyst before, during or after contact of the single site precursor with a weakly coordinating electron donor that does not substantially polymerise during the contacting stage.

Macromolecular Rapid Communications 1998, 19. 505 - 509 describes the preparation of a number of silica supported metallocene catalysts. Exemplified systems described the addition of a metallocene/ 1-hexene solution to a silica supported aluminoxane or the addition of a metallocene to silica supported aluminoxane followed by addition of 1-hexene.

More recently Macromolecular Rapid Communications 2001, 22, 1427-1431 described the preparation of supported metallocene catalysts by impregnating up to the pore volume of a silica support with a premixed 1-hexene solution of co- and pro-catalysts. Exemplified systems were silica supported bis(cyclopentadienyl) zirconium dichloride/methyl aluminoxane for slurry polymerisation. Such systems however showed no long term storage stability and after a few days were inactive for polymerisations.

In both these latter prior art references the addition of the 1-hexene is either after both the polymerisation catalyst (eg. metallocene) and cocatalyst (aluminoxane) have been added to the support or wherein the polymerisation catalyst and cocatalyst are contacted simultaneously with the 1-hexene and the support.

We have now surprisingly found that the addition of a polymerisable monomer to the support prior to contact with one or both of the polymerisation catalyst and the cocatalyst results in an improved supported catalyst system which has improved activity and which is stable over extended periods of time.

Thus according to the present invention there is provided a method for the preparation of a supported polymerisation catalyst system said method comprising the combination of

(i)  a porous support

(ii)  a polymerisable monomer,

(iii)  a polymerisation catalyst, and

 (iv)  a cocatalyst, characterised in that the polymerisable monomer is added to the porous support before addition of one or both of the polymerisation catalyst and the cocatalyst.

A preferred method according to the present invention comprises the following steps:

(i)  addition of a cocatalyst to a porous support,

(ii)  addition of a polymerisable monomer, and

(iii)  addition of a polymerisation catalyst.

Other suitable orders of addition according to the present invention include the following:

support, polymerisation catalyst, monomer and cocatalyst

support, monomer, cocatalyst and polymerisation catalyst, or

support, monomer, polymerisation catalyst and cocatalyst.

The polymerisable monomer may be added to the porous support at 0.01 to 2 times the pore volume of the support.

In the preferred embodiment the polymerisable monomer is added to the porous support at less than or equal to the pore volume of the support.

Suitable porous support materials include inorganic metal oxides or alternatively polymeric supports may be used for example polyethylene, polypropylene, clays, zeolites, etc.

The most preferred support material for use with the supported catalysts according to the method of the present invention is silica. Suitable silicas include Ineos ES70 and Grace Davison 948 silicas.

The support material may be subjected to a heat treatment and/or chemical treatment to reduce the water content or the hydroxyl content of the support material. Typically chemical dehydration agents are reactive metal hydrides, aluminium alkyls and halides. Prior to its use the support material may be subjected to treatment at 100°C to 1000°C and preferably at 200 to 850°C in an inert atmosphere under reduced pressure.

The porous supports are preferably pretreated with an organometallic compound preferably an organoaluminium compound and most preferably a trialkylaluminium compound in a dilute solvent.

The support material is pretreated with the organometallic compound at a

temperature of-20°C to 150°C and preferably at 20°C to 100°C.

Polymerisable monomers suitable for use in the method of the present invention include ethylene, propylene, 1-butene, 1-hexene, 1-octene, 1-decene, styrene, butadiene, and polar monomers for example vinyl acetate, methyl methacrylate, etc. Preferred monomers are ethylene, propylene, 1-butene or 1-hexene.

Alternatively a combination of one or more monomers may be used for example ethylene/1 -hexene.

The preferred polymerisable monomer for use in the present invention is 1-hexene.

The polymerisable monomer is suitably used in liquid form or alternatively may be used in a suitable solvent.

When using a liquid monomer it may be advantageous that the catalyst components be optionally present in a solution of the polymerisable monomer for example when using 1-hexene as solvent.

The polymerisable monomer and polymerisation catalyst are typically used in a ratio of 1:1 to 250:1 and most preferably in the ratio 20:1 to 80:1.

The polymerisation catalyst component according to the present invention may suitably be any polymerisation catalyst used in conjunction with a porous support in the present of a suitable cocatalyst.

The polymerisation catalyst may typically be a transition metal compound of Groups IIIA to IIB of the Periodic Table of Elements (IUPAC Version). Examples of such transition metal compounds are traditional Ziegler Natta, vanadium and Phillips-type catalysts well known in the art.

The traditional Ziegler Natta catalysts include transition metal compounds from Groups IVA - VIA, in particular catalysts based on titanium compounds of formula MRx where M is titanium and R is halogen or a hydrocarbyloxy group and x is the oxidation state of the metal. Such conventional type catalysts include TiCl4, TiBr4, Ti(OEt)3CI, Ti(OEt)2Br2 and similar. Traditional Ziegler Natta catalysts are described in more detail in "Ziegler-Natta Catalysts and Polymerisation" by J.Boor, Academic Press, New York, 1979.

Vanadium based catalysts include vanadyl halides eg. VCl4, and alkoxy halides and alkoxides such as VOCI3, VOCl2(OBu), VCl3(OBu) and similar.

Conventional chromium catalyst compounds referred to as Phillips type catalysts

include CrO3, chromocene, silyl chromate and similar and are described in US 4124532, US 4302565.

Other conventional transition metal compounds are those based on magnesium/titanium electron donor complexes described for example in US 4302565.

Other suitable transition metal compounds are those based on the late transition metals (LTM) of Group VIII for example compounds containing iron, nickel, manganese, ruthenium, cobalt or palladium metals. Examples of such compounds are described in WO 98/27124 and WO 99/12981 and may be illustrated by [2,6-diacetylpyridinebis(2,6-diisopropylanil)FeCl2], 2.6-diacetylpyridinebis (2,4,6-trimethylanil) FeCl2 and [2,6-diacetyIpyridinebis(2,6-diisopropylanil)CoCl2]-

Other catalysts include derivatives of Group IIIA, IV A or Lanthanide metals which are in the +2, +3 or +4 formal oxidation state. Preferred compounds include metal complexes containing from 1 to 3 anionic or neutral ligand groups which may be cyclic or non-cyclic delocalized π-bonded anionic ligand groups. Examples of such π-bonded anionic ligand groups are conjugated or non-conjugated, cyclic or non-cyclic dienyl groups, allyl groups, boratabenzene groups, phosphole and arene groups. By the term π-bonded is meant that the ligand group is bonded to the metal by a sharing of electrons from a partially delocalised π-bond.

Each atom in the delocalized π-bonded group may independently be substituted with a radical selected from the group consisting of hydrogen, halogen, hydrocarbyl, halohydrocarbyl, hydrocarbyl, substituted metalloid radicals wherein the metalloid is selected from Group IVB of the Periodic Table. Included in the term "hydrocarbyl" are C1 - C20 straight, branched and cyclic alkyl radicals, C6 - C20 aromatic radicals, etc. In addition two or more such radicals may together form a fused ring system or they may form a metallocycle with the metal.

Examples of suitable anionic, delocalised n-bonded groups include cyclopentadienyl, indenyl, fluorenyl, tetrahydroindenyl, tetrahydrofluorenyl, octahydrofluorenyl, etc. as well as phospholes and boratabenzene groups.

Phospholes are anionic ligands that are phosphorus containing analogues to the cyclopentadienyl groups. They are known in the art and described in WO 98/50392.

The boratabenzenes are anionic ligands that are boron containing analogues to benzene. They are known in the art and are described in Organometallics, 14, 1, 471 -480(1995).

The preferred polymerisation catalyst of the present invention is a bulky ligand compound also referred to as a metallocene complex containing at least one of the aforementioned delocalized π-bonded group, in particular cyclopentadienyl ligands. Such metallocene complexes are those based on Group IVA metals for example titanium, zirconium and hafnium.

Metallocene complexes may be represented by the general formula:

LxMQn

where L is a cyclopentadienyl ligand, M is a Group IVA metal, Q is a leaving group and x and n are dependent upon the oxidation state of the metal.

Typically the Group IVA metal is titanium, zirconium or hafnium, x is either I or 2 and typical leaving groups include halogen or hydrocarbyl. The cyclopentadienyl ligands may be substituted for example by alkyl or alkenyl groups or may comprise a fused ring system such as indenyl or fluorenyl.

Examples of suitable metallocene complexes are disclosed in EP 129368 and EP 206794. Such complexes may be unbridged eg. bis(cyclopentadienyl) zirconium dichloride, bis(pentamethyl)cyclopentadienyl dichloride, or may be bridged eg. ethylene bis(indenyl) zirconium dichloride or dimethylsilyl(indenyl) zirconium dichloride.

Other suitable bis(cyclopentadienyl) metallocene complexes are those bis(cyclopentadienyl) diene complexes described in WO 96/04290. Examples of such complexes are bis(cyclopentadienyl) zirconium (2.3-dimethyl-l,3-butadiene) and ethylene bis(indenyl) zirconium 1,4-diphenyl butadiene.

Examples of monocyclopentadienyl or substituted monocyclopentadienyl complexes suitable for use in the present invention are described in EP 416815, EP 418044, EP 420436 and EP 551277. Suitable complexes may be represented by the general formula:

CpMXn

wherein Cp is a single cyclopentadienyl or substituted cyclopentadienyl group optionally covalently bonded to M through a substituent, M is a Group VIA metal

bound in a n  bonding mode to the cyclopentadienyl or substituted cyclopentadienyl group, X each occurrence is hydride or a moiety selected from the group consisting of halo, alkyl, aryl, aryloxy, alkoxy, alkoxyalkyi, amidoalkyl, siloxyalkyl etc. having up to 20 non-hydrogen atoms and neutral Lewis base ligands having up to 20 non-hydrogen atoms or optionally one X together with Cp forms a metallocycle with M and n is dependent upon the valency of the metal.

Particularly preferred monocyclopentadienyl complexes have the formula:

(Formula Removed) 

wherein:-

R' each occurrence is independently selected from hydrogen, hydrocarbyl, silyl, germyl, halo, cyano, and combinations thereof, said R' having up to 20 nonhydrogen atoms, and optionally, two R' groups (where R' is not hydrogen, halo or cyano) together form a divalent derivative thereof connected to adjacent positions of the cyclopentadienyl ring to form a fused ring structure;

X is hydride or a moiety selected from the group.consisting of halo, alkyl, aryl, aryloxy, alkoxy, alkoxyalkyi, amidoalkyl, siloxyalkyl etc. having up to 20 non-hydrogen atoms and neutral Lewis base ligands having up to 20 non-hydrogen atoms,

Y is -O-, -S-, -NR*-, -PR*-,

M is hafnium, titanium or zirconium,

Z* is SiR*2, CR*2, SiR*2SIR*2, CR*2CR*2, CR*=CR*, CR*2SIR*2, or

GeR*2, wherein:

R* each occurrence is independently hydrogen, or a member selected from hydrocarbyl, silyl, halogenated alkyl, halogenated aryl, and combinations thereof, said

R* having up to 10 non-hydrogen atoms, and optionally, two R* groups from Z* (when R* is not hydrogen), or an R* group from Z* and an R* group from Y form a ring system.,

and.n is 1 or 2 depending on the valence of M.

Examples of suitable monocyclopentadienyl complexes are (tert-butylamido) dimethyl (tetramethyl-η5- cyclopentadienyl) silanetitanium dichloride and (2-methoxyphenylamido) dimethyl (tetramethyl—η5- cyclopentadienyl) silanetitanium dichloride.

Other suitable monocyclopentadienyl complexes are those comprising phosphinimine Iigands described in WO 99/40125, WO 00/05237, WO 00/05238 and WOOO/32653. A typical examples of such a complex is cyclopentadienyl titanium [tri (tertiary butyl) phosphinimine] dichloride.

Another type of polymerisation catalyst suitable for use in the present invention are monocyclopentadienyl complexes comprising heteroallyl moieties such as zirconium (cyclopentadienyl) tris (diethylcarbamates) as described in US 5527752 and WO 99/61486.

Particularly preferred metal locene complexes for use in the preparation of the supported catalysts of the present invention may be represented by the general formula:

(Formula Removed) 

wherein:-

R' each occurrence is independently selected from hydrogen, hydrocarbyl, silyl, germyl, halo, cyano, and combinations thereof, said R' having up to 20 noiihydrogen atoms, and optionally, two R' groups (where R' is not hydrogen, halo or cyano) together form a divalent derivative thereof connected to adjacent positions of the cyclopentadienyl ring to form a fused ring structure;

X is a neutral η4 bonded diene group having up to 30 non-hydrogen atoms, which forms a π-complex with M; Y is -O-, -S-, -NR*-, -PR*-,

M is titanium or zirconium in the + 2 formal oxidation state; Z* is SiR*2, CR*2, SiR*2SIR*2, CR*2CR*2, CR*=CR*, CR*2SIR*2, or GeR*2, wherein: R* each occurrence is independently hydrogen, or a member selected from hydrocarbyl, silyl, halogenated alkyl, halogenated aryl, and combinations thereof, said

R* having up to 10 non-hydrogen atoms, and optionally, two R* groups from Z* (when R* is not hydrogen), or an R* group from Z* and an R* group from Y form a ring system.

Examples of suitable X groups include s-trans-η4 -l,4-diphenyl-l,3-butadiene, s-trans-η4 -3-methyl-l,3-pentadiene; s-trans-η4-2,4-hexadiene; s-trans-η4 -1,3-pentadiene; s-trans-η4-l,4-ditolyl-l,3-butadiene; s-trans-η4 -l,4-bis(trimethylsilyl)-l,3-butadiene; s-cis-η4-3-methyl-1,3-pentadiene; s-cis-η4-1,4-dibenzyl-1,3-butadiene; s-cis-η4-1,3-pentadiene; s-cis-η4-l,4-bis(trimethylsilyl)-l,3-butadiene, said s-cis diene group forming a π-complex as defined herein with the metal.

Most preferably R' is hydrogen, methyl, ethyl, propyl, butyl, pentyl, hexyl, benzyl, or phenyl or 2 R' groups (except hydrogen) are linked together, the entire CsR'4 group thereby being, for example, an indenyl, tetrahydroindenyl, fluorenyl, terahydrofluorenyl, or octahydrofluorenyl group.

Highly preferred Y groups are nitrogen or phosphorus containing groups containing a group corresponding to the formula -N(R )- or -P(R )- wherein R  is C1-10 hydrocarbyl.

Most preferred complexes are amidosilane - or amidoalkanediyl complexes.

Most preferred complexes are those wherein M is titanium.

Specific complexes suitable for use in the preparation of the supported catalysts

of the present invention are those disclosed in WO 95/00526 and are incorporated herein by reference.

A particularly preferred complex for use in the preparation of the supported catalysts of the present invention is (t-butylamido) (tetramethyl-η5-cyclopentadienyl) dimethyl silanetitanium -η4-1.3 -pentadiene.

The loading (transition metal) in the supported catalysts of the present invention is typically in the range 0.1 µmol/g to 1 mmol/g.

Thus according to a preferred embodiment of the present invention there is provided the preparation of a supported metallocene catalyst system said method comprising the combination of

(v)  a porous support

(vi)  a polymerisable monomer,

(vii)  a metallocene complex, and

(viii)  a cocatalyst, characterised in that the polymerisable monomer is added to the porous support before addition of one or both of the metallocene complex and the cocatalyst.

Suitable cocatalysts for use in the method of the present invention are those typically used with the aforementioned polymerisation catalysts.

These include aluminoxanes such as methyl aluminoxane (MAO), boranes such as tris(pentafluorophenyl) borane and borates.

Aluminoxanes are well known in the art and preferably comprise oligomeric linear and/or cyclic alkyl aluminoxanes. Aluminoxanes may be prepared in a number of ways and preferably are prepare by contacting water and a trialkylaluminium compound, for example trimethylaluminium, in a suitable organic medium such as benzene or an aliphatic hydrocarbon.

A preferred aluminoxane is methyl aluminoxane (MAO).

Other suitable cocatalysts are organoboron compounds in particular triarylboron compounds. A particularly preferred triarylboron compound is tris(pentafluorophenyl) borane.

Other compounds suitable as cocatalysts are compounds which comprise a cation and an anion. The cation is typically a Bronsted acid capable of donating a proton and the anion is typically a compatible non-coordinating bulky species capable of stabilizing the cation.

Such cocatalysts may be represented by the formula:

(Formula Removed) 

wherein

L* is a neutral Lewis base (L*-H)+d is a Bronsted acid

A " is a non-coordinating compatible anion having a charge of d', and d is an integer from 1 to 3.

The cation of the ionic compound may be selected from the group consisting of acidic cations, carbonium cations, silylium cations, oxonium cations, organometallic cations and cationic oxidizing agents.

Suitably preferred cations include trihydrocarbyl substituted ammonium cations eg. triethylammonium, tripropylammonium, tri(n-butyl)ammonium and similar. Also suitable are N.N-dialkylanilinium cations such as N,N-dimethylamlinium cations.

The preferred ionic compounds used as cocatalysts are those wherein the cation of the ionic compound comprises a hydrocarbyl substituted ammonium salt and the anion comprises an aryl substituted borate..

Typical borates suitable as ionic compounds include: triethylammonium tetraphenylborate triethylammonitum tetraphenylborate, tripropylammonium tetraphenylborate, tri(n-butyl)ammonium tetraphenylborate, tri(t-butyl)ammonium tetraphenylborate, N,N-dimethylanilinium tetraphenylborate, N,N-diethylanilinium tetraphenylborate, trimethylammonium tetrakis(pentafluorophenyl) borate, triethylammonium tetrakis(pentafluorophenyl) borate, tripropylammonium tetrakis(pentafluorophenyl) borate, tri(n-butyl)ammonium tetrakis(pentafluorophenyl) borate, N,N-dimethylanilinium tetrakis(pentafluprophenyl) borate, N,N-diethylanilinium tetrakis(pentafluorophenyl) borate. A preferred type of cocatalyst suitable for use with the metallocene complexes

of the present invention comprise ionic compounds comprising a cation and an anion wherein the anion has at least one substituent comprising a moiety having an active hydrogen.

Suitable cocatalysts of this type are described in WO 98/27119 the relevant

portions of which are incorporated herein by reference.

Examples of this type of anion include:

triphenyl(hydroxyphenyl) borate

tri (p-tolyl)(hydroxyphenyl) borate

tris (pentafluorophenyl)(hydroxyphenyl) borate

	tris (pentafluorophenyl)(4-hydroxyphenyl) borate

Examples of suitable cations for this type of cocatalyst include triethylammonium, triisopropylammonium, diethylmethylammonium, dibutylethylammonium and similar.

Particularly suitable are those cations having longer alkyl chains such as  dihexyldecylmethylammonium, dioctadecylmethylammonium,

ditetradecylmethylammonium, bis(hydrogentated tallow alkyl) methylammonium and similar.

Particular preferred cocatalysts of this type are alkylammonium tris(pentafluorophenyl) 4-(hydroxyphenyl) borates. A particularly preferred cocatalyst is bis(hydrogenated tallow alkyl) methyl ammonium tris (pentafluorophenyl) (4-hydroxyphenyl) borate.

With respect to this type of cocatalyst, a preferred compound is the reaction product of an alkylammonium tris(peritaflurophenyI)-4-(hydroxyphenyl) borate and an organometallic compound, for example triethyialuminium.

The preferred metal with respect to the organometallic compound is aluminium and the preferred metal for the ionic activator is boron whereby the molar ratio of Al/B is less than 2 and is preferably less than 1 and most preferably in the range 0.3 to 0.8.

In a preferred method according to the present invention the molar ratio of metaJlocene complex to cocatalyst employed in the method of the present invention may be in the range 1:10000 to 100:1. A preferred range is from 1:5000 to 10:1 and most preferred from 1:10 to 10:1.

It is advantageous in this method of the present invention that the ionic compound is dried before contact with the organometallic compound. This enables

lower ratios of organometallic compound to the ionic compound to be used without any detrimental effects on activity.

The supported catalyst systems of the present invention are most suitable for operation in processes which typically employ supported polymerisation catalysts.

The supported catalysts of the present invention may be suitable for the polymerisation of olefin monomers selected from (a) ethylene, (b) propylene (c) mixtures of ethylene and propylene and (d) mixtures of (a), (b) or (c) with one or more other alpha-olefms.

Thus according to another aspect of the present invention there is provided a process for the polymerisation of olefin monomers selected from (a) ethylene, (b) propylene (c) mixtures of ethylene and propylene and (d) mixtures of (a), (b) or (c) with one or more other alpha-olefins, said process performed in the presence of a supported polymerisation catalyst system as hereinbefore described.

The supported systems of the present invention are however most suitable for use in slurry or gas phase processes.

A slurry process typically uses an inert hydrocarbon diluent and temperatures from about 0°C up to a temperature just below the temperature at which the resulting polymer becomes substantially soluble in the inert polymerisation medium. Suitable diluents include toluene or alkanes such as hexane, propane or isobutane.  Preferred temperatures are from about 30°C up to about 200°C but preferably from about 60°C to 100 C. Loop reactors are widely used in slurry polymerisation processes.

Gas phase processes for the polymerisation of olefins, especially for the homopolymerisation and the copolymerisation of ethylene and α-olefins for example 1-butene, 1-hexene, 4-methyl-l-pentene are well known in the art.

Typical operating conditions for the gas phase are from 20°C to 100°C and most preferably from 40°C to 85°C with pressures from subatmospheric to 100 bar.

Particularly preferred gas phase processes are those operating in a fluidised bed. Examples of such processes are described in EP 89691 and EP 699213 the latter being a particularly preferred process for use with the supported catalysts of the present invention.

Particularly preferred polymerisation processes are those comprising the polymerisation of ethylene or the copolymerisation of ethylene and a-olefins having from 3 to 10 carbon atoms.

Thus according to another aspect of the present invention there is provided a process for the polymerisation of ethylene or the copolymerisation of ethylene and a-olefins having from 3 to 10 carbon atoms, said process performed under polymerisation conditions in the present of a supported catalyst system prepared as hereinbefore described.

The preferred a-olefins are 1-butene, 1-hexene, 4-methyl-l-pentene and 1-octene.

The supported catalysts prepared according to the present invention may also be suitable for the preparation of other polymers for example polypropylene, polystyrene, etc.

By use of the method of the present invention a free flowing powder is produced which typically may have a similar particle size to the starting porous support material. The resultant supported catalysts are stable at room temperature over extended periods of time and exhibit a less deactivating kinetic profile than similar catalysts prepared without the incorporation of a polymerisable monomer.

It is also an advantage of the method of the present invention that supported catalysts may be suitably prepared in a one-pot procedure ie. a preparation carried out without the need for washing steps and typically wherein the contact between the support material, cocatalyst, polymerisation catajyst and monomer is performed in a single reaction vessel.

The present invention will now be further illustrated with reference to the following examples: Abbreviations

TEA	triethylaluminium

TiBA	triisobutylaluminium

Ionic Compound A  [N(H)Me(C18-22H37-45)2][B(C6F5)3(C6H4OH)]

Complex A	(C5Me4SiMe2N'Bu)Ti(η4-l,3-pentadiene)

Example 1

To 10 Kg of silica Grace-Davison 948 (previously calcined at 250°C for 5 hours) in 110 litres of hexane was added 18.3 litres of 1000 mMAl/litre of TEA in hexane. After 2 hours stirring at 30  C the silica was washed with 130 litres hexane and dried under vacuum. The concentration of aluminium on the solid was found to be 1.36 mmol/g.

Example 2

To 2.31 ml (0.171 mmol) of a toluene solution of Ionic Compound A (9.7 % wt) was

added 0.41 ml (0.103 mmol) of a toluene solution of TEA ([Al]=0.25 mol/1). This

solution was the added to 3.2 g of TEA treated silica (Grace-Davison 948, [Al] =

1.36mmol/g) prepared according to Example 1 and the mixture was well agitated until

non lumps were visible and was allowed to stand for 30 min. 0.71 ml of 1-hexene was

the added and after 30 minutes of agitation 0.98 ml (0.163 mmol) of an heptane solution

of Complex A (8.57% wt) was then impregnated. The mixture was well agitated until no

lumps were visible, was allowed to stand for 30 min and finally dried under vacuum.

[Al]=1.12mmol/g [Ti]=45.8 umol/g

Example 3

To 12 g of silica ES70 (previously calcined at 500°C for 5 hours) in 100 ml of hexane was added 19.2 ml of 1 mol/1 solution of TEA in hexane. After 2 hours reaction , the silica was washed 3 times with 100 ml hexane and dried under vacuum. To 2.36 (0.175 mmol) ml of a toluene solution of Ionic Compound A (9.7 % wt) was added 0.42 ml (0.103 mmol) of a toluene solution of TEA ([Al]=0.25 mol/1). This solution was the added to 3.2 g of above TEA treated ES70silica and the mixture was well agitated until non lumps were visible and was allowed to stand for 30 min. 0.63 ml of 1-hexene was the added and after 30 minutes of agitation 1 ml (0.166 mmol) of a heptane solution of Complex A (8.58% wt) was then impregnated. The mixture was well agitated until no lumps were visible, allowed to stand for 30 min and finally dried under vacuum.

[Al] = 0.92 mmol/g [Ti]= 45.8 pmol/g

Example 4 Polymerisation Data

The catalysts from Examples 2 and 3 were tested for ethylene - 1-hexene

copolymerisation as follows:

A 2.5 1 double jacketed thermostatic stainless steel autoclave was purged with nitrogen

at 70°C for at least one hour. 150g of PE pellets previously dried under vacuum at 80°C for 12 hours were introduced and the reactor was then purged three times with nitrogen (7 bar to atmospheric pressure). ~0.13 g of TEA treated silica (1.5 mmol TEA/g) was added under pressure and allowed to scavenge impurities for at least 15 minutes under agitation. The gas phase was then composed (addition of ethylene, 1-hexene and hydrogen) and a mixture of supported catalyst (~0.1 g) and silica/TEA (~0.1 g) was injected. A constant pressure of ethylene and a constant pressure ratio of ethylene/co-monomer were maintained during the run. The run was terminated by venting the reactor and then purging the reactor 3 times with nitrogen. The PE powder produced during the run was then separated from the PE seed bed by simple sieving. Typical conditions are as follows: Temperature: 70°C Ethylene pressure: 6.5 b

P( 1 -hexene)/P(ethylene): 0.004-0.008

Hydrogen: 70-100 ml added during the gas phase composition

(Table Removed) 

These examples clearly show that catalysts with I-hexene treatments are highly active for ethylene polymerisation with a reasonable peak activity and a slow activity decay profile. After 3 hour runs the catalysts still present substantial activity level.

Example 5

To 2.44 ml (0.181 mmol) of a toluene solution of Ionic Compound A was added 0.72 ml (0.181 mmol) of a toluene solution of TEA ([Al]=0.25 mol/1). This solution was the added to 3.0 g of TEA treated silica (Grace 948, [Al]= 1.36 mmol/g) and the mixture was well agitated until non lumps were visible and was allowed to stand for 30 min.

0.75 ml of 1-hexene was the added and after 30 minutes of agitation 1.0 ml

(0.169 mmol) of a heptane solution of Complex A (8.57 % wt) was then impregnated. The mixture was well agitated until no lumps were visible, was allowed to stand for 30 min and finally dried under vacuum.

[Al]=1.18mmol/g [Ti]=45.i umol/g

Example 6 (Comparative)

To 2.114 ml (0.156 mmol) of a toluene solution of Ionic Compound A (9.7 % wt) was added 0.63 ml (0.156 mmol) of a toluene solution of TEA ([AI]=0.25 mol/1). This solution was the added to 3.0 g of TEA treated silica (Grace 948, [Al]= 1.36 mmol/g) and the mixture was well agitated until non lumps were visible and was allowed to stand for 30 min.

0.87 ml (0.146 mmol) of a heptane solution of Complex A (8.57% wt) was then impregnated. The mixture was well agitated until no lumps were visible and was allowed to stand for 30 min. Three washes were performed with 3*30 ml of hexane and the catalyst was finally dried under vacuum.

[Al]= 1.32 mmol/g [Ti]=38 umol/g

Example 7 Polymerisation Data

The catalysts prepared in Examples 5 and 6 were tested for ethylene - 1-hexene copolymensation as described in Example 4. Run time was 1 hour.

(Table Removed) 

Examples 5 and 6 clearly show a less deactivating kinetic profile with the catalyst of the invention than a similar catalyst prepared without the incorporation of a polymerisable monomer.

Example 8

To 10 g of silica ES70 (previously calcined at 500°C for 5 hours) in 50 ml of hexane was added i 5 ml of 0.95 mol/1 solution of TiBA in hexane. After 2 hours reaction, the silica was washed 3 times with 100 ml hexane and dried under vacuum. To 2.16 (0.16 mmol) ml of a toluene solution of Ionic Compound A (9.7 % wt) was added 0.66 ml (0.18 mmol) of a toluene solution of TiBA ([Al]=0.265 mol/1). This solution was the added to 3 g of above TiBA treated ES70 silica and the mixture was well agitated until non lumps were visible and was allowed to stand for 30 min. 0.47 ml of 1-hexene was the added and after 30 minutes of agitation 3.03 ml (0.11 mmol) of a toluene solution of rac ethylene bis (indenyl) zirconocene 1.4-diphenyl butadiene (1.48% wt) was then impregnated. The mixture was well agitated until no lumps were visible, allowed to stand for 30 min and finally dried under vacuum.

[AI] = 0.77mmol/g [Ti]= 28 µmol/g

Example 9 Polymerisation Data

The catalyst prepared in Example 8 was tested for ethylene - 1-hexene copolymerisation as described in Example 4 Run time was 1 hour and the activity was 60 g/ghb with a slowly decaying profile.

Example 10

To 30g of Ineos ES70 silica (previously calcined at 500°C for 5 hrs. under nitrogen, pore volume 1.55 ml/g) was added a solution made with 28.13 ml of a hexane solution of TiBA (0.96 mol/1), and 18.38 ml of hexane. The mixture was allowed to react for 2.5 hrs under agitation then dried under vacuum.

15.06 ml of a toluene solution of Ionic Compound A (previously dried by prolonged contact with molecular sieves 4A) was reacted with 2.41 ml of TiBA solution in toluene (0.265mol/l)(rnolar ratio of TiB A/ionic compound = 0.5 i.e. Al/B ratio = 0.5)

17.47 ml of the resultant solution was slowly impregnated (15 min) to the above TiBA treated silica and manually agitated until no lumps were visible.

10 ml of 1-hexene were slowly impregnated (5 min) to the above solution and

manually agitated until no lumps were visible followed by holding for 30 mins.

7.16 ml of Complex A in heptane (9.17 %wt) were then slowly added (15 min) and manually agitated until no lumps were visible followed by holding for 1 hr.

The catalyst was then dried under reduced pressure to give a loading of [Ti] 40 µmol/g.

Example 11 Polymerisation Data

The catalyst prepared in Example 10 was tested for ethylene - 1-hexene copolynierisation as described in Example 4 except that 260 gram of NaCl was used as a seed bed instead of PE pellets. Run time was 1 hour and the activity was 97 g/ghb with a slowly decaying profile. After 30 min of polymerization the instantaneous catalyst activity was still at 70 g/ghb.

Example 12

To 2.015 (0.171 mmol) of a toluene solution of Ionic Compound A (9.7 % wt) was added 0.41 ml (0.103 mmol) of a toluene solution of TEA ([Al]=0.25 mol/1). This solution was then added to 3.0 g of TEA treated silica (Grace-Davison 948, [Al]= 1.36 mmol/g) and the mixture was well agitated until no lumps were visible and was allowed to stand for 30 min.

0.72 ml of 1-decene was then added and after 30 minutes of agitation 0.91 ml (0.163 mmol) of a heptane solution of CGC7 (8.57% wt) was then impregnated. The mixture was well agitated until no lumps were visible, was allowed to stand for 30 min and finally dried under vacuum.

[Al]= 1.08 mmol/g [Ti]=58.3 µmol/g

Example 13 Polymerisation data

The catalyst from Example 12 was tested for ethylene - 1-hexene copolymerisation as described in Example 4. Run time was 1 hour and the activity was 108 g/ghb with a slowly decaying profile.

Example 14

A copolymerisation of ethylene and f-hexene was carried out using a catalyst prepared in a similar manner to that described in Example 2 in a gas phase fluidised bed reactor of diameter 0.74 metres and a bed height of approximately 5-6 metres. The catalyst had a titanium loading of 45 umol/g and a B/Ti ratio of 1.07. The process conditions were as follows:

(Table Removed) 

* Stadis 425 is available from Associated Octel and is expressed in ppm relative to the ethylene feed

The resultant copolymer had the following properties:

(Table Removed) 

We Claim :

1.  A  method  for  the  preparation  of a  supported  polymerisation catalyst system said method comprising the steps in order of

(i)  addition of a cocatalyst to a porous support

(ii)  addition of a polymerisable monomer, and

(iii)  addition of a metallocene catalyst of general formula

(Formula Removed) 

wherein

R' each occurrence is independently selected from hydrogen, hydrocarbyl, silyl, germyl, halo, cyano, and combinations thereof, said R' having up to 20 nonhydrogen atoms, and optionally, two R' groups (where R' is not hydrogen, halo or cyano) together form a divalent derivative thereof connected to adjacent positions of the cyclopentadienyl ring to form a fused ring structure;

X is a neutral η4 bonded diene group having up to 30 non-hydrogen atoms, which forms a π-complex with M;

Y is -O-, -S-, -NR*, -PR*-,

M is titanium or zirconium in the + 2 formal oxidation state;

Z* is SiR*2, CR*2, SiR*2SIR*2, CR*2CR*2, CR*=CR*, CR*2SIR*2, or GeR*2, wherein:

R* each occurrence is independently hydrogen, or a member selected from hydrocarbyl, silyl, halogenated alkyl, halogenated aryl, and combinations thereof, said

R* having up to 10 non-hydrogen atoms, and optionally, two R* groups from Z* (when R* is not hydrogen), or an R* group from Z* and an R* group from Y form a ring system, and

wherein the polymerisable monomer is added to the porous support at 0.01 to 2 times the pore volume of the support.

2.	A method as claimed in either of the preceding claims wherein the polymerisable monomer is 1-hexene.

3.	A method as claimed in any of the preceding claims wherein the polymerisable monomer is added to the support at less than or equal to the pore volume of support.

4.	A method as claimed in any of the preceding claims wherein the porous support is silica.

5.	A method as claimed in claim 4 wherein the silica is pretreated with an organometallic compound.

6.	A method as claimed in any of the preceding claims wherein the

cocatalyst is an aluminoxane.

7.	A method as claimed in any of the preceding claims wherein the

cocatalyst has the general formula:

(Formula Removed) 

wherein

L* is a neutral Lewis base

(L*-H)+d is a Bronsted acid

Ad- is a non-coordinating compatible anion having a charge of d-, and

d is an integer from 1 to 3.

8.	A method as claimed in claim 9 wherein the cocatalyst comprises a cation and an anion wherein the anion has at least one sufostituent comprising a moiety having an active hydrogen.

9.	A process for the polymerisation of olefin monomers selected from (a) ethylene, (b) propylene (c) mixtures of ethylene and propylene and (d) mixtures of (a), (b) or (c) with one or more other alpha-olefins, said process performed in the presence of a supported polymerisation catalyst system prepared as claimed in the method of any of the preceding claims.

10.	A process for the polymerisation of ethylene or the copolymerisation of ethylene and α-olefins having from 3 to 10 carbon atoms, said process performed under polymerisation conditions in the present of a supported polymerisation catalyst system prepared as claimed in the method of any of the preceding claims.

11.	A process as claimed in claim 10 wherein the α-olefin is 1-butene, 1-hexene, 4-methyl-l-pentene or 1-octene.

12.	A process as claimed in any of claims 9 to 11 performed in the solution, slurry or gas phase.

13.	A process as claimed in any of claims 9 to 12 performed in a

fluidised bed gas phase reactor.

Documents:

				511-delnp-2005-abstract.pdf

				511-delnp-2005-Assignment-(05-09-2014).pdf

				511-DELNP-2005-Claims.pdf

				511-delnp-2005-complete specification (as-files).pdf

				511-delnp-2005-complete specification (granted).pdf

				511-delnp-2005-Correspondence Others-(05-09-2014).pdf

				511-DELNP-2005-Correspondence Others-(15-02-2012).pdf

				511-delnp-2005-Correspondence Others-(16-09-2014).pdf

				511-DELNP-2005-Correspondence-271114.pdf

				511-delnp-2005-Correspondence-Others-(13-03-2013).pdf

				511-DELNP-2005-Correspondence-Others-(19-06-2009).pdf

				511-delnp-2005-correspondence-others.pdf

				511-delnp-2005-correspondence-po.pdf

				511-DELNP-2005-Description (Complete).pdf

				511-delnp-2005-form-1.pdf

				511-delnp-2005-form-13-(19-06-2009).pdf

				511-delnp-2005-form-13.pdf

				511-delnp-2005-form-18.pdf

				511-delnp-2005-Form-2-(16-09-2014).pdf

				511-delnp-2005-form-2.pdf

				511-delnp-2005-form-3.pdf

				511-delnp-2005-Form-5-(16-09-2014).pdf

				511-delnp-2005-form-5.pdf

				511-delnp-2005-form-6.pdf

				511-delnp-2005-GPA-(05-09-2014).pdf

				511-DELNP-2005-GPA-(15-02-2012).pdf

				511-delnp-2005-GPA-(16-09-2014).pdf

				511-DELNP-2005-GPA-(19-06-2009).pdf

				511-delnp-2005-gpa.pdf

				511-delnp-2005-pct-101.pdf

				511-delnp-2005-pct-210.pdf

				511-delnp-2005-pct-220.pdf

				511-delnp-2005-pct-304.pdf

				511-delnp-2005-pct-306.pdf

				511-delnp-2005-pct-308.pdf

				511-delnp-2005-pct-332.pdf

				511-delnp-2005-pct-401.pdf

				511-delnp-2005-pct-402.pdf

				511-delnp-2005-pct-408.pdf

				511-delnp-2005-pct-409.pdf

				511-delnp-2005-pct-416.pdf

				511-delnp-2005-petition-137.pdf

				511-delnp-2005-petition-138.pdf

				IPA4506_Assignment.pdf

				IPA4506_Form 26.pdf

				IPA4506_Form 6.pdf

« Previous Patent

Next Patent »

Patent Number	265879	

Indian Patent Application Number	511/DELNP/2005	

PG Journal Number	13/2015	

Publication Date	27-Mar-2015	

Grant Date	20-Mar-2015	

Date of Filing	10-Feb-2005	

Name of Patentee	INEOS EUROPE LIMITED	

Applicant Address	COMPASS POINT, 79-87 KINGSTON ROAD, STAINES MIDDLESEX, TW 18 1DT, U.K.	

Inventors:

#	Inventor's Name	Inventor's Address	

1	BRAIN STEPHEN KIMBERLEY	1116 RUE CAMILLE SAINT SAENS, BOUC-BEL-AIR, 13320 BOUCHES DU RHONE, FRANCE.	

2	SERGIO MASTROIANNI	33 AVENUE DES ESPERELLCS, APPARTEMENT 203, 13500 MARTIGUES, FRANCE.	

3	MICHAEL JOHN TAYLOR	85 MARYLAND WAY, SUNBURY-ON-THAMES, MIDDLESEX TW16, 6HP, U.K.	

4	GRANT BERENT JACOBSEN	343 CHEMIN DU PETIT NICE, 13320 BOUC-BEL-AIR, FRANCE.	

PCT International Classification Number	G08F 10/00	

PCT International Application Number	PCT/GB2003/003573	

PCT International Filing date	2003-08-14	

PCT Conventions:

#	PCT Application Number	Date of Convention	Priority Country	

1	PCT/GB2003/003573	2003-08-14	PCT	

© All Indian Patents, 2013-2021.

  Patent data available in the public domain from Indian Patents Office, Department of Industrial Policy and Promotions, Ministry of Commerce and Industry, Government of India.
