Repository: anandvc/allindianpatents

File: patents/265906-method-of-evaluation-of-heat-treatment-effectiveness-through-measurement-of-coercive-force-in-ferro-magnetic-materials.html
Indian Patents. 265906:METHOD OF EVALUATION OF HEAT TREATMENT EFFECTIVENESS THROUGH MEASUREMENT OF COERCIVE FORCE IN FERRO MAGNETIC MATERIALS

Indian Patents

Recently Granted Patents

  Recently Published Patents

Title of Invention	METHOD OF EVALUATION OF HEAT TREATMENT EFFECTIVENESS THROUGH MEASUREMENT OF COERCIVE FORCE IN FERRO MAGNETIC MATERIALS

Abstract	A method for determination of effectiveness of Post weld stress relieving heat treatment in ferromagnetic materials through measurement of coercive force, comprising steps magnetizing the area of the job selected by the probe demagnetizing the selected area; measuring the coercive force; comparing with standard coercive force values for that material recorded in the laboratory for the given stress relieving heat treatment parameters, determining the effectiveness of Post weld stress relieving heat treatment; Characterized in that the determination of said effectiveness is done through coercive force measurement in a non destructive way and with portable equipment.	

Full Text	TITLE: A METHOD FOR DETERMINATION OF EFFECTIVENESS OF POST

WELD STRESS RELIEVING HEAT TREATMENT IN FERROMAGNETIC

MATERIALS THROUGH MEASUREMENT OF COERCIVE FORCE

FIELD OF INVENTION

The present invention relates to a Non destructive examination method for

evaluating the effectiveness of Post weld stress relieving Heat treatments of Pipe

joint welds say at Boiler erection sites in general and to a method for

determination of effectiveness of post weld stress relieving heat treatment in

ferromagnetic material through measurement of coercive force in particular. This

method is based on the difference in measurements of coercive force before and

after Post weld stress relieving heat treatment.

BACKGROUND OF INVENTION

Stress relieving Heat treatment is a very important process employed to improve

the mechanical properties of Heat Affected Zone & weld and to relieve the

residual stresses in parts fabricated / erected by welding. This process is carried

out by using either an oil/gas fired or electrical furnace in production shops

where the entire weldment is kept under uniform temperature condition

throughout the heat treatment operation.

However at erection sites, local post weld heat treatment is often applied by

wrapping heating coils around the circumference of weld joints covering the weld

and certain region close to the weld joint. In this context the effectiveness of

heat treatment becomes a matter of interest, especially in temper sensitive

materials.

At present there are many methods for determining the effectiveness of Heat

treatment such as Hardness measurements and Microstructure evaluation in

weld and HAZ (Heat Affected Zone) of weld joints. In addition residual stress

measurements using X ray diffraction method or Hole drilling strain gage method

are also carried out as a laboratory tool, to establish the Heat treatment

procedure. Hardness measurements require surface preparation; Microstructure

evaluation can be done only in labs. X ray diffraction method requires more

space and heavier equipments not much suitable for erection sites. Hole drilling

strain gauge method is a destructive method, requiring drilling equipment,

surface preparation and time consuming.

A new non-destructive evaluation method, using measurement of magnetic

coercive force values, before and after Post weld stress relieving is illustrated in

this presentation. This non-destructive testing method is based on the change in

coercive force values due to changes in submicroscopic imperfections in the

material. As high temperature heat treatment process brings about changes in

the micro and submicroscopic level*; due to creep and plastic deformation, the

application of the coercive force to evaluate the change in structure becomes a

possibility.

Patent no.: JP2001252785 (A) provides a device and a method for non

destruction evaluation about the adequacy of a heat treatment after welding,

which is applied for a ferromagnetic weldment. This method uses an AC

magnetizing waveform. By detecting a phase difference between an exciting

waveform and a detected waveform, the heat treatment is evaluated. This is a

complicated method and evaluation is difficult,

Patent no.: JP59155743 (A) describes a method for measuring hardness of heat-

treated steel by x-ray diffraction using gaussian curve. This method involves X

ray source and is not suitable for erection sites.

Patent no.: US4129033 (A) describes a System for determining the level of heat

treatment. This method employs strain gauges for determining the heat

treatment level. This method is applicable only to a particular product process

line.

OBJECTS OF INVENTION

It is therefore an object of the invention to propose a non-destructive method for

evaluating the effectiveness of Post weld stress relieving Heat treatment of

welded parts at erection sites

Another object of the invention is to propose a method using standard portable

coercive force measuring equipment for evaluating the effectiveness of Post weld

stress relieving Heat treatment of welded parts at erection sites

A further object of the invention is that no surface preparation is required for

taking coercive force measurements for evaluating the effectiveness of Post weld

stress relieving Heat treatment of welded parts at erection sites

A further object of the invention is to devise a simple and reliable method for

evaluating the effectiveness of Post weld stress relieving Heat treatment of

welded parts at erection sites

SUMMARY OF THE INVENTION

A standard portable Coercimeter [Magnetic structurescope) is used for the

proposed method. The coercive force measurements are taken before and after

the Post weld stress relieving Heat treatment around the pipe circumference in

weld & HAZ. The substantial changes in the readings show the effectiveness of

the Post weld stress relieving Heat treatment process.

By conducting laboratory experiments for stress relieving heat treatment, the

coercive values before and after stress relieving can be recorded for welds of

different material combinations as per requirement. The coercive values obtained

at actual jobs can be compared with standard values, to evaluate the

effectiveness of Heat treatment

BRIEF DESCRIPTION OF THE ACCOMPANYING DRAWING

Figl - Hysterisys Loop

Fig2 - Equipment and Job setup

DETAILED DESCRIPTION OF A PREFERRED EMBODIMENT OF THE

INVENTION

The invention will now be described with help of accompanying drawings which

depict an exemplary embodiments of the invention. However there can be

several other embodiments, all of which are deemed covered by the description

Coercive force (or Coercivity) is a magnetic characteristic, which may be

measured for any ferromagnetic material. The most common representation of

magnetic properties of a ferromagnetic material is its hysteresis loop. H

(magnetizing force) B (Flux density) are the coordinates. On a hysteresis loop,

the Coercivity (He) is the loop width on H axes. To understand the term coercive

force, hysteresis loop is of great help. Measuring the magnetic flux of a

ferromagnetic material while the magnetizing force is changed generates a

hysteresis loop. A ferromagnetic material, which has not been magnetized

previously or not gone through complete demagnetization, will follow a dashed

line as in the Fig 1, as the magnetizing force is increased. Higher the applied

current for magnetizing force (H), higher is the magnetic field (B). Beyond the

Saturation point , however the magnetizing force is increased, there will be a

little increase in the magnetic flux. This point: is called as the magnetic saturation

point. When the magnetizing force (H) is made zero, still there exists some

magnetism in the material. This is called as the point of retention (Residual

Magnetism). This gives a measure of the residual magnetism present in the

material. Coercive force is the magnetizing force required to be applied in the

opposite direction to bring the residual magnetism to zero value.

The coercive force value He measured in (A/cm) Ampere per centimeter is very

sensitive to microscopic structural changes in the material. Hence by measuring

this value with a portable equipment we can evaluate the effectiveness of Post

weld stress relieving Heat treatment at erection sites also.

This method as shown in Fig 2 uses a portable battery operated standard

Coercive force-measuring meter (1). By magnetizing and demagnetizing the

material (2), it measures the coercive force in the material. The reduction in the

coercive force value indicates the Post weld stress relieving Heat treatment

effectiveness. We can compare the coercive force values with already recorded

standard values for various stress relieving parameters taken during lab tests for

the same material and conditions of the stress relieving process.

This coercive force value is different for different materials. This value is very

sensitive to submicroscopic changes in the atomic structure of the materials.

Hence stress relieving heat treatment of welded components effects a 50%

change in the value before and after the heat treatment. These values when

compared with standard values already measured in lab and recorded for the

same material under the predefined process conditions, results in the evaluation

of the effectiveness of Post weld stress relieving Heat treatment.

The method can be applied to ferrc(magnetic materials even with 2mm coating

on its surface. The method for determination of effectiveness of Post weld stress

relieving heat treatment in ferromagnetic materials through measurement of

coercive force comprises of a number of steps described herein. The area of the

job selected by the probe is magnetized. The selected area is then demagnetized

and the coercive force is measured. The measured values are then compared

with standard coercive force values for that material recorded in the laboratory

for the given stress relieving heat treatment parameters. The effectiveness of

Post weld stress relieving heat treatment is then determined or evaluated. The

determination or evaluation of said effectiveness is done through coercive force

measurement in a non destructive way and with portable equipment

WE CLAIM

1.	A method for determination of effectiveness of Post weld stress relieving

heat treatment in ferromagnetic materials through measurement of

coercive force, comprising steps of

-	magnetizing the area of the job selected by the probe;

-	demagnetizing the selected area;

-	measuring the coercive' force;

-	comparing with standard coercive force values for that material

recorded in the laboratory for the given stress relieving heat

treatment parameters,

-	determining the effectiveness of Post weld stress relieving heat

treatment;

characterized in that the determination of said effectiveness is done

through coercive force measurement in a non destructive way and

with portable equipment.

2.	The method as claimed in claim 1, wherein the coercive force measuring

equipment is battery operated and standard one.

3.	The method as claimed in claim 1, wherein the job can be carried out on

the selected area without special preparation of the surface.

4.	The method as claimed in claim 1, wherein said effectiveness can be

determined if the surface is covered w»th even upto 2m m of coating.

5.	The method as claimed in claim 1, wherein said equipment being portable

is suitable for boiler erection sites.

6.	The method as claimed in claim 1, wherein said stress relieving heat

treatment of welded component effects a change in the range 45 to 55

percent, preferably 50 % in value before and after the heat treatment.

A method for determination of effectiveness of Post weld stress relieving heat treatment in ferromagnetic materials through measurement of coercive force, comprising steps magnetizing the area of the job selected by the probe

demagnetizing the selected area; measuring the coercive force; comparing with standard coercive force values for that material recorded in the

laboratory for the given stress relieving heat treatment parameters, determining the effectiveness of Post weld stress relieving heat treatment; Characterized in that the determination of said effectiveness is done through coercive force measurement in a non destructive way and with portable equipment.	

Documents:

				2154-KOL-2008-(24-09-2014)-ABSTRACT.pdf

				2154-KOL-2008-(24-09-2014)-CLAIMS.pdf

				2154-KOL-2008-(24-09-2014)-CORRESPONDENCE.pdf

				2154-KOL-2008-(24-09-2014)-DESCRIPTION (COMPLETE).pdf

				2154-KOL-2008-(24-09-2014)-DRAWINGS.pdf

				2154-KOL-2008-(24-09-2014)-FORM-1.pdf

				2154-KOL-2008-(24-09-2014)-FORM-2.pdf

				2154-KOL-2008-(24-09-2014)-OTHERS.pdf

				2154-kol-2008-abstract.pdf

				2154-kol-2008-claims.pdf

				2154-kol-2008-correspondence.pdf

				2154-kol-2008-description (complete).pdf

				2154-kol-2008-form 1.pdf

				2154-kol-2008-form 18.pdf

				2154-kol-2008-form 2.pdf

				2154-kol-2008-form 3.pdf

				2154-kol-2008-gpa.pdf

				2154-kol-2008-specification.pdf

				abstract-2154-kol-2008.jpg

« Previous Patent

Next Patent »

Patent Number	265906	

Indian Patent Application Number	2154/KOL/2008	

PG Journal Number	13/2015	

Publication Date	27-Mar-2015	

Grant Date	23-Mar-2015	

Date of Filing	15-Dec-2008	

Name of Patentee	BHARAT HEAVY ELECTRICALS LIMITED	

Applicant Address	REGIONAL OPERATIONS DIVISION (ROD), PLOT NO: 9/1, DJBLOCK 3RD FLOOR, KARUNAMOYEE, SALT LAKE CITY, KOLKATA-700091, HAVING ITS REGISTERED OFFICE AT BHEL HOUSE, SIRI FORT, NEW DELHI-110049	

Inventors:

#	Inventor's Name	Inventor's Address	

1	DR SRINIVASAN SURESH	WELDING RESEARCH INSTITUTE, BHARAT HEAVY ELECTRICALS LIMITED, TIRUCHIRAPPALI-620 014	

2	RADHA DINAKAR GAUPIY SUNDER	WELDING RESEARCH INSTITUTE, BHARAT HEAVY ELECTRICALS LIMITED, TIRUCHIRAPPALI-620 014	

PCT International Classification Number	HO1G7/06	

PCT International Application Number	N/A	

PCT International Filing date		

PCT Conventions:

#	PCT Application Number	Date of Convention	Priority Country	

1			NA	

© All Indian Patents, 2013-2021.

  Patent data available in the public domain from Indian Patents Office, Department of Industrial Policy and Promotions, Ministry of Commerce and Industry, Government of India.

File: patents/265955-method-of-making-a-lithographic-printing-plate.html (part 1 of 3)
Indian Patents. 265955:METHOD OF MAKING A LITHOGRAPHIC PRINTING PLATE

Indian Patents

Recently Granted Patents

  Recently Published Patents

Title of Invention	METHOD OF MAKING A LITHOGRAPHIC PRINTING PLATE

Abstract	A method of making a lithographic printing plate comprising the steps of: a) providing a lithographic printing plate precursor comprising (i) a support having a hydrophilic surface or which is provided with a hydrophilic layer, (ii) a coating on said support, comprising a phot opol ymerizable layer, a toplayer and, optionally, an intermediate layer between the phot opol ymerizable layer and the support, wherein said photopolymerizabl e layer comprises a pol ymerizable compound, a polymerization initiator and a binder, b) image-wise exposing said coating in a plate setter, c) optionally, heating the precursor in a preheating unit, d) washing the precursor in a prewashing station by applying water or an aqueous solution to the coating, thereby removing at least part of the toplayer, and e) developing the precursor in a gumming station by applying a gum solution to the coating of the precursor, thereby removing the non-exposed areas of the phot opol ymerizable layer from the support and gumming the plate in a single step.	

Full Text	 

METHOD OF MAKING A LITHOGRAPHIC PRINTING PLATE

[DESCRIPTION]

FIELD OF THE INVENTION

The present invention relates to a method for making a lithographic printing plate whereby an negative-working photopolymer printing plate precursor is image-wise exposed, washed in a prewashing station, whereby at least part of the toplayer is removed, and, subsequently, developed with a gum solution in a gumming station whereby the plate is developed and gummed in a single step.

BACKGROUND OF THE INVENTION

In lithographic printing, a so-called printing master such as a printing plate is mounted on a cylinder of the printing press. The master carries a lithographic image on its surface and a printed copy is obtained by applying ink to said image and then transferring the ink from the master onto a receiver material, which is typically paper. In conventional, so-called "wet" lithographic printing, ink as well as an aqueous fountain solution (also called dampening liquid) are supplied to the lithographic image which consists of oleophilic (or hydrophobic, i.e. ink-accepting, water-repelling) areas as well as hydrophilic (or oleophobic, i.e. water-accepting, ink-repelling) areas. In so-called "driographic" printing, the lithographic image consists of ink-accepting and ink-abhesive (ink-repelling) areas and during driographic printing, only ink is supplied to the master.

Printing masters are generally obtained by the so-called computer-to-film (CtF) method, wherein various pre-press steps such as typeface selection, scanning, color separation, screening, trapping, layout and imposition are accomplished digitally and each color selection is transferred to graphic arts film using an image¬setter. After processing, the film can be used as a mask for the

exposure of an imaging material called plate precursor and after plate processing, a printing plate is obtained which can be used as a master. Since about 1995, the so-called vcomputer-to-plate' (CtP) method has gained a lot of interest. This method, also called vdirect-to-plate', bypasses the creation of film because the digital document is transferred directly to a printing plate precursor by means of a so-called plate-setter. A printing plate precursor for CtP is often called a digital plate.

Digital plates can roughly be divided in three categories : (i) silver plates, which work according to the silver salt diffusion transfer mechanism; (ii) photopolymer plates which contain a photopolymerizable composition that hardens upon exposure to light and (iii) thermal plates of which the imaging mechanism is triggered by heat or by light-to-heat conversion. Thermal plates are mainly sensitized for infrared lasers emitting at 83 0 nm or 1064 nm. Photopolymers can be sensitized for blue, green or red light (i.e. wavelength range between 450 and 750 nm), for violet light (i.e. wavelength range between 350 and 450 nm) or for infrared light(i.e. wavelength range between 750 and 1500 nm). Laser sources have been increasingly used to expose a printing plate precursor which is sensitized to a corresponding laser wavelength. Typically, an Ar laser (488 nm) or a FD-YAG laser (532 nm) can be used for exposing a visible light sensitized photopolymer plate. The wide-scale availability of low cost blue or violet laser diodes, originally developed for data storage by means of DVD, has enabled the production of plate-setters operating at shorter wavelength. More specifically, semiconductor lasers emitting from 350 to 450 nm have been realized using an InGaN material. An infrared laser diode emitting around 830 nm or a Nd-YAG laser emitting around 1060 nm can also be used.

Typically, a photopolymer plate precursor comprises a support, a photopolymerizable coating and an overcoat. The photopolymerizable coating comprises a polymerizable compound, a polymerization initiator and a binder and the overcoat comprises usually polyvinylalcohol binder to hinder the penetration of oxygen in the caoting. Upon image-wise exposure, free radicals formed by the

initiator are not quenched by the oxygen and can initiate crosslinking and/or polymerization of the polymerizable compound, resulting in hardening or curing of the exposed areas. The exposed precursor is usually processed in alkaline developer having a pH > 10, whereby, beside the photopolymerizable coating at the non-exposed areas, also the overcoat of the precursor is solubilized in the developer solution. US2004/0131974 discloses a method for making such a lithographic printing plate whereby, after image-wise exposure, the overcoat is removed with water in a prewashing step, resulting in a reduction of the formation of sludge in the alkaline developing solution and whereby staining is prevented at the non-image portions.

Currently, most commercial lithographic plates require an additional gumming process after the exposed plates is developed and before it is put on the press, in order to protect the plate from contamination, e.g. by oxidation, fingerprints, fats, oil or dust, or from damaging, e.g. by scratches during handling of the plate. Such an additional gumming step is not convenient for the end-user, because it is a time consuming step and requires an additional gumming station.

WO 02/101 469 discloses a method of processing an imageable element useful as alkaline-developable lithographic printing plate precursor wherein the element is developed and gummed with an aqueous alkaline developing-gumming solution comprising a water-soluble polyhydroxy compound having a specific structure.

EP 1 342 568 discloses a method for making a heat-sensitive lithographic printing plate wherein the image-wise heated precursor, comprising a coating of hydrophobic thermoplastic polymer particles which coalescence on heating, is developed with a gum solution. A practical embodiment for this type of printing plates was introduced by Agfa under the tradename Azura.

In US 6,027,857, US 6,171,735, US 6,420,089, US 6,071,675, US 6,245,481, US 6,387,595, US 6,482,571, US 6,576,401 and US 6,548,222 a method is disclosed for preparing a lithographic printing plate wherein a photopolymer plate, after image-wise exposure, is mounted on a press and processed on-press by applying ink and fountain to

remove the unexposed areas from the support. Also US 2003/16577 and US 2004/13968 disclose a method wherein a plate comprising a photopolymerizable layer can be processed in an on-press processing with fountain and ink or with a non-alkaline aqueous developer. An adhesion promoting compound can also added to the printing plate precursor for improving the developability of the on-press processing and for improving the durability of the plate in the printing process. Typically, these compounds have an ethylenically unsaturated bond and a functional group capable of adsorbing to the surface of the support. Other compounds and polymers can be used as adhesion promoting compound. The compound can be present in the photopolymerisble layer or in an intermediate layer between the support and the photopolymerisable layer as disclosed in EP 851 299, EP 1 091 251, US 2004/214105, EP 1 491 356, US 2005/39620, EP 1 495 866, EP 1 500 498, EP 1 520 694 and EP 1 557 262.

A first problem associated with on-press processing of such photopolymer printing plates is the lack of daylight stability, i.e. the image is not stable before processing and, therefore, the exposed plate needs to be processed within a short time after the exposure. However, since on-press processing is not possible during a print job, the end-user must wait until the previous print job has been completed before the exposed plate can be mounted on the press and processed.  As a result, the exposure of the plate for the next print job must be delayed until just before the completion of the previous print job, so as to avoid that the unprocessed plate is affected by the ambient light.  Alternatively, the exposed plate must be kept under safe-light conditions, but this again reduces the ease of use and convenience that are normally associated with e.g. violet- and infrared-sensitive photopolymer plates.

A second problem left unsolved in the prior art about on-press processable photopolymer plates is the lack of a visible image between exposure and processing. Although it is known to add a colorant to the photosensitive coating, so as to obtain a visible image after removal of the non-exposed areas of the coating by the processing, this does not allow to distinguish an exposed plate from an unexposed plate immediately after the image-wise exposure, let

alone to inspect the image quality after the exposure, because the visible image is only revealed after the on-press processing. Moreover, on-press processable plates normally do not contain a colorant because the on-press removal of the non-printing areas of the coating may cause contamination of the fountain solution and/or the ink and it may take an unacceptable number of printed copies before the contamination by said colorant has disappeared.

A third problem associated with on-press processing with fountain and ink is an insufficient clean-out of the non-exposed areas.

In the unpublished patent application PCT/EP 2005/052298, filed on 18 May 2 005, a method for making a lithographic printing plate is disclosed wherein the image-wise exposed precursor is developed with a gumming solution.

SUMMARY OF THE INVENTION

It is an object of the present invention to provide a method for making a lithographic printing plate by means of a photopolymer plate precursor, which is perceived by the user as a method which does not require a processing step and wherein the exposed plate can be kept in ambient light during an unlimited time before being mounted on the press. This object is realized by the method defined in claim 1, having the specific feature that the image-wise exposed plate precursor is washed off-press by means of water or an aqueous solution and subsequently processed and gummed off-press by means of a gum solution in a single step. Since the non-exposed areas of the photopolymer plate are removed by the gumming step, the lithographic image can no longer be affected by ambient daylight. On the contrary, further exposure to daylight would only increase the polymerization degree of the exposed areas, i.e. would strengthen rather than deteriorate the image. In addition, the present inventors have observed that by washing the precursor before starting the gum processing, the life-time of the gum solution in  the developing step is improved. In this washing step, ingredients of the toplayer are removed and contamination of the gum solution is

reduced, resulting in an inhibition or at least retardation of a viscosity increase of the gum solution and of sludge formation in the gumming station.

It is a further object of the present invention to provide a method for making a lithographic printing plate by means of a photopolymer plate precursor, which is perceived by the user as a method which does not require a processing step and wherein the exposed plate can be kept in ambient light during an unlimited time before being mounted on the press, and wherein a visible image is provided before mounting the plate on the press. This object is realized by adding a colorant to the coating of the photopolymer plate. Since the non-printing areas of the coating are removed in the gumming step, there is no risk of contamination of the fountain solution or ink during the start of the print job.

Other specific embodiments of the invention are defined in the dependent claims.

DETAILED DESCRIPTION OF THE INVENTION

In accordance with the present invention, there is provided a method of making a lithographic printing plate comprising the steps of:

a)	providing a lithographic printing plate precursor comprising

(i) a support having a hydrophilic surface or which is provided

with a hydrophilic layer, (ii) a coating on said support, comprising a photopolymerizable layer, a toplayer and, optionally, an intermediate layer between the photopolymerizable layer and the support, wherein said photopolymerizable layer comprises a polymerizable compound, a polymerization initiator and a binder,

b)	image-wise exposing said coating in a plate setter,

c)	optionally, heating the precursor in a preheating unit,

d)	washing the precursor in a prewashing station by applying water or an aqueous solution to the coating, thereby removing at least part of the toplayer, and

e)	developing the precursor in a gumming station by applying a gum

solution to the coating of the precursor, thereby removing the non-exposed areas of the photopolymerizable layer from the support and gumming the plate in a single step.

In the present invention, the printing plate precursor is image-wise exposed off-press by means of a plate setter, i.e. a laser exposure apparatus suitable for image-wise exposing a precursor. The precursor used in the method of the present invention is negative-working whereby at the exposed areas the coating is hardened. Here, "hardened" means that the coating becomes insoluble or non-dispersible for the gum solution and may be achieved through polymerization and/or crosslinking of the coating.

After imaging, the plate precursor is optionally heated, hereinafter also referred to as "pre-heat" or "preheat", to enhance or to speed-up the polymerization and/or crosslinking reaction. This preheat step is carried out preferably at a temperature of about 80°C to 150°C and preferably during a dwell time of about 5 seconds to 1 minute and preferably in a preheating unit provided with heating elements such as IR-lamps, UV-lamps, heated air, heated roll, etc.

Subsequently to the imaging step or the preheat step, when a preheat step is present, the plate precursor is washed in a prewashing station which comprises at least one prewashing unit. In this washing step, water or an aqueous solution is applied to the coating of the precursor whereby at least part of the toplayer is removed. Said water or aqueous solution is hereinafter also referred to as "wash liquid".

Subsequently to the washing step, the plate precursor is developed with a gum solution in the gumming station which comprises at least one gumming unit, whereby the non-exposed areas of the photopolymerizable layer are removed from the support and whereby the hydrophilic surface of the support at the non-exposed areas are protected by adsorption of gum in a single step.

This washing step has the advantage that, due to the fact that  at least part of the toplayer is removed, contamination of the gum solution by components of the toplayer is reduced, whereby an

increase of the viscosity of the gum solution can be reduced or inhibited and that sludge formation in the gumming unit(s) is retarded or inhibited. This results in an improved lifetime of the gum solution in the gum developing unit(s) whereby the gum solution, optionally combined with regeneration (e.g. filtering) and/or adding replenishing solution, can be used for developing a higher number of plates which is cost saving and friendly for the environment.

This development with a gum solution has the additional benefit that, due to the remaining gum on the plate at the non-exposed areas, an additional gumming step is not required to protect the surface of the support at the non-exposed areas. As a result, the precursor is processed and gummed in one single step and the obtained lithographic image on the plate will not be affected by ambient daylight or by contamination.

In the printing step, the plate is mounted on the plate cylinder of the printing press and the printing process is started.

The gum solution

A gum solution is typically an aqueous liquid which comprises one or more surface protective compounds that are capable of protecting the lithographic image of a printing plate against contamination, e.g. by oxidation, fingerprints, fats, oils or dust, or damaging, e.g. by scratches during handling of the plate. Suitable examples of such compounds are film-forming hydrophilic polymers or surfactants. The layer that remains on the plate after

treatment with the gum solution preferably comprises between 0.005

2

and 20 g/m of the surface protective compound, more preferably

2	2

between 0.010 and 10 g/m , most preferably between 0.020 and 5 g/m .

In the present description, all concentrations of compounds present in the gum solution are expressed as percentage by weight (wt.% or % w/w) relative to the ready-to-use gum solution, unless otherwise indicated. A gum solution may be normally supplied as a concentrated solution which is diluted by the end user with water to a ready-to-use gum solution before use according to the instructions

of the supplier, usually 1 part of the gum is diluted with 1 part to 10 parts of water.

Preferred polymers for use as protective compound in the gum solution are gum arabic, pullulan, cellulose derivatives such as carboxymethylcellulose, carboxyethylcellulose or methylcellulose, (cyclo)dextrin, poly(vinyl alcohol), poly(vinyl pyrrolidone), polysaccharide, homo- and copolymers of acrylic acid, methacrylic acid or acrylamide, a copolymer of vinyl methyl ether and maleic anhydride, a copolymer of vinyl acetate and maleic anhydride or a copolymer of styrene and maleic anhydride. Highly preferred polymers are homo- or copolymers of monomers containing carboxylic, sulfonic or phosphonic groups or the salts thereof, e.g. (meth)acrylic acid, vinyl acetate, styrene sulfonic acid, vinyl sulfonic acid, vinyl phosphonic acid or aery1amidopropane sulfonic acid.

Examples of surfactants for use as surface protective agent include anionic or nonionic surfactants. The gum solution may also comprise one or more of the above hydrophilic polymers as surface protective agent and, in addition, one or more surfactants to improve the surface properties of the coated layer. The surface tension of the gum solution is preferably from 20 to 50 mN/m.

The gum solution comprises preferably an anionic surfactant, more preferably an anionic surfactant whereof the anionic group is a sulphonic acid group.

Examples of the anionic surfactant include aliphates, abietates, hydroxyalkanesulfonates, alkanesulfonates, dialkylsulfosuccinates, straight-chain alkylbenzenesulfonates, branched alkylbenzenesulfonates, alkylnaphthalenesulfonates, alkylphenoxypolyoxyethylenepropylsulfonates, salts of polyoxyethylene alkylsulfophenyl ethers, sodium N-methyl-N-oleyltaurates, monoamide disodium N-alkylsulfosuccinates, petroleum sulfonates, sulfated castor oil, sulfated tallow oil, salts of sulfuric esters of aliphatic alkylesters, salts of alkylsulfuric esters, sulfuric esters of polyoxyethylenealkylethers, salts of sulfuric esters of aliphatic monoglycerides, salts of sulfuric esters of polyoxyethylenealkylphenylethers, salts of sulfuric esters of polyoxyethylenestyrylphenylethers, salts of alkylphosphoric

esters, salts of phosphoric esters of polyox-yethylenealkylethers, salts of phosphoric esters of polyoxyethylenealkylphenylethers, partially saponified compounds of styrenemaleic anhydride copolymers, partially saponified compounds of olefin-maleic anhydride copolymers, and naphthalenesulfonateformalin condensates. Particularly preferred among these anionic surfactants are dialkylsulfosuccinates, salts of alkylsulfuric esters and alkylnaphthalenesulfonates.

Specific examples of suitable anionic surfactants include sodium dodecylphenoxybenzene disulfonate, the sodium salt of alkylated naphthalenesulfonate, disodium methylene-dinaphtalene-disulfonate, sodium dodecyl-benzenesulfonate, sulfonated alkyl-diphenyloxide, ammonium or potassium perfluoroalkylsulfonate and sodium dioctyl-sulfosuccinate.

Suitable examples of the nonionic surfactants include polyoxyethylene alkyl ethers, polyoxyethylene alkyl aryl ethers wherein the aryl group may be a phenyl group, a naphthyi group or an aromatic heterocyclic group, polyoxyethylene polystyryl phenyl ethers, polyoxyethylene polyoxypropylene alkyl ethers, polyoxyethylene polyoxypropylene block polymers, partial esters of glycerinaliphatic acids, partial esters of sorbitanaliphatic acid, partial esters of pentaerythritolaliphatic acid, propyleneglycolmonoaliphatic esters, partial esters of sucrosealiphatic acids, partial esters of polyoxyethylenesorbitanaliphatic acid, partial esters of polyoxyethylenesorbitolaliphatic acids, polyethyleneglycolaliphatic esters, partial esters of poly-glycerinaliphatic acids, polyoxyethylenated castor oils, partial esters of

polyoxyethyleneglycerinaliphatic acids, aliphatic diethanolamides, N,N-bis-2-hydroxyalkylamines, polyoxyethylene alkylamines, triethanolaminealiphatic esters, and trialkylamine oxides. Particularly preferred among these nonionic surfactants are polyoxyethylene alkylphenyl ethers, polyoxyethylene alkylnaphthyl ethers and poloxyethylene-polyoxypropylene block polymers. Further, fluorinic and siliconic anionic and nonionic surfactants may be similarly used.

Two or more of the above surfactants may be used in combination. For example, a combination of two or more different anionic surfactants or a combination of an anionic surfactant and a nonionic surfactant may be preferred.  The amount of such a surfactant is not specifically limited but is preferably from 0.01 to 30 wt.%, more preferably from 0.05 to 2 0 wt.%.

According to the present invention the gum solution has a pH-value preferably between 3 and 9, more preferably between 4.5 and 8.5, most preferably between 5 and 7. The pH of the gum solution is usually adjusted with a mineral acid, an organic acid or an inorganic salt in an amount of from 0.01 to 15 wt.%, preferably from 0.02 to 10 wt.%. Examples of the mineral acids include nitric acid, sulfuric acid, phosphoric acid and metaphosphoric acid. Especially organic acids are used as pH control agents and as desensitizing agents. Examples of the organic acids include carboxylic acids, sulfonic acids, phosphonic acids or salts thereof, e.g. succinates, phosphates, phosphonates, sulfates and sulfonates. Specific examples of the organic acid include citric acid, acetic acid, oxalic acid, malonic acid, p-toluenesulfonic acid, tartaric acid, malic acid, lactic acid, levulinic acid, phytic acid and organic phosphonic acid.

The gum solution further comprises preferably an inorganic salt. Examples of the inorganic salt include magnesium nitrate, monobasic sodium phosphate, dibasic sodium phosphate, nickel sulfate, sodium hexametaphosphate and sodium tripolyphosphate. An

alkali-metal dihydrogen phosphate such as KH2PO4 or NaH2PO4 is most

preferred. Other inorganic salts can be used as corrosion inhibiting agents, e.g. magnesium sulfate or zinc nitrate. The mineral acid, organic acid or inorganic salt may be used singly or in combination with one or more thereof.

In accordance with another embodiment of the present invention, the gum solution as developer in the processing of the plate comprises preferably a mixture of an anionic surfactant and an inorganic salt. In this mixture the anionic surfactant is preferably an anionic surfactant with a sulphonic acid group, more preferably

an alkali-metal salt of a mono- or di-alkyl substituted diphenylether-sulphonic acid, and the inorganic salt is preferably a mono or dibasic phosphate salt, more preferably an alkali-metal

dihydrogen phosphate, most preferably KH2PO4 or NaH2PO4 .

In accordance with another embodiment of the present invention, the gum solution comprising a mixture of an anionic surfactant and an inorganic salt has preferably a pH-value between 3 and 9, more preferably between 4 and 8, most preferably between 5 and 7.

Besides the foregoing components, a wetting agent such as ethylene glycol, propylene glycol, triethylene glycol, butylene glycol, hexylene glycol, diethylene glycol, dipropylene glycol, glycerin, trimethylol propane and diglycerin may also be present in the gum solution. The wetting agent may be used singly or in combination with one or more thereof. In general, the foregoing wetting agent is preferably used in an amount of from 1 to 25 wt. %.

Further, a chelate compound may be present in the gum solution. Calcium ion and other impurities contained in the diluting water can have adverse effects on printing and thus cause the contamination of printed matter. This problem can be eliminated by adding a chelate compound to the diluting water. Preferred examples of such a chelate compound include organic phosphonic acids or

phosphonoalkanetricarboxylic acids. Specific examples are potassium or sodium salts of ethylenediaminetetraacetic acid, diethylenetriaminepentaacetic acid, triethylenetetraminehexaacetic acid, hydroxyethylethylenediaminetriacetic acid, nitrilotriacetic acid, 1-hydroxyethane-1,1-diphosphonic acid and aminotri(methylenephosphonic acid). Besides these sodium or potassium salts of these chelating agents, organic amine salts are useful. The preferred amount of such a chelating agent to be added is from 0.001 to 5 wt.% relative to the gum solution in diluted form.

Further, an antiseptic and an anti-foaming agent may be present in the gum solution. Examples of such an antiseptic include phenol, derivatives thereof, formalin, imidazole derivatives, sodium dehydroacetate, 4-isothiazoline-3-one derivatives,

benzoisothiazoline-3-one, benztriazole derivatives, amidineguanidine derivatives, quaternary ammonium salts, pyridine derivatives, quinoline derivatives, guanidine derivatives, diazine, triazole derivatives, oxazole and oxazine derivatives. The preferred amount of such an antiseptic to be added is such that it can exert a stable effect on bacteria, fungi, yeast or the like. Though depending on the kind of bacteria, fungi and yeast, it is preferably from 0.01 to 4 wt.% relative to the gum solution in diluted form. Further, preferably, two or more antiseptics may be used in combination to exert an aseptic effect on various fungi and bacteria. The anti-foaming agent is preferably silicone anti-foaming agents. Among these anti-foaming agents, either an emulsion dispersion type or solubilized type anti-foaming agent may be used. The proper amount of such an anti-foaming agent to be added is from 0.001 to 1.0 wt. % relative to the gum solution in diluted form.

Besides the foregoing components, an ink receptivity agent may be present in the gum solution if desired. Examples of such an ink receptivity agent include turpentine oil, xylene, toluene, low heptane, solvent naphtha, kerosine, mineral spirit, hydrocarbons such as petroleum fraction having a boiling point of about 12 0°C to about 250°C, diester phthalates (e.g., dibutyl phthalate, diheptyl phthalate, di-n-octyl phthalate, di(2-ethylhexyl) phthalate, dinonyl phthalate, didecyl phthalate, dilauryl phthalate, butylbenzyl phthalate), aliphatic dibasic esters (e.g., dioctyl adipate, butylglycol adipate, dioctyl azelate, dibutyl sebacate, di(2-ethylhexyl) sebacate dioctyl sebacate), epoxidated triglycerides

(e.g., epoxy soyabean oil), ester phosphates (e.g., tricresyl phosphate, trioctyl phosphate, trischloroethyl phosphate) and plasticizers having a solidification point of 15°C or less and a boiling point of 3 00°C or more at one atmospheric pressure such as esters of benzoates (e.g., benzyl benzoate). Examples of other solvents which can be used in combination with these solvents include ketones (e.g., cyclohexanone), halogenated hydrocarbons

(e.g., ethylene dichloride) , ethylene glycol ethers (e'.g., ethylene glycol monomethyl ether, ethylene glycol monophenyl ether, .ethylene

glycol monobutyl ether), aliphatic acids (e.g., caproic acid, enathic acid, caprylic acid, pelargonic acid, capric acid, undecylic acid, lauric acid, tridecylic acid, myristic acid, pentadecylic acid, palmitic acid, heptadecylic acid, stearic acid, nonadecanic acid, arachic acid, behenic acid, lignoceric acid, cerotic acid, heptacosanoic acid, montanic acid, melissic acid, lacceric acid, isovaleric acid) and unsaturated aliphatic acids (e.g., acrylic acid, crotonic acid, isocrotonic acid, undecyclic acid, oleic acid, elaidic acid, cetoleic acid, erucic acid, butecidic acid, sorbic acid, linoleic acid, linolenic acid, arachidonic acid, propiolic acid, stearolic acid, clupanodonic acid, tariric acid, licanic acid). Preferably, it is an aliphatic acid which is liquid at a temperature of 50°C, more preferably has from 5 to 25 carbon atoms, most preferably has from 8 to 21 carbon atoms. The ink receptivity agent may be used singly or in combination with one or more thereof. The ink receptivity agent is preferably used in an amount of from 0.01 to 10 wt.%, more preferably from 0.05 to 5 wt.%. The foregoing ink receptivity agent may be present as an oil-in-water emulsion or may be solubilized with the aid of a solubilizing agent.

The viscosity of the gum solution can be adjusted to a value of e.g. between 1.7 and 5 mPa.s, by adding viscosity increasing compounds, such as poly(ethylene oxide) or polyvinylalcohol, e.g.

4  7 having a molecular weight between 10  and 10 . Such compounds can be

present in a concentration of 0.01 to 10 g/1.

A baking gum has a similar composition as described above, with the additional preference towards compounds that do not evaporate at the usual bake temperatures. Baking gum solutions or baking gumming solutions can be aqueous solutions of sodium dodecyl phenoxy benzene disulphonate, alkylated naphthalene sulphonic acid, sulphonated alkyl diphenyl oxide, methylene dinaphtalene sulphonic acid, etc. Other gumming solutions contain a hydrophilic polymer component and an organic acid component. Still other baking gumming solutions contains the potassium salt of the hydroxyethylidene diphosphonic acid. Still other baking gamming solutions contain a  sulphosuccinamate compound and phosphoric acid.

The contact angle between the baking gum solution and the plate is preferably lowered by adding at least one surfactant. Preferred surfactants are non-ionic polyglycols and perfluorated aliphatic polyester acrylates.

The viscosity of the baking gum solution is brought at a value of 1.7 cP to 5 cP, more preferably 2 to 4.5 cP by adding at least one viscosity increasing compound. Preferred viscosity increasing compounds are hydrophilic polymer compounds, more preferably polyethylene oxides. Said polyethylene oxides have preferably a molecular weight between 100,000 and 10,000,000, more preferably between 500,000 and 5,000,000. They are preferably used in a concentration of 0.01 to 10 g/1, more preferably of 0.05 to 5 g/1.

In another embodiment the baking gumming solutions comprises (a) water, (b) at least one hydrophilic polymer and (c) at least one component selected from the group consisting of water soluble organic acids comprising at least two acid functions and being selected form the group consisting of a benzene carboxylic acid, a benzene sulphonic acid, a benzene phosphonic acid, an alkane phosphonic acid and water soluble salts thereof. The mentioned compounds (b) and (c) which are dissolved in the aqueous solution in accordance with the present invention are such that they do not evaporate at the customary baking temperatures. The protective layer which is formed remains water-soluble, even after baking, and can be readily removed without damaging the printing plate.

Component (b) comprises in particular the following hydrophilic polymers : N-polyvinyl-pyrrolidone, polyvinylmethylether, copolymers containing ethylene units and maleic anhydride units, homopolymers or copolymers containing vinyl phosphonic acid units, vinyl methyl phosphinic acid units and/or acrylic acid units and/or a polyalkylene glycol, such as polyethylene glycol.

Component (c) comprises in particular : benzene disulphonic acids, benzene polycarboxylic acids having from 3 to 6 carboxyl groups, alkane diphosphonic acids which having from 1 to 3 carbon atoms in the alkane group, carboxyl group containing alkane diphosphonic acids which have from 5 to 9 carbon atoms in the alkane group, and/or one of the water-soluble salts of these acids (preferably alkali metal salts or ammonium salts). Specific examples

of component (c) include benzene-1,3-disulphonic acid, benzene-1, 2 , 4-tricarboxylic acid (trimellitic acid), benzene 1,2,4,5-tetracarboxylic acid (pyromellitic acid), benzene hexacarboxylic adid (mellitic acid), methane diphosphonic acid (diphosphono methane), 4,4- diphosphono-heptane-1,7-dioic acid (3,3-diphosphone-pimeic acid), and the sodium salts of these acids. In other embodiments the baking gumming solution for use can additionally contain hydroxy-polycarboxylic acids, such as citric acid and/or the salts thereof, water soluble alkanediols having at least 4 carbon atoms, such as hexanediol-(1, 6) and surfactants (preferably anionic or non-ionic surfactants) such as alkyl aryl sulphonates, alkyl phenol ether sulphonates and a natural surfactant (e.g. Saponin). Specific examples of suitable baking gum solutions, ingredients and concentrations thereof, can be found in e.g. EP-A 222 297, EP-A 1 025 992, DE-A 2 626 473 and US 4,786,581.

The support

A particularly preferred lithographic support is an electrochemically grained and anodized aluminum support. Graining an anodizing of aluminum supports is well known. The acid used for graining can be e.g. nitric acid or sulfuric acid. The acid used for graining preferably comprises hydrogen chloride. Also mixtures of e.g. hydrogen chloride and acetic acid can be used. The relation between electrochemical graining and anodizing parameters such as electrode voltage, nature and concentration of the acid electrolyte

or power consumption on the one hand and the obtained lithographic

2 quality in terms of Ra and anodic weight (g/m of AI2O3 formed on

the aluminum surface) on the other hand is well known. More details about the relation between various production parameters and Ra or anodic weight can be found in e.g. the article "Management of Change in the Aluminium Printing Industry" by F. R. Mayers, published in the ATB Metallurgie Journal, volume 42 nr. 1-2 (2002) pag. 69.

The anodized aluminum support may be subject to a so-called post-anodic treatment to improve the hydrophilic properties of its surface.  For example, the aluminum support may be silicated by

treating its surface with a sodium silicate solution at elevated temperature, e.g. 95°C.  Alternatively, a phosphate treatment may be applied which involves treating the aluminum oxide surface with a phosphate solution that may further contain an inorganic fluoride. Further, the aluminum oxide surface may be rinsed with a citric acid or citrate solution.  This treatment may be carried out at room temperature or may be carried out at a slightly elevated temperature of about 30 to 50°C.  A further interesting treatment involves rinsing the aluminum oxide surface with a bicarbonate solution. Still further, the aluminum oxide surface may be treated with polyvinylphosphonic acid, polyvinylmethylphosphonic acid, phosphoric acid esters of polyvinyl alcohol, polyvinylsulfonic acid, polyvinylbenzenesulfonic acid, sulfuric acid esters of polyvinyl alcohol, and acetals of polyvinyl alcohols formed by reaction with a sulfonated aliphatic aldehyde.

Another useful post-anodic treatment may be carried out with a solution of polyacrylic acid or a polymer comprising at least 3 0 mol% of acrylic acid monomeric units, e.g. GLASCOL E15, a polyacrylic acid, commercially available from ALLIED COLLOIDS.

The grained and anodized aluminum support may be a sheet-like material such as a plate or it may be a cylindrical element such as a sleeve which can be slid around a print cylinder of a printing press.

The support can also be a flexible support, which may be provided with a hydrophilic layer, hereinafter called 'base layer'. The flexible support is e.g. paper, plastic film or aluminum. Preferred examples of plastic film are polyethylene terephthalate film, polyethylene naphthalate film, cellulose acetate film, polystyrene film, polycarbonate film, etc.  The plastic film support may be opaque or transparent.

The base layer is preferably a cross-linked hydrophilic layer obtained from a hydrophilic binder cross-linked with a hardening agent such as formaldehyde, glyoxal, polyisocyanate or a hydrolyzed tetra-alkylorthosilicate.  The latter is particularly preferred. The thickness of the hydrophilic base layer may vary in the range of 0.2

to 25 µm and is preferably 1 to 10 µm. More details of preferred embodiments of the base layer can be found in e.g. EP-A 1 025 992.

The coating

The coating on the support comprises at least one layer comprising a photopolymerizable composition, said layer hereinafter also referred to as "photopolymerizable layer", and, on said photopolymerizable layer, an oxygen-barrier layer which comprises a water-soluble or water-swellable polymer, said barrier layer hereinafter also referred to as "toplayer" or "overcoat" or "overcoat layer". Said coating may further comprise an intermediate layer between the photopolymerizable layer and the support.

The thickness of the coating preferably ranges between 0.4 and

2	2

10 g/m , more preferably between 0.5 and 5 g/m , most preferably

2 between 0.6 and 3 g/m .

The photopolymerizable layer comprises a polymerizable compound, a polymerization initiator capable of hardening said polymerizable compound in the exposed areas and a binder. The photopolymerizable layer may further comprise an adhesion promoting compound.

The photopolymerizable layer has a coating thickness preferably

2 ranging between 0.4 and 5.0 g/m , more preferably between 0.5 and

2	2

3.0 g/m , most preferably between 0.6 and 2.2 g/m .

The adhesion promoting compound

The adhesion promoting compound is a compound capable of interacting with said support, preferably a compound having an addition-polymerizable ethylenically unsaturated bond and a functional group capable of interacting with the support, more preferably a functional group capable of interacting with a grained and anodised aluminium support. Under "interacting" is understood
