Repository: anandvc/allindianpatents

File: patents/265994-process-for-producing-articles-having-an-electrically-conductive-coating.html
Indian Patents. 265994:PROCESS FOR PRODUCING ARTICLES HAVING AN ELECTRICALLY CONDUCTIVE COATING

Indian Patents

Recently Granted Patents

  Recently Published Patents

Title of Invention	PROCESS FOR PRODUCING ARTICLES HAVING AN ELECTRICALLY CONDUCTIVE COATING

Abstract	The present invention relates to a process for producing articles having on at least part of their surface an electrically conductive coating by at least partly coating a substrate with a composition comprising finely divided electrically conductive metal particles and a binder and subjecting the coated substrate to at least one treatment with water in the presence of a halide ion source at a temperature in the range from ambient temperature to 200°C. The process of the invention allows articles having an electrically conductive coating to be produced in a simple, rapid and mild way.	

Full Text	 

Process for producing articles having an electrically conductive coating

The present invention relates to a process for producing articles having on at least part of their surface an electrically conductive coating.

Articles with electrically conductive coatings find diverse application, for example as conductor tracks, shields against electromagnetic fields, RFID antennas, etc. These articles are produced by conventionally coating a substrate with an electrically conductive composition, such as by a printing, painting, spraying or spreading method. The electrically conductive compositions are normally composed of a high weight fraction of electrically conductive substances in particle form, such as silver, copper or carbon particles or mixtures thereof, which have been taken up in a liquid or pasty polymer matrix. After the composition has been applied the coating is dried and/or cured. The degree of conductivity of the coating depends on how effectively electrical contact can be produced between the conductive particles. A variety of methods are employed for this purpose.

One method is the so-called thick-film technique, which is employed in particular for producing hybrid circuits on ceramic substrates. In that case paste-like compositions comprising organic binders and solvents, in which the conductive material has been dispersed and which comprise further constituents if desired, are applied in the form of the desired pattern and dried. Subsequent firing at temperatures of > 350°C bakes the organic material and causes the conductive material to sinter to form conductor tracks. In view of the high temperatures, the application of this technique is limited to ceramic substrates. The attainable conductivities are typically half to a quarter of the conductivity of the con-esponding solid metal.

Another method is the thin-film technique, in which metals are vaporized under a high vacuum and deposited in the desired pattern on a substrate. The films obtained in this case are substantially thinner than with the thick-

film technique; the film thickness is generally about 0.1 µm. In this case it is frequently necessary to reinforce the film thickness, by means of electroplating, to 3 µm. The thin-film technique is expensive and is therefore employed rarely.

A further method is described in WO 98/37133 and WO 03/003381. In this case a composition comprising a reactive organic medium and a metal powder is applied to a substrate and heated to temperatures of up to 450°C, during which the desired conductor tracks are formed. The reactive organic medium is an organometallic compound, such as a metal salt of an organic acid, for example the silver salt of neodecanoic acid or 2-ethythexanoic acid. Under the temperatures employed, the organometallic compound undergoes decomposition to form the corresponding metal, which attaches to the metal particles present in the composition. Owing to the high temperatures, this method too is subject to restrictions in terms of substrates that can be used.

A further method involves using systems based on thermoplastic or thermosetting binders with solvents. The metal particles are present in the binder matrix. In order thereby to attain standardized specific surface conductivities of the order of at least 25 mQ/25 µm (25 mO/sq. mil) for silver particles, these systems must be fully cured or dried. In that case it is generally necessary to employ temperatures of > 100°C for a number of minutes.

Common features of the methods of the prior art are that they require application of high temperatures for a relatively long time and/or produce coatings having an undesirably low conductivity, thereby necessitating additional measures to improve the conductivity.

The object on which the present invention is based, therefore, is that of providing a process for producing articles having an electrically conductive coating that can be carried out rapidly and simply at a low temperature and

yet produces coatings having a high electrical conductivity.

Surprisingly it has now been found that this object is achieved if a composition comprising electrically conductive metal particles is applied to a substrate and the coated substrate is subjected to treatment with water in the presence of a halide ion source.

The present invention accordingly provides a process for producing articles having on at least part of their surface an electrically conductive coating which comprises at least partly coating a substrate with a composition comprising finely divided electrically conductive metal particles and a binder and subjecting the coated substrate to at least one treatment with water in the presence of a halide ion source at a temperature In the range from ambient temperature to 200°C.

Electrical conductivity for the purposes of the invention is present when the standardized specific surface resistance is less than 100mQ/25µm, in particular less than 50 mn/25 µm, preferably less than 25 mQ/25 µm, with particular preference less than 10 mQ/25 µm.

The process of the invention employs a composition comprising electrically conductive metal particles. Preferred electrically conductive metals are copper, silver, gold, zinc, cadmium, iron, cobalt, nickel, ruthenium, rhodium, palladium, osmium, iridium, platinum, manganese, rhenium, vanadium, niobium, tantalum, chromium, molybdenum, tungsten, titanium, aluminium, indium, tin, lead, antimony or bismuth and also mixtures and alloys thereof. Particulariy preferred metals are silver, copper, aluminium or mixtures and alloys thereof. The metal particles can be employed in any desired morphology, although it is preferred to use flakes or spheres. Preferred flakes have an average main diameter in the range from 0.1 µm to 100 µm. preferably 2 µm to 50 µm and in particular 5 µm to 30 µm. The average thickness of the flakes is preferably in the range from 0.05µm to 2 µm, preferably 0.1 µm to 1µm. The ratio of main diameter to thickness in the

flakes is in the range from 2:1 to 2000:1. Preferred spheres have an average diameter in the range from 1 nm to 100 µm, preferably 10 nm to 10 µm and in particular 10 or 20 nm to 1 µm.

The composition typically comprises a binder. This may be an organic polymeric binder or a component, which can be cured by means of appropriate measures. Examples of suitable polymeric binders are thermoplastic polymers such as polyvinyl butyrals (Copolymers composed of butyl acetal units, methyl acryiaie units and vinyl alcohol units), poly(meth)acrylate-based polymers such as straight (meth)acrylates or copolymers thereof with, for example, styrene, butadiene, etc.. polyvinyl chloride-based polymers, polyamide-based polymers, cellulose ethers or cellulose esters. Also suitable, however, are thermosetting polymers, such as epoxy resins, polyester resins, polyurethane resins, highly crosslinked acrylate resins and alkyd resins.

Curable components are. in particular, reactive resins, reactive varnishes and reactive diluents. Components of this kind are, in particular, radiation-curable resins, examples being monomeric, oligomeric or polymeric (meth)acrylic esters containing polymerizable vinyl groups, and also polyurethanes prepared from polyisocyanates and polyols (polyether polyols, polyester polyols). When curable components are used the auxiliaries required for curing are also present, such as UV initiators, accelerants, etc.

In addition to these the composition may further comprise solvents. Particularly useful solvents are water; esters, such as alkyl acetates, for example methyl, ethyl, propyl, butyl and isobutyl acetates, alkyl glycol acetates, such as methyl glycol acetate, butyl glycol acetate, methoxypropyl acetate, butoxymethyl acetate; alcohols, such as methanol, ethanol, n-propanol, isopropanol. n-octanol. isobutanol. glycol or glycerol, ketones, such as acetone, methyl ethyl ketone, methyl isobutyl ketone, cyclohexanon or isophoron; ethers, such as dioxane or tetrahydrofuran; or

glycol ethers, such as methyl glycol, ethyl glycol, butyl glycol, 3-methoxybutan-1-ol or 1-methoxypropan-2-ol. polyethylene glycols or mixtures thereof.

In addition the composition may comprise typical adjuvents, examples being surfactants, dyes, pigments, fillers, etc.

The amount of metal particles in the composition is generally in the range from 60% to 99% by weight, preferably 70% to 99% by weight and in particular 80% to 99% by weight, based on the total weight of electrically conductive metal particles and binder. The amount of binder is then generally in the range from 1% to 40% by weight, preferably 1% to 30% by weight and in particular 1% to 20% by weight, based on the total weight of electrically conductive metal particles and binder. The weight ratio of binder to electrically conductive metal particles is generally in the range from 1:99 to 40:60. preferably 1:99 to 30:70 and in particular 1:99 to 20:80. The amount of solvent is generally selected such that the composition has a viscosity suitable for application to the substrate. Frequently the amount of solvents is then in the range from 5% to 50% by weight, preferably 10% to 40% by weight and in particular 15% to 35% by weight, based on the total weight of a composition.

The composition can be applied to the substrate by conventional methods. Suitable methods are printing, painting, spraying and spreading methods. Preference is given to printing methods, examples being screen printing. gravure printing, flexographic printing, planographic printing, pad printing and digital printing, especially ink-jet printing and transfer printing. Techniques of this kind are known to the skilled person. Preferred printing methods are screen printing, ink-jet printing and gravure printing. Application to the substrate takes place generally such as to give a dry film thickness in the range from 0.01 to 100 µm, preferably 0.1 to 50 µm.

The selection of the substrates which can be used in the process of the

invention is limited in terms neither of the material nor of the form of the substrates. They may be rigid or flexible and of plastic, metal, ceramic or paper, or may take the form of composite materials. It is preferred, however, to use the materials that are typically employed for electronic components, especially polymeric films.

Application may be followed if desired by a drying operation and/or a curing operation. The coated substrates can be dried in conventional fashion, such as in air at ambiertt temperature or in a drying apparatus, where appropriate under reduced pressure. Curing can be accomplished under typical conditions, such as by exposure to UV light.

To improve the conductivity the coated substrates are then subjected to treatment with water in the presence of a hafide ion source (the express/on "water" below denotes water comprising a haiide ion source and further adjuvants where appropriate). The haiide ion source used is preferably a fluoride or bromide ion source and in particular a chloride ion source. The water may also comprise adjuvents, such as surfactants, wetting agents, thickeners, water-miscible solvents, examples being alcohols, such as methanol, ethanol. n-propanol, isopropanol, glycol or glycerol, ketones such as acetone or methyl ethyl ketone, ethers such as dioxane or tetrahydrofuran, glycol ethers such as methyl glycol, ethyl glycol, or polyethylene glycols. The treatment is carried out preferably at a temperature in the range from ambient temperature (e.g. 15 to 30°C in particular about 20°C to 200°C, in particular 20°C up to the boiling temperature of the water, and with particular preference 50 to 95°C. Treatment with water is accomplished by contacting the coated substrate with water at the selected treatment temperature. This is appropriately effected by immersing the coated substrate in water or spraying the substrate with water. The water may already be at the desired temperature or may be brought to the desired temperature after immersion or spraying. Alternatively the treatment may also take place with steam - for example, in a chamber saturated with steam. Treatment for a short period of time is

sufficient. Appropriately the period of treatment is situated in the range from 0.1 second to 10 minutes, in particular 1 second to 1 minute and with particular preference 1 second to 30 seconds. The treatment time is guided by factors which include the treatment temperature; in other words, the higher the treatment temperature, the shorter the treatment time can be.

Both organic and inorganic halides can be used as the halide ion source. The inorganic halides include, in particular, water-soluble metal halides, preference being given to alkali metal halides, aikaline earth metal halides. and also metal halides, such as Lewis acid halides, whose aqueous solution has an acidic pH. The expression "water-soluble" here denotes that the solubility in water is at least sufficient to attain the concentration indicated below for the halide ion source in solution in water. Examples of halides which can be used include lithium chloride, sodium chloride, potassium chloride, magnesium chloride, calcium chloride, aluminium chloride, zinc chloride or ammonium chloride and also the corresponding fluorides and bromides. Particularly suitable organic halides are ammonium halides, such as tetraalkylammonium halides, for example tetramethylammonium chloride or tetrahydroxyalklylammonium halides. Further suitable halide ion sources include hydrohalic acids (hydrogen halides). especially HF. HBr and, with particular preference, HCI. The hydrohalic acids are particularly suitable when the coated substrates are treated with steam.

The treatment can be appropriately performed using water which has an acidic pH. in particular a pH of 1 to 6 and with particular preference a pH of 2 to 5. The pH can be set using typical water-soluble organic or inorganic acids, such as sulphuric acid, phosphoric acid, acetic acid, etc., or by using a halide ion source whose aqueous solution has an acidic pH. Halide ion sources of this kind are the aforementioned Lewis acid halides and also hydrohalic acids.

The concentration of the halide ion source in solution in water is generally

in the range from 0.01% to 10% by weight, in particular 0.1% to 7% by weight, based on the amount of water. When using acidic halides or hydrohalic acids the concentration is appropriately selected such that the solution has the desired pH.

Generally it is enough to provide one treatment with water. If desired, the treatment can be repeated one or more times.

The conductivity of the etectricarlly conductive coating may additionally be improved by aftertreatment by rolling at a temperature of 
It has proved to be particularly advantageous to perform a first rolling operation at ambient temperature (15 to 30°C) and subsequently at least one further rolling operation at a temperature in the range from 70 to 200"C.

The coated articles may additionally be provided with a protective coat or topcoat, such as a varnish coat or a film.

The process of the invention allows the production of articles having an electrically conductive coating in a simple, rapid and cost-effective way. the electrical conductivity of the articles being at least comparable with that of articles obtained in accordance with the prior art. The process of the invention is therefore particularly suitable for producing electronic components, such as printed circuits, devices for electromagnetic shielding, RFID antennas, sensors, batteries or solar cells.

The examples which follow illustrate the invention without limitation thereof.

Example 1

A conductive screen-printing ink is prepared by stirring together 4 parts by weight of a polyvinyl butyral resin (Pioloform BL18; Wacker), 28 parts by weight of butyl glycol acetate and 68 parts by weight of silver flakes (SF9AL from Ferro) and subsequently homogenizing the mixture on a triple-roll mill. The desired screen-printing viscosity is set by addition of ethoxypropyl acetate.

A semi-automatic screen-printing apparatus is used with a screen (120-31) to print RFID antennas for UHF applications in a film thickness of 4 µm on a polyimide film 50 µm thick. After they have been dried at room temperature, these antennas have a specific surface resistance of 400 to 600 mQ, corresponding to a standardized specific surface resistance of 64 to 96 mQ/25 µm. Subsequently the antennas are treated for 10 seconds by immersion in an aqueous aluminium chloride solution (10 g of aluminium chloride in 200 ml of water) which has been heated to 90°C.

One batch of the samples is then subjected to aftertreatment by cold-rolling between two steel rolls with a pressure of 30 bar and also three-fold hot-rolling (calendering) in a laminator (Pouchman 12 from IBICO Trading GmbH). The figures for the standardized specific surface resistance are compiled in the table below.

Example 2

A conductive gravure ink is prepared by stirring together 4 parts by weight of a polyvinyl butyral resin (Pioloform BL18, Wacker), 26 parts by weight of ethanol, 2 parts by weight of ethoxypropyl acetate and 68 parts by weight of silver flakes (SF9AL, Ferro). The desired gravure-printing viscosity is set by addition of ethanol.

Printing is carried out using a test cylincter with 40-iine engraving, hexagonal cell shape, 70 µm depth and 60* angle. Lines 2 mm wide are printed on a polyimide film (of thickness 50µm). The printed thickness is approximately 3 µm and the lines are inhomogeneous in structure. The specific surface resistance is 180 mΩ and the standardized specific surface resistance is 21.6 mQ/25µm. Subsequently the printed specimens are immersed for 10 seconds in a solution of 10 g of aluminium chloride in 200 ml of water that has been heated to 90°C. The standardized specific surface resistance falls to a figure of 5.4 mQ/25 µm.

Aftertreatment by rolling as specified in Example 1 causes the standardized specific surface resistance to fall to a figure of 4.1 mf2/25µm.

Example 3

Example 1 is repeated but the aluminium chloride in the immersion bath is replaced by 15 g of sodium chloride and 10 ml of 25% strength acetic acid. This is followed by aftertreatment by rolling as specified in Example 1. The standardized specific surface resistance of the articles obtained is 2.8 mQ/25 ^im.

A conductive gravure ink is prepared by stirring to give 16.8 parts by weight of a varnish (film extender 111350 PN for half-tone printing, A.M. Ramp & Co GmbH), 0.2 parts by weight of a dispersing additive (Byk 301, Byk-Chemie GmbH). 9.1 parts by weight of ethoxypropanol and 73.9 parts by weight of silver powder (7000-35, Ferro) and the ink is homogenized in a bead mill. The desired gravure-printing viscosity is set by addition of ethoxypropanol.

A gravure printing press (Moser) is used to print UHF test antennas with a thickness of 3.5 µm onto a PET film (HSPL 100, Coveme) which is 75 ^m thick, with a speed of 50 m/min.

After these antennas have been dried their specific surface resistance is greater than 200 kQ. Subsequently the printed specimens are immersed for 1 second in a solution of 10 g of sodium chloride in 200 ml of water that has been heated to 90°C. The specific surface resistance falls to 67 mQ. Subsequent two-fold cold-rolling with a pressure of 30 bar (roll diameter 100 mm. web width 30 mm) reduces the specific surface resistance to 41 mQ. Renewed immersion for one second in the NaCI solution identified above reduces the specific surface resistance further to 26 mQ, corresponding to a standardized specific surface resistance of 3.6 mn/25 Jim.

Claims

1.	Process for producing articles having on at least part of their surface an electrically conductive coating which comprises at least partly coating a substrate with a composition comprising finely divided electrically conductive metal particles and a binder and subjecting the coated substrate to at least one treatment with water in the presence of a halide ion source at a temperature in the range from ambient temperarture to 200°C.

2.	Process according to Claim 1, wherein a water-soluble metal halide, an ammonium halide or a hydrogen halide is used as halide ion source.

3.	Process according to Claim 1 or 2, wherein an alkali metal halide or alkaline earth metal halide. aluminium halide or zinc halide is used as halide ion source.

4.	Process according to any one of the preceding claims, wherein a chloride ion source is used as halide ion source.

5.	Process according to any one of the preceding claims, wherein the concentration of the halide ion source is 0.01 to 10% by weight, based on the amount of water.

6.	Process according to any one of the preceding claims, wherein the treatment with water in the presence of a halide ion source takes place at a temperature in the range from 20 to 95°C.

7.	Process according to any one of the preceding claims, wherein the treatment with water takes place by immersion of the coated substrate in water, or spraying of the coated substrate with water, which comprises the halide ion source.

8.	Process according to any one of the preceding claims, wherein the water comprising the halide ion source has a pH in the range from 1 to 6.

9.	Process according to any one of the preceding claims, wherein the article is subjected to at least one aftertreatment by rolling at a temperature of 
10.	Process according to Claim 9, wherein the rolling is carried out at ambient temperature.

11.	Process according to Claim 9 or 10. wherein the article is subjected initially to a first rolling operation at ambient temperature and subsequently to at least one further rolling operation at a temperature in the range from 70 to 200°C.

12.	Process according to any one of the preceding claims, wherein the composition comprises as its binder an organic polymeric binder or a curable component.

13.	Process according to Claim 12, wherein the binder is selected from polyvinyl butyrals and (meth)acrylate-based polymers.

14.	Process according to any one of the preceding claims, wherein the electrically conductive metal is selected from copper, silver, gold, zinc, cadmium, iron, cobalt, nickel, ruthenium, rhodium, palladium, osmium, iridium, platinum, manganese, rhenium, vanadium, niobium, tantalum, chromium, molybdenum, tungsten, titanium, aluminium, indium, tin, lead, antimony or bismuth and also mixtures and alloys thereof.

15.	Process according to any one of the preceding claims, wherein the

composition is applied by screen printing. inkjjet printing or gravure printing to the substrate.

16.	Process according to any one of the preceding claims, wherein the

article is additionally provided with a protective coat or topcoat.

17.	Electrically conductive article having at least partly an electrically

conductive coating comprising a binder and finely divided electrically

conductive metal particles, and obtainable by a process according to

any one of claims 1 to 16.

18.	Article according to Claim 17 in the form of printed circuit boards.

RFID antennas, batteries or solar cells.

19.	Method of reducing the surface resistance of electrically conductive

articles having on at least one part of their surface an electrically

conductive coating comprising finely divided electrically conductive

metal particles and a binder, wherein the article is subjected to

treatment with water in the presence of a halide ion source in

accordance with any one of claims 1 to 16.

Documents:

				879-CHENP-2008  CORRESPONDENCE OTHERS 26-06-2014.pdf

				879-CHENP-2008  ENGLISH TRANSLATION  11-09-2014.pdf

				879-CHENP-2008  CORRESPONDENCE OTHERS  11-09-2014.pdf

				879-CHENP-2008 AMENDED CLAIMS 13-03-2015.pdf

				879-CHENP-2008 AMENDED PAGES OF SPECIFICATION 13-03-2015.pdf

				879-chenp-2008 correspondence others-08-07-2009.pdf

				879-CHENP-2008 EXAMINATION REPORT REPLY RECEIVED 13-03-2015.pdf

				879-CHENP-2008 FORM-1 13-03-2015.pdf

				879-chenp-2008 form-18-08-07-2009.pdf

				879-CHENP-2008 POWER OF ATTORNEY 13-03-2015.pdf

				879-chenp-2008-abstract.pdf

				879-chenp-2008-claims.pdf

				879-chenp-2008-correspondnece-others.pdf

				879-chenp-2008-description(complete).pdf

				879-chenp-2008-form 1.pdf

				879-chenp-2008-form 3.pdf

				879-chenp-2008-form 5.pdf

				879-chenp-2008-pct.pdf

				Form 3.pdf

				Petition for Annexure.pdf

				Petition for POR.pdf

« Previous Patent

Next Patent »

Patent Number	265994	

Indian Patent Application Number	879/CHENP/2008	

PG Journal Number	13/2015	

Publication Date	27-Mar-2015	

Grant Date	26-Mar-2015	

Date of Filing	21-Feb-2008	

Name of Patentee	A.M.RAMP & CO. GmbH	

Applicant Address	LORSBACHERSTRASSE 2865817 EPPSTEIN	

Inventors:

#	Inventor's Name	Inventor's Address	

1	GELLRICH, ANDREAS	TANNENBLICK 10 65510 BECHTHEIM	

PCT International Classification Number	B05D 7/04	

PCT International Application Number	PCT/EP06/04572	

PCT International Filing date	2006-05-15	

PCT Conventions:

#	PCT Application Number	Date of Convention	Priority Country	

1	05018399.5	2005-08-24	EUROPEAN UNION	

© All Indian Patents, 2013-2021.

  Patent data available in the public domain from Indian Patents Office, Department of Industrial Policy and Promotions, Ministry of Commerce and Industry, Government of India.
