Repository: anandvc/allindianpatents

File: patents/266021-amide-containing-polymers-for-rheology-control.html (part 1 of 2)
Indian Patents. 266021:AMIDE- CONTAINING POLYMERS FOR RHEOLOGY CONTROL

Indian Patents

Recently Granted Patents

  Recently Published Patents

Title of Invention	AMIDE- CONTAINING POLYMERS FOR RHEOLOGY CONTROL

Abstract	The invention relates to amide-containing polymers of the general formula (I) A-X-CO- (CH2)2-NR1-R2- [Y-R3-Y-R4)a-B (I) and also their salts with carboxylic acids, phosphoric esters and sulphonic acids. The invention further relates to processes for preparing the amide-containing polymers and to their use as rheology control agents.	

Full Text	- 1 -

Amide-containing polymers for rheology control

The invention relates to amide-containing polymers for the control of rheology in liquid polymer systems such as, for example, solvent-borne, solvent-free and aqueous coating materials, PVC plastisols, epoxide-based coatings and unsaturated polyester resins.

To control the rheology of liquid systems it is common to use silicas, hydrogenated castor oil or organically modified bentonites, as described for example in US 4,208,218, US 4,410,364 and US 4,412,018. Polyamide waxes as well are widely employed. Within the field of polyamides and polyamide esters there exist numerous patents, such as DE 69523221, EP 0528363, EP 0239419, US 5,510,452 and US 5,349,011 for example. Use is also made, however, of combinations of modified bentonites with polyamides, as described in EP 0509202 and DE 69704691.

Disadvantageous features of these materials include the fact that they are usually dry solids or pastes, which have to be converted to a semi-finished product by means of solvents and application of shearing forces, and/or introduced into liquid coating systems, for example, by means of specific temperature control. Unless the necessary temperatures are observed, the finished coating system will contain crystallites, which lead to defects in the coating. The general disadvantage of these materials is that they result in turbidity and haze in clear, transparent coatings. Moreover, the handling of dry products, which give rise to dusts in processing, is undesirable.

The polyamide esters, although they are frequently liquid, are nevertheless significantly less effective than the inherently solid materials.

Byk Chemie GmbH

S 05804	- 2 -

Other solutions to rheology control have been set out in EP 0 198 519. There an isocyanate is reacted with an arnine in the presence of binders to form a urea which forms acicular crystals in a very finely disperse form. These modified binders are offered as rheology-controlling and sag-preventing binders, and are termed sag control agents.

The disadvantage of these products is that they are always attached to the binders in which they have been produced, and, consequently, the subsequent universal correction of existing systems is not a possibility.

EP 0 006 252 describes a process for preparing a thixotropic agent that removes some of the disadvantages referred to above, by providing urea urethanes which are prepared in aprotic solvents in the presence of LiCl by reaction of isocyanate adducts with polyamines. The disadvantage of the products thus prepared lies in the undefined structure of the urea urethanes, which is caused by the preparation process. In the course of the said process, diisocyanates and monoalcohols are employed in equal molar amounts. This produces not only NCO-functional monoadducts but also non-NCO-functional diadducts. Moreover, a certain fraction of monomeric diisocyanate remains unreacted. The proportions of the various products fluctuate, depending on the accessibility of the NCO group and the reaction regime employed, such as temperature and time. All of the adducts prepared in this way, however, include relatively large amounts of unreacted diisocyanate, leading, on further reaction of polyamines, to uncontrolled chain extension of the molecule. These products then show a propensity toward precipitation phenomena or premature gelling and, accordingly, to the formation of so-called "seeds" in the binder. US 6,420,466 gets round these disadvantages by removing the excess isocyanate. The products

Byk Chemie GmbH

S 05804	- 3 -

described in that patent, however, have the disadvantage that they yield stable solutions only in solvents of high polarity, such as N-methylpyrrolidone (NMP), for example, with the assistance of alkali metal salts.

It is an object of the present invention, therefore, to provide products suitable for rheology control in liquid polymer systems, which comprise polymers having a more defined structure and so ensuring a better profile of action and improved reproducibility of the rheology control, and which, in particular, avoid the disadvantages, outlined above, of the prior-art additives.

Surprisingly it has been found that these objects are achieved by provision of amide-containing polymers of the general formula (I)

A-X-CO- (CH2)2-NR1-R2-[Y-R3-Y-R4)a-B (I)

and also their salts with carboxylic acids, phosphoric

esters and sulphonic acids,

where

A is R5 or R6-Y- [R4-Y-R3-Y] b-R2NR1- (CH2) 2-CO-X-R7 and

B is Y-R6 or NR1- (CH2) 2-CO-X-R5, and where

R1 is H, (CH2) 2-CO-X-R5 and/or CONH-R' with R' = R8 or

-C6H3(CH3)-NHCOO-R8,

R2, R3, R4 and R7 independently of one another are a

(C1-C40) alkylene, (C3-C40) alkenylene, (C5-C40) cyclo-

alkylene, arylene, (C7-C40)aralkylene or polyoxyalkylene

radical or a polyester radical,

R5 is H, a (C1-C22)alkyl, aryl, (C7-C12) aralkyl, (C5-C12)-

cycloalkyl, hydroxyalkyl or N,N'-dialkylamino radical,

a hydroxyl, (C1-C22) alkoxy, (C5-C12) cycloalkoxy, or

(C7-C12) aralkoxypolyoxyalkylene radical, or a (C1-C22)-

alkanol-, (C5-C12) cycloalkanol-, (C7-C12) aralkanol-

started or a (C1-C22) alkoxy-, (C5-C12) cycloalkoxy-, or

Byk Chemie GmbH

S 05804	- 4 -

(C7-C12)aralkoxypolyoxyalkylene-started polyester,

R6 is a (Ci-C30)alkyl, (C3-C22) sikenyl, hydroxyalkyl,

(C4-C13) cycloalkyl, aryl or (C7-C12) aralkyl radical, R8 is a (C1-C22)alkyl, aryl, (C7-C12) aralkyl, or (C5-Ci2)-cycloalkyl radical, a (C1-C22) alkoxy, (C5-C12) cyclo-alkoxy, or (C7-C12) aralkoxypolyoxyalkylene radical, a

(C1-C22) alkanol-, (C5-C12) cycloalkanol-, or (C7-C12) aralk-anol-started or a (C1-C22) alkoxy-, (C6-C12) cycloalkoxy-, or (C7-C12)aralkoxypolyoxyalkylene-started polyester, X is identical or different radicals 0, NH or NR9, R9 is a (C1-C22) alkyl, aryl, (C7-C12) aralkyl, hydroxyalkyl, (C5-C12) cycloalkyl radical,

Y is one or more of the following groups COO, OCO, NHCO, CONH, NHCOO, OOCNH, NHCONH, and

a and b independently of one another are a number from 1 to 19.

The definitions of the radicals A, B, R1, R2, R3, R4, R5, R6, R7, R8, R9, R', X and Y and also of the indices a and b correspond to the above definitions in the context of this invention, irrespective of the compounds in which they feature. Preferred versions of these radicals are found in the respective subsections.

Where one or more of the radicals R2, R3, R4, R5, R7 and/or R8 contain a polyoxyalkylene fraction, these radicals, irrespective of the compounds in which they feature, are constructed preferably from ethylene oxide, propylene oxide and/or butylene oxide units, in random or blockwise arrangement, and, where appropriate, one or more of these units are substituted by styrene units. Particular preference is given to ethylene oxide radicals and propylene oxide radicals.

35 Where one or more of the radicals R2, R3, R4, R5, R7 and/or Rb comprise a polyester radical, these radicals, irrespective of the compounds in which they feature,

Byk Chemie GmbH

S 05804	- 5 -

are constructed preferably on the basis of one or more (C1-C18)hydroxycarboxylic acids or one or more iactones, such as ?-propiolactone, ?-valerolactone, ?-caprolactone and (C1-C6) alkyl-substituted ?-caprolactone.

The radicals R1 are H, (CH2) 2-CO-X-R5 and/or CONH-R' with R' = R8 or -e6H3(CH3)~NHCOO-R8, such as, for example, CONH-C18H37 and/or CONH-C6H3 (CH3) -NHCOOC4H9.

The radicals R2 and R4 independently of one another are preferably a (C2-C18) alkylene, (C7-C15) aralkylene radical, more preferably a (C2-C12) alkylene, (C7-C12)-aralkylene radical, very preferably a (C2-C8) alkylene, (C7-Cg)aralkylene radical, such as, for example, a hexa-methylene, octamethylene or m-xylylene radical. Preferably the radicals R2 and R4 are identical.

R3 is a (C2-C40) alkylene, (C3-C40) alkenylene, (C5-C40)-cycloalkylene, arylene or (C7-C40) aralkylene radical, preferably a (C30-C40) alkylene, (C30-C40) alkenylene, (C30-C40) cycloalkylene, arylene or (C30-C40) aralkylene radical, such as, for example, the radical between the two carboxylic acid groups of dimer acid. With particular preference R3 is a C34 radical.

R5 is preferably a (C1-C22) alkyl, a hydroxyl or an alkoxypolyoxyalkylene radical.

Rb is preferably a (C1-C30) alkyl or a (C3-C22) alkenyl radical, more preferably a (C3.2-C30) alkyl or a (C12-C22)~ alkenyl radical and with very particular preference a (C12-C20) aikyl or a (C12-C2o) alkenyl radical, such as, for example, a Ci7-alkyl or a C17-alkenyl radical.

R7 is preferably a (C1-C18) alkylene or a polyoxyalkylene radical, and

R8 is a (C1-C22)alkyl radical. X is preferably identical or different radicals 0 or NH, and Y is preferably one

Byk Chemie GmbH

S 05804	- 6 -

or more of the groups NHCO and CONH.

The indices a and b are independently of one another a number from 1 to 19, more preferably from 2 to 7, and are preferably identical.

Particularly preferred embodiments of the invention relate to compounds of the general formula (I) with A = R5 and B = NR1- (CH2) 2-CO-X-R5, giving the general formula (ID :

R5-X-CO-(CH2)2-NR1-R2-[Y-R3-Y-R4]a-NR1-(CH2) 2-CO-X-R5 (II) ;

compounds of the general formula (I) with A = R5 and B = Y-R6, giving the general formula (III):

R5-X-CO-(CH2)2-NR1-R2- [Y-R3-Y-R4]a-Y-R6 (III) ;

and compounds of the general formula (I) with

A = R6-Y-[R4-Y-R3-Y]a-R2-NR1-(CH2) 2-CO-X-R7 and B = Y-R6,

giving the general formula (IV):

R6-Y- [R4-Y-R3-Y] a-R2-NR1- (CH2) 2-CO-X-R7-X-OO- (CH2)2 -NR1R2- [Y-R3-Y-R4] a-Y-R6

(IV)

Besides the amide-containing polymers, the present invention also provides a process for preparing amide-containing polymers of the general formula (I)

A-X-CO- (CH2 ) 2-NR1-R2- [ Y-R3-Y-R4) d-B (I)

and also their salts with carboxyiic acids, phosphoric

esters and suiphonic acids,

where

A is R5 or R6-Y-[R4-Y-R3-Y]b-R2NR1-(CH2) 2-CO-X-R7 and

B is Y-R6 or NR1-(CH2) 2-CO-X-R5, and where

R1 is H, (CH2)2-CO-X-R5 and/or CONH-R' with R' = R8 or

Byk Chemie GmbH

s"05804	- 7 -

-C6H3 (CH3) -NHCOO-R8,

R2, R3, R4 and R7 independently of one another are a (C1-C4o) alkylene, (C3-C40) alkenylene, (C5-C40) cycle— alkylene, arylene, (C7-C40)aralkylene or polyoxyaikylene radical or a polyester radical,

R5 is H, a (C1-C22)alkyl, aryl, (C7-C12) aralkyl, (C5-C12)-cycloalkyl, hydroxyalkyl or N,N'-dialkylamino radical, a hydroxyl, (C1-C22) alkoxy, (C5-C12) cycloalkoxy, or (C7-C12) aralkoxypolyoxyalkylene radical, or a (C1-C22)-alkanol-, (C5-C1?) cycloalkanol-, (C7-C12) aralkanol-started or a (C1-C22) alkoxy-, (C5-C12) cycloalkoxy-, or (C7-C12)aralkoxy-polyoxyalkylene-started polyester, R6 is a (C1-C3o)alkyl, (C3-C22) alkenyl, hydroxyalkyl, (C4-C13) cycloalkyl, aryl or {C7-C12) aralkyl radical, R8 is a (C1-C22)alkylf aryl, (C7-C12) aralkyl, or (C5-C12)-cycloalkyl radical, a (C1-C22) alkoxy, (C5-C12) cycloalkoxy, or (C7-C12) aralkoxy-polyoxyalkylene radical, a (C1-C22) alkanol-, (C5-C12) cycloalkanol-, or (C7-Ci2)-aralkanol-started or a (C1-C22) alkoxy-, (C6-C12) cycloalkoxy-, or (C7-C12) aralkoxypolyoxyalkylene-started polyester,

X is identical or different radicals 0, NH or NR9, R9 is a (Ci-C22)alkyl, aryl, (C7-Ci2) aralkyl, hydroxyalkyl, (C5-C12) cycloaikyl radical,

Y is one or more of the following groups COO, 0C0, NHCO, CONH, NHCOO, OOCNH, NHCONH, and

a and b independently of one another are a number from 1 to 19, wherein

(A) one or more compounds of the general formulae (V) and (VIII)

H2N-R2-[Y-R3-Y-R4]a-NH2 (V) H2N-R2-[Y-R3-Y-R4]a-YR6 (VIII)

are reacted with one or more compounds of the general formulae (VI) and (IX)

R5-X-CO-CH=CH2 (VI) H2OHC-CO-X-R7-X-CO-CH=CH2 (IX) to form compounds with R1 = hydrogen,

Byk Chemie GmbH

S 05804	- 8 -

using 0.8 to 1.2 mol of CH=CH2 groups in the compounds of the formulae (VI) and (IX) per mole of NH2 groups in the compounds of the general formulae (V) and (VIII), and

(B)	if R1 in whole or in part is (CH2) 2-CO-X-R5 and/or

CONH-R', the compounds from step (A) are reacted

with

one or more compounds of the general formulae (VI) and (VII)

R5-X-CO-CH=CH2 (VI)

R'-NCO (VII)

using up to 1.2 mol of compounds of the general formula (VI) and/or (VII) per mole of NR1 groups in the compounds from step (A), and

(C)	where the compounds of the general formula (I) are

salts of carboxylic acids, phosphoric esters and

sulphonic acids, a reaction of the compounds from

step (A) or (B) with carboxylic acids, phosphoric

esters and sulphonic acids takes place.

In one preferred embodiment

(A)	one or more compounds of the general formula (V)

H2N-R2-[Y-R3-Y-R4]a-NH2 (V)

are reacted with one or more compounds of the general formula (VI)

R5-X-CO-CH=CH2 (VI)

to form compounds with R1 = hydrogen, using 0.8 to 1.2 mol of CH=CH2 groups in the compounds of the formula (VI) per mole of NH2 groups in the compounds of the general formula (V), and

(B)	if R1 in whole or in part is (CH2) 2-CO-X-R5 and/or

CONH-R', the compounds from step (A) are reacted

with

one or more compounds of the general formulae (VI) and (VII)

R5-X-CO-CH=CH? (VI)

Byk Chemie GmbH

S 05804	- 9 -

R'-NCO (VII)

using up to 1.2 mol of compounds of the general formula (VI) and/or (VII) per mole of MR1 groups in the compounds from step (A), and

(C) where the compounds of the general formula (I) are salts of carboxylic acids, phosphoric esters and sulphonic acids, a reaction of the compounds from step (A) or (B) with carboxylic acids, phosphoric esters and sulphonic acids takes place.

In another preferred embodiment

(A)	one or more compounds of the general formula

(VIII)

H2N-R2-[Y-R3-Y-R4]a-YR6 (VIII)

are reacted with one or more compounds of the general formula (VI)

R5-X-CO-CH=CH2 (VI)

to form compounds with R1 = hydrogen, using 0.8 to 1.2 mol of CH=CH2 groups in the compounds of the formula (VI) per mole of NH2 groups in the compounds of the general formula (VIII), and

(B)	if R1 in whole or in part is (CH2) 2-CO-X-R5 and/or

CONH-R' , the compounds from step (A) are reacted

with

one or more compounds of the general formulae (VI) and (VII)

R5-X-CO-CH=CH2 (VI)

R'-NCO (VII)

using up to 1.2 mol of compounds of the general formula (VI) and/or (VII) per mole of NR1 groups in the compounds from step (A), and

(C)	where the compounds of the general formula (I) are

salts of carboxylic acids, phosphoric esters and

sulphonic acids, a reaction of the compounds from

step (A) or (B) with carboxylic acids, phosphoric

Byk Chemie GmbH

S 05804	- 10 -

esters and sulphonic acids takes place.

In a further preferred embodiment

(A)	one or more compounds of the general formula

(VIII)

H2N-R2-[Y-R3-Y-R4]a-YR6 (VIII)

are reacted with one or more compounds of the general formula (IX)

H2C=HC-CO-X-R7-X-CO-CH=CH2 (IX) to form compounds with R1 = hydrogen, using 0.8 to 1.2 mol of CH=CH2 groups in the compounds of the formula (IX) per mole of NH2 groups in the compounds of the general formula (VIII), and

(B)	if R1 in whole or in part is (CH2) 2-CO-X-R5 and/or

CONH-R' , the compounds from step (A) are reacted

with

one or more compounds of the general formulae (VI) and (VII)

R5-X-CO-CH=CH2 (VI)

R'-NCO (VII)

using up to 1.2 mol of compounds of the general formula (VI) and/or (VII) per mole of NR1 groups in the compounds from step (A), and

(C)	where the compounds of the general formula (I) are

salts of carboxylic acids, phosphoric esters and

sulphonic acids, a reaction of the compounds from

step (A) or (B) with carboxylic acids, phosphoric

esters and sulphonic acids takes place.

In the aforementioned preferred embodiments of the process of the invention, the amount of the compounds of the general formula (VI) that is specified in step (B) can be used in step (A) , instead of step (B) , in addition to the amount of the compounds of the general formula (VI) that is specified in step (A).

Byk Chemie GmbH

S 05804	- 11 -

The reaction in step (A) is carried out preferably at a temperature of 60 to 100°C, more preferably at a temperature of 70 to 90°C.

The reaction in step (B) , in the case of reaction with compounds of the general formula (VII), is carried out preferably at a temperature of 50 to 100°C, more preferably 60 to 80°C, and, in the case of reaction with a compound of the general formula (VI), is carried out at a temperature of preferably 60 to 100°C, more preferably 7 0 to 90°C.

In the text below, the process of the invention is elucidated using specific examples.

Compounds of the formula (II) with R1 = -H, -(CH2)2-CO-X-R5, -CONH-R' with R' = R8 or -C6H3 (CH3) -NHCOO-R8 can be prepared, for example, by reacting one or more compounds of the general formula (V):

H2N-R2-[Y-R3-Y-R4]a-NH2 (V)

where R2, R3 and R4 independently of one another are a (C2-C4o) alkylene, (C3-C40) alkenylene, (C5-C40) cyclo-alkylene, arylene, (C7-C40)aralkylene or polyoxyalkylene radical,

Y is one or more of the following groups COO, OCO, NHCO, CONH, NHCOO, OOCNH, NHCONH, and a is a number from 1 to 19,

with one or more compounds of the general formula (VI):

R5-X-CO-CH=CH2 (VI)

where R5 is H, a (C1-C22) alkyl, aryl, (C7-C12) aralkyl, (C5-C12)cycloalkyl, hydroxyalkyl, or N, N' -dialkylamino radical, a hydroxyl, (C1-C22) alkoxy, (C5-C12) cycloalkoxy, or (C7-C12) aralkoxypolyoxyalkylene radical, the oxy-

Byk Chemie GmbH

S 05804	- 12 -

alkylene radical being ethylene oxide, propylene oxide or butylene oxide, including mixtures thereof, and it being possible for parts of the oxyalkylene radical to be substituted by styrene oxide, or is a (C1-C22)-alkanol-, (C5-C12) cycloalkanol-, (C7-C12) aralkanol-started or a (C1-C22) alkoxy-, (C5-C12) cycloalkoxy-, or (C7-C12)aralkoxypolyoxyalkylene-started polyester based, for example, on (C1-C18) hydroxycarboxylic acids or on lactones such as ?-propiolactone, ?-valerolactone, ?-caprolactone or (C1-C6) alkyl-substituted ?-caprolactone, including mixtures thereof, for example, X is 0, NH or NR9, and

R9 is (C1-C22)alkyl, aryl, (C7-C12) aralkyl, hydroxyalkyl, (C5-C12) cycloalkyl radical

and subsequently reacting the product, where appropriate, with compounds of the general formula (VII):

R'-NCO (VII)

where R' is R8 or -C6H3 (CH3) -NHCOO-R8 and

R8 is a (C1-C22)alkyl, aryl, (C7-C12) aralkyl, or (C5-C12)-cycloalkyl radical, a (C1-C22) alkoxy, (C5-C12) cycloalkoxy, or (C7-C12)aralkoxypolyoxyalkylene radical, the oxyalkylene radical being ethylene oxide, propylene oxide or butylene oxide, including mixtures thereof, and parts of the oxyalkylene radical being substituted, where appropriate, by styrene oxide, is a (C1-C22)-alkanol-, (C5-C12) cycloalkanol-, or (C7-C12) aralkanol-started or a (C1-C22) alkoxy-, (C6-C12) cycloalkoxy-, or (C7-C12)aralkoxypolyoxyalkylene-started polyester based, for example, on (C1-C18) hydroxycarboxylic acids or on lactones such as p-propiolactone, 5-valerolactone, s-caprolactone or (C1-C6)alkyl-substituted s-caprolactone, including mixtures thereof, for example.

The intermediates (V) of the invention are obtainable,

Byk Chemie GmbH

S 05804	- 13 -

for example, by reacting polycarboxylic acids, preferably dicarboxylic acids, and/or dicarboxylic anhydrides, with diamines, the ratio of diamine to polycarboxylic acid being 2:1 to 20:19, more preferably 3:2 to 8:7.

The diamines are preferably aliphatic and araliphatic primary diamines, such as ethylenediamine, neopentanediamine, 1,2- and 1,3-propanediamine, 1,4-butanediamine, 1,5-pentanediamine, 1,6-hexa-methylenediamine (also as a solution in water), 1,8-octamethylenediamine, 1,12-dodecamethylenediamine, cyclohexyldiamine, 4,4' -diaminodicyclohexylmethane, 3,3' -dimethyl-4,4'-diaminodicyclohexylmethane, isophor-onediamine, 4,7-dioxadecane-l,10-diamine, 4,11-dioxa-tetradecane-1,14-diamine, 4,7,10-trioxadecane-l,13-diamine, polyoxyalkylenediamines which contain ethylene oxide and/or propylene oxide groups, arranged randomly or blockwise, possess a number-average molecular weight of 148 to 4000 g/mol and are obtainable for example as Jeffamine© D and Jeffamine® ED from Huntsman, polytetrahydrofurandiamines, and also para- and meta-xylylenediamine. Preference is given to using 1,6-hexamethylenediamine, 1,8-octamethylenediamine and meta-xylylenediamine. It is likewise possible to use amines of the type H2N-R-NR-R-NH2, R independently being (C1-C18) alkyl or (C1-C4) alkoxy. One example of such is N,N'-bis(3-aminopropyl)methylamine. Alternatively it is possible to use dihydrazides such as, for example, oxalic dihydrazide, succinic dihydrazide or adipic dihydrazide. The use of mixtures of the diamines, including mixtures with the dihydrazides as well, is likewise possible. The diamines can also be used as carbonate compounds, which in the condensation reaction react with the polycarboxylic acids with elimination of water and of CO2 to form the amide moieties preferred in accordance with the invention.

Byk Chemie GmbH

S 05804	- 14 -

The polycarboxylic acids are preferably aliphatic, cycloaliphatic or aromatic, linear or branched, saturated or unsaturated dicarboxylic acids having at least 2, more preferably 3 to 4 0, C atoms. Examples of such polycarboxylic acids are adipic acid, oxalic acid, malonic acid, succinic acid, glutaric acid, pimelic acid, suberic acid, sebacic acid, azelaic acid, undecanedioic acid, 1,11-undecanedicarboxylic acid, dodecanedioic acid, hexadecanedioic acid, docosanedioic acid, maleic acid, fumaric acid, terephthalic acid or isophthalic acid, used alone or in mixtures. Acid anhydrides such as maleic anhydride, glutaric anhydride, phthalic anhydride and succinic anhydride, which where appropriate are modified with alkyl or alkylene groups, such as dodecenylsuccinic anhydride, for example, are likewise included in the invention. Polymeric polycarboxylic acids such as the dicarboxylic acid of polybutadiene, for example, can also be used, as can hydroxy-functional polycarboxylic acids such as tartaric acid, citric acid and hydroxyphthalic acid, for example. Oxydicarboxylic acids such as 3,6,9-tri-oxyundecanedioic acid and polyglycoldioic acid are likewise included. Dimerized fatty acids, known to the skilled person as dimer acids, having a carbon length of 36 C atoms, are especially preferred. These dimer acids may contain not only a low monomer content (typically 
The polycarboxylic acids can be replaced partly by diisocyanates and the diamines partly by diols, in which case there may be ester, urethane and/or urea groups alongside the preferred amide moieties in the compounds of the general formula (V).

The diols, alone or in mixtures, are preferably polyoxyalkylene diols, polyoxyalkenyl diols, which where appropriate are modified with (C1-C4) alkyl and/or

Byk Chemie GmbH

S 05804	- 15 -

alkoxy groups, polyester diols, mixed polyesterpolyoxy-alkylene diols, polylactone diols, mixed polyoxyalkylenepolylactone diols, polycarbonate diols, polyolefin diols, polyacrylate diols, alkoxylated bisphenol A diols, diols of the ?,?-dihydroxyalkylenesiloxane type, and alkoxylated compounds thereof having an average molecular weight Mn of 250 to 5000 g/mol.

As diisocyanates it is possible with preference to use aliphatic, cycloaliphatic and aromatic diisocyanates or mixtures thereof. Examples of such diisocyanates are tetramethylene 1,4-diisocyanate, hexamethylene 1,6-di-isocyanate, 2,2,4-trimethylhexamethylene 1,6-diiso-cyanate, decamethylene 1,10-diisocyanate, cyclohexylene 1,4-diisocyanate, phenylene p-diisocyanate, phenylene m-diisocyanate, tolylene 2,6-diisocyanate, tolylene 2,4-diisocyanate and mixtures thereof, xylylene p- and m-diisocyanate, naphthylene 1,5-diisocyanate, isophorone diisocyanate, 4,4'-diisocyanatodicyclo-hexylmethane, 3,3'-dimethyl-4,4'-bisphenylene diisocyanate, 3,3'-dimethyldiisocyanatodiphenylmethane, the isomer mixtures of 2,4'- and 4,4'-diisocyanatodiphenyl-methane, and C36 dimer diisocyanate.

Compounds of the general formula (V) are prepared under conditions of the kind known to the skilled person. The reaction temperature for the condensation reaction of the dicarboxylic acids with diamines or diols is preferably 100 to 250°C, more preferably 140 to 200°C. The ratio of diamine and polycarboxylic acid is chosen such that for n equivalents of polycarboxylic acid (n + 1) equivalents of diamine are used, so that the condensation product has an amine number of preferably 5 to 180 and more preferably of 15 to 100, based on 100% active substance.

Compounds of the general formula (VI) that are used are

Byk Chemie GmbH

S 05804	- 16 -

preferably, if X is 0, acrylic acid and also its salts, such as sodium acrylate, potassium acrylate or ammonium acrylate, for example, and acrylic acid alkyl esters of linear, branched or cycloaliphatic alcohols having 1 to 22 C atoms, such as, for example, methyl acrylate, ethyl acrylate, n-propyl acrylate, isopropyl acrylate, n-butyl acrylate, isobutyl acrylate, tert-butyl acrylate, pentyl acrylate, hexyl acrylate, 2-ethylhexyl acrylate, n-octyl acrylate, isooctyl acrylate, 3,5,5-trimethylhexyl acrylate, octyldecyl acrylate, isodecyl acrylate, lauryl acrylate, tridecyl acrylate, C16/C18 alkyl acrylate, stearyl acrylate, behenyl acrylate, cyclohexyl acrylate, tetrahydrofurfuryl acrylate, 2-norbornyl acrylate, isobornyl acrylate, dicyclopentadienyl acrylate, dihydrodicyclopentadienyl acrylate and benzyl acrylate. Likewise included are acrylic acid aryl esters such as, for example, phenyl acrylate or 2-phenoxyethyl acrylate. The use of acrylic acid hydroxyalkyl esters of linear, branched or cycloaliphatic diols having 2 to 36 C atoms, such as 2-hydroxyethyl acrylate, 3-hydroxypropyl acrylate or 4-hydroxybutyl acrylate, for example, is likewise possible, as is the use of caprolactone- and/or valerolactone-modified hydroxyalkyl acrylates having an average molecular weight Mn of 220 to 1200, the hydroxy acrylates being derived preferably from linear, branched or cycloaliphatic diols having 2 to 8 C atoms. Polyoxyalkylene acrylates, such as polyoxyethylene acrylates, polyoxypropylene acrylates or polyoxybutylene acrylates, mixed polyoxyethylene-polyoxypropylene acrylates or mixtures of poiyoxy-ethylene acrylates and polyoxypropylene acrylates with higher-homologous oxyalkylene acrylates or with styrene oxide, having 5 to 100 C atoms, find use not only as OH-functional compounds but also as compounds capped by alkyl, allyl or aralkyl with 1 to 22 C atoms, such as, for example, methoxy-, ethoxy-, lauroxy- or stearoxy-poiyoxyethylene acrylate, octoxy-, stearoxy- or allyl-

Byk Chemie GmbH

S 05804	- 17 -

oxypolyoxyethylene-polyoxypropylene acrylate or nonyl-phenoxypolyoxyalkylene acrylate. Aminoalkyl acrylates such as N,N-dimethylaminoethyl acrylate or N,N'-dimethylaminopropyl acrylate, for example, may likewise be used.

Where X in the compounds of the general formula (VI) is NH, it is possible, as well as acrylamide, to use substituted acrylamides as well, such as tert-butyl acrylamide, isopropylacrylamide, N-methylolacrylamide, N-butoxymethylacrylamide, N-isobutoxymethylacrylamide, N,N' -dimethylaminopropylacrylamide, phenylacrylamide and 2-acrylamido-2-methyl-l-propanesulphonic acid (AMPS), and its salts. If X is NR, then, for example, N,N'-dimethylacrylamide is employed. Mixtures of the individual acrylic esters with one another and together with the acrylamides are likev/ise in accordance with the invention.

Suitable compounds of the general formula (VII) include preferably the following monoisocyanates: methyl isocyanate, ethyl isocyanate, propyl isocyanate, n-butyl isocyanate, tert-butyl isocyanate, isobutyl isocyanate, pentyl isocyanate, neopentyl isocyanate, 2-ethylhexyl isocyanate, octyl isocyanate, cyclohexyl isocyanate, phenyl isocyanate, tolyl isocyanate, 1-naphthyl isocyanate, 2-naphthyl isocyanate, stearyl isocyanate and also the isocyanate-containing monoadducts known from US 6,420,4 66 of the general formula OCN-C6H3 (CH3) -NHCOO-R8, where R8 is preferably a (Ci-C22)alkyl, aryl, (C7-C12) aralkyl, or (C5-C12) cycloalkyl radical, a (C1-C22) alkoxy, (C5-C12) cycloalkoxy or (C7-C12) aralkoxypolyoxyalkylene radical, the oxyalkylene radical being ethylene oxide, propylene oxide or butylene oxide, including mixtures thereof, and it being possible for parts of the oxyalkylene radical to be substituted by styrene oxide, or is a (C1-C22) alkanol-, (C5-C12) cycloalkanol-, (C7-

Byk Chemie GmbH

S 05804	- 18 -

C12) aralkanol-started or a (C1-C22) alkoxy-, (C5-C12) cydoalkoxy-, or (C7-C12) aralkoxypolyoxyalkylene-started polyester based, for example, on (C1-C18) hydroxycarboxylic acids or on lactones such as, for example, ?-propiolactone, ?-valerolactone, ?-capro-lactone or (C1-C6) alkyl-substituted ?-caprolactone, including mixtures thereof. The individual monoisocyanates can also be used in mixtures.

The addition reaction between the compounds of the general formula (V) and (VI) is carried out preferably at a reaction temperature of 60 to 100°C, more preferably of 70 to 90°C. The ratio between (V) and (VI) is chosen such that per mole of compound (V), if R1 in compound (II) is H, use is made of preferably 1.8 mol to 2.2 mol, more preferably 1.9 mol to 2.1 mol and very preferably 2 mol of the compound of the general formula (VI) and, where R1 in compound (II) is -(CH2)2-CO-X-R5, use is made of preferably 3.8 mol to 4.2 mol, more preferably 3.9 mol to 4.1 mol and very preferably 4 mol of compound (VI). Where R1 in compound (II) = -(CH2) 2-CO-X-R5, the acrylic esters and acrylamides can be added individually or in mixtures simultaneously or successively to compound (V). The reaction can be carried out in the presence or absence of solvents. Suitable solvents are all aliphatic, aromatic, protic and aprotic solvents, such as methoxypropyl acetate, cyclohexane, toluene, xylene, higher-boiling alkyl-benzenes or isoparaffins, N-methylpyrrolidone or N-ethylpyrrolidone, and also alcohols such as ethanol, propanol, isobutanol or glycols such as butyl glycol, for example. Mixtures of solvents can also be used.

Where R1 in the compound of the general formula (II) is CONH-R', with R' being R8 or C6H3 (CH3) -NHCOO-R8, preferably 1.8 mol to 2.2 mol, more preferably 1.9 mol to 2.1 mol, very preferably 2 mol of the compound of the general formula (VII) is added to 1 mol of the

Byk Chemie GmbH

S 05804	- 19 -

adduct of compound (V) and (VI), at a reaction temperature of 50 to 100°C, more preferably of 60 to 80°C. The monoisocyanates may be the same or different. This reaction can be carried out with or without catalyst. Suitable catalysts include not only organotin compounds such as dibutyltin dilaurate (DBTL), for example, but also tertiary amines such as diazabicyclo-[2,2.2]octane (DABCO), for example. The reaction can be carried out with or without solvent. Suitable solvents are all aliphatic, aromatic, and aprotic solvents, such as methoxypropyl acetate, cydohexane, toluene, xylene, higher-boiling alkylbenzenes or isoparaffins, N-methyl-pyrrolidone or N-ethylpyrrolidone, for example. Mixtures of solvents can also be used.

Compounds of the general formula (III)

R5-X-CO-{CH2)2-NR1-R2-[Y-R3-Y-R4]a-Y-R6 (III)

in which R1 is H, (CH2) 2-CO-X-R5 or CONH-R' and R' is R8 or C6H3 (CH3) -NHCOO-R8

can be prepared, for example, by reacting one or more compounds of the general formula (VIII):

H2N-R2- [Y-R3-Y-R4] a-Y-R6 (VIII)

where R2, R3 and R4 independently of one another are a (C2-C40) alkylene, (C3-C40) alkenyiene, (C5-C40) cyclo-alkylene, arylene, (C7-C40)aralkylene or polyoxyalkylene radical, the oxyalkylene radical being ethylene oxide, propylene oxide or butylene oxide, including mixtures thereof, and it being possible for parts of the oxyalkylene radical to be substituted by styrene oxide, or are a polyester radical based on, for example, (C1-C18)hydroxycarboxylic acids or lactones such as ?-propiolactone, ?-valerolactone, ?-caprolactone or (C1-C6) alkyl-substituted ?-caprolactone, including

Byk Chemie GmbH

S 05804	- 20 -

mixtures thereof, for example,

Y is one or more of the following groups COO, OCO,

MHCO, COMH, NHCOO, OOCNH, NHCONH, and

a is a number from 1 to 19, and

R6 is a (C1-C3o)alkyl, (C3-C22) alkenyl, hydroxyalkyl,

(C4-C13) cycloalkyl, aryl or (C7-C12) aralkyl radical,

with one or more compounds of the general formula (VI):

R5-X-CO-CH=CH2 (VI)

where R5 is H, a (C1-C22) alkyl, aryl, (C7-C12) aralkyl, (C5-C12)cycloalkyl, hydroxyalkyl, or N, N' -dialkylamino radical, a hydroxyl, (C1-C22) alkoxy, (C5-C12) cycloalkoxy, or (C7-C12)aralkoxypolyoxyalkylene radical, the oxy-alkylene radical being ethylene oxide, propylene oxide or butylene oxide, including mixtures thereof, and it being possible for parts of the oxyalkylene radical to be substituted by styrene oxide, or is a (C1-C22)-alkanol-, (C5-C12) cycloalkanol-, (C7-C12) aralkanol-started or a (C1-C22) alkoxy-, (C5-C12) cycloalkoxy-, or (C7-C12)aralkoxypolyoxyalkylene-started polyester based, for example, on (C1-C18)hydroxycarboxylic acids or on lactones such as ?-propiolactone, ?-valerolactone, ?-caprolactone or (C1-C6) alkyl-substituted ?-capro-lactone, including mixtures thereof, for example, X is 0, NH or NR9, and

R9 is (C1-C22) alkyl, aryl, (C7-C12) aralkyl, hydroxyalkyl, (C5-C12) cycloalkyl radical

and subsequently reacting the product, where appropriate, with compounds of the general formula (VII):

R'-NCO (VII)

where R' is R8 or -C6H3 (CH3) -NHCOO-R8 and

R8 is a (C1-C22) alkyl, aryl, (C7-C12) aralkyl, or (C5-C12)-

Byk Chemie GmbH

05804	- 21

cycloalkyl radical, a (C1-C22) alkoxy, (C5-C12)-cycloalkoxv, or (C7-C12)aralkoxypolyoxyalkylene radical, the oxyalkylene radical being ethylene oxide, propylene oxide or butylene oxide, including mixtures thereof, and parts of the oxyalkylene radical being substituted, where appropriate, by styrene oxide, is a (C1-C22) alkanol-, (C5-C12) cycioalkanol-, or (C7-C12)-araikanoi-started or a (C1-C22) alkoxy-, (C6~C12) cycloalk-oxy-, or a (C7-C12) aralkoxypolyoxyalkylene-started polyester based, for example, on (C1-C18) hydroxy-carboxylic acids or on lactones such as ?-propio-iactone, ?-valerolactone, ?-caprolactone or (C1-C6) -alkyl-substituted ?-caprolactone, including mixtures thereof, for example.

The intermediates of the invention of the general formula (VIII) are prepared under conditions of the kind known to the skilled person and are obtainable, for example, by reacting a mixture of monocarboxylic and polycarboxylic acids, preferably dicarboxylic acids, and/or dicarboxylic anhydrides, with diarnines, preferably at temperatures of 100 to 250°C, more preferably 140 to 200°C, with elimination of water. Compounds of the general formula (VIII) can be prepared preferentially by first reacting the dicarboxylic acid and/or the dicarboxylic anhydride with the diamine at temperatures of 100 to 250°C, more preferably 140 to 200 °C, with elimination of water, to form the condensation product of the general formula (V), having an amine number of preferably 5 to 180 and more preferably of 15 to 100, based on 100% active substance, and then, at temperatures of 100 to 250°C, more preferably 14 0 to 200°C, reacting compound (V) with the monocarboxylic acid, with elimination of water, to give compound (VIII), this condensation product having an amine number of preferably 3 to 8 0 and more preferably of 8 to 50, based on 1001 active substance. The ratio of diamine to polycarboxylic acid

Byk Chemie GmbH

S 05804	- 22 -

to monocarboxylic acid is 3:2:1 to 20:19:1, more preferably 3:2:1 to 8:7:1.

The monocarboxylic and/or polycarboxylic acids can be replaced in part by monoisocyanates and diisocyanates, and the diamines can be replaced in part by diois, in which case there are ester, urethane and/or urea groups alongside the preferred amide moieties in the compounds of the general formula (VIII).

The monocarboxylic acids are saturated, mono- to poly-unsaturated, linear and branched aliphatic carboxylic acids such as, for example, acetic acid, propionic acid, butyric acid, isobutyric acid, valeric acid, isovaleric acid, caproic acid, oenanthic acid, caprylic acid, pelargonic acid, capric acid, undecanoic acid, lauric acid, tridecanoic acid, myristic acid, pentadecanoic acid, palmitic acid, margaric acid, stearic acid, nonadecanoic acid, arachidic acid, behenic acid, lignoceric acid, cerotinic acid, melissic acid, lauroleic acid, myristoleic acid, palmitoleic acid, petroselinic acid, oleic acid, elaidic acid, vaccenic acid, erucic acid, linoleic acid, linolenic acid, arachidonic acid, clupanodonic acid, ricinenic acid, a-eleostearic acid, ?-parinaric acid, coconut oil fatty acid, palm-kernel oil fatty acid, coconut/palm-kernel oil fatty acid, palm oil fatty acid, cotton oil fatty acid, peanut oil fatty acid, soya oil fatty acid, sunflower oil fatty acid, rapeseed oil fatty acid and tallow fatty acid. Also used are ketocarboxylic acids such as licanic acid, for example, and aromatic monocarboxylic acids such as benzole acid, for example. Representatives of the hydroxycarboxylic acids that may be mentioned include, for example, glycolic acid, 5-hydroxyvaieric acid, 6-hydroxycaproic acid, ricinoleic fatty acid, 12-hydroxystearic acid, 12-hydroxydodecanoic acid, 5-hydroxydodecanoic acid, 5-hydroxydecanoic acid or 4-hydroxydecanoic acid.

Byk Chemie GmbH

S 05804	- 23 -

Mixtures of the monocarboxylic acids can also be used. The addition reaction between the compounds of the general formulae (VIII) and (VI) is carried out preferably at a reaction temperature of 60 to 100°C, more preferably of 70 to 90°C. The ratio between the compounds of the general formulae (VIII) and (VI) is preferably selected such that for each mole of compound of the general formula (VIII), if R1 in the compound is H, use Is made of 0.8 mol to 1.2 mol, more preferably 0.9 mol to 1.1 mol and very preferably 1 mol of compound of the general formula (VI) and, where R1 in the compound of the general formula (III) is (CH2)2-CO-X-R5,- use is made of preferably 1.8 mol to 2.2 mol, more preferably 1.9 mol to 2.1 mol and very preferably 2 mol of compound (VI). Where R1 in compound (III) is (CH2)2~ CO-X-R5, the acrylic esters and acrylamides can be added individually or in mixtures simultaneously or successively to the compound of the general formula (VIII). The reaction can be carried out with or without solvent. Suitable solvents are all aliphatic, aromatic, protic and aprotic solvents, such as methoxypropyl acetate, cyclohexane, toluene, xylene, higher-boiling alkylbenzenes or isoparaffins, for example. N-Methylpyrrolidone or N-ethylpyrrolidone, but also alcohols such as ethanol, propanol, isobutanol or glycols such as butyl glycol, for example, are likewise suitable. Mixtures of solvents can also be used.

Where R1 in the compounds of the formula (III) is CONH-R', with R' = R8 or C6H3 (CH3) -NHCOO-R8, preferably 0.8 mol to 1.2 mol, more preferably 0.9 mol to 1.1 mol and very preferably 1 mol of the compound of the general formula (VII) is added per mole of the adduct of the compounds of the general formulae (VIII) and (VI), preferably at a reaction temperature of preferably 50 to 100°C, more preferably 60 to 80°C. The monoisocyanates may be the same or different. The reaction can be carried out with or without catalvst.

Byk Chemie GmbH

S 05804	- 24 -
