Repository: anandvc/allindianpatents

File: patents/268247-corrosion-resistant-coating-composition.html (part 1 of 2)
Indian Patents. 268247:"CORROSION-RESISTANT COATING COMPOSITION"

Indian Patents

Recently Granted Patents

  Recently Published Patents

Title of Invention	"CORROSION-RESISTANT COATING COMPOSITION"

Abstract	A coating composition containing (A) a hydroxyl group-containing coating film-forming resin, (E) a crosslinking agent, (C) an anticorrosion pigment mixture, and (D) phosphate or phosphate salt group-containing resin/ the anticorrosion pigment mixture (C) being an anticorrosion pigment mixture consisting of a combination of (1) a vanadium compound and (2) an ion-exchange silica, the vanadium compound (1) being 3 to 50 parts by weight, the ion-exchange silica (2) being 3 to 50 parts by weight/ phosphate or phosphate salt group-containing resin (D) being 1 to 30 parts by weight per 100 parts by weight of a total solid content of the resin (A) and the crosslinking agent (B) respectively.	

Full Text	SPECIFICATION Title: Corrosion-Resistant Coating Composition Field of the Invention:

The present invention relates to a chrome-free coating composition showing excellent corrosion resistance and a coated metal sheet by use of the coating composition, particularly to a coating composition effective on improving corrosion resistance of not only non-fabricated flat portion but also fabricated portion and edge face in the coated metal sheet even after degradation of the coating film made progress due to photodegradation and hydrolysis in outdoor environment and a coated metal sheet by use of the coating composition. Background of the Art:

A precoated metal sheet such as a precoated steel sheet coated by coil coating has widely been used in the art as housing-related goods, for example, building materials such as roofs, walls, shutters, garage and the like for an architectural structure, various kinds of household appliances, panel boards, refrigerator showcase, steel furniture, kitchen fitments, etc.

The housing-related goods are usually prepared from the precoated metal sheet, for example, by a process which comprises cutting a precoated steel sheet, followed by subjecting to fabrication such as press molding and joining. Consequently, the housing-related goods often have a metal-exposed portion as a cut surface and a crack-developed

portion due to press molding. Corrosion resistance of the metal-exposed portion and the crack-developed portion may be reduced compared with other portions. For the purpose of improving corrosion resistance, a primer coating film on the precoated steel sheet generally contains a chrome-based anticorrosion pigment.

However, the chrome-based anticorrosion pigment may contain or produce a hexavalent chrome showing excellent corrosion resistance, resulting in providing problems from the standpoints of health of human body and environmental protection.

Various kinds of chrome-free anticorrosion pigments such as zinc phosphate, aluminum tripolyphosphate, zinc molybdate and the like have been commercially available, and various kinds of primers containing combinations of chrome-free pigments have been proposed. For example, Patent Reference 1 discloses a coating composition prepared by adding an anticorrosion pigment mixture consisting of a combination of calcium silicate and phosphorus vanadate, or an anticorrosion pigment mixture consisting of a combination of calcium carbonate, calcium silicate, aluminum phosphate and phosphorus vanadate to a vehicle component consisting of epoxy resin and phenol resin. Further, Patent Reference 2 discloses a coating composition prepared by adding an anticorrosion pigment mixture consisting of a combination of dibasic magnesium phosphate and a calcined product of manganese oxide vanadium oxide, or consisting of a calcined

product of calcium phosphate and vanadium oxide to a polyester resin. However, a coating film formed from the coating compositions disclosed in Patent References 1 and 2 shows poor corrosion resistance, particularly unsatisfactory corrosion resistance in the fabricated portion and edge face portion compared with a coating composition prepared by use of a chrome based pigment, and further often shows poor chemical resistance such as alkali resistance and acid resistance and poor water resistance when a large amount of the anticorrosion pigment mixture is used. Accordingly, the anticorrosion pigment mixture disclosed in Patent References 1 and 2 is unsatisfactory to be replaced for the chrome based anticorrosion pigment in the preparation of the precoated metal sheet.

Patent Reference 3 discloses a coating composition prepared by adding, to a vehicle component containing an organic resin having hydroxyl or epoxy group, and a curing agent, a silica fine particle having an oil absorption of 30 to 200 ml/100 g and a pore volume of 0.05 to 1.2 ml/g and forming a cured coating film having a glass transition temperature in the range of 40 to 125°C. However, a coating film formed from the coating composition disclosed in Patent Reference 3 shows some corrosion resistance, but shows poor corrosion resistance and poor chemical resistance, particularly unsatisfactory corrosion resistance in the edge face portion compared with a coating composition prepared by use of a chrome based pigment.

Further, Patent Reference 4 discloses a corrosion-resistant coating composition containing (A) a hydroxyl group-containing coating film-forming resin, (B) a crosslinking agent, and (C) an anticorrosion pigment mixture consisting of a specified vanadium compound, a silica particle and a phosphate-based metal salt selected from phosphate-based calcium salt, phosphate-based zinc salt, phosphate-based aluminum salt, phosphate-based magnesium salt, etc., and showing good corrosion resistance.

However, the above coating composition is unsatisfactory in resistance to corrosion reaction after degradation of topcoat coating film due to outdoor exposure, that is, in durability of corrosion resistance, further improvements in corrosion resistance being demanded. Patent Reference 1: Japanese Patent Application Laid-open No. 61001/99.

Patent Reference 2: Japanese Patent Application Laid-open No. 199078/00.

Patent Reference 3: Japanese Patent Application Laid-Open No. 129163/00-

Patent Reference 4: Japanese Patent Application Laid-Open No. 222833/08. Summary of the Invention:

It is an object of the present invention to provide a chrome-free coating composition capable of forming a coating film showing excellent corrosion resistance in a fabricated portion and an edge face portion in addition to other non-

fabricated portions when used in a coated metal sheet even after degfadation of the coating film made progress due to photodegradation and hydrolysis in outdoor environment and a coated metal sheet by use of the coating composition.

The present inventors made intensive studies for the purpose of solving the above-mentioned problems in the prior art to find out that a coating composition prepared by adding an anticorrosion pigment mixture consisting of a specified vanadium compound and an ion-exchange silica, and at least one resin of a phosphate group-containing resin and phosphate salt group-containing resin in a predetermined amount respectively, to a mixture of a hydroxyl group-containing coating film-forming resin and a crosslinking agent can form a coating film showing excellent corrosion resistance in a fabricated portion and an edge face portion in addition to other non-fabricated flat portion when used in a coated metal sheet in outdoor environment, resulting in accomplishing the present invention.

That is, the present invention provides a coating composition containing (A) a phosphate group-free, hydroxyl group-containing coating film-forming resin, (B) a crosslinking agent, (C) an anticorrosion pigment mixture, and (D) at least one resin of a phosphate group-containing resin and phosphate salt group-containing resin [hereinafter referred to as a phosphate or phosphate salt group-containing resin (D)], the anticorrosion pigment mixture (C) being an anticorrosion pigment mixture consisting of a combination of

(1)	at least one vanadium compound selected from vanadium pentoxide, calcium vanadate and ammonium metavanadate, and

(2)	an ion-exchange silica, the vanadium compound (1) being in the range of 3 to 50 parts by weight, and the ion-exchange silica (2) being in the range of 3 to 50 parts by weight, a total amount of the phosphate group-containing resin and the phosphate salt group-containg resin in the phosphate or phosphate salt group-containing resin (D) being in the range of 1 to 30 parts by weight, and the anticorrosion pigment mixture (C) being in the range of 6 to 100 parts by weight respectively, per 100 parts by weight of a total solid content of the resin (A) and the crosslinking agent (B) respectively.

The present invention provides a coated metal sheet having a cured coating film formed from the above coating composition on the surface of a metal sheet subjected to an optional metal surface treating process.

The present invention provides a coated metal sheet having a multi-layer coating film consisting of a cured coating film formed from the above coating composition on the surface of a metal sheet subjected to an optional metal surface treating process, and a topcoating film formed on the cured coating film.

The present invention provides a coated metal sheet having a cured coating film formed from the above coating composition on a double-side of both surfaces of a metal sheet subjected to a optional metal surface treating process

respectively.

The present invention provides a coated metal sheet having a multi-layer coating film consisting of a cured coating film formed from the above coating composition on a double-side of both surfaces of a metal sheet subjected to an optional metal surface treating process respectively, and a topcoating film on at least one side of both cured coating films. Effect of the Invention;

The coating composition of the present invention provides such particular effects that the coating composition of the present invention does not contain a chrome-based anticorrosion pigment and is advantageous from the standpoints of environment and health, that the coating composition of the present invention can form a coating film showing excellent corrosion resistance in a fabricated portion and an edge face portion in addition to other non-fabricated flat portion when used in the coated metal sheet, being difficult to provide by a chrome-free anticorrosive coating composition, and that the phosphate or phosphate salt group-containing resin (D) contained in the coating composition of the present invention function as a strong adhesion-imparting component, and has excellent adhesion-imparting properties in acid-environment, resulting in improvements in corrosion resistance with time in outdoor environment in combination with the specified vanadium compound and ion-exchange silica as the anticorrosion pigment

mixture.

That is, the present invention provides a coating composition effective on improving corrosion resistance of not only non-fabricated flat portion but also fabricated portion and edge face in the coated metal sheet even after degradation of the coating film made progress due to photodegradation and hydrolysis in outdoor environment by function of phosphate or phosphate salt group-containing resin (D) to inhibit peeling of the coating film in an anode near the corrosion-progressive portion along with function as a strong adhession-imparting component in acid-environment, in addition to by function of the anticorrosion pigment mixture (C) component consisting of vanadium compound (1) and ion-exchange silica (2) to effectively coat an exposed surface of a substrate, and a coated metal sheet by use of the coating composition.

A coated metal sheet coated with a cured coating film formed from the coating composition of the present invention shows excellent corrosion resistance in non-fabricated flat portion, fabricated portion and edge face portion, and shows such corrosion resistance as to be the same or improved compared with a coated metal sheet coated with a cured coating film formed from a coating composition by use of a chromate based anticorrosion pigment.

A coated metal sheet prepared by being coated with a cured coating film formed from the coating composition of the present invention, followed by being coated with a topcoating

film formed onto the cured coating film shows excellent corrosion resistance in non-fabricated flat portion, fabricated portion and edge face portion. Coating of the coating composition of the present invention onto a metal sheet as a coating substrate, such as a galvanized steel sheet, or an aluminum-zinc alloy plated steel sheet makes it possible to obtain excellent corrosion resistance in the edge face portion and fabricated portion in addition to non-fabricated flat portion. Preferred Embodiments of the Invention:

The coating composition of the present invention contains a hydroxyl group containing coating film-forming resin (A), a crosslinking agent (B), an anticorrosion pigment mixture (C) and a phosphate or phosphate salt group-containing resin (D). Hydroxyl Group Containing Coating Film-Forming Resin (A)

The hydroxyl group-containing film-forming resin (A) in the coating composition of the present invention may include any hydroxyl group containing resin having film-forming properties and usually used in the field of the coating composition without particular limitations, and typically may include, for example, at least one hydroxyl group-containing resin selected from polyester resin, epoxy resin, acrylic resin, fluorocarbon resin, vinyl chloride resin and the like, preferably at least one organic resin selected from hydroxyl group containing polyester resin and hydroxyl group containing epoxy resin.

The hydroxyl group-containing polyester resin as the preferable organic resin may include an oil-free polyester resin, oil-modified alkyd resin, modified products thereof, for example, urethane-modified polyester resin, urethane-modified alkyd resin, epoxy-modified polyester resin and acrylic-modified polyester resin, and the like. The hydroxyl group-containing polyester resin may preferably have a number average molecular weight in the range of 1,500 to 35,000, preferably 2,000 to 25,000, a glass transition temperature (Tg) in the range of 10 to 100°C, preferably 20 to 80°C, and a hydroxyl value in the range of 2 to 100 mg KOH/g, preferably 5 to 80 mg KOH/g.

In the present specification, the number average molecular weight of the resin is a value calculated on the basis of molecular weight of a standard polystyrene from chromatogram measured by use of a gel permeation chromatograph (HLC8120GPC, trade name marketed by Tosoh Corporation). The above measurement was carried out under the following conditions, that is, 4 columns: TSK gel G-4000 HXL, TSK gel G-3000 HXL, TSK gel G-2500 HXL and TSK gel G-2000 HXL (Trade names marketed by Tosoh Corporation, respectively); mobile phase: tetrahydrofuran; measuring temperature: 40 °C, flow rate: 1 ml/min, sensor: RI. In the present specification, the glass transition temperature (Tg) of the resin is determined by the differential scanning calorimeter (DSC).

The oil-free polyester resin consists of an esterified

product between a polybasic acid component and a polyhydric alcohol component. The polybasic acid component may include, as the major component, for example, at least one dibasic acid selected from phthalic anhydride, isophthalic acid, terephthalic acid, tetrahydrophthalic anhydride, hexahydrophthalic anhydride, succinic acid, fumaric acid, adipic acid, sebacic acid and maleic anhydride, and lower alkyl esterified products thereof, and in addition to the above acids, may optionally include monobasic acid such as benzoic acid, crotonic acid, p-t-butyl benzoic acid and the like, trivalent or higher polybasic acid such as trimellitic anhydride, methylcyclohexene tricarboxylic acid, pyromelitic anhydride and the like, and the like. The polyhydric alcohol may include, as the major component, for example, dihydric alcohol such as ethylene glycol, diethylene glycol, propylene glycol, 1,4-butane diol, neopentyl glycol, 3-methylpentane diol, 1,4-hexane diol, 1,6-hexane diol and the like, and, in addition to the above dihydric alcohol, may optionally include trihydric or higher polyhydric alcohol such as glycerine, trimethylol ethane, trimethylol propane, pentaerythritol and the like. These polyhydric alcohols may be used alone or in combination. Esterification or ester exchange reaction between both components may be carried out by a process known per se. The acid component may be particularly preferable to include isophthalic acid, terephthalic acid, and lower alkyl esterified products thereof.

The alkyd resin may be prepared by reacting an oil fatty acid in addition to the acid component and alcohol component in the above oil-free polyester resin according to a process known per se. The oil fatty acid may include, for example, coconut oil fatty acid, soybean oil fatty acid, linseed oil fatty acid, sun-flower oil fatty acid, tall oil fatty acid, dehydrated castor oil fatty acid, tung oil fatty acid and the like. The alkyd resin preferably has an oil length in the range of 30% or less, particularly 5 to 20%.

The urethane-modified polyester resin may include ones prepared by reacting a polyisocyanate compound with the above oil-free polyester resin or with a low molecular weight oil-free polyester resin obtained by reacting the acid component and alcohol component used in the preparation of the above oil-free polyester resin, according to a process known per se. The urethane-modified alkyd resin may include ones prepared by reacting a polyisocyanate compound with the above alkyd resin or with a low molecular weight alkyd resin obtained by reacting respective components used in the preparation of the above alkyd resin according to a process known per se. The polyisocyanate compound used in the preparation of the urethane-modified polyester resin and urethane-modified alkyd resin may include hexamethylene diisocyanate, isophorone diisocyanate, xylylene diisocyanate, tolylene diisocyanate, 4,4'-diphenylmethane diisocyanate, 4,4'-methylenebis (cyclohexyl isocyanate), 2,4,6-triisocyanatotoluene and the like. The urethane-modified resin may preferably include

ones having such a degree of modification that an amount of polyisocyanate compound forming the urethane-modified resin is in the range of 30% by weight or less based on the urethane-modified resin.

The epoxy-modified polyester resin may include reaction products by reactions such as addition, condensation and grafting between polyester resin and epoxy resin, for example, a reaction product of carboxyl group of a polyester resin prepared from respective components used in the preparation of the above polyester resin with an epoxy group-containing resin; a reaction product obtained by bonding hydroxyl group in the polyester resin to hydroxyl group in the epoxy resin through the polyisocyanate compound. A degree of modification in the epoxy-modified polyester resin is preferably such that an amount of the epoxy resin is in the range of 0.1 to 30% by weight based on the epoxy-modified polyester resin.

The acrylic-modified polyester resin may include a reaction product between a polyester resin prepared from respective components used in the preparation of the above polyester resin and an acrylic resin containing a group reactable with carboxyl group or hydroxyl group in the polyester resin prepared as above, for example, carboxyl group, hydroxyl group or epoxy group; and a reaction product prepared by grafting (meth)acrylic acid, (meth)acrylate and the like to polyester resin by use of a peroxide polymerization initiator. A degree of modification in the

acrylic-modified polyester resin is preferably such that an amount of the acrylic resin is in the range of 0.1 to 50% by weight based on the acrylic-modified polyester resin.

Of the above polyester resins, the oil-free polyester resin and epoxy-modified polyester resin are preferable from the standpoints of fabrication properties and corrosion resistance.

The epoxy resin preferable as the hydroxyl group containing coating film-forming resin may include bisphenol type epoxy resin, novolak type epoxy resin; and modified epoxy resins prepared by reacting various kinds of modifiers with epoxy group or hydroxyl group in the above epoxy resins. In the preparation of the modified epoxy resin, modification by use of the modifier may be carried out at any stage in the preparation of epoxy resin and at a final stage in the preparation of epoxy resin without particular limitations.

The bisphenol type epoxy resin may include, for example, a resin prepared by subjecting epichlorohydrin and bisphenol optionally in the presence of a catalyst such as an alkali catalyst to condensation reaction so as to have a high molecular weight; and a resin obtained by subjecting epichlorohydrin and bisphenol optionally in the presence of a catalyst such as an alkali catalyst to condensation reaction to form a low molecular weight epoxy resin, followed by subjecting the low molecular weight epoxy resin and bisphenol to polyaddition reaction.

The bisphenol may preferably include bis(4-

hydroxyphenyl)methane [bisphenol F] , 1,1-bis(4-hydroxyphenyl ethane, 2,2-bis(4-hydroxyphenyl)propane [bisphenol A], 2,2-bis(4-hydroxyphenyl)butane [bisphenol B], bis (4-hydroxyphenyl)-1,1-isobutane, bis(4-hydroxy-tert-butylphenyl)-2,2-propane, p-(4-hydroxyphenyl)phenol, oxybis(4-hydroxyphenyl), sulfonylbis(4-hydroxyphenyl), 4,4'-dihydroxybenzophenone, bis(2-hydroxynaphthy1)methane and the like. Of these, bisphenol A and bisphenol F are preferably used. The above bisphenols are used alone or in combination.

Examples of commercially available bisphenol type epoxy resin may include jER 828, 812, 815, 820, 834, 1001, 1004, 1007, 1009, 1010 (Trade names, all marketed by Japan Epoxy Resins Co. Ltd.); Araldite AER 6099 (Trade name, marketed by Asahi-Ciba Ltd.); Epomik R-309 (Trade name, marketed by Mitsui Chemicals), and the like.

Examples of novolak type epoxy resin usable as the epoxy resin may include various kinds of novolak type epoxy resins such as phenol novolak type epoxy resin, cresol novolak type epoxy resin, phenol glyoxalic type epoxy resin and the like.

The modified epoxy resin may include an epoxy ester resin obtained by reacting, for example, a drying oil fatty acid; an epoxy acrylate resin obtained by reacting a polymerizable unsaturated monomer component; and urethane-modified epoxy resin obtained by reacting an isocyanate compound with the bisphenol type epoxy resin or the novolak type epoxy resin respectively; an amine-modified epoxy resin

obtained by reacting an amine compound with the epoxy group in the bisphenol type epoxy resin, the novolak type epoxy resin or the above modified epoxy resins so as to introduce amino group or quaternary ammonium salt. Crosslinking Agent (B)

The crosslinking agent (B) is reacted with the hydroxyl group containing coating film-forming resin (A) to form a cured coating film, and may include ones capable of curing by reacting with the hydroxyl group containing coating film-forming resin (A), for example, by heating without particular limitations. Of these, an amino resin and an optionally blocked polyisocyanate compound are preferable. These crosslinking agents may be used alone or in combination.

The amino resin may include a methylol amino resin obtained by reaction of aldehyde with an amino component such as melamine, urea, benzoguanamine, acetoguanamine, stearoguanamine, spiroguanamine, dicyandiamide and the like. The aldehyde used in the above reaction may include formaldehyde, paraformaldehyde, acetoaldehyde, benzaldehyde and the like. The amino resin may also include ones obtained by etherifying the methylol amino resin with a suitable alcohol. Examples of the alcohol used in the etherification may include methyl alcohol, ethyl alcohol, n-propyl alcohol, isopropyl alcohol, n-butyl alcohol, isobutyl alcohol, 2-ethyl butanol, 2-ethyl hexanol and the like.

The phenol resin used as the crosslinking agent is reacted and crosslinked with the hydroxyl group containing

coating film-forming resin (A), and may include, for example, a resol phenol resin prepared by heating and subjecting a phenol component and formaldehydes to condensation reaction in the presence of a reaction catalyst to introduce a methylol group, followed by alkyl etherifying at least part of the methylol group in the resulting methylol phenol resin with alcohol.

The phenol component used as a starting material in the preparation of the resol phenol resin may include a bifunctional phenol compound, trifunctional phenol compound and tetra or higher functional phenol compound.

The phenol compound may include, for example, bifunctional phenol compounds such as o-cresol, p-cresol, p-tert-butyl phenol, p-ethyl phenol, 2,3-xylenol, 2,5-xylenol and the like, trifunctional phenol compounds such as phenol, m-cresol, m-ethyl phenol, 3,5-xylenol, m-methoxyphenol and the like, tetra-functional phenol compounds such as bisphenol A, bisphenol F and the like, and the like. Of these, trifunctional or higher phenol compounds, particularly phenol and/or m-cresol are preferable for the purpose of improving scratch resistance. These phenol compounds are used alone or in combination.

The formaldehydes used in the preparation of the phenol resin may include formaldehyde, paraformaldehyde, trioxane, etc., and may be used alone or in combination.

The alcohol used in partly alkyl etherifying the methylol group in the methylol phenol resin may preferably

include monohydric alcohol having 1 to 8, preferably 1 to 4 carbon atoms, particularly methanol, ethanol, n-propanol, n-butanol, isobutanol, etc.

The phenol resin preferably include ones having 0.5 or more, preferably 0.6 to 3.0 on an average of alkoxymethyl group per one benzene ring from the standpoints of reactivity with the hydroxyl group containing coating film-forming resin (A) .

A non-blocked polyisocyanate compound in the optionally blocked polyisocyanate compound used in the crosslinking agent may include organic diisocyanate per se, for example, aliphatic diisocyanates such as hexamethylene diisocyanate, trimethylhexamethylene diisocyanate and the like; alicyclic diisocyanates such as hydrogenated xylylene diisocyanate, isophorone diisocyanate and the like; and aromatic diisocyanates such as tolylene diisocyanate, xylylene diisocyanate, 4,4'-diphenylmethane diisocyanate, crude MDI, and the like; adducts of these organic diisocyanates with polyhydric alcohol, low molecular weight polyester resin, water and the like; cyclic polymers between above organic diisocyanates; isocyanate'biuret, and the like.

The blocked polyisocyanate compound usable as the crosslinking agent is a compound prepared by blocking a free isocyanate group in the polyisocyanate compound with a blocking agent. The blocking agent used in blocking isocyanato group may include, for example, phenols such as phenol, cresol, xylenol and the like; lactams such as E -

caprolactam, δ-valerolactam, y-butylolactam, and the like; alcohols such as methanol, ethanol, n-, i- or t-butyl alcohol, ethylene glycol monomethylether, ethylene glycol monobutylether, diethylene glycol monoethyl ether, propylene glycol monomethyl ether, benzyl alcohol and the like; oximes such as formamidoxime, acetoaldoxime, acetoxime, methyl ethyl ketoxime, diacetylmonoxime, benzophenone oxime, cyclohexanone oxime and the like; and active methylene based ones such as dimethyl malonate, diethyl malonate, ethyl acetoacetate, acetyl acetone, and the like. Mixing of the polyisocyanate compound with the blocking agent makes it possible to easily block the free isocyanato group in the polyisocyanate compound.

A mixing amount of the hydroxyl group-containing coating film-forming resin (A) and the curing agent (B) is such that the hydroxyl group containing coating film-forming resin (A) is in the range of 55 to 95 parts by weight, preferably 60 to 95 parts by weight, and the crosslinking agent (B) is in the range of 5 to 45 parts by weight, preferably 5 to 40 parts by weight per 100 parts by weight of the total solid content of the components (A) and (B) from the standpoints of corrosion resistance, boiling water resistance, fabrication properties, curing properties, etc.

The curing catalyst may optionally be used for the purpose of promoting a curing reaction of the coating composition and may arbitrarily be selected and used depending on kinds of the curing agent to be used.

In the case where the crosslinking agent (B) is amino resin, particularly methyl etherified or methyl ether-butyl ether mixed etherified melamine resin, the curing catalyst preferably includes a sulfonic acid compound and an amine-neutrified product of the sulfonic acid compound. Typical examples of the sulfonic acid compound may include p-toluene sulfonic acid, dodecylbenzene sulfonic acid, dinonylnaphthalene sulfonic acid, dinonylnaphthalene disulfonic acid and the like. An amine used in the amine-neutralized product of the sulfonic acid compound may include a primary amine, secondary amine and tertiary amine. Of these, the amine-neutralized product of p-toluene sulfonic acid and/or amine-neutralized product of dodecylbenzene sulfonic acid are preferable from the standpoints of stability and reaction-promoting effect of the coating composition, resulting coating film properties and the like.

In the case where the crosslinking agent (B) is a phenol resin, the curing catalyst may include the sulfonic acid compound and the amine-neutralized product of the sulfonic acid compound.

In the case where the crosslinking agent (B) is the blocked polyisocyanate compound, a curing catalyst promoting dissociation of a blocking agent of the blocked polyisocyanate compound as the crosslinking agent is preferable. Examples of preferable curing catalysts may include organometal catalysts such as tin octylate, dibutyltin di(2-ethylhexanoate), dioctyltin di(2-

ethylhexanoate), dioctyltin diacetate, dioctyltin dilaurate, dibutyltin oxide, dioctyltin oxide, lead 2-ethylhexanoate and the like, and the like.

In the case where the crosslinking agent (B) is a combination of two or more crosslinking agents, the curing catalyst may include a combination of respective curing catalysts effective on respective crosslinking agents. Anticorrosion Pigment Mixture (C)

The anticorrosion pigment mixture (C) in the coating composition of the present invention is an anticorrosion pigment mixture consisting of (1) a vanadium compound and (2) an ion-exchange silica. Vanadium Compound (1)

The vanadium compound (1) may include at least one vanadium compound selected from vanadium pentoxide, calcium vanadate and ammonium metavanadate. The vanadium pentoxide, calcium vanadate and ammonium metavanadate show excellent eluation properties in water of a pentavalent vanadium ion, and the pentavalent vanadium ion emitted from the vanadium compound (1) is effective on improvement in corrosion resistance due to a reaction with a substrate metal, or a reaction with ions emitted from other anticorrosion pigment mixture. Ion-Exchange Silica (2)

The ion-exchange silica (2) is a silica fine particle obtained by introducing a cation such as calcium ion onto a fine, porous silica carrier by ion-exchange. The ion-exchange

silica may include, for example, calcium ion-exchange silica, magnesium ion-exchange silica, cobalt ion-exchange silica and the like.

The ion-exchange silica (2) may preferably include a silica fine powder having a mean particle size in the range of 0.5 to 15/µm, preferably 1 to 10µm, and an oil absorption in the range of 30 to 300 ml/100g, preferably 30 to 150 ml/100g.

Of the ion-exchange silica (2), calcium ion-exchange silica is preferable. Commercially available calcium ion-exchange silica may include, for example, SHIELDEX (trademark) C303, AC-3, and C-5, marketed by W.R. Grace & Co. respectively.

The cation such as calcium ion emitted from the ion-exchange silica has an electrochemical function and salts-forming function, and effectively functions to improve corrosion resistance. The silica fixed in the coating film effectively functions to peeling resistance of the coating film under corrosive atmosphere. Phosphate or Phosphate Salt Group-Containing Resin (D)

Of the phosphate or phosphate salt group-containing resin (D), the phosphate group-containing resin may include ones containing phosphate group [-OPO(OH) (OR1)] , wherein R1 represents hydrogen atom, phenyl group or alkyl group having 1 to 20 carbon atoms, particularly hydrogen atom and alkyl group having 1 to 20 carbon atoms, and may include ones compatible with hydroxyl group-containing coating film-

forming resin (A) and crosslinking agent (B), for example, phosphate group-containing acrylic resin, phosphate group-containing epoxy resin, phosphate group-containing polyester resin, etc.

The phosphate group-containing acrylic resin may be obtained by copolymerizing a phosphate group-containing unsaturated monomer and other polymerizable unsaturated monomer.

The phosphate group-containing unsaturated monomer may include, for example, (meth)acryloyloxyalkyl acid phosphate, wherein alkyl has 2 to 20 carbon atoms, acid phosphate such as (2-acryloyloxyethyl) acid phosphate, (2-methacryloyloxyethyl) acid phosphate, (2-acryloyloxypropyl) acid phosphate, (2-methacryloyloxypropyl) acid phosphate, 10-acryloyloxydecyl acid phosphate, 10-methacryloyloxydecyl acid phosphate and the like; an equimolar adduct of orthophosphoric acid or acid phosphate having 1 to 20 carbon atoms with an epoxy group-containing unsaturated monomer such as glycidyl (meth)acrylate and the like; Kayamer PM-2, Kayamer PM-21 (Trade names marketed by Nippon Kayaku Co., Ltd. respectively). Examples of the acid phosphate may include methyl acid phosphate, butyl acid phosphate, 2-ethylhexyl acid phosphate, isodecyl acid phosphate, lauryl acid phosphate, isotridecyl acid phosphate, oleyl acid phosphate, phenyl acid phosphate, and the like.

Other polymerizable unsaturated monomer copolymerized with phosphate group-containing unsaturated monomer and

constituting the phosphate group-containing acrylic resin may include, for example, hydroxy group-containing unsaturated monomer such as 2-hydroxyethyl (meth)acrylate, 2-hydroxypropyl (meth)acrylate, 2-hydroxybutyl (meth)acrylate, 2-hydroxyethyl vinyl ether, 2-hydroxypropyl vinyl ether, 2-hydroxyethyl alkyl ether and the like; acrylic acid, methacrylic acid; vinyl aromatic compounds such as styrene, α-methylstyrene, vinyl toluene, α-chlorostyrene and the like; alkyl ester having 1 to 24 carbon atoms for alkyl or cycloalkyl ester of acylic acid or methacrylic acid such as methyl (meth)acrylate, ethyl (meth)acrylate, n-propyl (meth)acrylate, i-propyl (meth)acrylate, (n-, i-, t-) butyl (meth)acrylate, hexyl (meth)acrylate, cyclohexyl (meth)acrylate, 2-ethylhexyl (meth)acrylate, n-octyl (meth)acrylate, decyl (meth)acrylate, lauryl (meth)acrylate, stearyl (meth)acrylate, isobornyl (meth)acrylate and the like; vinyl acetate, vinyl chloride, vinyl ether, acrylonitrile, methacrylonitrile, and the like.

Hereinbefore, "(meth) acrylate" means "acrylate or methacrylate".

The phosphate group-containing acrylic resin may also be obtained by addition of a phosphate based compound to a copolymer resin of an epoxy group-containing unsaturated monomer such as glycidyl (meth)acrylate with the above other polymerizable unsaturated monomer. The phosphate based compound for addition may include,  for example, orthophosphoric acid, acid phosphate and the like. The acid

phosphate may include above-exemplified acid phosphates.

The phosphate group-containing epoxy resin may be obtained by addition of a phosphate based compound to an epoxy resin. The epoxy resin for addition of the phosphate based compound may include, for example, bisphenol type epoxy resin, novolac type epoxy resin, and modified epoxy resins obtained by reacting various kinds of modifying agents with epoxy group or hydroxyl group in the above epoxy resins. The phosphate based compound for addition may include ones exemplified as the phosphate based compound for addition to the copolymer resin of epoxy group-containing with other polymerizable unsaturated monomer as explained in the above phosphate group-containing acrylic resin.

The phosphate group-containing polyester resin may be obtained, for example, by reacting a phosphate based compound with hydroxyl group in the polyester resin.

The phosphate based compound to be reacted may include ones exemplified as the phosphate based compound in the explanation of the phosphate group-containing acrylic resin.

Of phosphate or phosphate salt group-containing resin (D), the phosphate salt group-containing resin may be obtained by reacting the phosphate group in the phosphate group-containing resin with a metal compound to form a phosphate salt.

The metal compound to be reacted with the phosphate group may include, for example, calcium oxide, magnesium oxide, cobalt oxide, nickel oxide, zinc oxide, cerium oxide,

lanthanum oxide and the like.

The phosphate group or phosphate salt group in the phosphate or phosphate salt group-containing resin (D) effectively functions for improvements in adhesion-imparting properties and corrosion resistance.

From the standpoint of corrosion resistance, the coating composition of the present invention preferably contains the vanadium compound {1) in the range of 3 to 50, preferably 5 to 40 parts by weight, the ion-exchange silica (2) in the range of 3 to 50, preferably 3 to 30 parts by weight, the phosphate or phosphate salt group-containing resin (D) in the range of 1 to 30, preferably 1 to 20 parts by weight, and the anticorrosion pigment mixture (C) in the range of 6 to 100, preferably 10 to 60 parts by weight respectively, per 100 parts by weight of a total solid content of the resin (A)  and the crosslinking agent (B) respectively.

According to the coating composition of the present invention, combination of respective specified amounts of the vanadium compound (1) and the ion-exchange silica (2) in the anticorrosion pigment mixture (C), and the phosphate or phosphate salt group-containing resin (D) makes it possible to synergistically improve corrosion resistance.

It is desirable from the standpoints of water solubility of the vanadium compound (1) and the ion-exchange silica (2), reactivity between an anticorrosion pigment-dissolved solution and a metal sheet, and corrosion

resistance that a filtrate prepared by adding a mixture of the vanadium compound (1) and the ion-exchange silica (2) constituting the anticorrosion pigment mixture (C) within the range of parts by weight per 100 parts by weight of the total solid content of the resin (A) and the crosslinking agent (B) as described below respectively to 10000 parts by weight of a 5 wt% aqueous sodium chloride solution at 25°C, followed by stirring for 6 hours, leaving at rest for 48 hours at 25°C, and filtering a resulting supernatant liquid, has a pH in the range of 3 to 8, preferably 5 to 8.
