Repository: anandvc/allindianpatents

File: patents/268264-process-for-making-a-germanium-zeolite.html
Indian Patents. 268264:"PROCESS FOR MAKING A GERMANIUM-ZEOLITE'

Indian Patents

Recently Granted Patents

  Recently Published Patents

Title of Invention	"PROCESS FOR MAKING A GERMANIUM-ZEOLITE'

Abstract	This invention relates to a process for making a germanium- zeolite. The zeolite is preferably a MFI-type structure, most preferably a ZSM-5 MFI zeolite. The germaniumzeolite is synthesized from an aqueous gel containing a silica source, a germanium source, an aluminum source and a structure directing agent in the presence of an acid to control the pH of the gel in the range of 6.5 to 13.5, preferably 7.5 to 11, to maximize the amount of germanium incorporated into the zeolite framework. Optionally, a sodium compound may be introduced into the reaction mixture gel either before or after the addition of the acid, preferably before.	

Full Text	PROCESS FOR MAKING A GERMANIUM-ZEOLITE

SPECIFICATION

BACKGROUND OF THE INVENTION

FIELD OF THE INVENTION: This invention relates to a process for making a zeolite, preferably a MFI-type structure, most preferably a ZSM-5 MFI zeolite, having germanium in the framework (hereinafter referred to as "Ge-zeolite" or, if the zeolite is ZSM-5 MFI, Ge-ZSM-5). This Ge-zeolite may be synthesized with or without using fluoride compounds. DESCRIPTION OF THE PRIOR ART: Zeolite is a crystalline hydrated aluminosilicate that may also contain other metals, such as sodium, calcium, barium, and potassium, and that has ion exchange properties (Encarta® World English Dictionary [North American Edition] © & (P) 2001 Microsoft Corporation). A method for preparing a zeolite comprises (a) preparing' an aqueous mixture of silicon oxide and sources of oxides of aluminum; and (b) maintaining said aqueous mixture under crystallization conditions until crystals of said zeolite form.

Synthetic zeolites are normally prepared by crystallization of zeolites from a supersaturated synthesis mixture. The resulting crystalline product is then dried and calcined to produce a zeolite powder. The zeolite powder may be bound for use in certain equipment and process, e.g. fluidized bed reactor.

Synthesis of a MFI-type zeolite with germanium in the framework is disclosed in "Synthesis and Characterization of Ge-ZSM-5 Zeolites, H. Kosslick et al., J. Phys. Chem., vol. 97, p. 5678-5684 (1993). Hydrofluoric acid (HF) is used in the synthesis.

U.S. Patent no. 5,391,287 discloses a crystalline zeolite SSZ-35 prepared with a particular templating agent. In the discussion of the background, it is noted that organocations (organic amines and quaternary ammonium cations) exert influence on the zeolite crystallization process by affecting the characteristics of the synthesis gel, e.g. modifying the gel pH. SSZ-35 may contain germanium. There is no disclosure on the effect of the pH of the synthesis gel on incorporation of germanium in the zeolite framework.

U.S. Patent no. 5,073,673 discloses a process for the production of high-octane gasoline using a crystalline aluminogallosilicate obtained by hydrothermally treating a homogeneous aqueous mixture containing a source of silica, a source of alumina and a source of gallia and having a pH of 8-13 at a temperature of 150°-250°C with stirring until crystals of said aluminogallosilicate are formed. The particle size of the aluuminogallosilicate depends on factors such as the kind of the silica source, the amount of organic additives (e.g. quaternary ammonium salt), the amount and kind of the inorganic salt to be used as a mineralizer, the amount of base in the gel, the pH of the gel, the temperature of the

crystallization and the rate of stirring. By appropriately controlling these conditions, crystalline aluminogallosilicate having a particle size of about 0.05-20 micron with at least 80% by weight thereof having a particle size of 0.01-10 micron may be produced. Germanium is listed as one of over thirty auxiliary components.

U.S. Patent no. 4,923,594 discloses a fluid catalytic cracking process with a fluid catalytic cracking catalyst of a microporous crystalline multi-compositional, multiphase composite of SAPO-37 non-zeolitic molecular sieve and a zeolitic molecular sieve. Recipes calling for pHs of 12 or higher, e.g., sodium hydroxide as a reagent, are not desirable due to decomposition of the substrate. A lower pH is obtained by using ammonium salts as substitutes for some of the caustic. The initial gel pH of the non-zeolitic molecular sieve is weakly acidic to facilitate incorporation of the hydrolyzable metal cation form of the elements into the frameworks, and inhibiting their precipitation as hydroxides or oxides. In Example 1 the pH of the zeolitic molecular sieve was initially 4.9 and raised to 7.2. Germanium is listed as one of approximately 14 elements capable of forming a framework tetrahedral oxide in the non-zeolitic molecular sieve.

It would be advantageous to have a process for making a germanium zeolite-type catalyst in which did the amount of germanium incorporated into the framework could be controlled and maximized.

SUMMARY OF THE INVENTION

This invention provides a process for synthesizing a zeolite containing aluminum, silicon and germanium in the framework. The zeolite structure may be of MFI, FAU, TON, MFL, VPI, MEL, AEL, AFI, WWW or MOR, but preferably, the zeolite has a MFI structure, more preferably is ZSM-5 MFI zeolite. The Ge-zeolite is synthesized from an aqueous gel containing a silica source, a germanium source, an aluminum source and a structure directing agent in the presence of an acid, such as sulfuric acid, acetic acid, nitric acid, phosphoric acid, hydrofluoric acid or formic acid, to control the pH of the gel in the range of 5.25 to 13.5, preferably 7.5 to 11 to maximize the amount of germanium incorporated into the zeolite framework. The reaction mixture gel is heated and stirred to form zeolite crystals and then cooled. The zeolite crystals are separated from the gel and are washed, dried and calcined.

BRIEF DESCRIPTION OF THE DRAWINGS

A more complete appreciation of the invention and many of the attendant advantages thereof will be readily understood by reference to the following detailed description when considered in connection with the accompanying drawings:

Figure is a plot of the amount of germanium incorporated by weight percent versus the molar ratio of hydroxyl to alumina in the synthesis gel.

DETAILED DESCRIPTION OF THE INVENTION

Zeolites are known to be crystallized silicates and include structures of 10n tetrahedra, which form a three dimensional network by sharing oxygen atoms where T represents tetravalent elements, such as silicon, and trivalent elements, such as aluminum. Zeolites generally crystallize from an aqueous solution. The typical technique for synthesizing zeolites comprises converting an aqueous gel of a silica source, a germanium source and an aluminum source to zeolite crystals by a hydrothermal process, employing a dissolution/recrystallization mechanism. The reaction medium also contains structuring agents which are incorporated in the microporous space of the zeolite network during crystallization, thus controlling the construction of the network and assisting to stabilize the structure through the interactions with the zeolite components. The reaction takes place in the presence of an acid, such as sulfuric acid, acetic

acid,  nitric • acid,  phosphoric  acid,  hydrofluoric  acid, hydrochloric acid or formic acid

The Ge-zeolite is synthesized from an aqueous gel containing a silica source, a germanium source, an aluminum source and a structure directing agent.

An example of the silica source is silicon oxide or silica (SiC>2) which is available in various forms, such as silica sol, commercially available as Ludox AS-40™, precipitated silica, commercially available as Ultrasil VN3SP ™ and fumed silica, commercially available as Aerosil 200™.

Examples of the aluminum source are sodium aluminate, aluminum nitrate, aluminum sulfate and pseudobohemite.

Examples of the germanium source are germanium oxide, germanium isopropoxide, germanium chloride and sodium germanate.

Examples of the structure directing agent are tetra n-propyl ammonium hydroxide, tetra n-propyl ammonium bromide and tetra n-propyl ammonium chloride.

The initial pH of the reaction mixture is controlled to a range of 5.25 to 13.5, preferably 7.5 to 11. The final pH may be increase by 0.5 to 1.6 over the initial pH. The control of the pH of the gel is accomplished by the addition of an acid. The acid may be either organic or inorganic. Examples without limitation of the acids are hydrochloric acid, hydrofluoric acid, sulfuric acid, acetic acid, nitric acid, phosphoric acid and formic acid.

The reaction mixture is heated for crystallization of the zeolite.  The temperature is in the range of 100°C to 200°C. During heating, the reaction mixture may be stirred, agitated or static. The reaction mixture is cooled to room temperature. The zeolite crystals are separated from the gel b£ cooling, filtering, water washing and/or drying. The liquid portion of the gel may be removed by filtration, evaporation, spray drying or any other means for removing water from zeolite crystals. The zeolite crystals are washed with deionized water at ambient temperature,  preferably 0°C to 50°C,  until the pH of the filtrate is approximately 7.5. The zeolite crystals are dried in air at  90°C to  110°C for four to twenty-four hours, preferably approximately six hours.  The zeolite crystals may be calcined in air at 400° to 600°, preferably approximately 550° for three to ten hours, preferably approximately six hours.

Optionally, a sodium compound may be introduced into the reaction mixture gel. Examples of the sodium compound are sodium chloride, sodium nitrate, sodium sulfate, sodium hydroxide or sodium germanate (which is also a germanium source). The sodium compound may be introduced either before or after the addition of the acid, preferably before.

The gel may be "aged" before adjustment of the pH by addition of an acid. The time between forming the reaction mixture gel by combining a silica source, a germanium source, an aluminum source, a structure directing agent and water and

adding the acid ("aging") may be in the range of 0 to 24 hours, preferably 1 to 15 hours. If the gel is aged, the pH may be lower than that for a non-aged gel after addition of. the same amount of acid.

The silicon to aluminum atomic ratio (Si:Al) of the MFI

(

zeolite is preferably greater than 10:1, more preferably in the range from 20:1 to 200:1, and most preferably in the range from 25:1 to 100:1. The silica to germania ratio is present preferably in the range from 100:1 to 8:1, more preferably in the range from 50:1 to 10:1 and most preferably in the range from 25:1 to 10:1.

The zeolite has average pore size preferably in the range from 2 angstroms to 100 angstroms, more preferably in the range from 2- angstroms to 50 angstroms and most preferably in the range of 2 angstroms to 20 angstroms.

Noble metals, such as platinum, may be deposited on the Ge-zeolite (hereinafter referred to at Pt/Ge-zeolite or, if the zeolite is ZSM-5 MFI, Pt/Ge-ZSM-5). Pt/Ge-zeolite may be calcined to make a Pt/Ge-zeolite catalyst which may be used in a process for aromatization of alkanes having two to six carbon atoms per molecule to aromatics, such as benzene, toluene and xylene. The Pt/Ge-zeolite may be calcined in air at 200° to 500°, preferably approximately 300° for one to six hours, preferably approximately four hours. Before or after deposition of the noble metal, the zeolite may be bound by oxides of magnesium, aluminum, titanium, zirconium, thorium,

silicon, boron and mixtures thereof. The process steps of binding, depositing a noble metal and calcining of the zeolite alone, with binder or with noble metal deposit can occur in any order.

The invention having been generally described, the following examples are given as particular embodiments of the invention and to demonstrate the practice and advantages thereof. It is understood that the examples are given by way of illustration and are not intended to limit the specification or the claims to follow in any manner. EXAMPLE 1. (Ge02/Al203=2.47 and OH"/A1203=6. 0) .

0.8 g of GeOz was dissolved in solution of NaOH (1.22 g) in D.I. water (15.02 g) . The sodium-germanate solution was added to Ludox AS-40 (45.63 g) and stirred for 10 minutes. Dissolve 0.55 g of sodium aluminate (57% A1203, 35% Na20, 8% H20) in 18.61 g of D.I. water. Sodium-aluminate solution was added to previous mixture and stirred for 10 minutes. 31.9 g of tetrapropyl ammonium hydroxide (40% TPAOH and 60 % H2O) and 46.23 g of D.I. water were added to the previous mixture. Synthesis mixture was stirred for about 1-1.5 hours, then 9.72 g of acetic acid diluted in water (50/50 wt.) was added. The measured pH was 10.54.

Hydrothermal static synthesis continued for 36 hours at 160°C. Then sample was filtered, washed with 1L of D.I. water, dried at 90°C and calcined in air at 300°C for 3 hours and 550°C for 6 hours at temperature ramp 2°/min.

EXAMPLE 2. (Ge02/ A1203=10 and OH-/ A1203=12.4).

3.22 g of Ge02 and 3.71 g NaOH in 35.0 g of D.I. water. Sodium-germanate solution was added to Ludox AS-40 (45.68 g) . Gel was formed and stirred for 15 minutes. For preparation of sodium-aluminate solution 0.55 g of sodium aluminate was dissolved in 10.0 g of D.I. water. After stirring for 10 minutes clear solution was obtained. Sodium-aluminate solution was added to previous mixture and stirred for 10 minutes. 32.0 g of tetrapropyl ammonium hydroxide was introduced to the previous mixture. Synthesis mixture was stirred for about 1-1.5 hours, then 14.86 g of acetic acid diluted in water (50/50 wt.) was added and measured pH was 10.46.

Hydrothermal synthesis with stirring (60 rpm) continued for 36 hours at 160°C. Then sample was filtered, washed with 1L of D.I. water, dried at 90°C and calcined in air at 300°C for 3 hours and 550°C for 6 hours at temperature ramp 2°/min.

EXAMPLE 3. (Ge02/ A1203=10 and OH"/ A1203=7.9).

For preparation of sodium-germanate solution was used 3.22 g of Ge02 and 3.70 g NaOH in 45.0 g of D.I. water. Sodium-germanate clear solution was added to Ludox AS-40 (45.67 g) . Gel was formed and stirred for 15 minutes. For preparation of sodium-aluminate solution 0.55 g of sodium aluminate was dissolved in 18.1 g of D.I. water. After stirring for 10 minutes clear solution was obtained. Sodium-aluminate solution

was added to previous mixture and stirred for 10 minutes. 32.0 g of tetrapropyl ammonium hydroxide and 23.0 g of D.I. water were introduced to the previous mixture. Synthesis mixture was stirred for about 15 hours, then 16.5 g of acetic acid diluted in water (50/50 wt.) was added. After stirring for 2.5 hours pH was 8.82.

Hydrothermal synthesis with stirring (60 rpm) continued for 36 hours at 160°C. Then sample was filtered, washed with 2L of D.I. water, dried at 90°C and calcined in air at 300°C for 3 hours and 550°C for 6 hours at temperature ramp 2°/min.

EXAMPLE 4. (Ge02/ A1203=10 and OH~/A1203=6.0) .

For preparation of sodium-germanate solution was used 3.22 g of Ge02 and 3.71 g NaOH in 45.0 g of D.I. water. Sodium-germanate clear solution was added to Ludox AS-40 (45.67 g). Gel was formed and stirred for 15 minutes. For preparation- of sodium-aluminate solution 0.55 g of sodium aluminate was dissolved in 18.0 g of D.I. water. After stirring for 10 minutes clear solution was obtained. Sodium-aluminate solution was added to previous mixture and stirred for 10 minutes. 32.0 g of tetrapropyl ammonium hydroxide and 23.0 g of D.I. water were introduced to the previous mixture. Synthesis mixture was stirred for about 15 hours,' then 17.25 g of acetic acid diluted in water (50/50 wt.) was added. After stirring for 0.5 hours pH was 6.61.

Hydrothermal synthesis with stirring (60 rpm) continued for 36 hours at 160°C. After cooling down pH of material was 8.08. Material was washed on filter with 2L of D.I. water, dried at 90°C and calcined in air at 300°C for 3 hours and 550°C for 6 hours at temperature ramp 2°/min.

EXAMPLE 5. (Ge02/Al203=10 and OH"/A1203=8.7) .

For preparation of sodium-germanate solution was used 3.22 g of GeO2 and 2.44 g NaOH in 45.0 g of D.I. water. Sodium-germanate clear solution was added to Ludox AS-40 (45.65 g) . Gel was formed and stirred for 15 minutes. For preparation of sodium-aluminate solution 0.55 g of sodium aluminate was dissolved in 18.0 g of D.I. water. After stirring for 10 minutes clear solution was obtained. Sodium-aluminate solution was added to previous mixture and stirred for 10 minutes. 32.0 g of tetrapropyl ammonium hydroxide and 32.0 g of D.I. water were introduced to the previous mixture. Synthesis mixture was stirred for 1 hour, then 6.23 g of glacial acetic acid was added. After stirring for 10 minutes pH was 10.64.

Hydrothermal synthesis with stirring (300 rpm) continued for 36 hours at 160°C. After cooling down pH of material was 10.77. Material was washed on filter with 2L of D.I. water, dried at 90°C and calcined in air at 300°C for 3 hours and 550°C for 6 hours at temperature ramp 2°/min.

EXAMPLE 6. (Ge02/Al203=10 and OH~/A1203=7.0) .

For preparation of sodium-germanate solution was used 3.22 g of Ge02 and 2.44 g NaOH in 45.0 g of D.I. water. Sodium-germanate clear solution was added to Ludox AS-40 (45.67 g) . Gel was formed and stirred for 15 minutes. For preparation of sodium-aluminate solution 0.55 g of sodium aluminate was dissolved in 18.0 g of D.I. water. After stirring for 10 minutes clear solution was obtained. Sodium-aluminate solution was added to previous mixture and stirred for 10 minutes. 32.0 g of tetrapropyl ammonium hydroxide and 32.0 g of D.I. water were introduced to the previous mixture. Synthesis mixture was stirred for 1 hour, then 6.55 g of glacial acetic acid was added. After stirring for 10 minutes pH was 10.06.

Hydrothermal synthesis with stirring (300 rpm) continued for 36 hours at 160°C. After cooling down pH of material was 10.41. Material was washed on filter with 2L of D.I. water, dried at 90°C and calcined in air at 300°C for 3 hours and 550°C for 6 hours at temperature ramp 2°/min.

EXAMPLE 7. (Ge02/Al203=10 and OH~/A1203=5.0) .

For preparation of sodium-germanate solution was used 3.22 g of Ge02 and 2.44 g NaOH in 45.0 g of D.I. water. Sodium-germanate clear solution was added to Ludox AS-40 (45.67 g) . Gel was formed and'stirred for 15 minutes. For preparation of sodium-aluminate solution 0.55 g of sodium aluminate was dissolved in 18.0 g of D.I. water. After stirring for 10

minutes clear solution was obtained. Sodium-aluminate solution was added to previous mixture and stirred for 10 minutes. 32.0 g of tetrapropyl ammonium hydroxide and 32.0 g of D.I. water were introduced to the previous mixture. Synthesis mixture was stirred for 1 hour, then 6.91 g of glacial acetic acid was added. After stirring for 10 minutes pH was 9.59.

Hydrothermal synthesis with stirring (300 rpm) continued for 36 hours at 160°C. After cooling down pH of material was 10.43. Material was washed on filter with 2L of D.I. water, dried at 90°C and calcined in air at 300°C for 3 hours and 550°C for 6 hours at temperature ramp 2°/min.

COMPARATIVE EXAMPLE (No acid added) Prepared the solutions as shown below:

•	Solution #1: Dissolved 4.08g sodium hydroxide in 45.26g

of DI water. Added 2.31g of Ge02 and stirred until a clear

homogeneous solution was obtained.

•	Solution  #2:  Dissolved 0.76g  sodium aluminate  (57wt%

A1203, 35wt% Na20 and 8wt% H20) in 25.13g DI water.

•	Solution #3: Diluted 40.43g of 40wt% TPAOH solution with

58.37g of DI water.

Added solution #1 to 57.20g of colloidal silica sol (Ludox AS-40) and stirred well into a homogeneous white gel. Added solution #2 and stirred well. Added solution #3. The molar composition of the gel is shown in Table 3. Loaded the gel

into a PTFE lined autoclave and synthesized at 160°C for 36 hours under constant agitation. Filtered the zeolite and calcined in an oven with air flow at 550°C for 6 hours.

Each of the zeolites from the Examples above was analyzed by X-ray fluorescence spectroscopy to determine content for silicon, aluminum, sodium and germanium.

Table 1 Elemental Analysis

(Table Removed)

As shown by the data above, controlling the pH in a range from 5.25 to 13.5 increases the incorporation of germanium in the zeolite framework. These data also demonstrate the advantages of the presence of a sodium compound in the incorporation of germanium.

Numerous modifications and variations of the present invention are possible in light of the above teachings. It is to be understood that, within the scope of the appended claims, the invention may be practiced other than as specifically described.

WHAT IS  CLAIMED AS NEW  AND  DE3IRED  TO  BE  SECURED BY LETTER OF 

PATENT OF THE UNITED 5TATES OF AMERICA IS:

1.	A process for synthesizing an aluminum-silicon-germanium

zeolite comprising:

a)	forming a reaction mixture gel by combining a silica source,

a  germanium  source,  an  aluminum  source,  a  structure

directing agent and water;

b)	introducing an acid to adjust pH to 5.25 to 13.5;

c)	heating the reaction mixture gel to form zeolite crystals;

d)	cooling the gel;

e)	separating the zeolite crystals from the gel;

f)	washing the zeolite crystals; and

g)' drying the zeolite crystals

h) calcining the zeolite crystals.

2.	The process as in Claim 1 wherein the pH is between 7.5 and

11.

3.	The process as in Claim 1 wherein the reaction mixture gel

is heated to a temperature in the range of 100°C to 200°C.

4.	The process as in Claim 1 wherein the gel is cooled to room

temperature.

5.	The process as in Claim 1 wherein the zeolite crystals are

separated by filtration.

6.	The process as in Claim 1 wherein washing is with deionized

water at  0°C  to  50 °C until  the pH of the  filtrate  is

approximately 7.5.

6.	The process as in Claim 1 wherein the zeolite crystals are

dried in air at 90 °C to 110°C for four to twenty-four hours.

7.	The process as in Claim 1 wherein the zeolite crystals may

be calcined in air at 400° to 600° for three to ten hours.

8.	The process as in Claim 1 wherein the gel is aged before

step c) for 0 to 24 hours.

10.	The process as in Claim 9 wherein the gel is aged for 1 to

15 hours.

11.	The process as in Claim 1 wherein a sodium compound is

introduced before or after step c).

12.	The process as in Claim 11 wherein the sodium compound is

sodium  chloride,  sodium  nitrate,  sodium  sulfate,  sodium

hydroxide or sodium germanate.

13.	The process as in Claim 1 wherein the silica source is

silicon oxide (silica).

14.	The process as in Claim 13 wherein the silica source is

silica sol, precipitated silica or fumed silica.

15.	The process as in Claim 1 wherein the aluminum source is

sodium aluminate,  aluminum  nitrate,  aluminum  sulfate  and

pseudobohemite.

16.	The process as in Claim 1 wherein the germanium source is

germanium oxide, germanium isopropoxide, germanium chloride and

sodium germanate.

17.	The process as in Claim 1 wherein the structure directing

agent is tetra n-propyl ammonium hydroxide,  tetra n-propyl

ammonium bromide or tetra n-propyl ammonium chloride.

18.	The process as in Claim 1 wherein the acids are sulfuric

acid, acetic acid, hydrochloric acid, hydrofluoric acid, nitric

acid, phosphoric acid or formic acid.

19.	The process of Claim 1 wherein the zeolite has an MFI, FAU,

TON, MFL, VPI, MEL, AEL, AFI, MWW or MOR structure.

20.	The catalyst of Claim 1 wherein the silicon to aluminum

atomic ratio is greater than 10:1.

21.	The catalyst of Claim 20 wherein the silicon to aluminum

atomic ratio in the range of from 20:1 to 200:1.

22.	The catalyst of Claim 21 wherein the silicon to aluminum

atomic ratio in the range of from 25:1 to 100:1.

23.	The catalyst of Claim 1 wherein the silica to germania

ratio is in the range of from 100:1 to 8:1.

24.	The catalyst of Claim 23 wherein the silica to germania

ratio is in the range of from 50:1 to 10:1.

25.	The catalyst of Claim 24 wherein the silica to germania

ratio is in the range of from 25:1 to 10:1.

26. A process for synthesizing an aluminum-silicon-germanium zeolite substantially as herein described with reference to the foregoing examples.

Documents:

				http://ipindiaonline.gov.in/patentsearch/GrantedSearch/viewdoc.aspx?id=GoK1q+tQHXtjAEScXMEwkg==&amp;loc=+mN2fYxnTC4l0fUd8W4CAA==

« Previous Patent

Next Patent »

Patent Number	268264	

Indian Patent Application Number	4886/DELNP/2007	

PG Journal Number	35/2015	

Publication Date	28-Aug-2015	

Grant Date	24-Aug-2015	

Date of Filing	25-Jun-2007	

Name of Patentee	SAUDI BASIC INDUSTRIES CORPORATION.,	

Applicant Address	P.O. BOXB 5101, RIYADH, 11422, SAUDI ARABIA.	

Inventors:

#	Inventor's Name	Inventor's Address	

1	GOPALKRISHNAN, G.JUTTU	10322 PINETOWN BRIDGE LANE, SUGAR LAND, TEXAS,77478, U.S.A	

2	SCOTT F. MITCHELL	7 VALCOURT PLACE, THE WOODLANDS, TEXAS, 77382, USA	

3	ALLA KONSTANTIN KHANMAMEDOVA	2006 SUMMERFIELD PLACE, SUGAR LAND, TEXAS 77478, USA	

PCT International Classification Number	C01B 33/36	

PCT International Application Number	PCT/US2005/047094	

PCT International Filing date	2005-12-26	

PCT Conventions:

#	PCT Application Number	Date of Convention	Priority Country	

1	11/023,099	2004-12-27	U.S.A.	

© All Indian Patents, 2013-2021.

  Patent data available in the public domain from Indian Patents Office, Department of Industrial Policy and Promotions, Ministry of Commerce and Industry, Government of India.

File: patents/268295-cement-free-refractory.html
Indian Patents. 268295:"CEMENT-FREE REFRACTORY"

Indian Patents

Recently Granted Patents

  Recently Published Patents

Title of Invention	"CEMENT-FREE REFRACTORY"

Abstract	The present invention describes a cement free refractory mixture. The mixture comprises a pH buffer and a component containing a metal or fumed silica. Water may impart good flow characteristics to the mixture and can produce an effective low temperature cure. At elevated temperatures, an article formed using this mixture has superior refractory and physical properties.	

Full Text	CEMENT-FREE REFRACTORY

FIELD OF THE INVENTION

[0001] The invention relates to a refractory mixture. The mixture contains a pH buffer and fumed silica or silicon metal. The mixture can be formed by conventional techniques to create a refractory article. The article can have superior physical properties, including greater refractoriness, than materials having cement-based or chemical binders. BACKGROUND OF THE INVENTION

[0002] Refractory articles include both pre-formed products and products that are shaped in situ. Pre-formed products include shrouds, tubes, plates, and bricks. Formed products may be used as linings for vessels, tubes or channels, and are often provided as a mixture that may be rammed, gunned, trowelled, sprayed, vibrated or cast in place.

[0003] Refractory articles must resist thermal, chemical and mechanical attacks. Thermal attacks include high temperature, often above 1000 C, and thermal shock caused by quickly changing the temperature of the article. Frequently, the application in which the article is used includes or generates damaging chemicals. For example, slag present in steel casting chemically attacks the refractory articles so that articles in contact with slag often include slag-resistant oxides, such as zirconia. Similarly, refractory tubes used in aluminum-killed steels must resist a build-up of alumina that could otherwise clog the tube. Finally, the refractory article must be strong enough to resist mechanical forces, such as compressive, tensile and torsional stresses.

[0004] Commonly, refractory articles are formed from a combination of refractory aggregate and a binder. The binder holds the aggregate in place. Both the aggregate and binder can profoundly affect the properties of the article. Common aggregates include silica, zirconia, silicon carbide, alumina, magnesia, spinels, calcined dolomite, chrome magnesite, olivine, forsterite, mullite, kyanmite, andalusite, chamotte, carbon, chromite, and their combinations. [0005] Binders have fallen into two broad classes, cementitious and "chemical." Chemical binders include organic and inorganic chemicals, such as phenols, furfural, organic resins, phosphates and silicates. The article must often be fired to activate the chemical and initiate the binder. Cementitious binders include cement or other hydratable ceramic powders, such as calcium aluminate cement or hydratable alumina. They usually do not require heating to activate the binder but do require the addition of water. Water reacts with the cementitious binder to harden the mixture. Water also serves as a dispersing medium for the fine powders. Dry powders have poor flowability and are not suitable for forming refractory articles in the

absence of high pressure. Water reduces the viscosity of the mixture, thereby permitting the aggregate/binder mixture to flow. Unfortunately, the presence of water in a refractory article can have disastrous effects, namely cracking of the article when exposed to elevated temperatures and even explosive vaporization at refractory temperatures. An article having a cementitious binder often requires a drying step to eliminate residual water. [0006] A refractory aggregate/binder mixture typically includes at least 70 wt.% aggregate and up to about 15 wt.% cement binder. Water is added to make up the balance of the mixture in a quantity sufficient to produce the desired flow for forming a refractory article. Water can be added directly or as a hydrate. For example, European Patent Application Publication No. 0064863 adds water as an inorganic hydrate that decomposes at elevated temperatures. US 6,284,688 includes water in micro-encapsulated sodium silicate. [0007] The porosity of the article affects the drying speed and the danger of explosive vaporization, in that pores permit water to evaporate or volatilize from the article. Prior art has increased porosity of the mixture by the addition of metal powders. JP 38154/1986 teaches a refractory mixture comprising aggregate, cement and aluminum powder. The aluminum powder reacts with added water to produce hydrogen gas. The bubbling gas forms pores through which drying can occur and steam can be released. The aluminum reaction produces copious amounts of heat that further aid in drying. Problems with aluminum powder include the strong exothermic quality of the reaction, release of inflammable hydrogen gas, formation of microcracks in the article, and limited shelf life of the aluminum powder. In order to control this reactivity, US 5,783,510 and US 6,117,373 teach a monolithic refractory composition comprising refractory aggregate, refractory powder, and reactive metal powder. The refractory powder includes aluminous cement to bond the aggregate, thereby imparting physical strength to an article formed by the composition. The reactive metal includes aluminum, magnesium, silicon and their alloys. The amount of reactive metal is selected to control generation of hydrogen gas and, thereby the porosity. Alternatively, Japanese Unexamined Patent Publication No. 190276/1984 teaches the use of fibers to form fine channels through which water can escape. Unfortunately, fibers are difficult to disperse uniformly in the mixture and decrease flowability. The porosity of the article is also increased with deleterious effects on physical properties of the finished article. [0008] Refractory articles may include a chemical, that is, non-cementitious, binder that can eliminate the need for water. Viscosity is typically very high and aggregate/chemical binder mixtures often do not flow well. Chemical binders are typically activated by heating or firing at elevated temperatures, and are used, for example, in dry vibratable mixtures and many pre-

formed articles. US 6,846,763 includes granulated bitumen as a binder, along with refractory aggregate, an ignitable metal powder, and oil. Heating the mixture ignites the metal powder, which burns the oil, and melts and cokes the bitumen. The result is a carbon-bonded refractory article. A typical composition includes 70 wt.% aggregate, 6 wt.% silicon, 7 wt.% oil and 13 wt.% bitumen. Although requiring high temperature to form the carbon-bond, the article is substantially water-free. Carbon-bonded articles are not as stable as oxide-bonded articles. Unless held in a reducing atmosphere, carbon-bonded articles are also susceptible to oxidation at elevated temperature.

[0009] US 5,366,944 teaches a refractory composition using both low temperature and high temperature binders. Water is not added to the composition. The low temperature binder includes organic binders such as phenolic resins. The high temperature binder includes a metal powder of aluminum, silicon, magnesium, their alloys and mixtures. An article can be formed from the composition and cured at low temperature to activate the low temperature binder. The low temperature binder holds the article together until the article is installed and the high temperature binder activates. The metal binder cannot activate until refractory temperatures are achieved. Advantageously, the metal binder produces an article of higher refractoriness than cement-based binders.

[0010] A need exists for a non-cement-based refractory mixture having low water content and low porosity, producing refractory articles with high strength at high temperatures. SUMMARY OF THE INVENTION

[0011] The present invention relates to a mixture yielding refractory compositions that are useful, for example, as linings for various metallurgical vessels, such as furnaces, ladles, tundishes, and crucibles. The compositions may also be used for articles, in whole or part, that direct the flow of liquid metals. The mixture needs less water than traditional cement-based systems, thereby reducing drying times and the risk of explosion. The mixture does not require firing to achieve an initial cure. Advantageously, the mixture also increases refractoriness and strength of the resultant article when compared to cement-based mixtures. [0012] In a broad aspect, the invention includes a cement-free mixture of a refractory aggregate and a substance producing a pH buffer. The mixture may contain a binder containing a finely powdered metal component. The application dictates the choice and gradation of raw materials, such as the chemical composition and particle size of the refractory aggregate and binder. An aggregate component with a large surface area, such as fumed silica, is believed to produce a gel that acts in the formation of a refractory material with low water content and low water porosity. References herein to fumed silica as an

aggregate component are understood to pertain to dry fumed silica, as distinguished from colloidal silica. The presence of a substance producing a pH buffer, such as magnesia, alumina, zirconia or non-cementitious calcium compounds, or combinations of these materials, is also believed to act to form a refractory material with low water content and low-water porosity.

[0013] The mixture of the invention requires less water than do traditional cement-based mixtures. Further, the addition of a given amount of water to the aggregate/binder mixture results in greater flowability than cement-based mixtures. Physical properties of the article are also less dependent on the amount of water added than cement-based articles. [0014] In one embodiment, a mixture comprises a refractory aggregate and from 0.5 wt.% to 5 wt.% metal powder having a particle size of-200 mesh or finer. A sufficient amount of water is added to the mixture depending on the application. The pH of the mixture is adjusted so that evolution of hydrogen gas is prevented or reduced to an acceptable low level. Buffering agents, as known by one of ordinary skill in the art, can be used to maintain pH. Optionally, a deflocculant may be added to improve flow characteristics or reduce water requirements. The aggregate/binder/water blend may then be formed into any desired shape. The shape hardens to form an article. Heating, either in a kiln or at use temperature, produces an oxide-bonded article.

[0015] A preferred use of the binder is in a castable refractory formulation. The binder may also be used in other types of refractories, for example, plastic materials, ram materials, bricks, and pressed shapes. One skilled in the art would appreciate the need to adjust for pot life and forming sequences to achieve a set of the bond in a proper time interval. [0016] In a specific embodiment, refractory aggregate comprising fireclay aggregate and fumed silica is combined with 1 wt.% aluminum powder, 0.5 wt.% magnesia buffer, and 0.2 wt.% deflocculant. Water is added at 5 wt.% and formed into the desired shape. Control of pH reduces hydrogen evolution and the resulting porosity. Firing produces a dense oxide-based article with reduced porosity. DETAILED DESCRIPTION OF THE INVENTION

[0017] The mixture of the invention contains an aggregate and a substance yielding a pH buffer. The mixture of the invention yields a refractory composition without the use of cement. Cement-free mixtures according to the present invention contain less than the 3.3 wt% cement of the comparative example presented herein and may contain less than 0.2 wt% cement.

[0018] A binder may be used in the present invention in combination with ceramic aggregates, particularly refractory ceramic aggregates. The binder is cement-free and may consist essentially of metal powder. A mixture is formed comprising aggregate, metal powder binder and a pH buffer. A sufficient amount of water is added to the mixture. The mixture including the water is then formed into an article. Unlike cement-based binders, the present binder has refractoriness similar to or greater than the aggregate. Physical properties of an article made using the metal binder can also exceed articles made using traditional binder systems.

[0019] The invention is not limited to any particular ceramic aggregate, that is, the ceramic aggregate may be of any suitable chemical compositions, or particle sizes, shapes or distributions. Common aggregates include silica, zirconia, silicon carbide, alumina, magnesia, spinels, and their combinations. The aggregates may include fumed materials. In one embodiment of the invention, the aggregate contains fumed silica and a substance, such as alumina, magnesia, zirconia or non-cementitious calcium compounds, or combinations of these materials, yielding a pH buffer. The application in which the refractory article is to be used largely dictates the composition of the refractor aggregate. The bond is likewise suitable to produce castables for use in non-refractory applications. Suitable metals and aggregates can be employed to produce castables that can be used in ambient temperature structures. Typical applications are civil engineering structures (bridges, buildings, roads, etc), specialty concrete, and repair materials.

[0020] The binder may consist essentially of metal powder and contains no cement, such as calcium aluminate cement, which typically has lower strength and refractoriness than ceramic aggregate. The metal powder includes any metal capable of reacting with water to form a matrix between aggregate particles. The matrix may be, for example, a hydroxide gel. The metal powder should not be too reactive so that the rate of reaction with water is uncontrollable. Reactivity depends on at least the pH of the solution, the metal used, and the metal's size and shape. For example, alkali metals react violently with water regardless of pH. The metal powder must also not be too inert so that the set time is excessive or nonexistent. Unreactive metals include the noble metals and other transition metals having a low chemical potential.

[0021] Suitable metals for the binder include, but are not limited to, aluminum, magnesium, silicon, iron, chromium, zirconium, their alloys and mixtures. The reactivity of these metals may be controlled by adjusting various factors, including pH and the particle size of the metal powder. A gel forms after mixing with water that binds the article until, at elevated

temperature, an oxide bond forms that binds together the aggregate. The oxide bond is more refractory than calcium aluminate cement and many other bonding technologies. [0022] The pH of the aggregate/binder/water mixture must be controlled so that the evolution of hydrogen gas is kept within acceptable limits. Hydrogen generation can be extremely and explosively exothermic. Additional deleterious effects of hydrogen evolution include increased porosity and premature decomposition of a hydroxide gel matrix. The pH needed to control hydrogen evolution will depend on the metal being used. This pH is calculable and is based on the chemical potential of the metal. An aggregate can be chosen that is capable of maintaining pH. Alternatively, a buffer may be necessary to maintain the desired pH. Suitable buffers are known to one skilled in the art and include magnesia, alumina, zirconia and non-cementitious calcium compounds, and combinations of these substances. Preferably, the buffer will be itself refractory or will decompose and volatize at use temperatures. A sequestering agent, such as citric acid or boric acid may be added to control set times. The invention may be practiced with a mixture having a pH no greater than 10.0. [0023] The kinetics of the metal/water reaction is also controlled by the particle size of the metal powder. Reactivity of the metal powder is proportional to the available surface area. Greater surface area results in greater reactivity. An effective particle size of the metal powder is -70 mesh (212 microns) or smaller. Too large a particle size limits reactivity, and too small a particle size could make the kinetics of the reaction difficult to control. A convenient size is —200 mesh (75 microns) to -325 mesh (45 microns). Particle size is only one means of controlling surface area. The shape or texture of the metal powder could also be changed. Alternatively, the surface of the metal powder could be coated with a passivating agent, such as a polymer, wax or oxide.

[0024] The amount of metal binder varies with, among other things, the intended application, the refractory aggregate, the metal, and the expected speed of set. The binder will typically range from 0.5 wt.% to 5 wt.% of the mixture. As little as 0.1 wt.% has been effective and as much as 10 wt.% is contemplated. Lower amounts of binder can reduce the speed of set and the strength of the finished article. A sufficient amount of binder should be included in the mixture to achieve the desired properties. Higher amounts of binder increase costs and the risk of spontaneous reactions. For aluminum metal, a concentration of about 1 wt.% works satisfactorily for castable applications. If certain aggregate components, such as fumed silica, are used, the mixture of the invention can be produced without the use of metal binder. Specifically, mixtures according to the invention can be prepared without aluminum alloy powder.

[0025] Optionally, various additives may be included to improve physical properties during or after preparation of the article. A deflocculant may be added to improve flow and reduce water requirements. Carbon, for example, as carbon black or pitch, may be added to resist slag penetration during service. Anti-oxidants, such as boron carbide or silicon, protect carbon from oxidation. Other additives are well known to one skilled in the art. Example

[0026] Two castable aggregate/binder mixtures were produced. Both mixtures were intended as refractory linings for blast furnace iron troughs and runners. A first mixture was a typical "ultra-low" cement castable comprising 74 wt.% alumina, 17.5 wt.% silicon carbide, 3.3 wt.% calcium aluminate cement, 2.5 wt.% fumed silica, and 0.2 wt.% metal powder. A second mixture was a cement-free composition of the present invention comprising 69 wt.% alumina, 22.5 wt.% silicon carbide, 6 wt.% fumed silica, 0.75 wt.% silicon and 0.5 wt.% aluminum. [0027] Water was added to both mixtures. The cement-based mixture required from 4.25%-6.25 wt.% water to obtain an ASTM C-1445 flow from 20-100%. The cement-free mixture required only 2.75-3.75 wt% water to obtain 20-100% flow. The cement-free composition required about one-half as much water to achieve a desired flow.

[0028] The mixture and water were allowed to set. During setting, the cement in the first mixture increased the pH to over 10.0, thereby favoring a hydrolysis reaction between aluminum powder and water. The reaction produced hydrogen and heat. Hydrogen degassed from the mixture and produced pores and voids. The heat accelerated drying time. In contrast, the pH of the second mixture remained below 10.0 because, in part, of the absence of cement. Hydrolysis was thereby checked as was outgassing. Density of the cement-free mixture was higher than the cement-based mixture. Porosity of the dried ultra-low cement mixture varied from 16-24%. Porosity of the cement-free mixture was 13-15%. [0029] The ultra-low cement and cement-free mixtures should be dried before use to remove any residual water. Advantageously, as described above, the amount of water needed in the cement-free article is significantly less than the cement-based mixture, so drying is facilitated. Once dried and brought to a use temperature of over 800 C, the cement-free material showed higher hot modulus of rupture (HMOR) than the ultra-low cement material. HMOR was performed according to ASTM C-583. HMOR of cement-free castable was 10.3, 20.7, 8.6 and 2.8 MPa at 800, 1100, 1370 and 1480 C, respectively. The ultra-low cement castable has lower HMOR at every temperature, that is, 6.2, 4.8, 5.5 and 2.1 MPa at 800, 1100, 1370 and 1480 C, respectively.

[0030] Although the present invention has been described in relation to particular embodiments thereof, many other variations and modifications and other uses will become apparent to those skilled in the art. The present invention is not to be limited by the specific disclosure herein.

CLAIMS What is claimed:

1.	A refractory mixture for the production of a refractory article characterized by the

absence of cement and comprising:

a)	a pH buffer; and

b)	a refractory aggregate comprising fumed silica and/or metal binder.

2.	The refractory mixture of claim 1, characterized in that the pH buffer comprises

zirconia, alumina, magnesia or a non-cementitious calcium compound, or combinations

thereof.

3.	The refractory mixture of claims 1-2, characterized by the mixture including a binder

comprising metal having a particle size of no greater than 70 mesh.

4.	The refractory mixture of claim 3, characterized by the presence of least 65 wt.%

refractory aggregate and 0.1-10 wt.% metal.

5.	The refractory mixture of claim 1, characterized in that the metal comprises aluminum,

silicon, magnesium, chromium, zirconium or iron, or combinations or alloys thereof.

6.	The refractory mixture of claim 1, characterized in that the metal comprises silicon.

7.	The refractory mixture of claim 1, characterized by a pH no greater than 10.0, when

mixed with water to create a mixture with a desired flowability.

8.	The refractory article formed from the mixture of claim 1, made from a process

characterized by:

a)	mixing the refractory aggregate and pH buffer;

b)	adding a sufficient amount of water to create a mixture with a desired flowability

and a pH;

c)	forming the mixture into an article;

d)	allowing the article to set; and

e)	drying the shape to remove excess water.

9.	The refractory article of claim 8, characterized by heating the article to use temperature

after drying.

10.	The refractory article of claims 8-9, characterized in that the pH buffer is zirconia,

alumina, magnesia or a non-cementitious calcium compound, or combinations thereof.

11.	The refractory article of claim 8, characterized by mixing the refractory aggregate with a

binder comprising metal having a particle size of no greater than 70 mesh.

12.	The refractory article of claim 8, characterized in that the metal is aluminum, silicon,

magnesium, chromium, zirconium and/or iron, or combinations or alloys thereof.

13.	The refractory article of claim 8, characterized in that the metal is silicon.

14.	The refractory article of claim 8, characterized in that the pH is no greater than 10.0.

15.	The method of manufacturing the article of claim 1, characterized by:

a)	mixing the refractory aggregate and pH buffer;

b)	adding a sufficient amount of water to create a mixture with desired flowability;

c)	forming the mixture into an article;

d)	allowing the article to set; and

e)	drying the shape to remove excess water.

16.	The method of claim 15, characterized in that the pH buffer comprises zirconia,

alumina, magnesia or a non-cementitious calcium compound, or combinations thereof.

17.	The method of claim 15-16, characterized by mixing the refractory aggregate with a

binder comprising metal having a particle size of no greater than 70 mesh.

18.	The method of claim 15, characterized in that the metal comprises aluminum, silicon,

magnesium, chromium, zirconium and/or iron, or combinations or alloys thereof.

19.	The method of claim 15, characterized in that the metal comprises silicon.

20.	The method of claim 15, characterized in that the pH is no greater than 10.0

Documents:

				http://ipindiaonline.gov.in/patentsearch/GrantedSearch/viewdoc.aspx?id=Fq2I7MGc2VycY3Ex11nV8Q==&amp;loc=+mN2fYxnTC4l0fUd8W4CAA==

« Previous Patent

Next Patent »

Patent Number	268295	

Indian Patent Application Number	52/DELNP/2009	

PG Journal Number	35/2015	

Publication Date	28-Aug-2015	

Grant Date	25-Aug-2015	

Date of Filing	05-Jan-2009	

Name of Patentee	VESUVIUS CRUCIBLE COMPANY	

Applicant Address	103 FOULK ROAD, SUITE B2, WILMINGTON DE 19803, U.S.A	

Inventors:

#	Inventor's Name	Inventor's Address	

1	ROBERT A. PATTILLO	3344 AFTON LANE, BIRMINGHAM, AL 35242, U.S.A	

2	SAM BONSALL	1006 LAFAYETTE BLVD., BOWLING GREEN, OH 43402, U.S.A	

PCT International Classification Number	C22C 29/00	

PCT International Application Number	PCT/US07/072927	

PCT International Filing date	2007-07-06	

PCT Conventions:

#	PCT Application Number	Date of Convention	Priority Country	

1	60/818,799	2006-07-06	U.S.A.	

© All Indian Patents, 2013-2021.

  Patent data available in the public domain from Indian Patents Office, Department of Industrial Policy and Promotions, Ministry of Commerce and Industry, Government of India.
