Repository: anandvc/allindianpatents

File: patents/268328-fe-based-amorphous-alloy-ribbon-and-magnetic-core-formed-thereby.html
Indian Patents. 268328:"FE-BASED AMORPHOUS ALLOY RIBBON AND MAGNETIC CORE FORMED THEREBY"

Indian Patents

Recently Granted Patents

  Recently Published Patents

Title of Invention	"FE-BASED AMORPHOUS ALLOY RIBBON AND MAGNETIC CORE FORMED THEREBY"

Abstract	An Fe-based amorphous alloy ribbon having excellent magnetic characteristics, which is represented by the general formula: FeaSibBcMx, wherein M is Cr and/or Ni, a is 80 to 86 atomic %, b is 0.001 to 5 atomic %, c is 7 to 20 atomic %, and x is 0.01 to 4 atomic %, (a + b + c + x) being 100, wherein said alloy ribbon has a saturation magnetic flux density of 1.6 T or more, and a magnetic flux density of 1.5 T or more in a magnetic field of 80 A/m.	

Full Text	FIELD OF THE INVENTION [0001]

The present invention relates to an Fe-based amorphous alloy ribbon having excellent magnetic properties, and a magnetic core constituted by such an Fe-based amorphous alloy ribbon, and particularly to an Fe-based amorphous alloy ribbon and its magnetic core usable for various transformers, reactors, noise reduction parts such as choke coils for active filters, smoothing choke coils, common-mode choke coils, etc., laser power supplies, magnetic pulse power parts of accelerators, motors, generators, etc.

BACKGROUND OF THE INVENTION [0002]

Known as magnetic alloys having high saturation magnetic flux densities and low core losses used for various transformers and reactors, noise reduction parts such as choke coils for active filters, smoothing choke coils, common-mode choke coils and electromagnetic shields, laser power supplies, magnetic pulse power parts of accelerators, motors, generators, etc. are silicon steel and Fe-based amorphous alloys.  Though silicon steel has a high magnetic flux density with low cost, it disadvantageously suffers from a core loss in high-frequency applications.  The Fe-based amorphous alloys have lower saturation magnetic flux densities than silicon steel, resulting in a larger magnetic core size.  They also have large magnetostriction, vulnerable to the deterioration of characteristics due to stress. [0003]

As magnetic core materials for transformers, JP 9-31610 A discloses a method for producing an amorphous Fe-Si-B-M alloy ribbon, wherein M

represents an inevitable impurity, at least one selected from the group consisting of Al, T1, S, Mn and Zr  This amorphous alloy has a magnetic flux density of 1 4 T or more in a magnetic field of 80 A/m [0004]

As a method for improving the core loss of an Fe-based amorphous alloy, JP 10-324961 A discloses a method for producing an Fe-Si-B-M amorphous alloy ribbon, wherein M is at least one selected from the group consisting of Mn, Co, Ni and Cr  In this method, a heat treatment at a relatively low temperature is carried out for at least 6 hours or more before a conventional heat treatment at an intermediate or high temperature in a magnetic field [0005]

However, the above conventional Fe-based amorphous alloy ribbons are not suitable as magnetic core materials for transformers because of low magnetic flux densities  Because a low magnetic flux density necessitates a low maximum operation magnetic flux density, the magnetic core having a low magnetic flux density inevitably has large volume or weight [0006]

Though core loss has been investigated on plates obtained from the above conventional Fe-based amorphous alloy ribbons, no investigation has been conducted with respect to stress generated when worked to magnetic cores  Further, because a heat treatment needs a long period of time in the production method proposed by JP 10-324961, it is extremely poor in mass producibility [0007]

Because amorphous Fe-Si-B or Fe-Si-B-C alloys have low crystallization temperatures in compositions suitable for high saturation magnetic flux densities, they should be heat-treated at low temperatures  In

this case, because stress generated in the Fe-based amorphous alloys worked to magnetic cores for transformers is not sufficiently relaxed, the magnetic characteristics of the Fe-based amorphous alloys are extremely deteriorated

OBJECT OF THE INVENTION [0008]

Accordingly, an object of the present invention is to provide an Fe-based amorphous alloy ribbon having improved saturation magnetic flux density and soft magnetic characteristics, whose stress is sufficiently relaxed by a heat treatment for a relatively short period of time [0009]

Another object of the present invention is to provide a magnetic core constituted by such an Fe-based amorphous alloy ribbon

SUMMARY OF THE INVENTION [0010]

The first Fe-based amorphous alloy ribbon having excellent magnetic characteristics according to the present invention is represented by the general formula FeaSibBcMx, wherein M is Cr and/or N1, a is 78 to 86 atomic %, b is 0 001 to 5 atomic %, c is 7 to 20 atomic %, and JC is 0 01 to 5 atomic %, (a + b + c + x) being 100  JC is preferably 0 01 to 1 atomic % when M is Cr, and 0 1 to 5 atomic % when M is N1  A heat treatment under predetermined conditions can provide this Fe-based amorphous alloy ribbon with an improved magnetic flux density and sufficiently relaxed stress  This Fe-based amorphous alloy ribbon preferably has a thickness of 25 to 40 urn, a saturation magnetic flux density of 1 6 T or more, and a magnetic flux density of 1 5 T or more in a magnetic field of 80 A/m [0011]

More preferably, a is 78 to 85 atomic %, b is 0 001 to 3 atomic %, c is 10 to 20 atomic %, and x is 0 02 to 4 atomic %, to provide an Fe-based amorphous alloy ribbon with a further improved magnetic flux density and sufficiently relaxed stress  This Fe-based amorphous alloy ribbon has a saturation magnetic flux density of 1 65 T or more, and a magnetic flux density of 1 6 T or more in a magnetic field of 80 A/m [0012]

The second Fe-based amorphous alloy ribbon having excellent magnetic characteristics according to the present invention is represented by the general formula FeaSibBcCdMx, wherein M is Cr and/or Ni, a is 78 to 86 atomic %, b is 0 001 to 5 atomic %, c is 7 to 20 atomic %, d is 0 001 to 4 atomic %, and x IS 0 01 to 5 atomic %,(a + b + c + d + x) being 100  x is preferably 0 01 to 1 atomic % when M is Cr, and 0 1 to 5 atomic % when M is Ni  A heat treatment under predetermined conditions can provide this Fe-based amorphous alloy ribbon with an improved magnetic flux density and sufficiently relaxed stress  This Fe-based amorphous alloy ribbon preferably has a thickness of 25 to 40 urn, a saturation magnetic flux density of 1 6 T or more, and a magnetic flux density of 1 5 T or more in a magnetic field of 80 A/m [0013]

More preferably, a is 78 to 85 atomic %, b is 0 001 to 3 atomic %, c is 10 to 20 atomic %, d is 0 01 to 3 atomic %, and x is 0 02 to 4 atomic %, to provide an Fe-based amorphous alloy ribbon with a further improved magnetic flux density and sufficiently relaxed stress  This Fe-based amorphous alloy ribbon has a saturation magnetic flux density of 1 65 T or more, and a magnetic flux density of 1 6 T or more in a magnetic field of 80 A/m [0014]

The magnetic core of the present invention is constituted by either one of the above Fe-based amorphous alloy ribbons by a cut-lap or step-lap method to have a shape for a transformer

BRIEF DESCRIPTION OF THE DRAWINGS [0015]

Fig 1(a) is a plan view showing one example of a ring-shaped magnetic core constituted by the Fe-based amorphous alloy ribbon of the present invention,

Fig 1(b) is a cross-sectional view taken along the line A-A in Fig

1(a),

Fig 2(a) is a plan view showing another example of a ring-shaped magnetic core constituted by the Fe-based amorphous alloy ribbon of the present invention,

Fig 2(b) is a cross-sectional view taken along the line B-B in Fig 2(a),

Fig 3(a) is a partially enlarged plan view showing a ring-shaped magnetic core produced by a cut-lap or step-lap method, and

Fig 3(b) is a cross-sectional view taken along the line C-C in Fig 3(a), and

Fig 4 is a schematic view showing the method of measuring a stress relaxation rate

DETAILED DESCRIPTION OF THE PREFERRED EMBODIMENTS

[0016]

[1]  Composition

The first Fe-based amorphous alloy of the present invention is represented by the general formula FeaSibBcMx, wherein M is Cr and/or Ni, a

is 78 to 86 atomic %, b is 0 001 to 5 atomic %, c is 7 to 20 atomic %, and JC is

0 01 to 5 atomic %, (a + 6 + c + JC) being 100

[0017]

The second Fe-based amorphous alloy of the present invention is represented by the general formula FeaSibBcCdMx, wherein M is Cr and/or Ni, a is 78 to 86 atomic %, b is 0 001 to 5 atomic %, c is 7 to 20 atomic %, d is 0 001 to 4 atomic %, and JC is 0 01 to 5 atomic %,(a + b + c + d + x) being 100 [0018]

When the Fe-based amorphous alloy of the present invention containing Cr and/or Ni is used, stress generated at the time of producing a magnetic core is sufficiently relaxed by a heat treatment  Cr functions to provide the alloy with a reduced melt viscosity, and improved wettability with a roll and surface conditions  Cr and Ni also have an effect of accelerating the relaxation of stress in the Fe-based amorphous alloy at the time of a heat treatment, thereby improving its soft magnetic characteristics  However, sufficient effects cannot be obtained when too small amounts of Cr and/or Ni are contained, and there is remarkable deterioration in a Curie temperature and a saturation magnetic flux density when their amounts are excessive Accordingly, the amount of Cr and/or Ni is 0 01 to 5 atomic %, preferably 0 02 to 4 atomic %, more preferably 0 1 to 4 atomic %, based on 100 atomic % of the main composition (a + b + c + x or a + b + c + d + x) of the alloy [0019]

When M is Cr, the range of x is preferably 0 01 to 1 atomic %, more preferably 0 02 to 0 5 atomic %  When M is Ni, the range of JC IS preferably 0 1 to 5 atomic %, more preferably 0 3 to 4 atomic %  There is thus difference between Cr and Ni in a necessary amount  Cr is effective in a

small amount to relax stress generated during working to a magnetic core, while Ni is effective in a larger amount than that of Cr to relax stress generated during working to a magnetic core  Cr and Ni may be properly selected depending on the required magnetic properties and stress relaxation rate [0020]

Si is an element important to make the alloy amorphous and necessary to keep the Curie temperature of the alloy high to some extent  When the amount of Si is too small, the Curie temperature of the alloy is too low for practical applications  On the other hand, when its amount is too much, the core loss of the alloy is increased, and the percentages of Fe and/or B in the alloy are reduced, resulting in lowered magnetic flux density and thermal stability  Accordingly, the amount of Si is 0 001 to 5 atomic %, preferably 0 001 to 3 atomic %, based on 100 atomic % of the main composition of the alloy [0021]

B is an important element for making the alloy amorphous  When the amount of B is too small, the alloy is not easily made amorphous, resulting in reduced soft magnetic characteristics and increased core loss On the other hand, when the amount of B is too much, the percentages of Fe and/or Si in the alloy are reduced, resulting in lowered magnetic flux density and thermal stability  Accordingly, the amount of B is 7 to 20 atomic %, preferably 10 to 20 atomic %, based on 100 atomic % of the main composition of the alloy [0022]

C is effective to lower the melt viscosity of the alloy and improve wettability with a roll However, too much C leads to the deterioration of magnetic characteristics by aging  Thus, the amount of C is 0 001 to 4

atomic %, preferably 0 01 to 3 atomic %, more preferably 0 1 to 3 atomic %,

based on 100 atomic % of the main composition of the alloy

[0023]

The balance is substantially Fe, which is an important element to obtain a high magnetic flux density  However, too much Fe leads to an increased core loss and deteriorated thermal stability  Thus, the amount of Fe is 78 to 86 atomic %, preferably 78 to 85 atomic %, based on 100 atomic % of the main composition of the alloy [0024]

The Fe-based amorphous alloy of the present invention may contain at least one of Mn, P, S, Cu, Al, Sn, Pb, Ca, Ti and Zr as an inevitable impurity in an amount of about 0 0002 to 0 2 atomic % based on 100 atomic % of the main composition of the above alloy [0025] [2] Production method

The Fe-based amorphous alloy of the present invention is obtained by rapidly quenching a melt of the above composition by single roll method, etc and heat-treating the resultant Fe-based amorphous alloy at a predetermined temperature to relax stress in the alloy  Though the rapid quenching by a single roll method, etc is usually carried out in the air, in an atmosphere of Ar or He, or in a reduced-pressure atmosphere, it may be carried out in an atmosphere containing nitrogen, carbon monoxide or carbon dioxide Though the heat treatment is usually carried out in an inert gas atmosphere of Ar, He, N2, etc or in vacuum, it may be carried out in the air [0026]

The heat treatment is carried out desirably in an inert gas atmosphere usually having a dew point of-30°C or lower  The heat treatment in an inert gas atmosphere having a dew point of -60°C or lower is more preferable

because of small unevenness in the heat-treated ribbon  In the case of a heat treatment at a constant temperature, the temperature-holding time is usually 24 hours or less, preferably 4 hours or less, from the aspect of mass producibility  During the heat treatment, an average temperature-elevating speed is preferably 0 l-200°C/min, more preferably 0 l-100°C/min, and the average cooling speed is preferably 0 l-3000°C/min, more preferably 0 l-100°C/mm  The heat treatment in this range can provide the alloy with a low magnetic core loss  The heat treatment may be carried out by a single step or multiple steps, or may be repeated plural times  Further, DC, AC or pulse current may be supplied to the alloy to generate heat for a heat treatment [0027]

The Fe-based amorphous alloy ribbon of the present invention may be coated with (1) a powder or film of Si02, MgO, AI2O3, etc , (2) an insulating layer formed by a chemical conversion treatment, or (3) an insulating oxide layer formed by an anodic oxidation treatment, for interlayer insulation, if necessary  These treatments decrease the influence of eddy current flowing particularly between layers at high frequencies, thereby reducing a magnetic core loss at high frequencies  These treatments are particularly effective for magnetic cores constituted by as wide ribbons as 50 mm or more having good surface conditions  Further, impregnation, coating, etc may be conducted in the production of magnetic cores [0028]

The Fe-based amorphous alloy ribbon of the present invention can be worked to rings for magnetic cores 1 for transformers, motors and generators, etc as shown in Figs 1 and 2  The Fe-based amorphous alloy ribbon 10 of the present invention is suitably formed to transformer shapes by a cut-lap or a step-lap method to provide magnetic cores

 [0029]

The present invention will be described referring to Examples below without intention of limiting the present invention thereto [0030] Example 1

Alloy melts having compositions represented by FeaSibBcMx {a + b + c + x = 100) as shown in Table 1 were rapidly quenched by a single roll method to produce amorphous alloy ribbons of 5 mm in width and 25 urn in thickness [0031]

Each Fe-based amorphous alloy ribbon was wound to form a toroidal magnetic core of 19 mm in outer diameter and 15 mm in inner diameter, which was heat-treated in an Ar gas atmosphere  During the heat treatment, a magnetic field of 1 kA/m was applied in a direction aligned with the magnetic path of the core, and the temperature was elevated to an optimum heat-treating temperature between 320°C and 370°C, at which the highest saturation magnetic flux density and other soft magnetic properties were obtained, over 2 hours, kept at each heat-treating temperature for 1 hour, and then cooled to 200°C over 1 hour  The heat-treated ribbons were mostly amorphous  The resultant toroidal magnetic cores were measured with respect to a saturation magnetic flux density Bs, a magnetic flux density B80 in a magnetic field of 80 A/m, a core loss W13/50 in a magnetic flux density of 1 3 T at a frequency of 50 Hz, and core loss W14/50 in a magnetic flux density of 1 4 T at a frequency of 50 Hz [0032]

As shown in Fig 4, each Fe-based amorphous alloy ribbon 10 cut to a length of 10 5 (╥ Ro) cm was wound around a quartz pipe 11 having a diameter of R0 cm to form a single-plate sample and heat-treated under the

same conditions as above to relax stress during working to a ring  A diameter R1 of a circle corresponding to the C-shaped sample 10' freed from the quartz pipe 11 was measured to determine a stress relaxation rate Rs expressed by the formula Rs = (R0/R1) x 100 [%], as a parameter expressing to which extent stress is relaxed by the annealing (heat treatment)  The stress relaxation rate Rs of 100% means that the stress is completely relaxed [0033]

The results are shown in Table 1

 [0034]

Table 1

(Table Removed)

Note  *  A sample outside the present invention

 [0035]

It is clear from Table 1 that Samples 1-1 to 1-25 have larger stress relaxation rates Rs than those of Samples 1-26 to 1-28, 1-31 and 1-37, so that their stress generated when worked to rings was sufficiently relaxed  More improvement was obtained in Samples 1-1 to 1-25 than in Samples 1-26 to 1-38 with respect to the core losses Wn/50 and W14/50 [0036]

When an alloy having a low magnetic flux density is used at an operating magnetic flux density of 1 3 T or more, it suffers from an extremely large core loss, for instance, W14/50 unsuitable as a magnetic core material However, because the Fe-based amorphous alloy ribbon of the present invention has as high a saturation magnetic flux density as 1 6 T or more, its operating magnetic flux density can be increased to 1 4 T, so that its core loss W14/50 is so small that the magnetic core can withstand practical applications Accordingly, the Fe-based amorphous alloy ribbon of the present invention can provide smaller and higher-performance magnetic cores than conventional ones [0037] Example 2

Samples 2-1 to 2-11 and 2-12 to 2-16 of various compositions were produced and heat-treated in the same manner as in Example 1  The core loss increase ratio Wr of each resultant Fe-based amorphous alloy ribbon is shown in Table 2 together with a composition, a heat treatment temperature, a saturation magnetic flux density Bs, a stress relaxation rate Rs, an average surface roughness Ra, and a space factor  The saturation magnetic flux density Bs and the stress relaxation rate Rs were measured in the same manner as in Example 1 [0038]

The core loss increase ratio Wr is a parameter expressing an increase ratio of the core loss when the operating magnetic flux density increases from 1 3 T to 1 4 T, which is represented by the following equation

Wr = (W14/5o - W13/5o) / W13/5o x 100 [%]	(2),

wherein W13/50 represents a core loss at a magnetic flux density of 1 3 T and a frequency of 50 Hz, and W14/50 represents a core loss at a magnetic flux density of 1 4 T and a frequency of 50 Hz  In Sample 2-12, stress generated when worked to a toroidal magnetic core was not sufficiently relaxed, and its saturation magnetic flux density was small  Accordingly, it had drastically increased core loss with large Wr at an operating magnetic flux density of 1 4T  Though Sample 2-13 had a high saturation magnetic flux density, it had large Wr because of a low relaxation rate of stress generated when worked to a toroidal magnetic core  Because Samples 2-1 to 2-11 containing proper amounts of Cr or Ni had stress sufficiently relaxed by a heat treatment, and high saturation magnetic flux density, their core loss increase ratios Wr were smaller than those of Samples 2-12 and 2-13 [0039]

To measure surface roughness, each Fe-based amorphous alloy ribbon was cut to a rectangular shape of 5 mm in width, 25 urn in thickness and 12 cm in length, and heat-treated in the same manner as above  The measured surface roughness was arithmetically averaged in a width direction of the ribbon  The space factor of a magnetic core constituted by each Fe-based amorphous alloy ribbon was further measured  In general, the smaller the surface roughness Ra, the larger the space factor of the magnetic core  The addition of Cr and/or Ni in proper amounts serves to reduce the melt viscosity of the alloy, thereby making a roll well wettable by the alloy melt  Accordingly, the resultant amorphous alloy ribbon has a smoother surface than those of conventional amorphous alloy ribbons containing no Cr

or Ni  The Fe-based amorphous alloy ribbon with a smoother surface provides a magnetic core with a larger space factor, thereby making the magnetic core smaller and lighter in weight [0040]

Table 2

(Table Removed)

Note *  A sample outside the present invention

(1)  Arithmetically averaged surface roughness

[0041]

Toroidal magnetic cores produced by ribbons of Samples 2-12 and 2-13 had smaller saturation magnetic flux densities Bs than those of the

single-plate samples of the same composition because of stress generated when worked to the magnetic cores  On the other hand, because stress was sufficiently relaxed by a heat treatment in the toroidal magnetic cores produced by the ribbons of Samples 2-1 to 2-11 within the scope of the present invention, there was only small decrease in the saturation magnetic flux density, and their decrease ratios were extremely smaller than those of Samples 2-12 and 2-13 [0042]

When elements for improving core loss and corrosion resistance are added to the Fe-based amorphous alloy, the magnetic characteristics of the alloy are generally likely to be deteriorated  However, the Fe-based amorphous alloy ribbons of the present invention containing proper amounts of Cr and/or Ni effective for stress relaxation have comparable saturation magnetic flux densities to those of the alloys containing neither Cr nor Ni Accordingly, the Fe-based amorphous alloy ribbons of the present invention have excellent magnetic characteristics, suitable for magnetic cores for transformers, because stress generated during producing magnetic cores is sufficiently relaxed [0043]

As well known, the addition of Co increases the saturation magnetic flux density of the Fe-based amorphous alloy  Samples 2-14 to 2-16 containing Co had large saturation magnetic flux density and space factor However, the addition of Co increases the cost of the Fe-based amorphous alloy because Co is a rare metal  On the other hand, Ni and Cr are less expensive than Co  If Ni or Cr is added in a proper amount, the Fe-based amorphous alloy is provided with improved magnetic flux density and space factor as in the addition of Co  Accordingly, the addition of Ni and/or Cr in proper amounts is effective to provide the Fe-based amorphous alloy ribbon

with sufficiently relaxed stress and excellent magnetic properties, which enables the production of small, lightweight magnetic cores [0044] Example 3

Alloy melts having compositions represented by FeaSibBcCdMx (a + b + c + d + x= 100) as shown in Table 3 were rapidly quenched by a single roll method, to form Fe-based amorphous alloy ribbons of 5 mm in width and 25 urn in thickness  Each of the resultant Fe-based amorphous alloy ribbons was wound to form a toroidal magnetic core of 19 mm in outer diameter and 15 mm in inner diameter, and heat-treated in the same manner as in Example 1  The heat-treated alloys were mostly amorphous [0045]

Each Sample was measured in the same manner as in Example 1 with respect to a saturation magnetic flux density Bs, a magnetic flux density B80 in a magnetic field of 80 A/m, a core loss W13/50 at a magnetic flux density of 1 3 T and a frequency of 50 FIz, a core loss W14/50 at a magnetic flux density of 1 4 T and a frequency of 50 FIz, and a stress relaxation rate Rs  The results are shown in Table 3

 [0046]

Table 3

(Table Removed)

Note  *  A sample outside the present invention

 [0047]

It is clear from Table 3 that Samples 3-1 to 3-19 had improved core losses W13/50 and W14/50 than those of Samples 3-21 to 3-29 [0048] Example 4

The same alloy melts as in Examples 1 to 3 were rapidly quenched by a single roll method, to obtain Fe-based amorphous alloy ribbons of 25 µm in thickness and 50 mm in width  Each ribbon was wound to a toroidal magnetic core of 19 mm in outer diameter and 15 mm in inner diameter for a transformer by a cut-lap or step-lap method, and heat-treated in the same manner as in Example 1  Because proper amounts of Cr and/or Ni were contained in the amorphous alloys, stress generated when worked to rings was sufficiently relaxed by the heat treatment, resulting in magnetic cores for transformers having narrow gaps and excellent magnetic charactenstics [0049]

The Fe-based amorphous alloy ribbons of the present invention having high saturation magnetic flux densities and low magnetic core losses are usable for power transformers and reactors, noise reduction parts such as choke coils for active filters, smoothing choke coils, common-mode choke coils, electromagnetic shields, etc , laser power supplies, parts for pulse power circuits of accelerators, motors, generators, etc  Because stress is sufficiently relaxed by a heat treatment for a relatively short period of time in the Fe-based amorphous alloy ribbons of the present invention, which contain proper amounts of Cr and/or Ni, they are suitable for mass production Particularly in magnetic cores for power source transformers worked by a cut-lap or step-lap method as shown in Fig 3, the deterioration of magnetic characteristics and magnetic core losses can be made extremely small [0050]

The addition of Cr and/or Ni in proper amounts lowers the viscosity of the alloy melt, thereby making a roll well wettable by the alloy melt and thus improving the surface conditions of the resultant Fe-based amorphous alloy ribbon  The alloy ribbon with a smooth surface makes it possible to produce small, lightweight magnetic cores with high space factors

We Claim:

1.	An Fe-based amorphous alloy ribbon having excellent magnetic characteristics, which is represented by the general formula: FeaSibBcMx, wherein M is Cr and/or Ni, a is 80 to 86 atomic %, b is 0.001 to 5 atomic %, c is 7 to 20 atomic %, and x is 0.01 to 4 atomic %, (a + b + c + x) being 100, wherein said alloy ribbon has a saturation magnetic flux density of 1.6 T or more, and a magnetic flux density of 1.5 T or more in a magnetic field of 80 A/m.

2.	The Fe-based amorphous alloy ribbon as claimed in claim 1, wherein a is 80 to 85 atomic %, b is 0.001 to 3 atomic %, c is 10 to 20 atomic %, and x is 0.02 to 4 atomic %, and wherein said alloy ribbon has a saturation magnetic flux density of 1.65 T or more, and a magnetic flux density of 1.6 T or more in a magnetic field of 80 A/m.

3.	The Fe-based amorphous alloy ribbon as claimed in claim 1 or 2, wherein said M is Cr, and x is 0.02 to 0.5 atomic %.

4.	An Fe-based amorphous alloy ribbon having excellent magnetic characteristics, which is represented by the general formula: FeaSibBcCdMx, wherein M is Cr and/or Ni, a is 78.9 to 86 atomic %, b is 0.001 to 5 atomic %, c is 7 to 20 atomic %, d is 0.001 to 4 atomic %, and x is 0.01 to 4 atomic %, (a + b + c + d + x) being 100, wherein the Fe-based amorphous alloy ribbon has a saturation magnetic flux density of 1.6 T or more, and a magnetic flux density of 1.5 T or more in a magnetic field of 80 A/m.

5.	The Fe-based amorphous alloy ribbon as claimed in claim 4, wherein a is 78.9 to 85 atomic %, b is 0.001 to 3 atomic %, c is 10 to 20 atomic %, d is 0.01 to 3 atomic %, and x is 0.02 to 4 atomic %, and wherein said alloy ribbon has a saturation magnetic flux density of 1.65 T or more, and a magnetic flux density of 1.6 T or more in a magnetic field of 80 A/m.

6.	The Fe-based amorphous alloy ribbon as claimed in claim 4 or 5, wherein said M is Cr, and x is 0.02 to 0.5 atomic %.

7.	A magnetic core constituted by the Fe-based amorphous alloy ribbon recited

in any one of claims 1 to 6, which is provided with a shape for a transformer by a cut-lap or step-lap method.	

Documents:

				http://ipindiaonline.gov.in/patentsearch/GrantedSearch/viewdoc.aspx?id=7/EJx8IPS3bOAFAi9O0u0g==&amp;loc=+mN2fYxnTC4l0fUd8W4CAA==

« Previous Patent

Next Patent »

Patent Number	268328	

Indian Patent Application Number	374/DEL/2005	

PG Journal Number	35/2015	

Publication Date	28-Aug-2015	

Grant Date	26-Aug-2015	

Date of Filing	21-Feb-2005	

Name of Patentee	HITACHI METALS, LTD	

Applicant Address	2-1, SHIBAURA 1-CHOME, MINATO-KU, TOKYO, JAPAN	

Inventors:

#	Inventor's Name	Inventor's Address	

1	MASAMU NAOE	5-104, 1-65 BEPPU, KUMAGAYA-SHI, SAITAMA-KEN, JAPAN	

2	YUICHI OGAWA	607-3, JUROKKEN, KUMAGAYA-SHI, SAITAMA-KEN, JAPAN	

3	YOSHIHITO YOSHIZAWA	546-1, KOKUSAIJI, FUKAYA-SHI, SAITAMA-KEN, JAPAN	

PCT International Classification Number	C22C 38/08	

PCT International Application Number	N/A	

PCT International Filing date		

PCT Conventions:

#	PCT Application Number	Date of Convention	Priority Country	

1	2004-198197	2004-07-05	Japan	

2	2004-376872	2004-12-27	Japan	

© All Indian Patents, 2013-2021.

  Patent data available in the public domain from Indian Patents Office, Department of Industrial Policy and Promotions, Ministry of Commerce and Industry, Government of India.
