Repository: anandvc/allindianpatents

File: patents/268351-heat-resistant-aluminium-alloy.html
Indian Patents. 268351:HEAT-RESISTANT ALUMINIUM ALLOY

Indian Patents

Recently Granted Patents

  Recently Published Patents

Title of Invention	HEAT-RESISTANT ALUMINIUM ALLOY

Abstract	A cold-hardening aluminium casting alloy with good thermal stability for the production of thermally and mechanically stressed cast components contains from 11.0 to 12.0 wt% silicon from 0.7 to 2.0 wt% magnesium from 0.1 to 1 wt% manganese at most 1 wt% iron at most 2 wt% copper at most 2 wt% nickel at most 1 wt% chromium at most 1 wt% cobalt at most 2 wt% zinc at most 0.25 wt% titanium 40 ppm boron optionally from 80 to 300 ppm strontium and aluminium as the remainder with further elements and impurities due to production individually at most 0.05 wt%, in total at most 0.2 wt%. The alloy is suitable in particular for the production of cylinder crank cases by the die-casting method.	

Full Text	Heat-resistant Aluminium Alloy

The invention relates to a cold-hardening aluminium

5 casting alloy with good thermal stability for the

production of thermally and mechanically stressed cast

components.

The further development of diesel engines with the aim

10 of improved combustion of the diesel fuel and a higher

specific power is leading inter alia to an increased

explosion pressure and consequently to a mechanical

stress, acting in a pulsating fashion on the cylinder

crank case, which places the most stringent of

15 requirements on the material. Besides a high

durability, a high-temperature cycling strength of the

material is a further requisite for its use in the

production of cylinder crank cases.

20 AlSi alloys are normally used at present for thermally

stressed components, the thermal stability being

increased by alloying them with Cu. Copper, however,

increases the hot cracking susceptibility and has a

detrimental effect on the castability. Applications in

25 which thermal stability is required in particular are

encountered primarily in the field of cylinder heads in

automotive manufacturing, see for example F. J. Feikus

"Optimierung von Aluminium-Silicium-Gusslegierungen fur

Zylinderkopfe" [Optimization of aluminium-silicon

30 casting alloys for cylinder heads], Giesserei-Praxis,

1999, volume 2, pp. 50-57.

US-A-3 868 250 discloses a heat-resistant AlMgSi alloy

for the production of cylinder heads. Besides the usual

35 additives, the alloy contains from 0.6 to 4.5 wt% Si,

from 2.5 to 11 wt% Mg, of which from 1 to 4.5 wt% free

Mg, and from 0.6 to 1.8 wt% Mn.

WO-A-9615281 discloses an aluminium alloy having from

3.0 to 6.0 wt% Mg, from 1.4 to 3.5 wt% Si, from 0.5 to

2.0 wt% Mn, at most 0.15 wt% Fe, at most 0.2 wt% Ti,

and aluminium as the remainder with further impurities

5 individually at most 0.02 wt%, in total at most 0.2

wt%. The alloy is suitable for components with

stringent requirements on the mechanical properties.

The alloy is preferably processed by die-casting,

thixocasting or thixoforging.

10

WO-A-0043560 discloses a similar aluminium alloy for

the production of safety components by the die-casting,

squeeze casting, thixoforming or thixoforging method.

The alloy contains 2.5 - 7.0 wt% Mg, 1.0 - 3.0 wt% Si,

15 0.3 - 0.49 wt% Mn, 0.1 - 0.3 wt% Cr, at most 0.15 wt%

Ti, at most 0.15 wt% Fe, at most 0.00005 wt% Ca, at

most 0.00005 wt% Na, at most 0.0002 wt% P, other

impurities individually at most 0.02 wt%, and aluminium

as the remainder.

20

A casting alloy of the AlMgSi type known from EP-A-1

234 893 contains from 3.0 to 7.0 wt% Mg, from 1.7 to

3.0 wt% Si, from 0.2 to 0.48 wt% Mn, from 0.15 to 0.35

wt% Fe, at most 0.2 wt% Ti, optionally also from 0.1 to

25 0.4 wt% Ni and aluminium as the remainder, and

impurities due to production individually at most 0.02

wt%, in total at most 0.2 wt%, with the further proviso

that magnesium and silicon are present in the alloy

essentially in an Mg:Si weight ratio of 1.7:1

30 corresponding to the composition of the quasi-binary

eutectic with the solid phases Al and Mg2Si. The alloy

is suitable for the production of safety parts in a

vehicle manufacturing by die-casting, rheo- and

thixocasting.

35

EP-A-1 645 647 discloses a cold-hardening casting

alloy. The alloy, based on foundry metal with 99.9 Al

purity, contains 6-11 wt% Si, 2.0 - 4.0 wt% Cu, 0.65

- 1.0 wt% Mn, 0.5 - 3.5 wt% Zn, at most 0.55 wt% Mg,

0.01 - 0.04 wt% Sr, at most 0.2 wt% Ti, at most 0.2 wt%

Fe and optionally at least one of the elements silver

0.01 - 0.08, samarium 0.01 - 1.0, nickel 0.01 - 0.40,

cadmium 0.01 - 0.30, indium 0.01 - 0.20 and beryllium

5 up to 0.001 wt%. An alloy specified by way of example

has the following composition: Si 9%, Cu 2.7%, Mn 1%,

Zn 2%, Sr 0.02%, Mg 0.5%, Fe 0.1%, Ti 0.1%, Ag 0.1%, Ni

0.45 %, In 0.1%, Be 0.0005%.

10 A standardized casting alloy of the type AlSi9Cu3(Fe)

is known as alloy 226 (EN AC - 46000) with 8-11 wt%

Si, at most 1.30 wt% Fe, 2-4 wt% Cu, at most 0.55 wt%

Mn, 0.05 - 0.55 wt% Mg, at most 0.015 wt% Cr, at most

0.55 wt% Ni, at most 1.20 wt% Zn, at most 0.35 wt% Pb,

15 at most 0.25 wt% Sn, at most 0.25 wt% Ti, others

individually at most 0.05 wt%, in total at most 0.25

wt%, remainder aluminium.

It is an object of the invention to provide an

20 aluminium alloy having good thermal stability for the

production of thermally and mechanically stressed cast

components. The alloy is intended to be suitable

primarily for die-casting, but also for gravity mould

casting, low-pressure mould casting and sand casting.

25

It is a particular object of the invention to provide

an aluminium alloy for cylinder crank cases of

combustion engines, in particular diesel engines,

produced by the die-casting method.

30

The components cast from the alloy are intended to have

a high strength after cold hardening.

The object is achieved according to the invention in

35 that the alloy contains

from 11.0 to 12.0 wt% silicon

from 0.7 to 2.0 wt% magnesium

from 0.1 to 1 wt% manganese

at most 1 wt% iron

at most 2 wt% copper

at most 2 wt% nickel

at most 1 wt% chromium

5 at most 1 wt% cobalt

at most 2 wt% zinc

at most 0.25 wt% titanium

4 0 ppm boron

optionally from 80 to 300 ppm strontium

10 and aluminium as the remainder with further elements

and impurities due to production individually at most

0.05 wt%, in total at most 0.2 wt%.

A first preferred variant of the alloy according to the

15 invention has the following preferred content ranges

for the alloy elements listed below:

from 11.2 to 11.8 wt% silicon

from 0.6 to 0.9 wt% manganese

20 at most 0.15 wt% iron

from 1.8 to 2.0 wt% magnesium

from 1.8 to 2.0 wt% copper

from 1.8 to 2.0 wt% nickel

from 0.08 to 0.25 wt% titanium

25 from 20 to 30 ppm boron.

A second preferred variant of the alloy according to

the invention has the following preferred content

ranges for the alloy elements listed below:

30

from 11.2 to 11.8 wt% silicon

from 0.6 to 0.9 wt% manganese

at most 0.15 wt% iron

from 1.8 to 2.0 wt% magnesium

35 from 1.8 to 2.0 wt% copper

from 1.8 to 2.0 wt% nickel

from 0.6 to 1.0 wt% cobalt

from 0.08 to 0.25 wt% titanium

from 20 to 3 0 ppm boron.

A third preferred variant of the alloy according to the

invention has the following preferred content ranges

for the alloy elements listed below:

5

from 11.2 to 11.8 wt% silicon

from 0.6 to 0.9 wt% manganese

at most 0.15 wt% iron

from 0.7 to 1.0 wt% magnesium

10 from 1.8 to 2.0 wt% copper

from 0.5 to 1.0 wt% chromium

from 1.7 to 2.0 wt% zinc

from 0.08 to 0.25 wt% titanium

from 20 to 30 ppm boron.

15

The addition of manganese can prevent adhesion of the

cast parts in the mould. Manganese also contributes

substantially to the thermal hardening. A lower iron

content leads to a high elongation and reduces the risk

20 of creating platelets containing Fe, which lead to

increased cavitation and impair the mechanical

processability.

The high Si content leads to a very good castability

25 and to reduction of the cavitation. The near-eutectic

Al-Si composition also makes it possible to reduce the

casting temperature and therefore extend the lifetime

of a metal mould. The hypo-eutectic Si level has been

selected so that no primary Si crystals occur.

30

By adding chromium, the mould release behaviour of the

alloy can be improved further and the strength values

can be increased. Cobalt serves to increase the thermal

stability. Titanium and boron serve for grain refining.

35 Good grain refining contributes substantially to

improving the casting properties and the mechanical

properties.

A preferred field of application for the aluminium

alloy according to the invention is the production of

thermally and mechanically stressed cast components as

die, mould or sand castings, in particular for cylinder

5 crank cases in automotive manufacturing produced by the

die-casting method.

Other advantages, features and details of the invention

may be found in the following description of preferred

10 exemplary embodiments.

The alloys according to the invention were cast by the

die-casting method to form flat tensile specimens with

a wall thickness of 3 mm. After removal from the die-

15 casting mould, the specimens were cooled in still air.

The mechanical properties yield point (Rp0.2), tensile

strength (Rm) and elongation at break (A) were

determined for the tensile specimens in the cast state

20 at room temperature (RT) , 150°C, 225°C and 300°C, and

also at room temperature (RT) and at the heat treatment

temperature (HTT) after various one-stage heat

treatments respectively for 500 hours at 150°C, 225°C

and 300°C.

25

The alloys studied are collated in Table 1.

Tables 2, 3 and 4 report the results of the mechanical

properties determined for tensile specimens of the

30 alloys of Table 1 in the cast state at various

temperatures.

Tables 5, 6 and 7 report the results of the mechanical

properties determined at room temperature (RT) and at

35 the heat treatment temperature (HTT) for tensile

specimens of the alloys of Table 1 after a heat

treatment for 500 hours at various temperatures.

The results of the long-term tests confirm the good

thermal stability of the alloy according to the

invention.

Patent Claims

1. Cold-hardening aluminium casting alloy with

5 good thermal stability for the production of thermally

and mechanically stressed cast components,

characterized in that the alloy contains

from 11.0 to 12.0 wt% silicon

10 from 0.7 to 2.0 wt% magnesium

from 0.1 to 1 wt% manganese

at most 1 wt% iron

at most 2 wt% copper

at most 2 wt% nickel

15 at most 1 wt% chromium

at most 1 wt% cobalt

at most 2 wt% zinc

at most 0.25 wt% titanium

40 ppm boron

20 optionally from 80 to 300 ppm strontium

and aluminium as the remainder with further elements

and impurities due to production individually at most

0.05 wt%, in total at most 0.2 wt%.

25 2. Aluminium alloy according to Claim 1,

characterized by

from 11.2 to 11.8 wt% silicon

from 0.6 to 0.9 wt% manganese

at most 0.15 wt% iron

30 from 1.8 to 2.0 wt% magnesium

from 1.8 to 2.0 wt% copper

from 1.8 to 2.0 wt% nickel

from 0.08 to 0.25 wt% titanium

from 20 to 30 ppm boron.

35

3. Aluminium alloy according to Claim 1,

characterized by

from 11.2 to 11.8 wt% silicon

from 0.6 to 0.9 wt% manganese

at most 0.15 wt% iron

from 1.8 to 2.0 wt% magnesium

from 1.8 to 2.0 wt% copper

5 from 1.8 to 2.0 wt% nickel

from 0.6 to 1.0 wt% cobalt

from 0.08 to 0.25 wt% titanium

from 20 to 3 0 ppm boron.

10 4. Aluminium alloy according to Claim 1,

characterized by

from 11.2 to 11.8 wt% silicon

from 0.6 to 0.9 wt% manganese

at most 0.15 wt% iron

15 from 0.7 to 1.0 wt% magnesium

from 1.8 to 2.0 wt% copper

from 0.5 to 1.0 wt% chromium

from 1.7 to 2.0 wt% zinc

from 0.08 to 0.25 wt% titanium

20 from 20 to 30 ppm boron.

5.	Use of an aluminium alloy according to one of

Claims 1 to 4 for thermally and mechanically stressed

cast components produced by the die-casting, mould

25 casting or sand casting method.

6.	Use according to Claim 5 for cylinder crank

cases in automotive manufacturing produced by the die-

casting method.

30

7.	Use of an aluminium alloy according to one of

Claims 1 to 4 for safety parts in automotive

manufacturing produced by the die-casting method.

35 8. Cast component made of a cold-hardening

aluminium casting alloy with good thermal stability

according to one of Claims 1 to 4.

A cold-hardening aluminium casting alloy with good

thermal stability for the production of thermally and

mechanically stressed cast components contains

from 11.0 to 12.0 wt% silicon

from 0.7 to 2.0 wt% magnesium

from 0.1 to 1 wt% manganese

at most 1 wt% iron

at most 2 wt% copper

at most 2 wt% nickel

at most 1 wt% chromium

at most 1 wt% cobalt

at most 2 wt% zinc

at most 0.25 wt% titanium

40 ppm boron

optionally from 80 to 300 ppm strontium

and aluminium as the remainder with further elements

and impurities due to production individually at most

0.05 wt%, in total at most 0.2 wt%. The alloy is

suitable in particular for the production of cylinder

crank cases by the die-casting method.	

Documents:

				http://ipindiaonline.gov.in/patentsearch/GrantedSearch/viewdoc.aspx?id=XM3xb92fswhyDiTxWjfdCA==&amp;loc=wDBSZCsAt7zoiVrqcFJsRw==

« Previous Patent

Next Patent »

Patent Number	268351	

Indian Patent Application Number	924/KOL/2008	

PG Journal Number	35/2015	

Publication Date	28-Aug-2015	

Grant Date	27-Aug-2015	

Date of Filing	22-May-2008	

Name of Patentee	ALUMINIUM RHEINFELDEN GMBH	

Applicant Address	FRIEDRICHSTRASSE 80 7961 RHEINFELDEN	

Inventors:

#	Inventor's Name	Inventor's Address	

1	DAN DRAGULIN	ELSA-BRANDSTROM-STRASSE 8 79618 RHEINFELDEN	

2	RUDIGER FRANKE	THEODOR-HEUSS-STRASSE 70 79539 LORRACH	

PCT International Classification Number	C22C 21/00	

PCT International Application Number	N/A	

PCT International Filing date		

PCT Conventions:

#	PCT Application Number	Date of Convention	Priority Country	

1	07 405 150.9	2007-05-24	EUROPEAN UNION	

© All Indian Patents, 2013-2021.

  Patent data available in the public domain from Indian Patents Office, Department of Industrial Policy and Promotions, Ministry of Commerce and Industry, Government of India.

File: patents/268352-an-improved-insterstitial-free-steel-grade-for-high-strength-having-340-440-mpa-uts-and-the-process-thereof.html
Indian Patents. 268352:AN IMPROVED INSTERSTITIAL FREE STEEL GRADE FOR HIGH STRENGTH HAVING 340-440 MPa UTS AND THE PROCESS THEREOF

Indian Patents

Recently Granted Patents

  Recently Published Patents

Title of Invention	AN IMPROVED INSTERSTITIAL FREE STEEL GRADE FOR HIGH STRENGTH HAVING 340-440 MPa UTS AND THE PROCESS THEREOF

Abstract	The invented product is a family of steel grades for automotive stamping applications. All the grades have ultra low carbon based steel compositions, strengthened by suitable additions of phosphorus and manganese, in order to achieve various strength levels. The processing schedules, including steel making, hot rolling, cold rolling and annealing, have been determined appropriately so as to achieve desired drawability and strength. The steel grades are also adequately weldable. Chemical composition %C %Mn %5 %P %Si %AI %Ti %Nb N B <0.0035 0.5-0.95 <0.01 0.02-0.065 < 0.015 0.04-0.05 0.05-0.06 0.012-0.02 <30ppm 4-11ppm Physical processing a) Hot charging of slabs to reheat furnace for grades IFHS-309 and IFHS-440. Hot charging is not absolutely necessary for IFHS-340. Hot charging desirable for high P content (more than 0.03%). b) Slab drop out @ around-1200°C c) Finish rolling @ higher than Ar3 temperature - 900 - 910°C d) Coiling @ 550 - 560°C e) Batch annealing @ hot spot temperature-720°C and cold spot temperature 690°C Test results (two results are given below for each grade of the IFHS family): SteelGrades Width(mm) Thickness(mm) YS(MPa) UTS (MPa) %EI r-bar IFHS- 1260 0.8 198 375 42 1.78 340 1245 1.2 185 360 41 1.72 Desirable properties 145-245 340 min 40 min 1.4 min IFHS- 1025 1.0 237 415 37 1.55 390 1025 0.9 232 411 37 1.6 Desirable properties 195-295 390 min 33 min 1.4 min IFHS- 1150 1.8 293 444 36 1.52 440 1150 1.4 310 446 37 1.42 Desirable Properties 235-345 440 min 33 min 1.3 min Secondary work embrittlement property: OK upto - 30°C (tested for all grades)	

Full Text	2

FIELD OF THE INVENITON

The present invention relates to the development of a set of steel

properties. More particularly the invention relates to development of

a family of high strength interstitial free steel sheet with 340-440

MPa UTS formable and weldable quality, adaptable to mainly or

manufacturing automotive body panels.

BACKGROUND OF THE PRESENT INVENTION

The modern automobile industry is driven by some important factors,

such as

(a)	Energy saving, or less fuel consumption

(b)	Less emission

(c)	Improved passenger safety

(d)	Low cost manufacturing, etc.

In order to satisfy all these basic conditions, the modern car

manufacturing involves more high strength steel grades, which

should also be combined with certain degree of formability.

3

Interstitial free steel grades (both mild and high strength grades) are

usually processed through continuous annealing route. However,

due to the lack of continuous annealing facilities in India, the steel

manufacturers are compelled to process interstitial free steels

through batch annealing route.

While soft interstitial free steel grades can be manufactured

conveniently through batch annealing route, it is difficult to process

the high strength versions on the same family because of the

complex physical metallurgy involved in processing of these grades.

The present invention gives a solution to this problem. Chemical

compositions and combined with strength and adequate resistance

against secondary work embrittlement. These grades are suitable for

batch annealing process. Therefore, continuous annealing facility is

not required.

4

PRIOR ART

Interstitial free steels are known to be excellent materials for

automotive stamping applications. The high strength versions of this

family offer a vital range of high strength formable steels of various

strength levels, such as 340, 390 or 440, MPa UTS. More

importantly, these are non-aging grades.

This grade has never been manufactured anywhere else in India

before.

Drawbacks connected with hither to known processes and

advantage of the present invention

The worldwide trend is to process high strength formable steel

grades through continuous annealing line, which is the best route for

producing interstitial free high strength steels. In India, there is no

continuous annealing line for processing uncoated steel sheet.

5

Therefore, the steel manufacturers are compelled to produce high

strength formable grades through batch annealing only.

Manufacturing of interstitial free based high strength steels through

batch annealing is extremely difficult due to the complex metallurgy

of those grades. Therefore, the present invention leads to the

following advantages:

a)	Chemical composition is suitable for processing though batch

annealing route

b)	combination of strength and substantial formability

c)	adequate weldability due to ultra low carbon composition

OBJECTS OF TH INVENTION

It is therefore an object of the present invention to propose a set of

improved grades of steel sheet having high strength, formable and

weldable quality adaptable to manufacture of automotive body panels

which eliminates the disadvantages of prior art.

6

Another object of the present invention is to propose a set of

improved grades of steel sheet having high strength, formable and

weldable quality adaptable to manufacture of automotive body panels

which is applicable and usable for a wide range of automotive

applications.

A further object of the present invention is to propose a set of

improved grades of steel sheet having high strength, formable and

weldable quality adaptable to manufacture of automotive body panels

which are suitable for producing through batch annealing route.

SUMMARY OF THE INVENTION

The invented product is a family of steel grades for automotive

stamping applications. All the grades have ultra low carbon based

steel compositions, strengthened by suitable additions of phosphorus

and manganese, in order to achieve various strength levels.

7

The processing schedules, including steel making, hot rolling, cold

rolling and annealing, have been determined appropriately so as to

achieve desired drawability and strength. The steel grades are also

adequately weldable.

Chemical composition

%C	%Mn	%5	%P	%Si	%AI	%Ti	%Nb	N	B

Physical processing

a)	Hot charging of slabs to reheat furnace for grades IFHS-309 and

IFHS-440.  Hot charging is not absolutely necessary for IFHS-340.

Hot charging desirable for high P content (more than 0.03%).

b)	Slab drop out @ around-1200°C

c)	Finish rolling @ higher than Ar3 temperature - 900 - 910°C

d)	Coiling @ 550 - 560°C

8

e) Batch annealing @ hot spot temperature-720°C and cold spot

temperature 690°C

Test results (two results are given below for each grade of the IFHS

family):

SteelGrades	Width(mm)	Thickness(mm)	YS(MPa)	UTS (MPa)	%EI	r-bar

IFHS-	1260	0.8	198	375	42	1.78

340	1245	1.2	185	360	41	1.72

	Desirable properties	145-245	340 min	40 min	1.4 min

IFHS-	1025	1.0	237	415	37	1.55

390	1025	0.9	232	411	37	1.6

	Desirable properties	195-295	390 min	33 min	1.4 min

IFHS-	1150	1.8	293	444	36	1.52

440	1150	1.4	310	446	37	1.42

	Desirable Properties	235-345	440 min	33 min	1.3 min

Secondary work embrittlement property: OK upto - 30°C (tested for

all grades)

9

Variables

(a)	Chemical parameters:  P and Mn - Increase strength of the

steel

(b)	Physical parameters: Slab drop out temperature, finish rolling

temperature, coiling temperature, cold reduction and batch

annealing temperature, all  have significant effects on final

mechanical properties of all the steel grades.

10

WE CLAIM

1. An improved interstitial free steel grades for high strength having

340-f440 MPa UTS formable and weldable quality to form steel

sheet adaptable mainly for manufacturing of automotive body

panels comprising;

-  a steel having following chemical composition

%C	
%Mn	0.5-0.95

%S	
%P	0.02-0.065

%Si	
%AI	0.04-0.05

%Ti	0.05-0.06

%Nb	0.012-0.02

N (ppm)	
B (ppm)	4-11

11

2. The process of operating the steel as claimed in claim 1 to form

sheet comprising:-

-	manufacturing of slab from the liquid steel;

-	hot charging of slabs to reheat furnace, for grades IFHS-390 and

IFHS-440

-	Finish @ higher than Ar3 temperature 900-910°C;

-	Coiling @ 550-560°C

-	Cold rolling reduction @ 70-75% (higher the better)

-	Batch annealing @ hot spot temperature 720°C and cold spot

temperature 690°C and

-	Skin pass rolling @ 0.5% temper elongation

12

3.	An improved interstitial free steel grades for high strength having

340-400 MPa UTS formbale and weldable quality of steel as

substantially described and illustrated herein.

4.	The process of manufacturing the steel grades to form steel sheet

as substantially described and illustrated herein.

The invented product is a family of steel grades for automotive

stamping applications. All the grades have ultra low carbon based

steel compositions, strengthened by suitable additions of phosphorus

and manganese, in order to achieve various strength levels.

The processing schedules, including steel making, hot rolling, cold

rolling and annealing, have been determined appropriately so as to

achieve desired drawability and strength. The steel grades are also

adequately weldable.

Chemical composition

%C	%Mn	%5	%P	%Si	%AI	%Ti	%Nb	N	B

Physical processing

a) Hot charging of slabs to reheat furnace for grades IFHS-309 and

IFHS-440.  Hot charging is not absolutely necessary for IFHS-340.

Hot charging desirable for high P content (more than 0.03%).

b) Slab drop out @ around-1200°C

c) Finish rolling @ higher than Ar3 temperature - 900 - 910°C

d) Coiling @ 550 - 560°C

e) Batch annealing @ hot spot temperature-720°C and cold spot

temperature 690°C

Test results (two results are given below for each grade of the IFHS

family):

SteelGrades	Width(mm)	Thickness(mm)	YS(MPa)	UTS (MPa)	%EI	r-bar

IFHS-	1260	0.8	198	375	42	1.78

340	1245	1.2	185	360	41	1.72

	Desirable properties	145-245	340 min	40 min	1.4 min

IFHS-	1025	1.0	237	415	37	1.55

390	1025	0.9	232	411	37	1.6

	Desirable properties	195-295	390 min	33 min	1.4 min

IFHS-	1150	1.8	293	444	36	1.52

440	1150	1.4	310	446	37	1.42

	Desirable Properties	235-345	440 min	33 min	1.3 min

Secondary work embrittlement property: OK upto - 30°C (tested for

all grades)	

Documents:

				http://ipindiaonline.gov.in/patentsearch/GrantedSearch/viewdoc.aspx?id=lXsMhg87DbNKI1Dqn0aVcQ==&amp;loc=wDBSZCsAt7zoiVrqcFJsRw==

« Previous Patent

Next Patent »

Patent Number	268352	

Indian Patent Application Number	948/KOL/2007	

PG Journal Number	35/2015	

Publication Date	28-Aug-2015	

Grant Date	27-Aug-2015	

Date of Filing	02-Jul-2007	

Name of Patentee	TATA STEEL LIMITED	

Applicant Address	JAMSHEDPUR	

Inventors:

#	Inventor's Name	Inventor's Address	

1	1. MR. AVTAR SINGH SAINI 2. MR. BASUDEV BHATTACHARYA, 3. T. VENUGOPALAN, 4. R. C. SINHA	ALL ARE INDIAN CITIZENS, TATA STEEL LIMITED, JAMSHEDPUR-831 001, INIDA	

PCT International Classification Number	C23F13/00	

PCT International Application Number	N/A	

PCT International Filing date		

PCT Conventions:

#	PCT Application Number	Date of Convention	Priority Country	

1			NA	

© All Indian Patents, 2013-2021.

  Patent data available in the public domain from Indian Patents Office, Department of Industrial Policy and Promotions, Ministry of Commerce and Industry, Government of India.

File: patents/268359-method-of-friction-welding-procedure-for-ferritic-stainless-steel-rods.html
Indian Patents. 268359:METHOD OF FRICTION WELDING PROCEDURE FOR FERRITIC STAINLESS STEEL RODS

Indian Patents

Recently Granted Patents

  Recently Published Patents

Title of Invention	METHOD OF FRICTION WELDING PROCEDURE FOR FERRITIC STAINLESS STEEL RODS

Abstract	This invention relates to a friction welding process by adapting ferritic stainless steel rods, comprising the steps of rotating the weldable components in a friction -welding machine; applying an upsetting force; and allowing the components to undergo a post-weld annealing treatment. The post-weld annealing treatment further comprises the steps of; keeping the weld sample in an annealing furnace; heating the weld sample to 800°C at the rate of 200°C per hour; maintaining the temperature of 800°C for 120 minutes; cooling the component to 500°C inside the furnace at the rate of 150°C per hour; and air cooling the component from 500°C to room temperature.	

Full Text	FIELD OF INVENTION

This invention relates to adapting ferritic stainless steel rods with Type 430 grade

(17% Chromium), which are not generally weldable grades. More particularly,

the invention relates to a friction welding procedure adapting ferritic stainless

steel rods with post-weld annealing cycle.

BACKGROUND OF THE INVENTION AND DIFFICULTIES OF PRIOR ARTS

Welding of ferritic stainless steel (FSS) rods is very much required for automobile

and general structural components. Brittleness of FSS welds was found in the

existing procedure without post-weld annealing. Due to its poor weldability (grain

coarsening and poor toughness, poor ductility in FSS weld and heat affected

zone), FSS are not preferred but instead (three times costly) the austenitic

stainless steel (ASS) rods are being used in industries.

Not many research papers and patents are available in the field of welding of

FSS 430 rods. One of the research papers by Ginn (1980) studied the non-fusion

welding process such as friction welding of austenitic stainless steel components

for its toughness behaviour. Friction welding is a popular process for joining of

machine components, which are all in the cylindrical shapes.

OBJECTS OF THE INVENTION

It is therefore an object of the invention to propose a friction welding procedure

for ferritic stainless steel rods.

Another object of the invention is to propose a friction welding procedure for

ferritic stainless steel rods, in which a post-weld annealing heat treatment cycle

is implemented to improve the toughness and ductility of the FSS weld samples.

A further object of the invention is to propose a friction welding procedure for

ferritic stainless steel rods, which includes a bend test to confirm the reduction in

weld zone hardness of FSS weld samples.

These and other objects and advantages of the invention will be apparent

from the ensuing description.

SUMMARY OF THE INVENTION

For industrial FSS applications friction welding process was established. Due to

brittleness in FSS welds the use of FSS are not very common in industries. The

proposed post-weld annealing was done at 800°C for two hour soaking time and

it was found to improve the ductility of the FSS welds. Generally post-weld

annealing is not carried out for solid-state welding process. But due to poor

ductility in FSS rods, post-weld annealing was introduced in this invention. The

heating rate was maintained at 200°C per hour in the furnace. The FSS weld

samples were cooled in the furnace upto 500°C at the cooling rate of 150°C per

hour. Afterwards air cooling was carried out from 500°C upto room temperature.

This procedure achieved good toughness, ductility in FSS welds. Post-weld

annealing parameters and friction welding procedures were optimized. During

post-weld annealing cycle, FSS weld samples experience the redistribution of

chromium in weld and heat affected zone, reduction in hardness, internal

stresses are relieved and the improvement in weld ductility was achieved.

Post-weld annealing of FSS friction joint results were found lower in weld zone

hardness - 180 Hv compared to the 360 Hv hardness of as-welded samples.

Friction welds exhibited good impact toughness value of 60 J/mm2, compared to

the base metal impact toughness value of 78 J/mm2. Excellent bend ductility was

observed in the bend test after post-weld annealing. With this new method of

post-weld annealing for FSS rods was established using friction welding process.

The problems of poor weldability, poor weld toughness and poor weld ductility

were improved in this invention.

BRIEF DESCRIPTION OF THE ACCOMPANYING DRAWING

Fig. 1 - schematically shows a friction welding process including the sequences

of friction welding of round components with the application of external pressure

for proper welding.

Figure 2 graphically shows the post-weld annealing heat treatment cycle for FSS

rods, including peak temperature : 800°C, soaking duration : 120 minutes,

cooling upto 500°C in furnace.

DETAILED DESCRIPTION OF A PREFERRED EMBODIMENT OF THE

INVENTION

Friction welding is a solid phase welding process in which joining of metals is

produced at a temperature lower than the melting temperature of the two parts

being joined. This is a method of welding in which the "welding" heat is

generated by sliding or rubbing together of two mating surfaces under pressure.

The sequence of operations necessary to produce a friction weld of rods is

shown in Figure 1. High quality, mass production, dissimilar metal joints are

made and no weld consumables are used in this method. Automobile axle,

engine exhaust valves, twist drills, pump shafts and valve flanges are the most

common industrial components that are welded by friction welding process.

A new method of welding procedure with post-weld annealing cycle and testing

of weld details are given below : -

In this invention friction welding process was selected for welding of FSS rods for

structural and automobile components in industries.

The benefit of friction welding process helps to achieve very tiny interface and

fine grain size in the fusion zone with 5-10 microns compared to 400 microns in

welds made by gas tungsten arc welding (GTAW) process. Metallurgically, the

friction weld quality is superior since no fusion related defects are taking place.

An interesting concept of friction welding was attempted to join FSS rods with 14

mm diameter. Continuous drive friction welding was done and the optimum set

of friction weld parameters were selected based on the weld quality, tensile

strength and the location of failure (at base metal region). The test results,

microstructural features, post-weld annealing and fracture surface studies of

weld samples are analysed. Friction welding does not involve melting, but the

weld zone is mechanically worked ; therefore the bond region is made of finer-

grained microstructure than that is found in the FSS base metal.

Friction welding parameters with post-weld annealing, tensile test results are

established. Using these as base parameters, further optimization of welding

conditions was done using a statistical factorial design procedure. Optimised

friction weld base parameters are completed. Hence it can be expected to

achieve better weld metal properties in FSS through friction welding than that

can be resulted by fusion welding processes. For confirming the friction weld

parameters, it was ensured that during the examination of macrostructure, the

cut section of the weld should have uniform flash at top and bottom of weld,

parallel weld width in the cross section and complete bonding to be observed at

the centre of the joint. After the initial set of welding trials, tensile tests were

conducted to assess the quality of welds. It was found that many of the tensile

test samples failed at weld zone and only few weld samples failed in the base

metal region. Tensile strength, hardness and impact toughness of welds were

evaluated.

The weld joints were tested to get the tensile strength of the joints. The results

of the tensile test of the joints in the as-received condition are established. To

study the effect of ductility and toughness of the joints, post-weld annealing was

carried out. Some of the weld joints, failed at the weld region during tensile test.

Though the tensile strength of joint was higher than that of base metal, the

failure at the joint was due to coarse grains and the weld defects such as very

fine pores, resulting in cleavage brittle fracture. The tensile test, notch tensile

test, static shear test, impact test, bend test, macro, micro-examinations and

scanning electron microscope (SEM) fracture surface studies were carried out to

assess the quality of the friction weld joints. With the optimum set of weld

parameters, sufficient tensile strength of the welds was obtained. Failure

occurred at the base metal region and not at the joint.

WE CLAIM

1. A friction welding process by adapting ferritic stainless steel rods,

comprising the steps of:

-	rotating the weldable components in a friction -welding machine;

-	applying an upsetting force; and

-	allowing the components to undergo a post-weld annealing

treatment;

characterized in that the post-weld annealing treatment further

comprises the steps of:

a)	keeping the weld sample in an annealing furnace;

b)	heating the weld sample to 800°C at the rate of 200°C per

hour;

c)	maintaining the temperature of 800°C for 120 minutes;

d)	cooling the component to 500°C inside the furnace at the

rate of 150°C per hour; and

e) air cooling the component from 500°C to room

temperature.

2. A testing method to determine the ductility and toughness of ferritic

stainless steel rods in a welding procedure as claimed in claim 1,

comprising the steps of:

-	carrying out a tensile test of the FSS weld samples;

-	carrying out a notch tensile test of the weld samples;

-	carrying out a static shear test of the weld samples;

-	carrying out an impact test of the weld samples;

-	carrying out a bend test of the weld samples;

-	carrying out a macro and micro examination of the weld samples;

and

-	effecting a fracture surface study of the weld samples using a

scanning electron microscope.

3.	The method as claimed in claim 2, further comprising a step of comparing

as welded and post -weld annealed bend test results of the weld samples.

4.	A friction welding procedure by adapting ferrictic stainless steel rods, as

substantially described and illustrated herein with reference to the

accompanying drawings.

This invention relates to a friction welding process by adapting ferritic stainless

steel rods, comprising the steps of rotating the weldable components in a friction

-welding machine; applying an upsetting force; and allowing the components to

undergo a post-weld annealing treatment. The post-weld annealing treatment

further comprises the steps of; keeping the weld sample in an annealing furnace;

heating the weld sample to 800°C at the rate of 200°C per hour; maintaining the

temperature of 800°C for 120 minutes; cooling the component to 500°C inside

the furnace at the rate of 150°C per hour; and air cooling the component from

500°C to room temperature.	

Documents:

				http://ipindiaonline.gov.in/patentsearch/GrantedSearch/viewdoc.aspx?id=aCfgqW7n8rFxldBcTRFrfw==&amp;loc=wDBSZCsAt7zoiVrqcFJsRw==

« Previous Patent

Next Patent »

Patent Number	268359	

Indian Patent Application Number	859/KOL/2008	

PG Journal Number	35/2015	

Publication Date	28-Aug-2015	

Grant Date	27-Aug-2015	

Date of Filing	08-May-2008	

Name of Patentee	BHARAT HEAVY ELECTRICALS LIMITED	

Applicant Address	REGIONAL OPERATIONS DIVISION (ROD), PLOT NO. 9/1, DJBLOCK 3RD FLOOR, KARUNAMOYEE, SALT LAKE CITY, KOLKATA	

Inventors:

#	Inventor's Name	Inventor's Address	

1	DR. VARADHAN ANBAZHAGAN	WELDING RESEARCH INSTITUTE BHARAT HEAVY ELECTRICALS LIMITED, TIRUCHIRAPPALLI - 620 014	

2	DR. KALIDASS ASOKKUMAR	WELDING RESEARCH INSTITUTE BHARAT HEAVY ELECTRICALS LIMITED TIRUCHIRAPPALLI - 620 014	

3	DR. ARASAN RAJA	WELDING RESEARCH INSTITUTE BHARAT HEAVY ELECTRICALS LIMITED TIRUCHIRAPPALLI - 620 014	

PCT International Classification Number	B29C 27/08	

PCT International Application Number	N/A	

PCT International Filing date		

PCT Conventions:

#	PCT Application Number	Date of Convention	Priority Country	

1			NA	

© All Indian Patents, 2013-2021.

  Patent data available in the public domain from Indian Patents Office, Department of Industrial Policy and Promotions, Ministry of Commerce and Industry, Government of India.

File: patents/268362-epoxy-compound-triazole-compound-and-process-for-producing-thereof.html (part 1 of 2)
Indian Patents. 268362:EPOXY COMPOUND, TRIAZOLE COMPOUND AND PROCESS FOR PRODUCING THEREOF

Indian Patents

Recently Granted Patents

  Recently Published Patents

Title of Invention	EPOXY COMPOUND, TRIAZOLE COMPOUND AND PROCESS FOR PRODUCING THEREOF

Abstract	ABSTRACT "PROCESS FOR PRODUCING EPOXYTRIAZOLE COMPOUNDS AND THEIR INTERMEDIATES" The present invention relates to a compound of the formula (II): wherein Ar represents difluorophenyl group.	

Full Text	 

DESCRIPTION

PFOCESS FOR PRODUCING EPOXYTRIAZOLE COMPOUNDS AND THEIR INTERMEDIATES

TECHNICAL FIELD

The present invention relates to a process for producing epoxytriazole compounds useful as synthetic intermediates of antifungal agents.

BACKGROUND ART

An epoxytriazole compound represented by the formula (VH) (hereinafter, also referred to as an epoxytriazole compound (VII)):

wherein Ar rpnre.sents a difluoronhenv] erouo.

is a useful compound which is suited for use as a synthetic intermediate of an antifungal

agent (see, for example JP H04-356471-A).

Various processes for producing an epoxytriazole compound (VH) have hitherto been proposed (see, for example, JP H04-356471-A, EP 421600-A, JP H05-230038-A, "Chemical & Pharmaceutical Bulletin", The Pharmaceutical Society of Japan, 1993, Vol.  41, No. 6, p.1035-1042, etc.) and they are processes using a compound represented by the formula (1) (hereinafter, also referred to as the compound (1)) in which a hydroxyl group is protected with a tetrahydropyranyl group, as a raw material, as shown in the following scheme:

wherein Ar represents a difluorophenyl group.

However, the compound (1) as a common raw material for these production processes is hardly purified by recrysfallization because it is in liquid state at normal temperature and is a mixture of two diastereomers. Furthermore, it is difficult to purify by distillation because a tetrahydropyranyl group, as a protective group, is easily eliminated by heat.

Pharmaceutical products are obligated to be produced under severe quality

control in accordance with Good Manufacturing Practice (hereinafter abbreviated to

CiMPj so as to secure safety. Kowevei, as described above, the compound (1) as a

starting material of a conventional method is hardly purified from an industrial point of

view, and thus it is difficult to control the purity thereof. Therefore, there was a problem

of quality control in the production of the epoxytriazole compound (VII) which is an

important synthetic intermediate in accordance with GMP.

r	An object of the present invention is to provide a novel process capable of

producing an epoxytriazole compound (VH) as a synthetic intermediate of a pharmaceutical product under proper quality control.

Another object of the present invention is to provide an intermediate which is useful in such a production process.

These objects and other objects will become apparent from the following descriptions.

DISCLOSURE OF THE INVENTION

The present inventors have studied intensively studied about protective groups to be replaced by the tetrahydropyranyl group of the compound (1) so as to accomplish the above objects, and thus the present invention has been completed.

Thai is, the present invention is directed to the followings:

wherein Ar represents difluorophenyl group.
  The compound according to , wherein Ar is 2.4-difIuorophenyl group.
  The compound according to  or . which has a steric configuration of the

wherein Ar has the same meaning as defined above.
  A process for producing a compound of the formula (MI) or a salt thereof;

wherein Ar has the same meaning as defined above

Step (c): a step for reacting the compound of the formula (IV) with a compound of the

formula (V)

RS02X	(V)

wherein R represents lower alkyl group, phenyl group or tolyl group, and X represents

halogen atom,

Step (g): a step for reacting the compound of the formula (VIII) or the salt thereof with a compound of the formula (V);

(  RS02X	(V)

which comprises

a step for reacting a compound of the formula (XI);

ArX2	(XI)

wherein Ar represents difluoropheny] group and X represents halogen atom,

with a Grignard reagent of the formula (X);

R^gX1	(X)

wherein R1 represents hydrocarbon group and X1 represents halogen atom,

to obtain an arylmagnesium halide of the formula (XII);

)  ArMgX1	(XII)

wherein Ar and X1 have the same meaning as defined above,

which comprises the following Steps (i), (j), (k) and (1).

Step (i): a step for reacting a compound of the formula (XI);

ArX2	(XI)

wherein Ar represents difluoropheny] group and X"" represents halogen atom,

with a Grignard reagent of the formula (X);

R^gX1	(X)

r  wherein R1 represents hydrocarbon group and X1 represents halogen atom,

to obtain an arylmagnesium halide of the formula (XII);

ArMgX1	(XII)

wherein Ar and X1 have the same meaning as defined above

wherein Ar has the same meaning as defined above

Step (1); a step for reacting the compound of the formula (XV) with 2-methoxypropene

to obtain the compound of the formula (I)

f  BEST MODE FOR CARRYING OUT THE INVENTION

The present invention will now be described in detail.

First, the respective symbols used in the present specification will be described.

Ar represents difluorophenyl group of hydrogen atom, and examples thereof include 2.3-difmorophenyl group, 2,4-difluorophenyl group. 2.5-difluorophenyl group. 2,6-difiuorophenyl group, 3,4-difluorophsnyl group, 3,5-difluorophenyl group, and the like, and 2,4-difluorophenyl group and 2,5-difluorophenyl group are preferred.

R represents lower alkyi group, phenyl group or tolyl group.

Preferably, lower alky! group in R is linear or branched alky] group having 1 to 12 carbon atoms, and more preferably 1 to 3 carbon atoms. Examples thereof include methyl, ethyl, propyl, isopropyl, butyl, isobutyl, sec-butyl, tert-butyl, pentyl, isopentyl, neopentyl, hexyl, heptyl, octji, nonyl, decyl, undecyl, dodecyl, and the like, and methyl is preferable.

Tolyl group on R may be any of p-tolyl group, m-tolyl group and o-tolyl group, and preferably p-tolyl group.

X represents halogen atom. Examples of the halogen atom include chlorine atom, bromine atom, iodine atom, and the like, and chlorine atom and bromine atom are preferable.

When compounds (I), (IT), (ID), (IV), (VI), (VHI) and (IX), and the epoxytriazole compound (VH) have at least one asymmetric carbon atom, these compounds may be any one uf optically active isomers or mixture thereof (for example, racemic mixture, enantiomeric mixture, diastereomeric mixture, etc.). Compounds having preferable configuration are compounds represented by the following formulas (la), (Ila), (Ilia), (IVa), (Via), (Vila), (VTila) and (IXa) or enantiomers thereof:

wherein R and Ar are as defined above.

The compounds (HI), (VIII) and (IX) and the epoxytriazole compound (VII) have a 1,2,4-triazole ring and may be in the form of salt. Examples of the salts include '  salts with inorganic acids (for example, hydrochloric acid, sulfuric acid, nitric acid, phosphoric acid, etc.) and with organic acids (for example, acetic acid, propionic acid, methanesulfonic acid, 4-toluenesulfonic acid, etc.).

The production proems according to the present invention is shown by the following scheme:

That is, the process of the present invention is a process for producing the epoxytriazole compound (VTI), comprising Steps (a), (b), (c) and (d), or comprising Sleps (a), (e), (f), (g) and (h). In the present invention, it is possible to purify the Y  compound (I), as a starting material, by recrystallization in any route and to easily

control the purity of the raw material in the production of the spoxytriazole compound (VII), and therefore quality control in accordance with GMF can be advantageously conducted. The respective steps will now be described.

1.	Step (a)

Step (a) is the step for obtaining the compound (II) by epoxidizing the compound (I). For example, the compound (II) can be obtained by reacting the compound (I) with trimethyloxosulfonium salt or trimethylsulfonium salt in the presence of a base in a solvent. The order of the addition of reagents is not specifically limited. For example, there may be employed a method comprising the steps of charging trimethyloxosulfonium salt or trimethylsulfonium salt and a base in a solvent in a reaction vessel and adding the compound (I) thereto, or a method comprising the steps of charging trimethyloxosulfonium salt or trimethylsulfonium salt in a solvent in a reaction vessel, adding a base thereto to react them and adding the reaction solution to a solution obtained by dissolving the compound (I) in a solvent.

The base used in Step (a) is not limited as long as it reacts with trimethyloxosulfonium salt or trimethylsulfonium salt to produce sulfur ylide, and examples thereof include alkali metal hydroxides s-udi as potassium hydroxide, sodium hydroxide, lithium hydroxide, and the like; alkali metal hydrides such as sodium hydride, f  potassium hydride, lithium hydride, and the like; alkyl alkali metals such as n-butyl lithium, methyl lithium, n-hexyl lithium, and the like; alkali metal amides such as sodium amide, potassium amide, lithium diisopropylamide, lithium dicyclohexylamide, lithium hexamethyldisilazide, and the like; alkali metal alkoxides such as potassium tert-butoxide, sodium tert-butoxide, sodium methoxide, sodium ethoxide, potassium ?  methoxide, potassium ethoxide, and the like. Sodium hydride is preferable. Sodium hydride may be added dropwise to the reaction system in the form of being dispersed in a mineral oil such as liquid paraffin.

The amount of the base used in Step (a) is usually from 0.7 mol to 1.3 mol. preferably from 0.8 mol to 1.2 mol, and more preferably from 0.9 mol to 1.1 mol. per 1 mol of a trimethvloxosulfonium salt or a trimethvlsulfonium salt in view of the prevention of unnecessary residues of the trimethvloxosulfonium salt or the trimethylsulfonium salt and a base, in view of the pr&vmtion of side reaction, in view of the yield, in view of the quality, and the like.

Examples of the trimethyloxosulfonium salt include trimethvloxosulfonium chloride, trimethyloxosulfonium bromide, trimethyloxosulfonium iodide, trimethyloxosulfonium methylsulfate, and the like. Trimethyloxosulfonium bromide or trimethyloxosulfonium iodide is preferable in view of availability.

Examples of the trimethylsulfonium salt include trimethyisulfonium chloride, trimethylsulfonium bromide, trimethylsulfonium iodide, trimethylsulfonium methylsulfate, and the like. Trimethylsulfonium bromide or trimethylsulfonium iodide is preferable in view of availability.

The amount of the trimethyloxosulfonium salt or trimethylsulfonium salt used in Step (a) is usually from 0.8 to 2 mol, preferably from 1 to 1.6 mol, and more preferably from 1.1 to 1.5 mol, per 1 mol of the compound (I) in view of yield and effect corresponding to the amount.

The solvent used in Step (a) may be those which do not inhibit the reaction and f  examples thereof include ethers such as tetrahydrofuran (THF), methyl tert-butyl ether (MTBE), 1,4-dioxane, diethylene glycol dimethyl ether (diglyme), ethylene glycol dimethyl ether, 1,3-dioxolane, 2-methyltetrahydrofuran, and the like; aprotic polar solvents such as N,N-dimethylformamide (DMF), N,N-dimethylacetamide (DMAc), dimethyisulfoxide (DMSO), sulfolane, N-methyl-2-pyrolidinone (NMP), 1,3-dimethyl-5  2-imidazolidinone (DMI), N,N'-dimethylpropyleneurea (DMPU),

hexamethylphosphoric amide (HMPA), nitrobenzene, carbon disulfide, acetonitrile, propionitrile, and the like; halogen-based solvents such as methylene chloride, 1,2-dichloroethane, monochlorobenzene, 1,2-dichlorobenzene, 2-chlorotoIuene, 3-

chlorotoluene, 4-chlorotoluene, 2-chloro-m-xylene, 2-chloro-p-xylene, 4-chloro-o-xylene. 2,3-dichlorotoluene, 2,4-dichlorotoluene, 2,5-dichlorotoluene, 2,6-dichlorotoluene, 3,4-di chlorotoluene, monofluorobenzene, and the like; aromatic hydrocarbons such as toluene, xylene, and the like; or solvent mixtures thereof. DMSO or a solvent mixture of DMSO and toluene, a solvent mixture of DMSO and THF, a solvent mixture of DMSO and MTBE, THF or MTBE is preferable. The amount of the solvent is usually from 1 to 50 L, preferably from 3 to 30 L, and more preferably from 5 to 15 L, per 1 kg of the compound (I).

The reaction temperature in Step (a) depends on the reagents to be used, and is usually from -30 to S0°C, preferably from 0 to 50°C, and more preferably from 10 to 40°C. The reaction time is usually from 0.5 to 48 hours, and preferably from 1 to 24 hours.

The compound (II) obtained in Step (a) can be isolated and purified by a conventional method. For example, the compound (II) can be isolated by pouring the reaction solution into water, followed by liquid separation, washing of the organic layer, drying and further concentration under reduced pressure. After the isolation, the compound (II) can also be purified, for example, by silica gel column chromatography. Alternately, the compound (II) can be subjected tu Cut following reaction Vy-ithout purification.

The compound (II) obtained in Step (a) is a novel compound and is a useful intermediate of an antifungal agent or an epoxytriazole compound (VII).

2.	Step (b)

The step (b) is the step for obtaining the compound (TV) by deprotecting the compound (II). For example, the compound (IV) can be obtained by reacting the compound (II) with an acid in a solvent.

The acid used in Step (b) is not limited, and examples thereof include inorganic acids such as hydrochloric acid, sulfuric acid, phosphoric acid, perchloric acid, and the

like; and organic acids such as msthanssulfonic acid, p-toluenesulfonic acid, benzenesulfonic acid, p-toluenesulphonic pyridinium salt (PFTS), and the like. Methanesulfonic acid or p-toluenssulfonic acid is preferable. The amount of the acid is usually from 0,0001 to 0.1 mol, preferably from 0.001 to 0.1 mol, and more preferably from 0.001 to 0.01 mol, per 1 mol of the compound (II) in view of the reaction rate and the prevention of side reaction such as ring-open of epoxide.

The solvent used in Step (b) may be those which do not inhibit the reaction. Examples thereof include water; aromatic hydrocarbons such as toluene, xylene, and the like; alcohols such as methanol, ethanol, 1-propanol, 2-propanol, ethylene glycol, and the like; ketones such as acetone, methyl ethyl ketone, methyl iso-butyl ketone, and the like; or solvent mixtures thereof. A solvent mixture of water, toluene and methanol, or methanol is preferable. The amount of the solvent is usually from 0.5 to 30 L, preferably from 1 to 15 L, and more preferably from 1 to 10 L, per 1 kg of the compound (II).

The reaction temperature in Step (b) depends on the reagent, and is usually from -20 to 100°C, preferably from 0 to 60 °C, and more preferably from 10 to 40°C. The reaction time is usually from one minute to 8 hours, and preferably from 3 minutes to 3 hours.

the compound (TV) obtained in Step (u) can be isolated and purified by a conventional method. For example, the compound (IV) can be isolated by pouring the f  reaction solution into water, followed by liquid separation, washing of the organic layer, drying and further concentration under reduced pressure. After the isolation, the compound (IV) can also be purified by silica gel column chromatography. Alternately, the compound (IV) can be subjected to the following reaction without purification.

{  3.	Step(c)

Step (c) is the step for obtaining the compound (VI) by reacting the compound (IV) with the compound (V). For example, the compound (VI) can be obtained by reacting the compound (IV) with the compound (V) in a solvent in the presence of a base.

The order of the addition of reagents is not specifically limited. For example, there mav be employed a method comprising the steps of charging the compound (IV) and a base in a solvent and adding the compound (V) thereto, or a method of charging the compound (IV) in a solvent and the compound (V) and adding a base thereto.

Examples of the base used in Step (c) include aliphatic tertiary amines (e.g. trimethyiamine, triethylamine, tributylamine, diisopropylethylamine, N-methylmorpholine, etc.), aromatic amines (e.g. pyridine, picoline, 2,6-hrtidine, coliidine, 4-(N,N-dimethylamino)pyridine, N,N-dimethyIaniline, N.N-diethylaniline, etc.), alkali metal carbonates (e.g. sodium carbonate, potassium carbonate, etc.); basic ion exchange resins (e.g. Amber Light IRA-67, Amber Light IRA-900, etc.); and the like. Triethylamine and sodium carbonate are preferable and triethylamine is particularly preferable. The amount of the base is usually from 0.9 to 1.6 mol, preferably from 0.95 to 1.4 mol, and more preferably from 1 to 1.3 mol, per 1 mol of the compound (V) in view of the prevention of side reaction, in view of reaction rate, in view of the effect corresponding to the amount, and the like.

The amount of the compound (V) used in Step (c) is usually from 0.8 to 1.6 mol, preferably from 0.9 to 1.4 mol, and more preferably from 1 to 1.2 mol, per 1 mol of the compound (IV) in view of yield, efficiency, me prevention of side reaction, and the lilts.

The solvent used in Step (c) may be those which do not inhibit the reaction. f  Examples thereof include methylene chloride, 1,2-dichloroethane, monochlorobenzene, 1,2-dichlorobenzene, 2-chlorotoluene, 3-chlorotoluene, 4-chlorotoluene, 2-chloro-m-xylene, 2-chioro-p-xyIene, 4-chloro-o-xyIene, 2,3-dichIorotoIuene, 2,4-dichiorotoluene, 2,5-didiloTOtoIuene, 2,6-dichlorotoluene, 3,4-dichlorotoluene, monofluorobenzene., nitrobenzene, carbon disulfide, toluene, acetonitrile, propionitrile, MTBE, ethylene glycol dimethyl ether, diglyme, THF, 2-methyltetrahydrofuran, 1.3-dioxolane, 1,4-dioxane, and the like, or solvent mixtures thereof. Toluene, acetonitrile, MTBE or THF is preferable. The amount of the solvent is usually from 1 to 50 L. preferably from 2 to 30 L, and more preferably from 3 to 15 L, per 1 kg of the compound (IV).

The reaction temperature in Step (c) depends on the reagents, and the like, and is usually from -20 to 80°C, preferably from 0 to 50CC, and more preferably from 10 to 4Q°C. The reaction time is usually from 0.5 to 24 hours, and preferably from 1 to 16 hours.

The compound (VT) obtained in Step (c) can be isolated and purified by a conventional method. For example, the compound (VI) can be isolated by pouring the reaction solution into water, followed by liquid separation, washing of the organic layer, drying and further concentration under reduced pressure. After the isolation, the compound (VI) can also be purified by silica gel column chromatography. Alternately, the compound (VI) can be subjected to the following reaction without purification.

4.	Step (d)

Step (d) is the step for obtaining the epoxytriazole compound (VII) or a salt thereof by reacting the compound (VI) with 1,2,4-triazole. For example, the epoxytriazole compound (VII) can be obtained by reacting the compound (VI) with 1,2,4-triazole in a solvent in the presence of a base. The order of the addition of reagents is not specifically limited. For example, there may be employed a method comprising the steps of charging 1,2,4-triable and a base in a solvent 2nd adding the comrmimd (VT) thereto, 01 a method comprising the steps of charging 1,2,4-triazole in a solvent, adding a

f  base thereto to react them, and adding the reaction solution to a solution obtained by dissolving the compound (VI) in a solvent.

The base used in Step (d) is not limited as long as it forms a stable salt with 1,2,4-triazole. Examples thereof include alkali metal hydroxide such as sodium hydroxide, potassium hydroxide, lithium hydroxide, and the like; alkali metal carbonates

5  such as potassium carbonate, sodium carbonate, lithium carbonate, cesium carbonate, and the like; alkali metal hydrides such as sodium hydride, potassium hydride, lithium hydride, and the like; alkyl alkali metals such as n-butyl lithium, methyl lithium, n-hexyl lithium, and the like; alkali metal amides such as sodium amide, potassium amide,

lithium diisopropylamide, lithium dicyclohexylamide, lithium hexamethyldisilazide., and the like; alkali metal alkoxides such as potassium tert-butoxide, sodium tert-butoxide, potassium methoxide. sodium methoxide, sodium ethoxide, potassium ethoxide, and the like. Sodium hydride, potassium carbonate and sodium methoxide are preferable. Sodium hydride may be dispersed in an mineral oil such as liquide paraffin and the dispersion may be added dropwise in the reaction system. The amount of the base is usually from 0.7 mol to 2 mol, preferably from 0.S mol to 1.5 mol, and more preferably from 0.85 mol to 1 mol, per 1 mol of 1,2,4-triazole in view of the prevention of unnecessary residues of 1,2,4-triazole, the prevention of excess residues of the base, the prevention of low yield, low quality due to side reaction, and the like.

The amount of 1,2,4-triazole ussd in Step (d) is usually from 0.9 to 2 mol, preferably from 1 to 1.6 mol, and more preferably 1.1 to 1.5 mol, per 1 mol of the compound (VI) in view of yield and the prevention of unnecessary residues of 1,2,4-triazole.

In Step (d), so as to promote the reaction, there may be added a so-called phase transfer catalyst, for example, tetraalkylammonium salts such as octadecyltrimethylammonium bromide, tetrabutylammonium sulfate, tetrabutylammomum bromide, tetrabutylammonium iouiuc, icuabutylarnrnoniurn chloride, and the like; and trialkylbenzylammonium salts such as l  benzyltrimethylammonium bromide, benzyltrimethylammonium chloride, benzyltriethylammonium chloride, and the like.

The solvent used in Step (d) may be those which do not inhibit the reaction. Examples thereof include ethers such as THF, MTBE, 1,4-dioxane, diglyme, ethylene glycol dimethyl ether, 1,3-dioxolane, 2-methyltetrahydrofuran, and the like; aprotic polar f  solvents such as DMF, DMAc, DMSO, sulfolane, NMP, DMI, HMPA, methyl isobutyl ketone, methyl ethyl ketone, acetone, cyclohexanone, 3-pentanone, nitrobenzene, carbon disulfide, acetcnitrile, propionitrile, and the like; halogen-based solvents such as methylene chloride, 1.2-dichloroethane, monochlorobenzene, 1,2-dichlorobenzene, 2-

chlorotoluene, 3-chIorotoiuene, 4-chlorotoIuene. 2-cftloro-m-xyIene, 2-chloro-p-xylene, 4-chloro-o-xylene, 2,3-dichlorotoluene, 2,4-dichlorotoluene, 2,5-dichlorotoIuene, 2,6-dichloroto]uene, 3,4-dichlorotoluene, monofluorobenzene. and the like; aromatic hydrocarbons such as toluene, xylene, and the like; or solvent mixtures thereof. DMF, DMAc, DMI or THF is preferable.

The amount of the solvent is usually from 1 to 30 L, preferably from 2 to 20 L, and more preferably from 2 to 10 L, per 1 kg of the compound (VI).

The reaction temperature in Step (d) depends on the reagent, and is usually from 0 to 100DC, preferably from 20 to 80°C, and more preferably from 40 to 75°C. The reaction time is usually from 0.5 to 24 hours, and preferably from 1 to 12 hours.

The epoxytriazole compound (VII) obtained in Step (d) can be isolated and purified by a conventional method. For example, the epoxytriazole compound (VII) can be isolated by pouring the reaction solution into water, followed by liquid separation, washing of the organic layer, drying and further concentration under reduced pressure. After the isolation, the epoxytriazole compound (VII) can be purified by silica gel column chromatography or recrystallization. Alternately, the epoxytriazole compound (VH) can be subjected to the reaction which leads to the objective pharmaceutical product without purification.

T  5.	Step (e)

The step (e) is the step for obtaining the compound (III) or a salt thereof by reacting the compound (II) with 1,2,4-triazole. For example, the compound (HI) can be obtained by reacting the compound (II) with 1,2,4-triazole in a solvent in the presence of a base. The order of the addition of reagents is not specifically limited. For example, there may be employed a method comprising the steps of charging 1,2,4-triazole and a base in a solvent and adding the compound (II) thereto, or a method comprising the steps of charging 1,2,4-triazole in a solvent, adding a base thereto to react them and adding the reaction solution to a solution obtained by dissolving the compound (II) in a solvent.

The base used in Step (e) is not limited as long as it form a stable salt with 1,2,4-triazole. Examples thereof include alkali metal hydroxides such as sodium hydroxide, potassium hydroxide, lithium hydroxide, and the like; alkali metal carbonates such as potassium carbonate, sodium carbonate, lithium carbonate,cesium carbonate, and the like; alkali metal hydrides such as sodium hydride, potassium hydride, lithium hydride, and the like; alkyl alkali metals such as n-butyl lithium, methyl lithium, n-hexyl lithium, and the like; alkali metal amides such as sodium amide, potassium amide, lithium diisopropylamide, lithium dicyclohexylamide, lithium hexamethyldisilazide, and the like; and alkali metal alkoxides such as potassium tert-butoxide, sodium tert-butoxide, potassium methoxide, sodium methoxide, sodium ethoxide, potassium ethoxide, and the like. Sodium hydride, potassium carbonate and sodium methoxide are preferable. Sodium hydride may be added dropwise to the reaction system in the form of being dispersing in a mineral oil such as liquid paraffin. The amount of the base is usually from 0.4 to 1.5 moL preferably from 0.5 mol to 1.1 mol, and more preferably from 0.6 mol to 1 mol, per 1 mol of 1,2,4-triazole in view of the prevention of unnecessary residues of 1,2,4-triazole or base, the prevention of low yield and low quality due to side reaction, and the like.

The amount of 1,2,4-iriazole in Step (c) is usually from 1 to 10 mol, preferably from 1.5 to 7 mol, and preferably from 2 to 5 mol, per 1 mol of the compound (II) in view of yield, the prevention of unnecessary residues of 1,2,4-triazole, and the like.

In the step (e), so as to promote the reaction, there may be added a so-called phase transfer catalyst, for example, tetraalkylammonium salts such as octadecyltrimethylammonium bromide, tetrabutylammonium sulfate, tetrabutylammonium bromide, tetrabutylammonium iodide, tetrabutylammonium chloride, and the like; trialkylbenzylammonium salts such as benzyltrimethylammonium bromide, benzyltrimethylammonium chloride, benzyltriethylammonium chloride, and the like.

The solvent used in Step (e) may be those which do not inhibit the reaction. Examples thereof include ethers such as THF, MTBE. 1,4-dioxane, diglyme, ethylene glycol dimethyl ether, 1,3-dioxolane. 2-methyltetrahydrofuran, and the like; aprotic polar solvents such as DMF, DMAc, DMSO, sulfolane, NMP, DMI, HMPA, methyl isobutyl ketone, methyl ethyl ketone, acetone, cyclohexanone, 3-pentanone, nitrobenzene, carbon disulfide, acetonitrile, propionitrile, and the like; halogen-based solvents such as methylene chloride, 1.2-dichloroethane, monochlorobenzene, 1,2-dichlorobenzene. 2-chlorotoluene, 3-chlorotoluene, 4-chlorotoluene, 2-chloro-m-xylene, 2-chloro-p-xylene, 4-chloro-o-xylene, 2,3-dichlorotoluene, 2,4-dichlorotoluene, 2,5-dichlorotoluene, 2,6-dichlorotoluene, 3,4-dichiorotoIuene, monofluorobenzene, and the like; aromatic hydrocarbons such as toluene, xylene, and the like; or solvent mixtures thereof. DMF, DMI, DMAc, THF or acetone is preferable. The amount of the solvent is usually from 1 to 30 L, preferably from 2 to 15 L, and more preferably from 2 to 10 L, per 1 kg of the compound (II).

The reaction temperature in Step (e) depends on the reagent, and is usually from 30 to 150°C, preferably from 50 to 120°Q and more preferably from 70 to 100°C. The reaction time is usually from 1 to 24 hours, preferably from 3 to 12 hours.

The compound (III) obtained in Step (e) can be isolated and pmified by a conventional method. For example, the compound (III) can be isolated by pouring the reaction solution in water, followed by liquid separation, washing of the organic layer, drying and further concentration under reduced pressure. After the isolation, the compound (III) can also be purified by silica gel column chromatography, and the like. Alternately, the compound (III) can be subjected to the following reaction without purification.

The compound (IB) obtained in Step (e) is a novel compound and is a useful intermediate for an antifungal agent or the epoxytriazole compound (VII).

6.	Step (f)

Step (f) is the step for obtaining the compound (VIII) or a salt thereof by deprotecting the compound (III) or a salt thereof. For example, the compound (YIII) can be obtained by reacting the compound (III) with an acid in a solvent.

The acid used in Step (f) is not specifically limited. Examples thereof include inorganic acids such as hydrochloric acid, sulfuric acid, phosphoric acid, perchloric acid, and the like; and organic acids such as methanesulfonic acid, p-toluenesulfonic acid, benzenesulfonic acid, PPTS, and the like. Methanesulfonic acid, hydrochloric acid or p-toluenesulfonic acid is preferable. The amount of the acid is usually from 0.0001 to 0.1 mol, preferably from 0.001 to 0.1 mol, and more preferably from 0.001 to 0.01 mol, per 1 mol of the compound (III) in view of reaction rate, the prevention of side reaction, and the like.

The solvent used in Step (f) may be those which do not inhibit the reaction. Examples thereof include water; aromatic hydrocarbons such as toluene, xylene, and the like; alcohols such as methanol, ethanol, 1-propanol, 2-propanol, ethylene glycol, and the y like; ketones such as acetone, methyl ethyl ketone, methyl isobutyl ketone, and the like; or solvent mixtures thereof. A solvent mixture of water, toluene and methanol, or methanol is preferable. The amount of the solvent is usually from 0.5 to 30 L, preferably from 1 to 15 L, and more preferably from i to 10 L, per 1 kg of the compound (III).

The reaction temperature in Step (f) depends on the reagent, and is usually from ^ -20 to 100°C, preferably from 0 to 60°C, and more preferably from 10 to 40°C. The reaction time is usually from one minute to 8 hours, and preferably from 3 minutes to 3 hours.

The compound (VIII) obtained in Step (f) can be isolated and purified by a conventional method. For example, the compound (VIII) can be isolated by pouring the reaction solution in water, followed by liquid separation, washing of the organic layer, drying and further concentration under reduced pressure. After the isolation, the compound (VIII) can also be purified by silica gel column chromatography. Alternately, the compound (VIII) can be subjected to the following reaction without purification.

2,5-dichlorotoluene, 2.6-dichlorotoluene, 3.4-dichlorotoluene. monofluorobenzene, nitrobenzene, carbon disulfide, toluene, acetonitrile, propionitrile, MTBE, ethylene glycol dimethyl ether, diglyme, THF, 2-methyltetrahydrofuran, 1,3-dioxolane. 1,4-dioxane, and the like, or solvent mixtures thereof. A solvent mixture of toluene and THF, acetonitrile, MTBE or THF is preferable. The amount of the solvent is usually from 1 to 50 L, preferably from 2 to 30 L, and more preferably from 2 to 15 L, per 1 kg of the compound (Mil).

The reaction temperature in Step (g) depends on the reagents, and the like, and is usually from -20 to 80°C, preferably from 0 to 50°C, and more preferably from 10 to 40°C. The reaction time is usually from 10 minutes to 10 hours, and preferably from 10 minutes to 3 hours.

The compound (IX) obtained in Step (g) can be isolated and purified by a conventional method. For example, the compound (DC) can be isolated by pouring the reaction solution into water, followed by liquid separation, washing of the organic layer, drying and further concentration under reduced pressure. After the isolation, the compound (IX) can also be purified by silica gel column chromatography. Alternately, the compound (IX) can be subjected to the following reaction without purification. Furthermore, a reaction mixture containing the compound (IX) can also be provided for the next reaction without isolation and purification of the compound (DC).

8.	Step (h)

Step (h) is the step for obtaining the epoxytriazole compound (VII) or a salt thereof by treating the compound (IX) or a salt thereof with a base. The step can be conducted by reacting the compound (IX) with a base in a solvent. The step can also be conducted by adding a base to the reaction mixture containing the compound (IX) in Step (g). In such case, the amount of the samples used in Step (h) may be within the following range based on the compound (VIII) instead of the compound (IX).

The base used in Step (h) is not specifically limited. Examples thereof include sodium hydroxide, potassium hydroxide, sodium methoxide, sodium ethoxide, sodium tert-butoxide, potassium methoxide, potassium ethoxide, potassium tert-butoxide. sodium carbonate, potassium carbonate, and the lite. Sodium hydroxide or sodium methoxide is preferable, The amount of the base is usually from 0,9 to 5 mol, preferably from 1 to 4 mol, and more preferably from 1.2 to 3.5 mol, per 1 mol of the compound (IX) in view of the completion of the reaction, the effect corresponding to the amount, and the like.

The solvent used in Step (h) may be those which do not inhibit the reaction, and examples thereof include water, methylene chloride, 1,2-dichloroethane, monochlorobenzene, 1,2-dichIorobenzene, 2-chlorotoluene, 3-chlorotoluene, 4-chlorotoluene, 2-chioro-m-xylene, 2-chloro-p-xylene, 4-chloro-o-xyIene, 2,3-dichlorotoluene, 2,4-dichlorotoluene, 2,5-dichlorotoluene, 2,6-dichlorotoluene, 3,4-dichlorotoluene, monofluorobenzene, nitrobenzene, carbon disulfide, toluene, acetonitrile, propionitrile, MTBE, ethylene glycol dimethyl ether, diglyme, THF, 2-methyltetrahydrofuran, 1,3-dioxolane, 1,4-dioxane, and the like, or solvent mixtures thereof. A solvent mixture of toluene and THF, toluene, THF or MTBE is preferable. The amount of the solvent is usually from 1 to 30 L, preferably from 2 to 20 L, and more preferably from 2.5 to 10 L, per 1 kg of the compound (IX).

The reaction temperature in Step (h) depends on the reagent, and is usually from -30 to 80°C, preferably from -10 to 50°C, and more preferably from 0 to 30°C. The reaction time is usually from 0.5 to 12 hours, and preferably from 0.5 to 6 hours.

The epoxytriazole compound (VH) obtained in Step (h) can be isolated and purified by a conventional method. For example, the epoxytriazole compound (VII) can be isolated by pouring the reaction solution into water, followed by liquid separation, washing of the organic layer, drying and further concentration under reduced pressure. After the isolation, the epoxytriazole compound (VH) can also be purified by silica gelcolumn chromatography and recrystallization. Alternately, the epoxytriazole

compound ("VII) can be subjected to the reaction leading to the objective pharmaceutical product without purification. For example, the epoxytriazole compound (VII) can be converted into a triazole compound useful as an antifungal agent according to the methods described in Patent Document 1 and Patent Document 3.

The compound (I) as a starting material of the present invention is a novel compound and can be produced by the method including the following steps (i). (j), (k) and (1) as shown in the following reaction scheme:

Step (i): the step for obtaining the aryl magnesium halide (XII) by reacting Grignard reagent (X) with the compound (XI);

Step (j): the step for obtaining the compound (XIV) by reacting the obtained arylmagnesium halide (XII) with the compound (XIII);

Step (k): the step for obtaining the compound (XV) by deprotecting the obtained compound (XIV); and

wherein P represents protective group for hydroxyl group; R" and R each independently represents lower alkyl group or lower alkoxy group, or R~ and RJ bond to form divalent acyclic hydrocarbon group which forms aliphatic heterocycle together with adjacent nitrogen atom, and one -CH2- in the divalent acyclic hydrocarbon group may be substituted by -0-, with the proviso that R2 and R3 don't represent lower alkcxy groups simultaneously; Ar represents difluorophenyl group; R represents hydrocarbon group; and X and X each independently represents halogen atom.

Examples of the halogen atom represented by X and X" include chlorine, bromine, iodine, and the like. Chlorine and bromine are preferable.

Examples of the hydrocarbon group represented by R1 include aryl groups, linear or branched alkyl groups having 1 to 8 carbon atoms (e.g. methyl, ethyl, propyl, isopropyl, butyl, isobutyl, sec-butyl, tert-butyl, pentyl, isopentyl, sec-pentyl, tert-pentyl, hexyl, heptyl, octyl, etc.), cycloalkyl groups (e.g. cyclopropyl, cyclobutyl, cyclopentyl, cyclohexyl, etc.), linear or branched alkenyl groups having 2 to 6 carbon atoms (e.g. vinyl, allyl, 1-propenyl, etc.), and the like. Isopropyl, isobutyl or tert-butyl is preferable.

The lower alkyl group as for R2 and R3 may be linear or branched alkyl groups having preferably 1 to 12 carbon atoms, and more preferably 1 to 3 carbon atoms, and examples thereof include methyl, ethyl, propyl, isopropyl, butyl, isobiuyl, bcc-uiityl, tert-butyl, pentyl, isopentyl, neopentyl, hexyl, heptyl, octyl, nonyl, decyl, undecyl, dodecyl, f  and the like. Methyl is preferable.

The lower alkoxy groups as for R2 and R3 may be linear or branched alkoxy groups having preferably 1 to 8 carbon atoms, and more preferably 1 to 3 carbon atoms, and examples thereof include methoxy, ethoxy, propoxy, isopropoxy, butoxy, isobutoxy, sec-butoxy, tert-butoxy, pentyloxy, isopentyloxy, neopentyloxy, hexyloxy, heptyloxy, '/  octyloxy, nonyloxy, decyloxy, undecyloxy, dodecyloxy, and the like. Methoxy is preferable.

In that case, R2 and R3 are not simultaneously lower alkoxy groups. It is preffered that one of them is a lower alkyl group and other one is a lower alkoxy group

so as to prevent the aryl magnesium halide (XII) from further reacting with the compound (XIV).

When R" and R3 are combined and represent divalent acyclic hydrocarbon group which forms aliphatic heterocycle together with the adjacent nitrogen atom, example of such divalent aliphatic heterocycle include tetramethylene group, pentamethylene group, hexamethylene group, and the like. One of -CH2- in the divalent acyclic hydrocarbon group may be substituted with -0-. Examples of the group in which one of -CH2- in the divalent acyclic hydrocarbon group is substituted with -O- include -O-CH7-CH2-CH2-group, -CH2-0-CH2-CH2- group, -0-CH2-CH2-CH2-CH:- group, -CH2-0-CH2-CH2-CHr group, -CH2-CH2-0-CH2-CH2- group, -0-CH2-CH2-CH2-CH2-CHr group, -CH2-0-CH2-CH2-CH2-CH2- group, -CH2-CH2-0-CH7-CHrCH2- group, and the like. When R2 and R3 are combined and represent divalent aliphatic hydrocarbon group, in which one of -CH2- may be substituted with -0-, examples of the aliphatic heterocycle formed together with the adjacent nitrogen atom include pyrrolidine ring, piperidine ring, homopiperidine ring, morpholine ring, and the like. Morpholine ring is preferable.

The protective group represented by P for hydroxy! group is not limited as long as it does not react with the Grignard reagent (X). Examples thereof include acetal-based protective groups such as methoxymethyl, benzyloxymethyl, ethoxymethyl, (i-methoxy-l-methyl)ethyl, 1-ethoxyethyl, 1-butoxyethyl, 1-benzyloxyethyl, 2-tetrahydropyranyl, 2-tetrahydrofuranyl, 4-methoxytetrahydropyranyI, and the like; silyl ether-based protective groups such as trimethylsilyk triethylsilyl, toriisopropylsilyl, tri-n-butylsilyl, tert-butyldimethylsilyl, tert-butyldiphenylsilyl, and the like. Acetal-based protective group is preferable, and 2-tetrahydropyranyl, (l-methoxy-l-methyl)ethyl, 1-ethoxyethyl and 2-tetrahydrofuranyl are more preferable.
