Repository: anandvc/allindianpatents

File: patents/268368-dispersions-of-olefin-block-copolymers.html (part 1 of 4)
Indian Patents. 268368:DISPERSIONS OF OLEFIN BLOCK COPOLYMERS

Indian Patents

Recently Granted Patents

  Recently Published Patents

Title of Invention	DISPERSIONS OF OLEFIN BLOCK COPOLYMERS

Abstract	ABSTRACT A dispersion and methods for forming a dispersion that includes a catalytic linear muiti-block olefin interpolymer, and at least one dispersing agent, wherein the catalytic linear multi-block olefin interpolymer includes at least one hard segment and at least one soft segment is disclosed. Various applications of the dispersion are also disclosed.	

Full Text	DISPERSIONS OF OLEFIN BLOCK COPOLYMERS

BACKGROUND OF INVENTION

Field of the Invention

[0001]	The invention relates generally to ethylene/a-olefin block interpolymers,

dispersions of ethylene/a-olefin block interpolymers, and products made from the block interpolymers.

Background

[0002]	Aqueous dispersions of a thermoplastic resin of various types are known in

the art and have been used in a wide variety of fields. For example, when an aqueous dispersion is coated and dried on a surface of a substrate such as paper, fiber, wood, metal, or plastic molded article, the resin coating formed will provide the substrate with water resistance, oil resistance, chemical resistance, corrosion resistance and heat seaiability. An aqueous medium is advantageous compared to an organic dispersion medium in view of common hazards such as flammability, working environment, handling convenience, and the like,

[0003]	Conventional  aqueous  dispersions  of a thermoplastic resin have been

produced either by a process wherein a polymerizable monomer which is the resin raw material is polymerized by emulsion polymerization in an aqueous medium in the presence of a dispersing agent, or by a process wherein a molten thermoplastic resin and an aqueous medium, and optionally, a dispersing agent are mixed by applying shearing force. The former process is associated with the disadvantage of the limited number of the polymerizable monomers that can be used, and hence, the variety of the aqueous dispersions of the thermoplastic resin that can be produced, is limited. The former process also suffers from complicated control of the polymerization reaction as well as intricate equipment. On the other hand, the latter process is applicable to a wide variety of resins in relatively simple equipment.

[0004]	Coatings and articles produced via aqueous dispersions of typical ethylene

copolymers lack the heat resistance and compression set properties needed for many applications. For example, frothed foams made via the frothing and drying of aqueous dispersions of homogeneous ethylene-octene copolymers exhibit the softness required for hygiene and fabric backing applications, but lack the heat resistance required for shipment during the summer months. In addition, coatings

and foams to be used in the interior of an automobile typically require heat resistance to at least 60°C, In this environment, frothed foams based on homogeneous, low crystallinity ethylene copolymers will not retain mechanical properties such as compression set.

[0005]	Accordingly, there exists a need for dispersions and foams formed from

ethylene and propylene based interpolymers having improved heat resistance and mechanical properties, including compression set.

SUMMARY OF INVENTION

[0006]	In one aspect, embodiments disclosed herein relate to a dispersion and

methods for forming a dispersion that includes a catalytic linear multi-block olefin interpolymer, and at least one dispersing agent, wherein the catalydc linear multi-block olefin interpolymer includes at least one hard segment and at least one soft segment.

[0007]	In another aspect, embodiments disclosed herein relate to a polyolefin froth

foam, formed from a dispersion that includes a catalytic linear multi-block olefin interpolymer, and at least one dispersing agent, wherein the catalytic linear multi-block olefin interpolymer includes at least one hard segment and at least one soft segment.

[0008]	In another aspect, embodiments disclosed herein relate to a cellulose-based

article, especially having a specific volume of less than 3 cc/gm. that includes a cellulose-based composition; and an applied compound, wherein the applied compound, at the time of application, includes a dispersion formed of a catalytic linear multi-block olefin interpolymer, and at least one dispersing agent, wherein the catalytic linear multi-block olefin interpolymer includes at least one hard segment and at least one soft segment wherein the cellulose-based ardcle has at least one of a water resistance value of less than about 10 g/m'/120 seconds as measured via the Cobb test and an oil and grease resistance value of at least 9 as measured using the Kit test at an exposure time of 15 seconds.

[0009]	In another aspect, embodiments disclosed herein relate to an article formed

by a process that includes impregnating a fibrous structure with a compound, the compound including a dispersion, the dispersion formed from a catalytic linear multi-block olefin interpolymer: and at least one dispersing agent, wherein the

catalytic linear multi-block olefin interpolymer includes at least one hard segment and at least one soft segment; and removing at least a portion of the water from the impregnated fibrous structure.

[0010]	In  another  aspect,  embodiments  disclosed  herein  relate  to  a  toner

composition including a dispersion, the dispersion including a catalytic linear multi-block olefin interpolymer, and at least one dispersing agent, wherein the catalytic linear multi-block olefin interpolymer includes at least one hard segment and at least one soft segment; and at least one selected from the group consisting of a colorant and a magnetic pigment, wherein the dispersion has an average volume diameter particle size from about 0.3 to about 8.0 microns.

[0011]	In another aspect, embodiments disclosed herein relate to a method for

forming a heat scalable coating on a substrate including applying a dispersion to a substrate, the dispersion including a catalytic linear multi-block olefin interpolymer; at least one dispersing agent; wherein the catalytic linear multi-block olefin interpolymer includes at least one hard segment and at least one soft segment and removing at least a portion of a liquid in the dispersion to form a first layer.

[0012]	In another aspect, embodiments disclosed herein relate to a method to make a

long fiber concentrate that includes fibers and a thermoplastic resin that involves the steps of: coating continuous fibers with a dispersion, wherein the dispersion includes a catalytic linear multi-block olefin interpolymer, at least one dispersing agent, wherein the catalytic linear multi-block olefin interpolymer includes at least one hard segment and at least one soft segment to form thermoplastic coated continuous fiber strands, heating the thermoplastic coated continuous fiber strands, chopping the dried thermoplastic coated continuous fiber strands forming dried long fiber concentrate pellets, and isolating dried long fiber concentrate pellets.

[0013]	In another aspect, embodiments disclosed herein relate to a method to make a

long fiber concentrate including fibers and a thermoplastic resin involving the steps of coating chopped long fibers with a dispersion wherein the dispersion includes a catalytic linear multi-block olefin interpolymer; at least one dispersing agent: wherein the catalytic linear multi-block olefin interpolymer includes at least one hard segment and at least one soft segment to form thermoplastic coated chopped

fiber pellets, heating the coated chopped long fiber concentrate pellets, and isolating dried long fiber concentrate pellets.

[0014]	Other aspects and advantages of the invention will be apparent from the

following description and the appended claims.

BRIEF DESCRIPTION OF DRAWINGS

[0015]	FIG. 1 is a schematic representation of a typical melt-extrusion apparatus

used to prepare embodiments of the invention.

[0016]	FIG. 2 graphically compares compression test results for foam samples

according to embodiments disclosed herein with those for comparative foam samples,

DETAILED DESCRIPTION

[0017]	In one aspect, embodiments of the invention relate to an aqueous dispersion

having a base polymeric component. In other aspects, embodiments disclosed herein relate to an aqueous dispersion having a multi-block olefin interpolymer component and a stabilizing agent component. In other aspects, embodiments disclosed herein relate to an aqueous dispersion where the multi-block olefin interpolymer is an ethylene/a-olefin block interpolymer, a propylene/a-olefin block interpolymer, or combinations thereof,

[0018]	Dispersions formed in accordance with embodiments disclosed herein may

include a base polymer, which may comprise at least one multi-block olefin interpolymer, and a stabilizing agent, which may comprise at least one polar polyolefin. The multi-block olefin interpolymer, in some embodiments, may be propylene-based interpolymers, ethylene-based interpolymers, or combinations thereof.

[0019]	Dispersions formed in accordance with other embodiments disclosed herein

may include a base polymer, which may include at least one multi-block olefin interpolymer, a secondary polymeric component, which may include at least one thermoplastic polyolefin, and a stabilizing agent.

[0020]	Benefits derived from a multi-block olefin'interpolymer may also be realized

where the multi-block interpolymer is used as a minority component in a dispersion. Accordingly, dispersions formed in accordance with yet other embodiments disclosed herein may include a base polymer, which may include at least one non-polar thermoplastic polyolefin, a secondary polymeric component.

which may include at least one multi-block olefin interpolymer, and a stabilizing agent.

[0021]	Dispersions formed in accordance with other embodiments may aiso include

fillers, addidves. and adjutants. Based on the above description of embodiments of the dispersions, the individual components and embodiments of the dispersions disclosed herein will be described below.

[0022]	Multi-Block Olefin Interpolymer

[0023]	As described above, embodiments of the dispersions disclosed herein may

include a polymeric component that may include at least one multi-block olefin interpolymer. The following definitions are provided to distinguish a multi-block olefin interpolymer from other olefin polymers.

[0024]	"Polymer"  means  a  polymeric  compound  prepared  by  polymerizing

monomers, whether of the same or a different type. The generic term "polymer" embraces the terms "homopolymer," "copolymer." "terpolymer" as well as "interpolymer."

[0025]	"Interpolymer" means a polymer prepared by the polymerization of at least

two different types of monomers. The generic term "interpolymer" includes the term "copolymer" (which is usually employed to refer to a polymer prepared from two different monomers) as well as the term "terpolymer" (which is usually employed to refer to a polymer prepared from three different types of monomers). It also encompasses polymers made by polymerizing four or more types of monomers.

[0026]	The  terms  "ethylene/a-olefin  interpolymer"  and  ""propylene/a-olefin

interpolymer" refer to polymers with ethylene or propylene, respectively, being the majority mole fraction of the whole polymer. In some embodiments, the majority monomer may comprise at least 50 mole percent of the whole polymer; at least 60 mole percent in other embodiments; at least 70 mole percent in other embodiments: and at least 80 mole percent in yet other embodiments. The remainder of the whole polymer comprising at least one comonomer. In some embodiments, ethylene/a-olefin interpolymers include ethylene at a content of greater than about 80 mole percent, and an a-olefin content of equal to or less than about 20 mole percent.

[0027]	The term "crystalline" if employed, refers to a polymer or a segment that

possesses a first order tiansition or crystalline melting point (Tm) as determined by differential scanning calorimetry (DSC) or equivalent technique. The lemi may be used interchangeably with the term 'semi-crystaHine". The term "amorphous" refers to a polymer lacking a crystalline melting point as determined by differential scanning calorimetry (DSC) or equivalent technique.

[0028]	The term "multi-block copolymer" or "segmented copolymer" refers to a

polymer comprising two or more chemically distinct regions or segments (referred to as "blocks") preferably joined in a linear manner, that is, a polymer comprising chemically differentiated units which are joined end-to-end with respect to polymerized ethylenic functionality, rather than in pendent or grafted fashion. In certain embodiments, the blocks differ in the amount or type of comonomer incorporated therein, the density, the amount of crystaliinity, the crystallite size attributable to a polymer of such composition, the type or degree of tacticity (isotactic or syndiotactic), regio-regularity or regio-irregularity, the amount of branching, including long chain branching or hyper-branching, the homogeneity, or any other chemical or physical property. The multi-block copolymers are characterized by unique distributions of polydispersity index (PDI or Mw/Mn), block length distribution, and/or block number distribution due to the unique process making of the copolymers. More specifically, when produced in a continuous process, embodiments of the polymers may possess a PDI ranging from about 1.7 to about 8; from about 1.7 to about 3.5 in other embodiments; from about t.7 to about 2.5 in other embodiments: and from about i.8 to about 2.5 or from about 1.8 to about 2.1 in yet other embodiments. When produced in a batch or semi-batch process, embodiments of the polymers may possess a PDI ranging from about 1 to about 2.9; from about 1.3 to about 2.5 in other embodiments; from about 1.4 to about 2 in other embodiments; and from about 1.4 to about 1.8 in yet other embodiments.

[0029]	One example of the multi-block olefin interpolymer is an ethylene/a-olefin

block interpolymer. Another example of the multi-block olefin interpolymer is a propylene/a-olefin interpolymer. The following description focuses on the interpolymer as having ethylene as the majority monomer, but applies in a similar

fashion to propylene-based multi-block interpolymers with regard to general

polymer characteristics.

[0030]	The ethylene/a-olefm multi-block interpolymers (hereinafter "ethyiene/a-

olefin inteipolymer" or variations thereof) comprise ethylene and one or more co-poly merizable a-olefin comonomers in polymerized form, characterized by multiple {i.e., two or more) blocks or segments of two or more polymerized monomer units differing in chemical or physical properties (block interpolymer), preferably a multi-block interpolymer. In some embodiments, the multi-block interpolymer may be represented by the following formula:

(AB)„

where n is at least I, preferably an integer greater than 1, such as 2, 3, 4, 5, 10, 15,

20, 30, 40, 50, 60, 70, 80, 90. 100, or higher; "A" represents a hard block or

segment; and "B" represents a soft block or segment. Preferably, A's and B's are

linked in a linear fashion, not in a branched or a star fashion. "Hard" segments refer

to blocks of polymerized units in which ethylene is present in an amount greater

than 95 weight percent in some embodiments, and in other embodiments greater

than 98 weight percent. In other words, the comonomer content in the hard

segments is less than 5 weight percent in some embodiments, and in other

embodiments, less than 2 weight percent of the total weight of the hard segments. In

some embodiments, the hard segments comprise all or substantially all ethylene.

"Soft" segments, on the other hand, refer to blocks of polymerized units in which the

comonomer content is greater than 5 weight percent of the total weight of the soft

segments in some embodiments, greater than 8 weight percent, greater than 10

weight percent, or greater than 15 weight percent in various other embodiments. In

some embodiments, the comonomer content in the soft segments may be greater

than 20 weight percent, greater than 25 eight percent, greater than 30 weight percent,

greater than 35 weight percent, greater than 40 weight percent, greater than 45

weight percent, greater than 50 weight percent, or greater than 60 weight percent in

various other embodiments.

[0031]	In some embodiments, A blocks and B blocks are randomly distributed along

the polymer chain. In other words, the block copolymers do not have a structure like:

AAA—AA-BBB—BB

[0032]	In other embodiments, the block copolymers do not have a third block.  In

still other embodiments, neither block A nor block B comprises two or more segments (or sub-blocks), such as a tip segment.

[0033]	The ethylene/a-otefin interpolymers are characterized by an average block

index, AEI, ranging from greater than zero to about 1.0 and a molecular weight distribution, M^/Mn, greater than about 1.3. The average block index, ABl, is the weight average of the block index ("BI") for each of the polymer fractions obtained in preparative TREF from 20'C and 11 OX, with an increment of SX:

where BI, is the block index for the i"" fraction of the ethylene/a-olefin intevpolymer

obtained in preparative TREF, and w, is the weight percentage of the i"' fraction.

[0034]	Similarly, the square root of the second moment about the mean, hereinafter

referred to as the second moment weight average block index, may be defined as

follows:

„.  y(w,(B/;-AB/)')

2  moment weight average BI=  1-^=^	=	

[0035]	For each polymer fraction, BI is defined by one of the two following

equations (both of which give the same BI value):

where Tx is the analytical temperature rising elution fractionation (ATREF) elution

temperature for the i"' fraction (preferably expressed in Kelvin), Px is the ethylene

mole fraction for the i"" fraction, which may be measured by NMR or IR as

described below. PAB is the ethylene mole fraction of the whole ethylene/a-olefin

interpolymer (before fractionation), which also may be measured by NMR or IR. TA

and PA are the ATREF elution temperature and the ethylene mole fraction for pure

"hard segments" (which refer to the crystalline segments of the interpolymer). As

an approximation or for polymers where the "hard segment" composition is

unknown, the TA and PA values are set to those for high density polyethylene

homopolymer.

[0036]	TAB is Che ATREF elution temperature for a random copolymer of the same

composition (having an ethylene mole fraction of PAB) and molecular weight as the

multi-block interpolymer. TAB may be calculated from the mole fraction of ethylene (measured by NMR) using the following equation:

Ln PAB = O/TAB + 13 where a and p are two constants which may be determined by a calibration using a number of well characterized preparative TREF fractions of a broad composition random copolymer and/or well characterized random ethylene copolymers with narrow composition. It should be noted that a and [i may vary from instrument to instrument. Moreover, one would need to create an appropriate calibration curve with the polymer composition of interest, using appropriate molecular weight ranges and comonomer type for the preparative TREF fractions and/or random copolymers used to create the calibration. There is a slight molecular weight effect. If the calibration curve is obtained from similar molecular weight ranges, such effect would be essentially negligible. In some embodiments, random ethylene copolymers and/or preparative TREF fractions of random copolymers satisfy the following relationship:

Ln P - -237.83/TATREF + 0.639

[0037]	The above calibration equation relates the mole fraction of ethylene, P, to the

analytical TREF elution temperature, T.i,xKeF, for narrow composition random

copolymers and/or preparative TREF fractions of broad composition random

copolymers. Txo is the ATREF temperature for a random copolymer of the same

composition and having an ethylene mole fraction of Px- Txo may he calculated

from LnPx = a/Txo + P- Conversely, Pxo is the ethylene mole fraction for a

random copolymer of the same composition and having an ATREF temperature of

Tx, which may be calculated from Ln Pxo = ct/Tx + p.

[0038]	Once the block index (BI) for each preparative TREF fraction is obtained,

the weight average block index, ABI, for the whole polymer may be calculated. In some embodiments, ABI is greater than zero but less than about 0.4 or from about 0.1 to about 0.3. In other embodiments. ABI is greater than about 0.4 and up to about 1.0. Preferably, ABI should be in the range of from about 0.4 to about 0.7, from about 0.5 to about 0.7, or from about 0.6 to about 0.9. In some embodiments, ABI is in the range of from about 0.3 to about 0.9, from about 0.3 to about 0.8. or from about 0.3 to about 0.7, from about 0.3 to about 0.6, from about 0.3 to about 0.5. or from about 0.3 to about 0.4.  In other embodiments. ABI is in the range of

from about 0.4 to about 1.0, from about 0.5 to about 1.0, or from about 0.6 to about 1.0, from about 0,7 to about 1.0, from about 0.8 to about 1.0, or from about 0.9 to about 1.0.

[0039]	Another characteristic  of the ethylene/ct-olefin interpolymer is that the

ethylene/a-olefin interpolymer comprises at least one polymer fraction which may be obtained by preparative TREF, wherein the fraction has a block index greater than about 0.1 and up to about 1.0 and the polymer having a molecular weight distribution, M^/Mn, greater than about 1.3. In some embodiments, the polymer fraction has a block index greater than about 0.6 and up to about 1.0, greater than about 0.7 and up to about 1.0, greater than about 0.8 and up to about 1.0, or greater than about 0.9 and up to about 1.0. In other embodiments, the polymer fraction has a block index greater than about 0.1 and up to about 1.0, greater than about 0.2 and up to about 1.0, greater than about 0.3 and up to about !.D, greater than about 0.4 and up to about 1.0, or greater than about 0.4 and up to about 1.0. In still other embodiments, the polymer fraction has a block index greater than about 0,1 and up to about 0.5, greater than about 0.2 and up to about 0.5, greater than about 0,3 and up to about 0.5, or greater than about 0.4 and up to about 0.5. In yet other embodiments, the polymer fraction has a block index greater than about 0.2 and up to about 0.9, greater than about 0.3 and up to about 0.8, greater than about 0.4 and up to about 0.7, or greater than about 0.5 and up to about 0.6.

[0040]	In addition to an average block index and individual fraction block indices,

the ethylene/a-olefin interpolymers may be characterized by one or more of the properties described as follows.

[0041]	In one aspect, the ethyiene/a-olefin interpolymers used in embodiments of

the invention have a M„/Mn from about 1.7 to about 3.5 and at least one melting point, Tm, in degrees Celsius and density, d. in grams/cubic centimeter, wherein the numerical values of the variables correspond to the relationship:

Tn, > -2002.9 + 4538.5(d) - 2422.2(d)- in some embodiments; Tm > -6288.1 + 13141(d) -6720.3(d}^ in other embodiments; and T,n > 858.91 - 1825,3(d) 4-1112.8(d)- in yet other embodiments.

[0042]	Unlike the  traditional  random  copolymers  of ethylene/a-olefin.s  whose

melting points decrease with decreasing densities, the ethylene/a-olefins interpolymers exhibit melting points substantially independent of the density.

particularly when density is between about 0.87 g/cc to about 0.95 g/cc.  For

example, the melting point of such polymers may be in the range of about 110°C to

about !30°C when density ranges from 0.875 g/cc to about 0.945 g/cc.  In some

embodiments, the melting point of .such polymers may be in the range of about

115°C to about 125°C when density ranges from 0,875 g/cc to about 0.945 g/cc.

[0043]	In  another  aspect,  the  ethylene/a-olefin  interpolymers  comprise,  in

polymerized form, ethylene and one or more a-o!efins and are characterized by a

AT, in degree Celsius, defined as the temperature for the tallest Differential

Scanning  Calorimetry  ("DSC")  peak  minus  the  temperature  for  the  tallest

Crystallization Analysis Fractionation ("CRYSTAF") peak and a heat of fusion in

J/g, AH, and AT and AH satisfy the following relationships:

AT > -0.1299{AH) + 62.81 in some embodiments;

AT > -0. i 299(AH) + 64.38 in other embodiments: and

AT > -0.! 299(AH) + 65.95, in yet other embodiments,

for AH up to !30 J/g. Moreover, AT is equai to or greater than 48 "C for AH greater

than 130 J/g.  The CRYSTAF peak is determined using at least 5 percent of the

cumulative polymer (that is. the peak must represent at least 5 percent of the

cumulative polymer), and if less than 5 percent of the polymer has an identifiable

CRYSTAF peak, then the CRYSTAF temperature is 30'C, and AH is the numerical

value of the heat of fusion in J/g.  More preferably, the highest CRYSTAF peak

contains at least 10 percent of the cumulative polymer.

[0044]	In  yet another aspect,  the ethylene/a-olefin  interpolymers  may have a

molecular fraction which elutes between 40°C and 130'C when fractionated using

Temperature Rising Elution Fractionation ("TREF'), characterized in that the

fraction has a molar comonomer content higher, at least 5 percent higher in some

embodiments, at least 10 percent higher in other embodiments, than that of a

comparable random ethylene interpolymer fraction eluting between the same

temperatures, wherein the comparable random ethylene interpolymer contains the

same comonomer(s), and has a melt index, density, and molar comonomer content

(based on the whole polymer) within 10 percent of that of the block interpolymer.

In some embodiments, the Mw/Mn of the comparable interpolymer is also within

iO percent of that of the block interpolymer and/or the comparable interpolymer

has a total comonomer content within 10 weight percent of that of the block interpolymer.

[0045]	In still another aspect, the ethylene/a-olefin interpoiymers are characterized

by an elastic recovery, Re, in percent at 300 percent strain and 1 cycle measured on a compression-molded film of an ethylene/a-olefin interpolymer, and has a density, d, in grams/cubic centimeter, wherein the numerical values of Re and d satisfy the following relationship when ethylene/a-olefin interpolymer is substantially free of a cross-linked phase:

Re >1481-1629(d) in some embodiments; Re > 1491 -] 629(d) in other embodiments; Re >1501-1629(d) in other embodiments; and Re>15l I-f 629(d) in yet other embodiments.

[0046]	In some embodiments, the elhylene/a-olefin interpoiymers may have a

tensile strength above 10 MPa; a tensile strength > 11 MPa in other embodiments; and a tensile strength > 13MPa in yet other embodiments. In some embodiments, the ethylene/a-olefins interpoiymers may have an elongation at break of at least 600 percent at a crosshead separation rate of 11 cm/minute; at least 700 percent in other embodiments; at least 800 percent in other embodiments; and at least 900 percent in yet other embodiments,

[0047]	In some embodiments, the ethylene/a-olefin interpoiymers may have a

storage modulus ratio, G'(25'C)/G'{I00'C), from I to 50; from 1 to 20 in other embodiments; and from I to 10 in yet other embodiments. In some embodiments, the ethylene/a-olefin interpoiymers may have a 70"C compression set of less tlian 80 percent; less than 70 percent in other embodiments; less than 60 percent in other embodiments; and, less than 50 percent, less than 40 percent, down to a compression set of 0 percent in yet other embodiments.

[0048]	In some embodiments, the ethylene/a-olefin interpoiymers may have a 85'C

compression set of less than 80 percent; less than 70 percent in other embodiments; less than 60 percent in other embodiments; and, less than 50 percent, less than 40 percent, down to a compression set of 0 percent in yet other embodiments.

[0049]	In some embodiments, the ethylene/a-olefin interpoiymers may have a heat

of fusion of less than 85 J/g. In other embodiments, the ethyiene/a-olefin interpoiymer may have a pellet blocking strength of equal to or less than 100

pounds/foot- (4800 Pa); equal to or less than 50 lbs/ft" (2400 Pa) in other embodiments; equal to or less than 5 lbs/ft' (240 Pa), and as low as 0 lbs/ft' (0 Pa) in yet other embodiments.

[0050]	hi other embodiments, the ethylene/a-olefin interpolymers may comprise, in

polymerized form, at least 50 mole percent ethylene and have a 70'C compression set of less than 80 percent; less than 70 percent in other embodiments; less than 60 percent in other embodiments; and, less than 50 percent, less than 40 percent, and down to a compression set of 0 percent in yet other embodiments.

[0051]	In some embodiments, the multi-block copolymers may possess a PDI fitting

a Schultz-Flory distribution rather than a Poisson distribution. The copolymers may be further characterized as having both a polydisperse block distribution and a polydisperse distribution of block sizes and possessing a most probable distribution of block lengths. Preferred multi-block copolymers are those containing 4 or more blocks or segments including terminal blocks. More preferably, the copolymers include at least 5, 10 or 20 blocks or segments including terminal blocks.

[0052]	In addition, the block interpolymers may have additional characteristics or

properties. In one aspect, the interpolymers. preferably comprising ethylene and one or more co-polymerizable comonomers in polymerized form, are characterized by multiple blocks or segments of two or more polymerized monomer units differing in chemical or physical properdes (blocked interpolymer), most preferably a multi-block copolymer, the block interpolymer having a molecular fraction which elutes between 40'C and 130°C when fractionated using TREF, characterized in that the fraction has a molar comonomer content higher, at least 5 percent higher in some embodiments, at least 10 percent higher in other embodiments, than that of a comparable random ethylene interpolymer fraction eluting between the same temperatures, wherein the comparable random ethylene interpolymer comprises the same comonomer(s). and has a melt index, density, and molar comonomer content (based on the whole polymer) within 10 percent of that of the blocked interpolymer. The Mw/Mn of the comparable interpolymer may also be within 10 percent of that of the blocked interpolymer and/or the comparable interpolymer may have total comonomer content within 10 weight percent of that of the blocked interpolymer.

[0053]	Comonomer content may be measured using any suitable technique, with

techniques based on nuclear magnetic resonance ("NMR") spectroscopy preferred. Moreover, for polymers or blends of polymers having relatively broad TREF ctirves, the polymer is first fractionated using TREF into fractions each having an eluted temperature range of lO^C or less. That is, each eluted fraction has a collection temperature window of lO^C or less. Using this technique, the block interpolymers have at least one such fraction having a higher molar comonomer content than a corresponding fraction of the comparable interpolymer.

[0054]	In another aspect, the interpolymer is an olefin interpolymer, preferably

comprising ethylene and one or more co-polymerizable comonomers in polymerized form, characterized by multiple blocks (i.e., at least two blocks) or segments of two or more polymerized monomer units differing in chemical or physical properties (blocked interpolymer). most preferably a multi-block copolymer, the block interpolymer having a peak (but not just a molecular fraction) which elutes between 40°C and i30°C {but without collecting and/or isolating individual fractions), characterized in that the peak, has a comonomer content estimated by infra-red spectroscopy when expanded using a full width/half maximum (FWHM) area calculation, has an average molar comonomer content higher, at least 5 percent higher in some embodiments, at least 10 percent higher in other embodiments, than that of a comparable random ethylene interpolymer peak at the same elution temperature and expanded using a full width/half maximum (FWHM) area calculation, wherein the comparable random ethylene interpolymer has the same comonomer(s) and has a melt index, density, and molar comonomer content (based on the whole polymer) within 10 percent of that of the blocked interpolymer. The Mw/Mn of the comparable interpolymer may also be within 10 percent of that of the blocked interpolymer and/or the comparable interpolymer may have a total comonomer content within 10 weight percent of that of the blocked interpolymer. The full width/half maximum (FWHM) calculation is based on the ratio of methyl to methylene response area [CH3/CH2] from the ATREF infra-red detector, wherein the tallest (highest) peak is identified from the base line, and then the F^WHM area is determined. For a distribution measured using an ATREF peak, the FWHM area is defined as the area under the curve between T| and T3. where Ti and T2 are points determined, to the left and right of the ATREF

peak, by dividing the peak height by two, and then drawing a line horizontal to the base line, that intersects the left and right portions of the ATREF curve, A calibration curve for comonomer content is made using random ethylene/a-olefin copolymers, plotting comonomer content from NMR versus FWHM area ratio of the TREF peak. For this infra-red method, the calibration curve is generated for the same comonomer type of interest. The comonomer content of TREF peak of the multi-block interpoiymer may be determined by referencing this calibration curve using its FWHM methyl : methylene area ratio [CHyCH2] of the TREF peak.

[0055]	Comonomer content may be measured using any suitable technique, with

techniques based on nuclear magnetic resonance (NMR) spectroscopy preferred. Using this technique, the blocked interpolymers have higher molar comonomer content than a corresponding comparable interpoiymer.

[0056]	In some embodiments, for interpolymers of ethylene and 1-octene, the block

interpoiymer may have a comonomer content of the TREF fraction eluting between 40 and ) 30'C greater than or equal to the quantity (- 0.2013)*T -h 20.01, where T is the numerical value of the peak elution temperature of the TREF fraction being compared, measured in "C. The comonomer content of the TREF fraction eluting between 40 and BOX may be greater than or equal to the quantity (-0.2013)*T -f-21,07 in other embodiments

[0057]	In addition to the above aspects and properties described herein, the

interpolymers may be characterized by one or more additional characteristics. In one aspect, the interpoiymer is an olefin jnterpolymer, preferably comprising ethylene and one or more co-polymerizable comonomers in polymerized form, characterized by multiple blocks or segments of two or more polymerized monomer units differing in chemical or physical properties (blocked interpoiymer), most preferably a multi-block copolymer, the block interpoiymer having a molecular fraction which elutes between 40'C and ISCC, when fractionated using TREF increments, characterized in that the fraction has a molar comonomer content higher, at least 5. 10. 15. 20 or 25 percent higher in various embodiments, than that of a comparable random ethylene interpoiymer fraction eluting between the same temperatures, wherein the comparable random ethylene interpoiymer comprises the same comonomer(s), preferably it is the same comonomer(s), and a

melt index, density, and molar comonomer content (based on the whole polymer) within 10 percent of that of the blocked interpolymer. Preferably, the Mw/Mn of the comparable interpolymer is also within 10 percent of that of the blocked interpolymer and/or the comparable interpolymer has a total comonomer content within 10 weight percent of that of the blocked interpolymer.

[0058]	In some embodiments, the above interpolymers may be interpolymers of

ethylene and at least one a-olefin, especially those interpolymers having a whole polymer density from about 0.855 to about 0.935 g/cm^. In other embodiments, for polymers having more than about I mole percent comonomer, the blocked interpolymer may have a comonomer content of the TREF fraction eluting between 40 and ISOX greater than or equal to the quantity (- 0.1356)*T + 13.89, where T is the numerical value of the peak ATREF elution temperature of the TREF fraction being compared, measured in °C. In other embodiments, the comonomer content of the TREF fraction eluting between 40 and 130X may be greater than or equal to the quantity (-O.I356)*T + 14.93; and greater than or equal to the quantity {-0.2013)*T + 21.07 in yet other embodiments.

[0059]	In still another aspect, the interpolymer is an olefin interpolymer, preferably

comprising ethylene and one or more co-polymerizab!e comonomers in polymerized form, characterized by multiple blocks or segments of two or more polymerized monomer units differing in chemical or physical properties (blocked interpolymer), most preferably a multi-block copolymer, the block interpolymer having a molecular fraction which elutes between 40'C and I30°C, when fractionated using TREF increments, characterized in that every fraction having a comonomer content of at least about 6 mole percent, has a melting point greater than about 100'C. For those fractions having a comonomer content from about 3 mole percent to about 6 mole percent, every fraction has a DSC melting point of about 110°C or higher. In other embodiments, the polymer fractions, having at least 1 mol percent comonomer, have a DSC melting point that corresponds to the equation:

Tm > (-5.5926)(mol percent comonomer in the fraction) + 135.90.

[0060]	In yet another aspect, the interpolymer is an olefin interpolymer comprising

ethylene and one or more co-polymerizable comonomers in polymerized form, characterized  by multiple blocks  or  segments  of two or  more polymerized

monomer units differing in chemical or physical properties (blocked interpolymer), most preferably a multi-block copolymer, the block interpolymer having a molecular fraction which elules between 40'C and BOX, when fractionated using TREF increments, characterized in that evei^ fraction that has an ATREF elution temperature greater than or equal to about 76X, has a melt enthalpy (heat of fusion) as measured by DSC, corresponding to the equation:

Heat of fusion (J/gm) 
[0061]	The multi-block interpolymers may have a molecular fraction which elutes

between 40°C and 130'C, when fractionated using TREF increments, characterized in that every fraction that has an ATREF elution temperature between 40°C and iess than about 76°C, has a melt enthalpy {heat of fusion) as measured by DSC, corresponding to the equation:

Heat of fusion (J/gm) 
[0062]	For copolymers of ethy[ene and an a-olefin, the multi-block, interpolymers
