Repository: anandvc/allindianpatents

File: patents/268445-diamine-compound-composition-and-polymer-copolymer-or-oligomer-comprising-the-diamine-and-to-a-process-for-preparing-the-polymer-copolymer-or-oligomer.html (part 1 of 6)
Indian Patents. 268445:DIAMINE COMPOUND,COMPOSITION AND POLYMER,COPOLYMER OR OLIGOMER COMPRISING THE DIAMINE AND TO A PROCESS FOR PREPARING THE POLYMER,COPOLYMER OR OLIGOMER

Indian Patents

Recently Granted Patents

  Recently Published Patents

Title of Invention	DIAMINE COMPOUND,COMPOSITION AND POLYMER,COPOLYMER OR OLIGOMER COMPRISING THE DIAMINE AND TO A PROCESS FOR PREPARING THE POLYMER,COPOLYMER OR OLIGOMER

Abstract	Abstract PHOTOCROSSLINKABLE MATERIALS A diamine compound of formula (I) is proposed as well as polymers, copolymers, polyamic acids, polyamic acid esters, or polyimides based on such compound.	

Full Text	 

Photocrosslinkable materials

The invention relates to diamine compounds, represented by the general formula (I), and also relates to oligomers, polymers and copolymers from the class of polyamic acids, polyamic acid esters or polyimides (and any mixtures thereof) obtained by the reaction of a diamine compound represented by the general formula (I) and optionally of one or more additional other diamines, with one or more tetracarboxylic acid anhydrides, and to the use of these diamine compounds, oligomers, polymers and copolymers for the preparation of orientation layers for liquid crystals and in the construction of unstructured and structured optical elements and multi-layer systems.

Liquid crystal displays (LCDs) are becoming increasingly dominant in advanced visualization devices. LCDs offer favourable characteristics with respect to image quality (high luminance, high resolution, colour and grey scale capability), power consumption as well as dimensions and weight (flat panel displays). The use of commercial LCDs has become widespread, e.g. in automotive and telecommunication instruments, as well as in monitors of notebooics, desktop computers, television sets, etc. Today the need for LCDs in television applications is rapidly growing. Recently developed LCD modes possess high potentials in achieving fast response times, wide viewing angles and high luminance. Amongst other newly developed LCD modes, the MVA (multi-domain vertical alignment) mode appears to be the most promising for the use In modem television applications.

In the MVA mode the liquid crystal molecules are usually nearly vertically aligned with respect to the surface of the substrates. By using protrusions (or other alignment subdivisions) on the surface of the substrate, the liquid crystal molecules become locally pre-tllted within a single cell in more than one direction, leading to domains switchable in different directions. This multi-domain configuration exhibits very good display perfonnance, with wide viewing angles of up to 160° In any direction, short response times (below 20 ms), high contrast ratios (up to 700:1) and high brightness.

However, by means of using protrusions only, it is difficult to clearly define the domain space within a single pixel. Therefore the MVA mode demands additional manufacturing steps to ensure shape effects as well as electrical field effects on both the upper and lower substrate; hence all in all leading to complex manufacturing procedures.

In order to by-pass this technical challenge, the availability of an alignment layer would be desirable, which directly leads to pre-defined alignment directions within each pixel domain and having well controllable off-axis angles with respect to the normal axis of the substrate.

Methods for the preparation of orientation layers for liquid crystal materials are well known to the skilled person. Customarily used uniaxially rubbed polymer orientation layers, such as for example polyimides, however, do have a series of disadvantages, like the formation and deposition of dust during the rubbing process and concomitant partial destruction of the thin film transistors. Scratches due to brushing is another issue associated with this technique, which is particularly evident when the pixels are of the order of 10 microns or even lower, like e.g. in micro-display applications. Because of the strong optical magnification, which is required to visualize the displayed information, scratches easily become visible and are also the cause for the reduction of the contrast level. Furthermore, the rubbing process does not allow the production of structured layers.

The production procedure for obtaining orientation layers in which the direction of orientation is induced by irradiation with polarized light is not faced with the problems inherent to the rubbing process. With the irradiation technique it is furihennore also possible to create areas having different orientation and thus to structure the orientation layer as described for example in Jpn. J. Appl. Phys., 31 (1992), 2155-64 (Schadt et al).

Using the lineariy photo-polymerif able alignment (LPP) technique, the possibility of realizing a four-domain vertical aligned nematic (VAN) LCD was demonstrated some years ago (K. Schmitt, M. Schadt;v Proceedings of EuroDlsplay 99, 6-9 September,

1999). The four-domain VAN-LCD exhibits an excellent off-state angular brightness performance.

Apart from the current display performance requirements to be fulfilled in modem TV applications, the use of appropriate LPP materials is furthermore also guided by the necessity to achieve specific optical and electro-optical properties, e.g. with respect to the compatibility with the TFT (thin film transistors). Other important characteristics of the materials must also be taken Into consideration, i.e. those crucial parameters directly related to and dependent on the molecular properties of the material.

Primarily such characteristics are;

•	High voltage holding ratio (VHR), i.e. VHR of > 90 % (measured at 80' C)

•	High stability of the induced pre-tilt angle against light and heat

•	Low alignment energy profile (short irradiation time and/or low In-adiation energy)

In the case of LCDs of thin-film transistor type a certain amount of charge is applied over the course of a very short period of time to the electrodes of a pixel and must not subsequently drain away by means of the resistance of the liquid crystal. The ability to hold that charge and thus to hold the voltage drop over the liquid crystal is quantified by what is known as the "voltage holding ratio" (VHR). It is the ratio of the RMS-voltage (root mean square voltage) at a pixel within one frame period and the initial value of the voltage applied.

Photo-reactive materials for orientation layers with improved voltage holding ratios (VHR) are described in WO-A-99/49360, US 6,066,696, US 6,027,772, WO-A-99/15576 and WO-A-99/51662. In WO-A-99M9360, US 6,066,696 and US 6,027,772 blends of polymeric compounds are described, containing photo-reactive polymers and polyimldes.

In WO-A-99/15576 and WO-A-99/51662 polyimldes having photo-reactive cinnamate groups incorporated in their side chains are described. WO-A-99/15576 for instance

-'t

discloses photo-active polymers which contain as side-chain specific photo-cross-

linkable groups and of which a typical monomer unit is 6-{2-methoxy-4-[(1E)-3-methoxy-3-oxoprop-1 -enyllphenoxy}hexyl 3,5-diamineben2oate.

In the above cited references it was generally demonstrated that in order to achieve the aforementioned important parameters, molecular structures combining firstly a polyamic/polyimide backbone (i.e. delivering molecular polarity) and secondly side chains with an incorporated photo-reactive group, such as a cinnamic acid residue, are suitable for the general concept of planar orientation [requiring only slight pretilt angles, like e.g. being used in TN (twisted nematic) devices]. However, these types of molecular structures, primarily developed for TN applications, cannot directly be utilized in MVA applications.

Thus, the present invention relates to diamine compound of formula (I):

wherein,

A	represents an unsubstituted or substituted carbocyclic or heterocyclic aromatic

group selected from a mdnocyclic ring of five or six atoms, two adjacent monocyclic rings of five oi- six atoms, a bicydic ring system of eight, nine or ten atoms, or a tricyclic rihg system of thirteen or fourteen atoms;

and

wherein the following compound residue of formula (I), the compound residue (la)

represents a straight-chain or branched CrC1efluoralkyI group, wherein

F	is fluorine, and

xi	is an integer from 1 to 15, preferably an integer from 1 to 10; more preferably

1, 2, 3, 4, 5, 6, 7, 8 or 9 and most prefen-ed 3,4, 5 or 7;

B	represents a straight-chain or branched C1-C16alkyl group, which is in addition

to its fluorine substituent(s) unsubstituted or substituted by di-(CrC1ealkyl)amino, C1-Cealkyloxy, nitro, cyano and/or chlorine; and wherein one or more -CH2- group may independently from each other be replaced by a linking group;

D	represents an unsubstituted or substituted, aliphatic, aromatic and/or alicycllc

diamine group having from 1 to 40 carbon atoms;

preferably D  represents an unsubstituted or substituted, aliphatic, aromatic and/or alicycllc diamine group having from 1 to 40 carbon atoms, wherein the diamine group comprises an aliphatic group, which may comprise one or more heteroatom and/or bridging group; and/or an aromatic group; and/or an alicycllc group;'

E	represents an aromatic group, an oxygen atom, a sulphur atom, -NH-,

-N(C1-C6alkyl)-, -CR^R^

wherein R^ and R' are independently from each other hydrogen or a cyclic, straight-chain or branched, substituted or unsubstituted C1-C24alkyl, wherein one or more -CH2- group(s) may be independently from each other replaced by a linking group, and with the proviso that at least one of R^ and R* Is not hydrogen;

S"!, S2  each independently from each other represents a spacer unit;

X, Y  each independently from each other represents hydrogen, fluorine, chlorine, cyano, unsubstituted or with fluorine substituted C1-C12alkyl, in which one or more -CH2- groups may be replaced by a linking group; n, n1 each Independently from each other represents 1, 2, 3 or 4, preferably nl is 1 and n is 1 or 2;

with the proviso that if n is 2, 3, or 4, each A, B, X1, E, S1', s2, X, Y are identical or different; and if n1 is 2, 3 or 4 each B, xi is identical or different; preferably,

wherein, if n > 1, compound (I) has several side-chains [ wherein side-chain has the meaning of structures (I) without the group D], which are linked to residue D at one atomic position within group D, e.g. two or three side chains Knked to one single carbon atom within group D, or they can be linked to group D at different atomic positions within group D, e.g. at adjacent atomic positions within group D, or/and they can linked spaced further apart.

In a prefen"ed embodiment the present Invention relates to Diamine compound of formula (I):

wherein,

.A	represents a unsubstituted or substituted carbocydic or heterocyclic aromatic

group selected from a monocyclic ring of five or six atoms, two adjacent monocyclic rings of five or six atoms, a bicyclic ring system of eight, nine or ten atoms, or a tricyclic ring system of thirteen or fourtieen atoms;

F	is fluorine, and	;

xi	is an integer from 1 to 15,-

B	represents a straight-chain or branchedC1-CiealkyI, which is unsubstituted or

substituted by di-(C1Ci6alkyl)amino, C1C6all
chlorine or fluorine; and wherein one or more -CH2- group may independently

be replaced by a linking group;

D	represents unsubstituted or substituted aliphatic, aromatic or alicyclic diamine

group having from 1 to 40 carbon atoms,

E	represents an aromatic group, an oxygen atom, a sulphur atom, -NH-,

-N(C1-C6alkyl)-, -C12R®,

wherein R2 and R® are independently from each other hydrogen or a cyclic,

straight-chain or branched, substituted or unsubstituted C1C24alkyl, wherein

one or more -CH2- groups may be replaced by a linking group, and with the

proviso that at least one of R2 and R® Is not hydrogen; S1, S2  each independently from each other represents a spacer unit; X, Y  each independently from each other represents hydrogen, fluorine, chlorine,

cyano, unsubstituted or with fluorine substitutedC1-Ci2alkyl, in which one or

more -CH2- groups may be replaced by a linking group;

n	is 1,2, 3 or 4,

with the proviso that if n is 2, 3, or 4, each A, B, Xi, D, E, S"!, S2, X, Y may be

identical or different.

The term "linking group", as used in the context of the present invention is preferably be selected

from -0-, -CO, -C0-0-, -0-C0-,  , -NRI-, -NR1-C0-, -C0-NR1-, -NRI-CO-0-, -0-C0-NR1-. -NRI-CO-NRI-, -CH=CH-, -CSC-, -0-C0-0-, and -SI(CH3)2-0-Si(CH3)2-, and wherein:

R"!  represents a hydrogen atom or d-Csalkyl;

with the proviso that oxygen atoms of linking groups are not directly linked to each

other.

The term "spacer unit" as used in tine context of tlie present invention, is preferably a single bond, a cyclic, straight-chain or branched, substituted or unsubstituted Ci-C24all
More preferably, the spacer unit is a cyclic, straight-chain or branched, substituted or unsubstituted Ci-CzAalkylen, wherein one or more, preferably non-adjacent, -CH2-groups may independently from each other be replaced by a linking group and/or a non-aromatic, aromatic, unsubstituted or substituted carbocyclic or heterocyclic group connected via bridging groups.

A bridging group as used in the context of the present invention is preferably selected from -CH(OH)-, -CO-, -CH2(C0)-, -SO-, -CH2(S0)-, -SO2-, -CH2(S02)-, -COO-, -0C0-, -COCF2-, -CF2CO, -S-CO-, -CO-S-, -S00-, -0S0-, -SOS-, -0-C0-0-, -CH2-CH2-, -OCH2-, -CHjO-, -CH=CH-, -CsC-, -CH=CH-COO-, -OCO-CH=CH-, -CH=N-, -C(CI-i3)=N-, -N=N- or a single bond; or a cyclic, straight-chain or branched, substituted or unsubstituted Ci-C24alkylen, wherein one or more -CH2- groups may independently from each other be replaced by a linking group as described above.

Alkyl, alkyloxy, alkylcarbonyloxy, acryloyloxyalkoxy, acryloyloxyalkyl, acryloyloxyalken, alkyloxycarbonyioxy, alkylacryloyloxy, methacryloyloxyalkoxy, methacryloyloxyalkyl, methacryloyloxyalken, alkylmethacryloyloxy, alkylmethacryloyloxy, alkylvinyl, alkylvinyloxy and alkylallyloxy and alkylene, as used in the context of the present invention denote with their alkyl residue, respectively their alkylene residue, a cyclic, straight-chain or branched, substituted or unsubstituted alkyl, respectively alkylene, in which one or more, preferably non-adjacent, -CH2- group may be replaced by a linking group.

Further, the alkyl residue is for example Ci-C4oalkyl, especially Ci-Csoalkyl, preferably CrC2oalkyl, more preferably CrCiealkyI, most preferably Ci-Cioalkyl and especially most preferably Ci-Cealkyl. Accordingly alkyien is for example Ci-C4oalkylen, especially

Ci-Csoalkylen, preferably Ci-Caoalkylen, more preferably d-Cisalkylen, most preferably CrCioalkylen and especially most preferably Ci-Csalkylen.

In the context of the present invention the definitions for alkyl given below, are applicable to alkylene in analogy.

Ci-CealkyI is for example methyl, ethyl, propyl, isopropyl, butyl, sec-butyl, tert.-butyl, pentyl orhexyl.

Ci-Cioalkyl is for example methyl, ethyl, propyl, isopropyl, butyl, sec-butyl, tert.-butyl, pentyl, hexyl, heptyl, octyl, nonyl, decyl.

Ci-Ci8alkyl is for example methyl, ethyl, propyl, isopropyl, butyl, sec-butyl, tert.-butyl, pentyl, hexyl, heptyl, octyl, nonyl, decyl, undecyl, dodecyl, tridecyl, tetradecyl, pentadecyl or hexadecyl.

Ci-C2oalkyl is for example methyl, ethyl, propyl, isopropyl, butyl, sec-butyl, tert.-butyl, pentyl, hexyl, heptyl, octyl, nonyl, decyl, undecyl, dodecyl, tridecyl, tetradecyl, pentadecyl, hexadecyl, heptadecyl, octadecyl, nondecyl, eicosyl.

Ci-C24alkyl is for example methyl, ethyl, propyl, isopropyl, butyl, sec-butyl, tert.-butyl, pentyl, hexyl, heptyl, octyl, nonyl, decyl, undecyl, dodecyl, tridecyl, tetradecyl, pentadecyl, hexadecyl, heptadecyl, octadecyl, nondecyl, eicosyl.

CrCaoalkyI is for example methyl, ethyl, propyl, isopropyl, butyl, sec-butyl, tert.-butyl, pentyl, hexyl, heptyl, octyl, nonyl, decyl, undecyl, dodecyl, tridecyl, tetradecyl, pentadecyl, hexadecyl, heptadecyl, octadecyl, nondecyl, eicosyl, heneicosyl, tricosyi, tetracosy, pentacosyl, hexacosdy, heptacosyl, octacosyl, nonacosy or triacontyl;

CrC4oalkyl is for example methyl, ethyl, propyl, isopropyl, butyl, sec-butyl, tert.-butyl, pentyl, hexyl, heptyl, octyl, nonyl, decyl, undecyl, dodecyl, tridecyl, tetradecyl, pentadecyl, hexadecyl, heptadecyl, octadecyl, nondecyl, eicosyl, heneicosyl, tricosyi.

tetracosy, pentacosyl, hexacosdy, heptacosyl, octacosyl, nonacosy, triacontyl or tetracontyl.

CrCaoacryloyloxyalkylene, prefererably Ci-Cioacryloyloxyalkylene, Ci- Cs acryloyloxyalkylene is for example acryloyloxymethylen, acryloyloxyethylene, acryloyloxypropylene, acryloyloxyisopropylene, acryloyloxybutylene, acryloyloxy-sec-butylene, acryloyloxypentylene, acryloyloxyhexylene, acryloyloxyheptylene, acryloyloxyoctylene, acryloyloxynonylene, acryloyloxydecylene, acryloyloxyundecylene, acryloyloxydodecane, acryloyloxytridecylene, acryioyloxytetradecylene, acryloyloxypentyldecane, acryloyloxyhexadecylene, acryloyloxyheptadecylene, acryloyloxyoctadecylene, acryloyloxynondecylene, acryloyloxyeicosylene.

Ci-C2omethacryloyloxyalkylene, prefererably Ci-Ciomethacryloyloxyalkylene, Ci- Cs methacryloyloxyalkylene is for example methacryloyloxymethylen, methacryloyloxyethylene, methacryloyloxypropylene, methacryloyloxyisopropylene, methacryloyloxybutylene, methacryloyloxy-sec.-butylene, methacryloyloxypentylene, methacryloyloxyhexylene, methacryloyioxyheptylene, methacryloyloxyoctylene, methacryloyloxynonylene, methacryloyloxydecylene, methacryloyloxyundecylene, methacryloyloxydodecane, methacryloyloxytridecylene, methacryloyloxytetradecylene, methacryloyloxypentyldecane, methacryloyloxyhexadecylene, methacryloyloxyheptadecylene, methacryloyloxyoctadecylene, methacryloyloxynondecylene, methacryloyloxyelcosylene.

CrCaoacryloyloxyalkoxy, prefererably Ci-Cioaoryloyloxyalkoxy,

Ci- Ce acryloyloxyalkoxy is for example acryloyloxymethoxy, acryloyloxyethoxy,

acryloyloxypropoxy, acryloyloxyisopropoxy, acryloyloxybutoxy, acryloyloxy-sec.-butoxy,

acryloyloxypentoxy, acryloyloxyhexoxy, acryloyloxyheptoxy, acryloyloxyoctoxy,

acryloyloxynonoxy, acryloyloxydecoxy, acryloyloxyundecoxy, acryloyloxydodecanoxy,

acryloyloxytridecyloxy.

Ci-C2omethacryloyloxyalkoxy, prefererably CrCiomethacryloyloxyalkoxy, Cr Ce methacryloyloxyalkoxy is for example methacryloyloxymethoxy, methacryloyloxyethoxy, methacrylpyloxypropoxy, methacryloyloxyisopropoxy, methacryloyloxybutoxy, methacrylbyloxy-sec.-butoxy, methacryloyloxypentoxy,

methacryloyloxyhexoxy, methacryloyioxyheptoxy, methacryloyioxyoctoxy, methacryloyloxynonoxy, methacryloyloxydecoxy, methacryloyloxyundecoxy, methacryloyloxydodecanoxy, methacryloyloxytridecyloxy.

An aliphatic group is for example a saturated or unsaturated, mono-, bi-, tri-, tetra-, penta-, hexa-, hepta-, octa-, nona-, deca-vaient alkyl, alkylene, alkyloxy, alkylcarbonyloxy, acryloyloxy, alkylacryl, aikylmetliacryl, alkyl(en)acryl(en), alkyl(en)methacryl(en), alkyloxycarbonyloxy, alkyloxycarbonyloxy methacryloyloxy, alkylvinyl, aikylvinyloxy or alkylallyloxy, whicli may comprise one or more heteroatom and/or bridging group.

An allcyclic group is preferably a non-aromatic goup or unit. Preferably an alicycllc group is a non-aromatic carbocyclic or heterocyclic group and represents for example ring systems, with 3 to 30 carbon atoms, as for example cyclopropane, cyclobutane, cyclopentane, cyclopentene, cyclohexane, cyclohexene, cyclohexadiene, decaline, tetrahydrofuran, dioxane, pyrrolidine, piperidine or a steroidal skeleton such as cholesterol.

The term "aromatic", as used In the context of the present invention, preferably denotes unsubstltuted or substituted carbocyclic and heterocyclic groups, incorporating five, six, ten ot 14 ring atoms, e.g. furan, benzene or phenylene, pyridine, pyrimidlne, naphthalenen, which may form ring assemblies, such as biphenylene or triphenylen, which are uninten-upted or intemipted by at least a single heteroatom and/or at least a single bridging group; or fused polycyclic systems, such as phenanthrene, tetraline. Preferably aromatic group are benzene, phenylene, biphenylene or triphenylen. More preferred aromatic grouop are benzene, phenylene and biphenylene.

A carbocyclic or heterocyclic aromatic group incorporates preferably five, six, ten or 14 ring atoms, as for example furan, benzene, pyridine, triazinej pyrimidlne, naphthalene, phenanthrene, biphenylene or tetraline units, preferably naphthalene, phenanthrene, biphenylene or phenylene, more preferably naphthalene, biphenylene or phenylene, and most preferably phenylene.  .

The carbocyclic or heterocyclic aromatic group is for exampie unsubstituted or mono-or poly-substituted. Preferred substitutents of carbocyclic or heterocyclic aromatic groups are at least one halogen, hydroxyl, a polar group, acryloyloxy, all
A monocyclic ring of five or six atoms is for example furan, benzene, preferably phenylene, pyridine, pyrimidine.

A bicyclic ring system of eight, nine or ten atoms is for example naphthalene, biphenylene or tetrallne.

A tricyclic ring system of thirteen or fourteen atoms is for example phenanthrene.

The term "phenylene", as used in the context of the present invention, preferably denotes a 1,2-, 1,3- or 1,4-phenylene group, which is optionally substituted. It is prefen-ed that the phenylene group is either a 1,3- or a 1,4-phenylene group. 1,4-phenylene groups are especially preferred.

The terni "halogen" denotes a chloro, fluoro, bromo or iodo substituent, preferably a chloro or fluoro substituent.

The term "polar group", as used iri the context of the present invention primarily denotes a group like a nitro, cyano, or a carboxy group.

The term "heteroatom", as used in the context of the present invention primarily denotes oxygen, sulphur and nitrogen, preferably oxygen and nitrogen, in the latter

case preferably in the form of -NH-.

The term "optionally substituted" as used in the context of the present invention primarily means substituted by lower alkyl, such as CrCealkyl, lower alkoxy, such as CrCealkoxy, hydroxy, halogen or by a polar group as defined above.

The term "diamine" or "diamine compound" is to be understood as designating a chemical structure which has at least two amino groups, i.e. which may also have 3 or more amino groups. The at least two amino groups are preferably able to react with e.g. anhydrides as outlined in more detail below.

The term "dinitro" or "dinitro compound" is to be understood as designating a chemical structure which has at least two nitro groups, i.e. which may also have 3 or more nitro groups, and wherein the dinitro group is a precursor compound of the "diamine compound". The dinitro compound is conventionally converted to the diamine compound by reduction methods known in the art.

With respect to straight chain or branched alkyl, alkylene, alkoxy, alkylcarbonyloxy, acryioyioxyaikoxy, acryloyloxyalkyi, acryloyloxyalkene, alkyloxycarbonyloxy, alkylacryloyloxy, methacryloyloxyalkoxy, methacryloyloxyalkyi, methacryloyloxyalkene, alkylmethacryloyloxy, alkylmethacryloyloxy, alkylvinyl, alkylvinyloxy, alkylallyloxy and alkylene groups it is repeatedly pointed out that some or several of the -CHr groups may be replaced e.g. by heteroatoms, but also by other groups, preferably bridging groups. In such cases it is generally prefen^ed that such replacement groups are not directly linked to each other. It is alternatively preferred that heteroatoms, and in particular oxygen atoms are not directly linked to each other.

Preferably, A is unsubstituted or substituted phenanthrylene, naphthylene, biphenylene or phenylene, wherein the preferred subsituent(s) is(are) a halogen atom, a hydroxy group and/or by a polar group, wherein the polar group is preferably nitro, cyano.

carboxy; and/or by acryloyloxy, alkylacryl, alkylmethacryl, alkyl(en)acryl, alkyl(en)methacryl, acrylenacryl, methacrylenalkyi, methacryloyloxy, vinyl, vinyloxy, allyl, allyloxy, and/or by a cyclic, straight-chain or branched alkyl, which Is unsubstituted, mono- or poly-substituted by fluorine and/or chlorine, having from 1 to 20 carbon atoms, wherein one or more, preferably non-adjacent, -CH2- groups may independently be replaced by a linking group and or an aromatic or an aficyclic group, preferably the linking group is selected from -0-, -CO-, -C0-0-, -0-C0-.

More preferably A is substituted or unsubstituted naphthylene, biphenylene or phenylene, wherein the preferred subsituent(s) is(are) halogen atom, hydroxy group and/or by acryloyloxy, alkylacryl, alkylmethacryl, acrylenacryl, methacrylenalkyi, methacryloyloxy, straight-chain or branched alkyl, alkoxy, alkylcarbonyloxy, and/or all
IVIost preferably A is substituted or unsubstituted phenylene, preferably 1,4-phenylen, wherein the preferred subsituent(s) is(are) a halogen atom, and/or by acryloyloxy or methacryloyloxy, and/or by an alkoxy, alkylacryl, alkylmethacryl, acrylenacryl, methacrylenalkyi, alkylcarbonyloxy, and/or alkyloxycarbonyl groups, wherein the alkyl residue has from 1 to 10 carbon atoms.

A prefen-ed embodiment of the present Invention concerns a diamine compound of formula (I) as described above, wherein the following compound residue (la)

represents a straight-chain or branched Ci-Ciefluoralkyl group with temilnal units selected from -CF2H and -CF3, preferably selected from -CF2H or -CF3, -CF2CF3, -CF2CHF2, -(CF2)2CF3, -(CF2)26HF2, -(CF2)3CHF2. -(CF2)3CF3, -CF(CF3)2 and -CF2(CHF)CF3.

Preferably B is a straight-chain or branched Ci-Ci2all
preferably non-adjacent, -CH2- group(s) may independently from each other be

replaced by a group selected from

-0-, -CO, -C0-0-, -0-C0-, -NR1-, -NRI-CO-, -C0-NR1-, -NR1-CO-0-. -0-CO-NR1-,

-NR1-C0-NR1-, -CH=CH-, -C^C-, -0-CO-0-, and -Si(CH3)2-0-Si(CH3)2-, an aromatic

and an allcyclic group; and wherein:

1

R	represents a hydrogen atom or Ci-Ceaikyl;

with the proviso that oxygen atoms are not directly linl^ed to each other.

More preferably, B is a straight-chain or branched CrCiaaikyl, wherein one or more,

preferably non-adjacent, -CH2- group(s) may be replaced by a group selected from

from -0-, -CO, -C0-0-, -0-C0-, -NR^-, -NR^-CO-, -CO-NR^- or-CH=CH-wherein:

R	represents a hydrogen atom or Ci-C6all
with the proviso that oxygen atoms are not directly linked to each other.

Most preferably, B is a straight-chain or branched Ci-CsalkyI, wherein one or more,

preferably non-adjacent, -CH2- group(s) may be replaced by a group selected from

from -0-, -CO, -C0-0-, -0-C0-, -NR^-, -NR^-CO-, -CO-NR^- or-CH=CH-wherein:

1

R	represents a hydrogen atom or Ci-CealkyI;

with the proviso that oxygen atoms are not directly linked to each other.

Especially most preferably, B is a straight-chain or branched Ci-Csalkyi, wherein one or more, preferably non-adjacent, the -CH2- group may be replaced by a group selected from -0-, -CO-, -C0-0-, -0-C0-, and -CH=CH-, with the proviso that oxygen atoms are not directly linked to each other.

Preferably the compound residue (la) is:

trifluoromethyl; 2,2,2-trifluoroethyi; difluoromethyl; pentafluoroethyl; 2,2-tetrafluoroethyl; 3,2-tetrafluoroethyl; 3,3,3-trifluoropropyl; 2,2,3,3-tetrafluoropropyl; 2,2,3,3,3-pentafluoropropyl; hexafiuoropropyl; heptafluoropropyl; 4,4,4-trifluorobutyl; tetrafluorobutyl; 3,3,4,4,4-pentafluorobutyl; hexafiuorobutyl; 2,2,3,3,4,4,4-heptafluorobutyl; 5,5,5-trifluoropentyl; tetrafluoropentyl; 4,4,5,5,5-pentafluoropentyl; hexafluoropentyl; 3,3,4,4,5,5,5-heptafluoropentyl; 6,6,6-trifluorohexyl; tetrafluorohexyl; 5,5,6,6,6-pentafluorohexyi; hexafluorohexyl;4,4,5,5,6,6,6-heptafluorohexyl;

nonafluorohexyl;

1-trifluoro-1,2,2,2-tertafluoroethoxy, 2-trifluoro-2,3,3,3-tertafluoropropoxy, 3-trifluoro-3,4,4,4-tertafluorobutoxy, 4-trifluoro-4,5,5,5-tertafluoropentoxy, 5-trifluoro-5,6,6,6-tertafluorohexoxy, 6-trifluoro-6,7,7,7-tertafluoroheptoxy, 7-trifluoro-7,8,8,8-tertafluorononoxy;

fluoroalkoxy derivatives, such as

trifluoromethoxy; 2,2,2-trifluoroethoxy; difluoromethoxy; pentafluoroethoxy; 1,1,2,2-tetrafluoroethoxy; 2,2,2,1-tetrafluoroethoxy; 3,3,3-trifluoropropoxy; 2,2,3,3-tetrafluoropropoxy;2,2,3,3,3-pentafluoropropoxy; hexafluoropropoxyl; heptafluoropropoxy; 4,4,4-trifluorobutoxy; tetrafluorobutoxy; 3,3,4,4,4-pentafluorobutoxy;2,2,3,3,4,4-hexafIuorobutoxy; 2,2,3,3,4,4,4-heptafluorobutoxy; 5,5,5-trifluoropentoxy;tetrafluoropentoxy; 4,4,5,5,5-pentafluoropentoxy; hexafluoropentoxy; 3,3,4,4,5,5,5-heptafluoropentoxy; 6,6,6-trifluorohexoxy; tetrafluorohexoxy; 5,5,6,6,6-pentafluorohexoxy; hexafluorohexoxy; 4,4,5,5,6,6,6-heptafluorohexoxy; nonafluorohexoxy;

trifluoromethylen carbamate; 2,2,2-trifluoroethylen carbamate; difluoromethylen carbamate; pentafluoroethylen carbamate; 2,2-tetrafluorethylen carbamate; 3,2-tetrafluorethylen carbamate; 3,3,3-trifluoropropylen carbamate; 2,2,3,3-tetrafluoropropylen carbamate; 2,2,3,3,3-pentafluoropropylen carbamate; hexafluoropropylen carbamate; heptafluoropropylen carbamate; 4,4,4-trifluorobutylen carbamate; tetrafluorobutylen carbamate; 3,3,4,4,4-pentafluorobutylen carbamate; hexafluorobutylen carbamate; 2,2,3,3,4,4,4-heptafluorobutylen carbamate; 5,5,5-trifluoropentylen carbamate; tetrafluoropentylen carbamate; 4,4,5,5,5-pentafluoropentyien carbamate; hexafluoropentylen carbamate; 3,3,4,4,5,5,5-heptafluoropentylen carbamate; 6,6,6-trifluorohexylen carbamate; tetrafluorohexylen carbamate; 5,5,6,6,6-pentafluorohexylen carbamate; hexafluorohexylen carbamate; 4,4,5,5,6,6,6-heptafluorohexylen carbamate; nonafluorohexylen carbamate;

fluoroatkyloyloxy derivatives, such as

trifluoromethyloyloxy; 2,2,2-trifluoroethyloyioxy; pentafluoroethyloyloxy; 1,1,2,2-

tetrafluorethyloyloxy; 2,2,2,1 -tetrafluorethyloyloxy; 3,3,3-trifluoropropyloyloxy;

tetrafluoropropyloyloxy; 2,2,3,3,3-pentafluoropropyloyloxy; hexafluoropropyloyloxy; 1J ,2,2,3,3,3-heptafluoropropyloyloxy; 4,4,4-trifluorobutyloyloxy; tetrafluorobutyloyloxy; 3,3,4,4,4-pentafluorobutyloyloxy; hexafiuorobutyloyloxy; 2,2,3,3,4,4,4-heptafluorobutyloyloxy; 5,5,5-trifluoropentyloyloxy; tetrafluoropentyloyloxy; 4,4,5,5,5-pentafluoropentyloyloxy; hexafluoropentyloyloxy; 3,3,4,4,5,5,5-heptafluoropentyloyloxy; 6,6,6-trifluorohexyloyloxy; tetrafluorohexyloyloxy; 6,5,6,6,6-pentafluorohexyloyloxy; hexafluorohexyloyloxy;4,4,5,5,6,6,6-heptafluorohexyloyloxy; trifluoroacetyl; nonafluorohexyloyloxy;

4,4,4-trifluorobut-2-enyl; 5,5,5-trifluoropent-1-enyl; 6,6,6-trifluorohex-1-enyl; 7,7,7-trifluorohept-l.-enyl; trifluoroacetylaminomethoxy; trifluoroacetylaminoethoxy; trifluoroacetylaminopropoxy; trifluoroacetylaminobutoxy; 2-fluoroethyl; 3-fluoropropyl; 4-fluorobutyl; 5-fluoropentyl; 6-fluorohexyl; 2-fluoroethoxy; 3-fluoropropoxy; 4-fluorobutoxy; 5-fluoropentoxy; 6-fluorohexyloxy; 4-fluorobut-1-enyl; 5-fluoropent-1-enyl; 6-fluorohex-1-enyl; 7-fluorohept-1-enyl; 4,4,4-trifluoro-3-(trifluoromethyl)butoxy; 4,5,5-trifluoropent-4-enoxy; 4,5,5-trifluoropent-4-enoyloxy; 5,6,6-trifluorohex-5-enoxy or5,6,6-trifluoropent-5-enoyloxy.

Especially preferred are fluoroalkoxy, preferably trifluor- and pentafluoro fluoroalkoxy derivatives, especially preferred are 5,5,5-trifluoropentoxy and 4,4,5,5,5-pentafluoropentoxy.

D is preferably selected from formula (III):

H(R')N-(Sp\r(X^r(Z'-C\3-(Z'-C')a4-(XV(Sp')i
wherein:

R5, R6  each independently from each other represents a hydrogen atom or

d-Csalkyl;

Sp1, Sp2	each independently from each other represent an unsubstituted or

substituted straight-chain'or branched CrC2oalkylene, in which one or more

-CH2-group may independently from each other be replaced by a linking

group, and

k'1, k2  each independently is an integer liaving a value of 0 or 1; and

X"!, X2  each independently represents a linking spacer, preferably selected from -0-, -S-, -NH-, N(CH3)-, -CH(OH)-, -CO-, -CHzCCO)-, -SO-, -CH2(S0)-, -SO2-, -CH2(S02)-, -C00-, -OCO-, -0C0-0-, -S-CO-, -CO-S-, -S00-, -OSO-, -SOS-, -CH2-CH2-, -OCH2-, -CH2O-, -CH=CH-, or -CsC- or a single bond; and

t'^, t2  each independently is an integer having a value of 0 or 1; and

C^, C^ each independently represents a non-aromatic, aromatic, substituted or

unsubstituted carbocyclic or heterocyclic group, which may have a side chain T, and

Z3	represents a bridging group; and

Z^	represents a substituted or unsubstituted straight-chain or branched

Ci-C2oalkylene group, in which one or more -CH2- group may independently from each other be replaced by a non-aromatic, aromatic, unsubstituted or substituted carbocyclic or heterocyclic group; and/or a heteroatom and/or by a bridging group as described above; preferably, Z^ has one of the meanings of z3 or represents an unsubstituted or substituted straight-chain or branched Ci-Ci4aikylene group, in which one or more, preferably non-adjacent, -CH2-group may be replaced by an oxygen atom and/or one or more carbon-carbon single bond is replaced by a carbon-carbon double or a carbon-carbon triple bond; and

a3, 34  are independently integers from 0 to 3, such that 33 + 34 s 4; and wherein

D	is at ie3st once linked to 3t lesst one group S"^ in formula (I) via group Sp'^

and/or Sp^; and/or linked via at least one non-aromatic, aromatic, substituted or unsubstituted carbocyclic or heterocyclic group of C^ snd/or of group C^, 3nd/or linked vi3 3t least one side chain T of group C^ and/or of group c3; and/or linked via group Z"*; and at least one of k"!, k2, a^ and a^ is not equal to zero; and wherein

linking group and bridging group are as described above,

and preferably compound of formula (I), wherein preferably, if n>1, then the side

chains [i;e. structures (I) vyithout the group D] can either be linked to the group D at one atomic position within group D, e.g. two or three side chains connected to one single carbon atom within group D, or they can be linked to group D at different atomic positions within group D, e.g. at adjacent atomic positions within group D, but also spaced further apart.

The term "side chain", T, represents a substituted or unsubstituted straight-chain or branched Ci-C2oall
Preferably D is selected from formula (III), wherein:

C3, C^	independently from each other are selected from a compound of group

G^, wherein group G^ denotes:

wherein

"	"  denotes the connecting bonds of C^ and C^ to the adjacent groups of

compound of formula (Ml) as described above; and

L	is -CHg, -COCH3, -OCHg, nitro, cyano, halogen, CH2=CH-, CH2=C(CH3)-,

CH2=CH-(C0)0-, CH2=CH-0-, -NR5R6 , CHa^CCCHaHCOP-, CH2=C(CH3)-0-,

wherein:

R5, R6	each independently from each other represents a hydrogen

atom or Ci-Cealkyl;

T	represents a substituted or unsubstituted straight-chain or branched

Ci-C2oalkylene group, in which one or more -CH2- group may independently from each other be replaced by a non-aromatic, aromatic, unsubstituted or substituted carbocyclic or heterocyclic group, or a heteroatom and/or by a bridging group;

m	is an integer from 0 to 2; preferably 1 or 0; and more preferably 0;

ui	is an integer from 0 to 4, with the proviso that m + ui is ^; and

U2	is an integer from 0 to 3; with the proviso that m + U2 is :S3; and

U3	is an integer from 0 to 2; with the proviso that m + us is ^2.

D	is more preferably selected from the following group of structures:

substituted or unsubstituted o-phenylenediamine, p-phenylenediamine, m-phenylenediamine, biphenyldiamine, aminophenylen-Z^-phenylenamino, wherein Z^ has the same meaning and preferences as given above; naphthylenediamine, benzidine, diaminofluorene, 3,4-diaminobenzoic acid, 3,4-diaminobenzyl alcohol dihydrochloride, 2,4-diaminobenzoic acid, L-(+)-threo-2-amino-1-(4-aminophenyl)-1,3-propanediol, p-aminobenzoic acid, [3,5-3h]-4-amino-2-methoxybenzoic acid, L-(+)-threo-2-(N,N-dimethylamino)-1-(4-aminophenyl)-1,3-prdpanediol, 2,7-diaminofluorene, 4,4'-diaminooctafluorobiphenyl, 3,3'-diaminobenzidine, 2,7-diamino-9-fluorenone, 3,5,3',5'-tetrabromo-biphenyl-4,4'-diamine, 2,2'-dichloro[1,1'-biphenyl]-4,4'-diamine, 3,9-diamino-1,11 -dimethyl-5,7-dihydro-dibenzo(a,c)cyclohepten-6-one, dibenzo(1,2)dithiin6-3,8-diamine, 3,3'-diaminobenzophenone, 3,3'-

diaminodiphenylmethane, 4,4-bis-(3-amino-4-hydroxyphenyI)-valericacid,

2,2-bis(3-amino-4-hydroxyphenyI)hexafluoropropane,

2,2-bis(3-amino-4-methylphenyl)hexafluoropropane, tetrabromomethylenedianiline,

2,7-diamino-9-fluorenone, 2,2-bis(3-aminophenyl)hexafluoropropane,

bis-(3-amino-4-chloro-ph©nyl)-methanone,

bis-(3-amino-4-dimethylamino-phenyl)-methanone,

3-[3-amino-5-(trifluoromethyl)ben2yl]-5-(trifIuoromethyl)aniline,

1,5-diaminonaphthalene, ben2idin©-3,3'-dicarboxylic acid,

4,4'-diamino-1,1'-binaphthyl, 4,4'-diaminodiphenyl-3,3'-diglycolic acid, dihydroetliidium,

o-dianlsidine, 2,2'-dichloro-5,5'-dimethoxybenzidine,

3-methoxybenzidine, 3,3'-dichlorobenzidine (diphenyl-d6),

2,2'-bi8(trifluoromethyl)benzidlne, 3,3'-bls(trifluorometliyi)benzidlne, 3,3'-

diclilorobenzidine-d6, tetramethylbenzidine, dl-(aminoplienyl)all
and

from amino compounds listed below, which do not canry two amino groups and are taken as derivatives with at least one additional amino group: aniline, 4-amino-2,3,5,6-tetrafluorobenzoic acid, 4-amino-3,5-diiodobenzoic acid, 4-amino-3-methylbenzoic acid, 4-amino-2-chlorobenzoic acid, 4-aminosaiicylic acid, 4-aminobenzoic acid, 4-aminophthalic acid, 1-(4-amlnophenyOethanol, 4-aminobenzyl alcohol, 4-amino-3-methoxybenzoic acid, 4-amlnophenyl ethyl carbinol, 4-amino-3-nitrobenzoic acid, 4-amino-3,5-dinltrobenzoic acid, 4-amino-3,5-dichlorobenzoic acid, 4-amino-3-hydroxybenzoic acid, 4-aminobenzyl alcohol hydrochloride, 4-aminobenzoic acid hydrochloride, pararosaniline base, 4-amlno-5-chloro-2-methoxybenzoic acid, 4-(hexafluoro-2-hydroxyisopropyl)aniline, piperazine-p-amino benzoate, 4-amino-3,5-dibromobenzoic acid, isonicotlnic acid hydrazide p-amino-salicylate salt, 4-amino-3,5-diiodosalicylic acid, 4-amino-2-methoxybenzolc acid, 2-[2-(4-aminophenyI)-2-hydroxy-1-(hydroxymethyl)ethyl]isolndoline-1,3-dione, 4-amino-2-nitrobehzoic acid, ethyl 2-(4-aminophenyl)-3,3,3-trifluoro-2-hydroxypropanoate, ethyj 2-(4-amino-3-methylphenyl)-3,3,3-trifluoro-2-hydroxypropanoate, ethyl 2-(4-amino-3-methoxyphenyl)-3,3,3-trifluoro-2-hydroxypropanoate, 4-aminonaphthalene-1,8-dicarboxylic acid, 4-amino-3-chloro-5-methylbenzoic acid, 4-amino-2,6-dimethylbenzoic acid, 4-amino-3-fluorobenzoic acid, 4-amino-5-bromo-2-methoxybenzenecarboxylic acid,

3,3'-tolidine-5-sulfonic acid,

or their derivatives, again witli the proviso that compounds listed which do not carry two amino groups are tal
The diamine groups D are commercial available or accessible by known methods. The second amino group is accessible for example by substitution reaction.

D  Is further more preferably selected from the group of the following compounds:

wherein

L, Li, L2 and L3 are indepently from each other -CH3, -COCHj, -OCH3, nitre, cyano,

halogen, CH2=CH-, CHz^CCCHa)-, CH2=CH-(C0)0-, CH2=CH-0-, -NR5R6,

CH2=C(CH3)-(CO)0- or CH2=C(CH3)-0-,

T, T1, T2 and T3 are indepently from each other a substituted or unsubstituted straight-chain or branched CrCaoall^ylene group, in which one or more -CH2- group(s) may independently from each other be replaced by a non-aromatic, aromatic, unsubstituted or substituted carbocyclic or heterocyclic group, and/or a heteroatom and/or by a bridging group;

"—" is a single bond,

q is an integer of 1 or 2; and

q1, q2 and q3 are indepently from each other an Integer from 0 to 2; preferably 1 or 2;

m is an integer of 1 or 2;

m1, m2 and m3 are indepently from each other an integer from 0 to 2; preferably 1 or 2;

U3, U3' and U3" are indepently from each other an integer from 0 to 2;

R5, R6 and Z^ are as described above; and wherein

D	is at least once linked to at least one group S' in formula (I) via a single bond

"—'■; or via a side chain T, Ti, T2 or T3; or via group Z^;

with the proviso that
