Repository: anandvc/allindianpatents

File: patents/268462-an-aluminium-alloy-product.html
Indian Patents. 268462:AN ALUMINIUM ALLOY PRODUCT

Indian Patents

Recently Granted Patents

  Recently Published Patents

Title of Invention	AN ALUMINIUM ALLOY PRODUCT

Abstract	An aluminium alloy product having high strength, excellent corrosion resistance and weldability, having the following composition in wt.%:-Mg 3.5 to 6.0 Mn 0.4 to 1.2 Fe < 0.5 Si < 0.5 Cu < 0.15 Zr < 0.5 Cr < 0.3 Ti 0.03to 0.2 Sc < 0.5 Zn < 1.7 Li, 0.5 Ag < 0.4, optionally one or more of the following dispersoid forming elements selected from the group consisting of erbium, yttrium, hafnium, vanadium, each < 0.5 wt%, and impurities or incidental elements each < 0.05, total < 0.15 and the balance being aluminium.	

Full Text	HIGH STRENGTH WELDABLE AL-MG ALLOY

Field of the invention

The invention relates to an aluminium alloy product, in particular an Al-Mg type (also known as 5xxx series aluminium alloy as designated by the Aluminium Association). More in particular the present invention relates to a high strength, low density aluminium alloy with excellent corrosion resistance and weldability. Products made from this new alloys are very suitable for applications in the transport industry such as application in aerospace products, vessels, road and rail vehicles, shipbuilding and in the construction industry.

The alloy can be processed to various product forms, e.g. sheet, thin plate or extruded, forged or age formed products. The alloy can be uncoated or coated or plated with another aluminium alloy in order to improve even further the properties, e.g. corrosion resistance.

Background of the invention

Different types of aluminium alloys have been used in the past for manufacturing a variety of products for application in the construction and transport industry, more in particular also in the aerospace and maritime-industry. Designers and manufacturers in these industries are constantly trying to improve product performance, product lifetime and fuel efficiency, and are also constantly trying to reduce manufactunng, operating and service costs.

One way of obtaining the goals of these manufactures and designers is by improving the relevant material properties of aluminium alloys, so that a product to be manufactured from that alloy can be designed more effectively, can be manufactured more efficiently and will have a better overall performance.

In many applications referred to above, alloys are required which have high strength, low density, excellent corrosion resistance, excellent weldability and excellent properties after welding.

The present invention relates to an alloy of the AA 5xxx type combining improved properties in the fields of strength, damage tolerance, corrosion resistance and weldability.

As will be appreciated, herein below, except as otherwise indicated, alloy designations and temper designations refer to the Aluminium Association designations in Aluminium Standards and Data and Registration Records as published by the Aluminium Association in 2005.

I

Description of the invention

An object of the present invention is to provide an aluminium-magnesium alloy product of the AA5xxx series of alloys, as designated by the Aluminium Association, having high strength, low density and excellent corrosion properties.

A further object of the present invention is to provide an aluminium-magnesium alloy product having good weldability properties

Another object of the present invention is to provide an aluminium-magnesium alloy product showing high thermal stability and suitable for use in the manufacturing of products therefrom formed by plastic forming processes such as creep forming, roll forming and stretch forming.

These and other objects and further advantages are met or exceeded by the present invention concerning an aluminium alloy comprising and in a preferred mode essentially consisting of in weight%

Mg	3.5 to 6.0

Mn	0.4 to 1.2

Fe	
Si	
Cu	
2r  
Cr  
Ti  0.03 to 0.2

Sc	
Zn	
Li	
Ag	
optionally one or more of the following dispersoid forming elements selected from the

group consisting of erbium, yttrium, hafnium, vanadium, each 
and impurities or incidental elements each 
aluminium.

According to the invention, Mg is added to provide the  basic strength of the alloy.  When the Mg content is in the range 3.5 to 6 wt%, the alloy can achieve its

strength through solid solution hardening or work hardening. A suitable range for Mg is 3.6 to 5.6 wt%, a preferred range is 3.6 to 4.4 wt%, and a more preferred range is 3.8 to 4.3 wt%. In an alternative preferred range the Mg content is in the range of 5.0 to 5.6wt%.

The addition of Mn is important in the alloy according to the invention as a

dispersoid forming element and its content lies in the range 0.4 to 1.2wt%. A suitable

*

range is 0.6 to 1 .0wt%, and a more preferred range is 0.65 to 0.9vvt%.

To prevent adverse effects of the alloying elements Cr and Ti, Cr preferably is in the range of 0.03 to 0.15 wt%, more preferably 0.03 to 0.12 wt% and further more preferably 0.05 to 0.1 wt%, and Ti preferably is in the range of 0.03 to 0.15 wt%. more preferably 0.03 to 0.12 wt% and further more preferably 0.05 to 0.1 wt%.

A further improvement of the aluminium alloy according to the invention is obtained in an embodiment wherein both Cr and Ti are present in the aluminium alloy product preferably in equal or about equal quantities.

A suitable maximum for the Zr level is a maximum of 0.5 wt%, preferably a maximum of 0.2 wt%. However, a more preferred range is 0.05 to 0.25 wt%, a further preferred range is 0.08 to 0.16 wt%.

A further improvement in properties, particularly weldability, can be achieved with an embodiment of the invention in which Sc is added as an alloying element in the range of 0 to 0.3 wt%, preferably in the range of 0.1 to 0.3 wt%.

In another embodiment the effect of adding Sc can be further enhanced by the addition of Zr and/or Ti. Both Ti and Zr can combine with Sc to form a dispersoid which has a lower diffusivity than the Sc dispersoid alone and a reduced lattice mismatch between the dispersoid and aluminium matrix, which results in a reduced coarsening rate. An additional advantage to adding Zr and/or Ti is that less Sc is needed to obtain the same recrystallisation inhibiting effect.

It is believed that improved properties with the alloy product of this invention, particularly high strength and good corrosion resistance, are obtained by a combined addition of at least two of Cr, Ti and Zr to an Al-Mg alloy which already contains an amount of Mn.

Preferably Cr is combined with Zr to a total amount of 0.06 to 0.25 wt%.

In another preferred embodiment of the alloy according to the invention Cr is combined with Ti to a total amount in the range of 0.06 to 0.22 wt%.

In stilt another preferred embodiment of the alloy according to this invention Zr is combined with Ti in the alloy to a total amount in the range of 0.06 to 0.25 wt%.

In yet another preferred embodiment of the alloy according to the invention, Cr is combined with Ti and Zr to a total amount of these elements in the range of 0.09 to 0.36 wt%.

In another embodiment Zn may be added to the alloy in the range 0 to 1.7wt%. A suitable range for Zn is 0 to 0.9 wt.%, and preferably 0 to 0.65 wt.%. more preferably 0.2 to 0.65 wt% and further more preferably 0.35 to 0.6 wt%. Alternatively, when Zn is not intentionally added to the alloy in an active amount, the alloy can be substantially free of Zn. However trace amounts and/or impurities may have found their way into the aluminium alloy product.

Iron can be present in a range of up to 0.5wt% and preferably is kept to a maximum of 0.25wt%. A typical preferred iron level would be in the range of up to 0.14wt%.

Silicon can be present in a range of up to 0.5wt% and preferably is kept to a maximum of 0.25wt%. A typical preferred Si level would be in the range of up to 0.12wt%.

Similarly, while copper is not an intentionally added additive, it is a mildly soluble element with respect to the present invention. As such, the aluminium alloy product according to the invention may contain up to 0.15wt% Cu., and a preferred maximum of 0.05 wt%.

Optional elements may be present in the aluminium alloy product of the invention. Vanadium may be present in the range up to 0.5 wt%, preferably up to 0.2wt%. lithium in the range up to 0.5wt%, hafnium in the range up to 0.5wt%, yttrium in the range up to 0.5wt%, erbium in the range up to 0.5wt%, and silver in the range up to 0.4wt%.

In a preferred embodiment the aluminium alloy product according to the invention essentially consists of, in wt%:

Mg	3.8-4.3

Mn	0.65-1.0

Zr	
Cr	
Ti	0.03 to 0.2, preferably 0.05 to 0.1

Sc	
Fe	
Si	

balance aluminium, and impurities or incidental elements, each 

0.65 wt%.

In another preferred embodiment the aluminium alloy product according to the

invention essentially consists of, in wt%:

Mg	5.0-5.6

Mn	0.65-1.0

Zr	
Cr	
Ti	0.03 to 0.2, preferably 0.05 to 0.1

Sc	
Fe	
Si	
balance aluminium, and impurities or incidental elements, each 

0.65 wt%.

The processing conditions required to deliver the desired properties depend on the choice of alloying conditions. For the alloying addition of Mn, the preferred preheat temperature prior to rolling is in the range 410°C to 560°C, and more preferably in the range 490°C to 530°C. However at this optimum temperature range, the elements Cr, Ti, Zr and Sc perform less effectively, with Cr performing the best of these. To produce the optimum performance of Cr, Ti. Zr and especially in combination with Sc. a lower temperature pre-heat treatment is preferred prior to hot rolling, preferably in the range 280°C to 500°C, more preferably in the range 400°C to 480°C.

The aluminium alloy product according to the invention exhibits an excellent balance of properties for being processed into a product in the form of a sheet, plate, forging, extrusion, welded product or a product obtained by plastic deformation. Processes for plastic deformation include, but are not limited to, such processes as age forming, stretch forming and roll forming.

The combined high strength, low density, high weldability and excellent corrosion resistance of the aluminium alloy product according to the invention, make this in particular suitable as product in the form of a sheet, plate, forging, extrusion, welded product or product obtained by plastic deformation as part of an aircraft, a vessel or a rail or road vehicle.

In a further embodiment, in particular where the aluminium alloy product has been extruded, preferably the alloy product has been extruded into profiles having at their thickest cross section point a thickness in the range up to 150 mm.

In extruded form the alloy product can also replace thick plate material, which is conventionally machined via machining or milling techniques into a shaped structural component. In this embodiment the extruded product has preferably at its thickest cross section point a thickness in the range of 15 to 150 mm.

The excellent property balance of the aluminium alloy product is being obtained over a wide range of thicknesses. In the plate thickness range of 0.6 to 1.5 mm the aluminium alloy product is of particular interest as automotive body sheet. In the thickness range of up to 12.5 mm the properties will be excellent for fuselage sheet. The thin plate thickness range can be used also for stringers or to form an integral wing panel and stringers for use in an aircraft wing structure. In the thickness range of 15 to 80 mm the properties will be excellent for ship building and general construction applications such as pressure vessels.

The aluminium alloy product according to the invention can also be used as tooling plate or mould plate, e.g. for moulds for manufacturing fonned plastic products for example via die-casting or injection moulding.

The  aluminium  alloy  product  of  the  invention  is  particularly  suitable  for

'  applications where damage tolerance is required, such as damage tolerant aluminium

products  for  aerospace  applications,  more  in  particular for  stringers,  pressure

bulkheads, fuselage sheet, lower wing'panels, thick plate for machined parts or

forgings or thin plate for stringers.

The combined high strength, low density, excellent corrosion resistance and

•	thermal stability at high temperatures make the aluminium alloy product according to

the invention in particular suitable to be processed by creep forming (also known as

age forming or creep age forming) into a fuselage panel or other pre-formable

component for an aircraft. Also, other processes of plastic forming such as roll forming

or stretch forming can be used.

•	Dependent on the requirements of the intended application the alloy product may

be annealed in the temperature range 100-500°C to produce a product which includes,

but is not limited to, a soft temper, a work hardened temper, or a temperature range

required for creep forming.

The aluminium alloy product according to the invention is very suitable to be joined to a desired product by all conventional joining techniques including, but not limited to, fusion welding, friction stir welding, riveting and adhesive bonding.

t

Examples

The invention will now be illustrated with reference to the following examples.

Example 1

On a laboratory scale five alloys were cast to prove the principle of the current invention with respect to mechanical properties, in Table 1-1 the compositions in wt% of alloys A to E are listed. The.alloys were, on a laboratory scale, cast into ingots which were preheated at a temperature between 425°C and 450°C and kept there for 1 hour. The ingots were hot rolled from 80 mm to 8 mm and subsequently cold rolled with an interannealing step and a final cold reduction of 40% to a final thickness of 2 mm. The final plate was stretched 1.5% and annealed at a temperature of 325°C for 2 hours.

All alloys contained 0.06wt% Fe and 0.04wt% Si, balance aluminium and impurities

The available mechanical properties and physical properties of alloys A-E are  listed in Table 1-2 and compared with typical values for AA2024-T3 and AA6013-T6. Alloy 6, C and D are part of the present invention. Alloy A and alloy E are used as references.

The mechanical properties were established in accordance with ASTM EMS.

Rp, TYS stands for (tensile) yield strength;  Rm, UTS stands for ultimate tensile

strength; A stands for elongation at fracture

The present invention comprises Mn as one of the required alloying elements to achieve competitive strength properties. The reference alloy A with 0.9wt% Mn shows an improvement of about 12% in yield strength (TYS) over reference alloy E which contains only 0.1wt% Mn. Further improvement in yield strength can be achieved with the alloy of the present invention. Alloy B contains a deliberate addition of 0.10wt% Ti and alloy B. shows an improvement of about 9% in yield strength compared to reference, alloy A and 21% improvement in yield strength over alloy E. An optimal improvement in yield strength can be achieved by the combined addition of Cr and Ti as illustrated by alloy C and D. Combining the Cr and Ti as described in the present invention (alloy C and D) gives an improvement of about 14% in yield strength over reference alloy A and. 27% improvement over reference alloy E. Alloy C and D of the present invention not only show superior yield strength properties but also have a lower density over the established AA2024 and AA6013 alloys.

The alloys A, C and E were also subjected to a corrosion test to prove the principles of the present invention with regard to corrosion resistance.

The alloy composition, in wt%, is given in Table 1-3.

The alloys contained 0.06 wt% Fe and 0.04 wt% Si, balance aluminium and impurities.

The chemical composition of the alloys A and E fall outside the present invention; the chemical composition of alloy C falls within the chemistry of an alloy of the invention.

All three alloys were processed as described above except that the alloys were cold rolled to a final thickness of 3 mm.

Plates made from the processed alloy were welded and the corrosion was measured using the standard ASTM G66 test also known as the ASSET test.

Laser beam welding was used for the welding trials. The welding power was 4.5kW, welding speed 2m/min using a ER 5556 filler wire.

The results of the corrosion test are shown in table 1-4.

The corrosion performance of the base metal as well as in the welded condition was tested.

HAZ stands for heat affected zone.

The ratings N, PB-A, PB-B and PB-C respectively represent no pitting, slight pitting,

moderate pitting and severe pitting. Rating E-D represents very severe exfoliation.

The invention discloses a low-density alloy with good mechanical properties in combination with good corrosion resistance. Thus the inventive composition makes a good candidate for the transportation market and especially for aerospace application.

As Table 1-4 shows, alloy C which represents an alloy of the invention has improved corrosion properties over the alloys A and E, falling outside the invention, in the base metal, HAZ and the weld.

Example 2

Aluminium alloys of the AA 5xxx series having a chemical composition in wt% as shown in Table 2-1 were cast into ingots on a laboratory scale. The ingots were preheated at a temperature of 410°C for 1 hour followed by a temperature of 510°C for 15 hours. The ingots were hot rolled from 80 mm to 8 mm and subsequently cold rolled with an interannealing step and a final cold reduction of 40% to a final thickness of 2mm. The final plate was stretched 1.5% and subsequently annealed at a temperature of 460°C for 30 min.

All alloys contained 0.06wt% Fe and 0.04wt% Si, balance aluminium and impurities. The results of mechanical testing of the alloys are shown in Table 2-2.

The mechanical properties were established in accordance with ASTM EMS.

Rp, TYS stands for (tensile) yield strength; Rm, UTS stands for ultimate tensile

strength; A stands for elongation at fracture

Table 2-2 shows that the yield strength of reference alloy A which contains only an addition of 0.1 wt% Zr is about 5% stronger than reference alloy F which contains only an addition of 0.1 wt% Cr. When the performance of alloys A and F are compared to alloy B, whicti contains additions of 0.1wt%Cr and 0.1wt%Zr and a minor level of Ti a small advantage in yield strength is obtained. Furthermore for alloy C which contains only Zr and Ti and no Cr, a small increase in yield strength is observed. However, when Cr is combined with Ti , as presented by alloy E, the strength of the alloy is increased by 11-13% when compared to reference alloy A, and 17-19% when compared to reference alloy F. For the combination where all three elements are added to the alloy (alloy D), a slightly higher strength level to alloy E is observed.

The alloys of Table 2.1 were also submitted to a corrosion test after sensitizing. The results are shown in Table 2.3.

* according to the invention

Corrosion was measured using the standard ASTM G66 test, also known as the ASSET test.

The ratings N and PB-A represent no pitting resp. slight pitting.

The choice.of alloying addition elements also influences the corrosion behaviour of the alloy, as shown in Table 2-3. For the alloys which do not contain an addition of Cr (Alloys A and C) some pitting was observed after the corrosion test was performed. However for the Cr containing alloys (Alloys B. D, E, and F) no appreciable attack was observed.

Example 3

This example relates to aluminium alloys of the AA 5xxx series having a chemical composition in wt% as shown in Table 3-1. Alloys A to F are similar to alloys A to F used in Example 2 but were processed differently. In table 3-1 also the Sc content is given. The alloys of Table 3-1 are cast into ingots on a laboratory scale. The ingots were pre-heated at a temperature of 450°C for 1 hour and hot rolled at the preheat temperature from a thickness of 80 mm to a thickness of 8 mm. Subsequently the plates were cold rolled with an interannealing step and given a final cold reduction of 40% to a final thickness of 2 mm. The plates were then stretched 1.5% and annealed at a temperature of 325°C for 2 hours.

^according to the invention. All samples were taken in the L direction

The mechanical properties were established in accordance with ASTM EMS. Rp, TYS stands for (tensile) yield strength; Rm, UTS stands for ultimate tensile strength; A stands for elongation at fracture

Table 3-2 shows the available mechanical, properties of Alloys A to G. Alloy A and alloy F serve as reference alloys in this example. Table 3-2 shows that the yield strength of alloy F with 0.10wt%Cr addition is about 14% better than alloy A which has 0.10wt%Zr addition. This might appear to be in contradiction with Example 2 which showed that alloy A had a higher yield strength than Alloy F. It is believed that the reason for this difference in behaviour can be related to the preheat temperature used prior to. hot rolling, for during the preheat, dispersoids are formed which can affect the mechanical properties of the final product.

When a high preheat temperature is used, as in Example 2, the alloy containing only 0.1wt%Zr (alloy A) performs slightly better than the alloy containing only 0.1wt%Cr (alloy F). However, when a lower preheat temperature is used, the Cr containing alloy is more effective resulting in an improvement when compared to an alloy containing just Zr (alloy A). The properties in Table 3-2 also demonstrate that when Cr is combined with either Ti (alloy E), Zr (alloy B) or both Zr and Ti (alloy D), a considerable strength improvement is observed compared to the reference alloys A and F. The increase in strength of alloys D and E compared to the reference alloys A and F was also seen in Example 2, although the values reached in Example 3 were much higher. This effect is due to the lower preheat temperature used prior to hot rolling.

The highest strength level was achieved with Alloy G which contained the four main dispersoid forming elements (Mn, Cr, Ti and Zr) together with an addition of Sc. A yield strength of 390MPa was achieved which is superior to any of the alloys mentioned in both Example 2 and 3.

Having now fully described the invention, it will be apparent to one of ordinary skill in the art that many changes and modifications can be made without departing from the spirit and scope of the invention as herein described.

Claims for national/regional phases of PCT/EP2006/008030

1.	An aluminium alloy product having high strength, excellent corrosion resistance

and weidability, having the following composition in wt.%:-

Mg	3.5 to 6.0

Mn	0.4 to 1.2

Fe	
Si	
Cu	
Zr  
Cr  
Ti  0.03 to 0.2

Sc	
Zn	
Li	
Ag	
optionally one or more of the following dispersoid forming elements selected from the group consisting of erbium, yttrium, hafnium, vanadium, each 
2.	An aluminium alloy product according to claim 1, wherein the Ti content is in the range 0.03 to 0.12 wt.%, and preferably 0.05 to 0.1 wt.%.

3.	An aluminium alloy product according to any of the preceding claims, wherein the Cr content is in the range 0.03 to 0.12 wt.%, and preferably 0.05 to 0.1 wt.%.

4.	An aluminium alloy product according to any of the preceding claims, wherein the Zr content is in the range 0.05 to 0.25 wt.%.

5.	An aluminium alloy product according to any of the preceding claims, wherein Mn is in the range of 0.6 to 1.0 wt.%. and preferably 0.65 to 0.9 wt.%.

6.	An aluminium ailoy product according to any of the preceding claims, wherein the combined amount of Cr and Zr is in the range 0.06 to 0.25.

7.	An aluminium alloy product according to any of the preceding claims, wherein the combined amount of Cr and Ti is in the range 0.06 to 0.22.

8.	An aluminium alloy product according to any of the preceding claims, wherein the combination of Zr and Ti is in the range 0.06 to 0.25.

9.	An aluminium alloy product according to any of the preceding claims, wherein the combined amount of Cr and Ti and Zr is in the range 0.09 to 0.36.

10.	An aluminium alloy product according to any of the preceding claims, wherein Sc is in the range of 0 to 0.3 wt%, and preferably 0,1 to 0.3 wt.%,

11.	An aluminium alloy product according to any of the preceding claims, wherein Zn is in the range 0 to 0.9 wt.%, preferably 0 to 0.65 wt.%, more preferably 0.2 to 0.65 wt% and further more preferably 0.35 to 0.6 wt%..

12.	An aluminium alloy product according to any one of the preceding claims, wherein the Zn-content as impurity level.

13.	An aluminium alloy product according to any one of the preceding claims, wherein the aluminium alloy product is substantially free of Zn.

14.	An aluminium alloy product according to any of the preceding claims, wherein Mg is in the range of 3.6 to 5.6 wt.%. preferably in the range of 3.6 to 4.4 wt.%, more preferably in the range of 3.8 to 4.3 wt.%.

15.	An aluminium alloy product according to any of claims 1-13, wherein Mg is in the range of 5.0 to 5.6 wt%.

t

16. An aluminium alloy product according to any of the preceding claims, wherein the product is in the fomn of a rolled product, sheet, plate, forging, extrusion, welded product or a product obtained by plastic deformation.

 17. An aiuminium alloy product according to any of the preceding claims, wherein the product is in the form of a sheet, plate, forging, extrusion, welded product or product obtained by plastic deformation as part of an aircraft, a vessel or a rail or road vehicle.

18. An aluminium alloy product according to any of the preceding claims, wherein the product has a thickness in the range of 15 to 150 mm at its thickest cross section point

19.	An aluminium alloy product according to claim 18, wherein the product is an

extruded product

20.	An aluminium alloy product according to any of the preceding claims, wherein

the product is in the form of a plate product having a thickness in the range of 0.6

to 80 mm.

21.	An aluminium alloy product according to any of the preceding claims, wherein

the product is fuselage sheet, thick plate for machined parts, forging or thin plate

for stringers.	

Documents:

				http://ipindiaonline.gov.in/patentsearch/GrantedSearch/viewdoc.aspx?id=F7JLw/7vm4xlVNoIel6v0Q==&amp;loc=egcICQiyoj82NGgGrC5ChA==

« Previous Patent

Next Patent »

Patent Number	268462	

Indian Patent Application Number	756/CHENP/2008	

PG Journal Number	36/2015	

Publication Date	04-Sep-2015	

Grant Date	31-Aug-2015	

Date of Filing	13-Feb-2008	

Name of Patentee	ALERIS ALUMINUM KOBLENZ GmbH	

Applicant Address	CARL-SPAETER-STRASSE 1056070 KOBLENZ	

Inventors:

#	Inventor's Name	Inventor's Address	

1	TELIOUI, NADIA	LETLANDSESTRAAT 26C 3028 EE ROTTERDAM	

2	MEIJERS, STEVEN, DIRK	IDA GERHARDTSTRAAT 18 1822 ME ALKMAAR	

3	NORMANN, ANDREW	DENNENSTRAAT 44 1943 LS BEVERWIJK	

4	BURGER, ACHIM	JACQUES-REMY-STRASSE 5 56203 HOHR-GRENZHAUSEN	

5	SPANGEL, SABINE, MARIA	RHEINZOLLSTRASSE 12 56068 KOBLENZ	

PCT International Classification Number	C22C21/06	

PCT International Application Number	PCT/EP06/08030	

PCT International Filing date	2006-08-14	

PCT Conventions:

#	PCT Application Number	Date of Convention	Priority Country	

1	05076898.5	2005-08-16	EUROPEAN UNION	

© All Indian Patents, 2013-2021.

  Patent data available in the public domain from Indian Patents Office, Department of Industrial Policy and Promotions, Ministry of Commerce and Industry, Government of India.

File: patents/268473-double-ended-inverter-drive-system-for-a-fuel-cell-vehicle-and-related-operating-method.html
Indian Patents. 268473:DOUBLE-ENDED INVERTER DRIVE SYSTEM FOR A FUEL CELL VEHICLE AND RELATED OPERATING METHOD

Indian Patents

Recently Granted Patents

  Recently Published Patents

Title of Invention	DOUBLE-ENDED INVERTER DRIVE SYSTEM FOR A FUEL CELL VEHICLE AND RELATED OPERATING METHOD

Abstract	Systems and methods are provided for a double-ended inverter drive system for a fuel cell vehicle. An electric drive system for a vehicle comprises an electric motor configured to provide traction power to the vehicle. A first inverter is coupled to the electric motor, and is configured to provide alternating current to the electric motor. A fuel cell is coupled to the first inverter to provide power flow from the fuel cell to the electric motor. A second inverter is coupled to the electric motor, and is configured to provide alternating current to the electric motor. An energy source is coupled to the second inverter to provide power flow between the energy source and the electric motor. A controller is coupled to the first inverter and the second inverter, and is configured to provide a constant power from the fuel cell during operation of the electric motor.	

Full Text	DOUBLE-ENDED INVERTER DRIVE SYSTEM FOR A

FUEL CELL VEHICLE AND RELATED OPERATING METHOD

CROSS-REFERENCE TO RELATED APPLICATION(S)

[0001] This application claims the benefit of United States provisional

patent application serial number 60/952,745, filed July 30, 2007.

TECHNICAL FIELD

[0002] Embodiments of the subject matter described herein relate

generally to vehicle drive systems, and more particularly, embodiments of the

subject matter relate to hybrid vehicles having a double-ended inverter drive

system.

BACKGROUND

[0003] In recent years, advances in technology, as well as ever evolving

tastes in style, have led to substantial changes in the design of automobiles.

One of the changes involves the power usage and complexity of the various

electrical systems within automobiles, particularly alternative fuel vehicles,

such as hybrid, electric, and fuel cell vehicles.

[0004] Many of the electrical components, including the electric motors

used in such vehicles, receive electrical power from alternating current (AC)

power supplies. However, the power sources (e.g., batteries) used in such

applications provide only direct current (DC) power. Thus, devices known as

"power inverters" are used to convert the DC power to AC power, which often

utilize several of switches, or transistors, operated at various intervals to

convert the DC power to AC power.

[0005] Additionally, such vehicles, particularly fuel cell vehicles, often

use two separate voltage sources (e.g., a battery and a fuel cell) to power the

electric motors that drive the wheels. "Power converters," such as direct

current-to-direct current (DC/DC) converters, are typically used to manage

and transfer the power from the two voltage sources. Modem DC/DC

converters often include transistors electrically interconnected by an inductor.

By controlling the states of the various transistors, a desired average current

can be impressed through the inductor and thus control the power flow

between the two voltage sources.

[0006] The utilization of both a power inverter and a power converter

greatly increases the complexity of the electrical system of the automobile.

The additional components required for both types of devices also increase the

overall cost and weight of the vehicle. Furthermore, most fuel cell vehicles

and/or systems are designed to provide all of the traction power for vehicle

operation from the fuel cell. This results in overdesign of the fuel cell stack

because it must provide the peak power needed for the vehicle.

BRIEF SUMMARY

[0007] An apparatus is provided for an electric drive system for a vehicle.

The electric drive system comprises an electric motor configured to provide

traction power to the vehicle. A first inverter is coupled to the electric motor,

and is configured to provide alternating current to the electric motor. A fuel

cell is coupled to the first inverter, wherein the first inverter is configured to

provide power flow from the fuel cell to the electric motor. A second inverter

is coupled to the electric motor, and is configured to provide alternating

current to the electric motor. An energy source is coupled to the second

inverter, wherein the second inverter is configured to provide power flow

between the energy source and the electric motor. A controller is coupled to

the first inverter and the second inverter, and is configured to provide a

constant power from the fuel cell during operation of the electric motor.

[0008] An apparatus is provided for an automotive drive system. The

automotive drive system comprises an AC motor having an average required

power during operation. A first inverter is coupled to the AC motor, and is

configured to provide alternating current to the AC motor. A fuel cell is

coupled to the first inverter, wherein the first inverter is configured to provide

power flow from the fuel cell to the AC motor. A second inverter is coupled

to the AC motor, and is configured to provide alternating current to the AC

motor. An energy source is coupled to the second inverter, wherein the

second inverter is configured to provide power flow between the energy

source and the AC motor. A controller is coupled to the first inverter and the

second inverter, and is configured to provide the average required power from

the fuel cell to the AC motor.

[0009] A method is provided for controlling an electric motor using a

double-ended inverter system coupled to a fuel cell and an energy source. The

method comprises providing a constant power to the electric motor from the

fuel cell, wherein the fuel cell is configured such that the constant power

corresponds to a fuel cell operating point having a peak efficiency. If the

required power of the electric motor is greater than the constant power, the

method further comprises providing power to the electric motor from the

energy source. If the required power is less than the constant power, the

method comprises charging the energy source using the fuel cell.

[0010] This summary is provided to introduce a selection of concepts in a

simplified form that are further described below in the detailed description.

This summary is not intended to identify key features or essential features of

the claimed subject matter, nor is it intended to be used as an aid in

determining the scope of the claimed subject matter.

BRIEF DESCRIPTION OF THE DRAWINGS

[0011] A more complete understanding of the subject matter may be

derived by referring to the detailed description and claims when considered in

conjunction with the following figures, wherein like reference numbers refer

to similar elements throughout the figures.

[0012] FIG. 1 is a block diagram of an exemplary automobile in

accordance with one embodiment;

[0013] FIG. 2 is a polarization curve for an exemplary fuel cell suitable for

use in the automobile of FIG. 1, showing the fuel cell voltage level and power

output as a function of current in accordance with one embodiment;

[0014] FIG. 3 is a schematic view of an embodiment of a double-ended

inverter system suitable for use in the automobile of FIG. 1; and

[0015] FIG. 4 is a flow diagram of a motor control process in accordance

with one embodiment.

DETAILED DESCRIPTION

[0016] The following detailed description is merely illustrative in nature

and is not intended to limit the embodiments of the subject matter or the

application and uses of such embodiments. As used herein, the word

"exemplary" means "serving as an example, instance, or illustration." Any

implementation described herein as exemplary is not necessarily to be

construed as preferred or advantageous over other implementations.

Furthermore, there is no intention to be bound by any expressed or implied

theory presented in the preceding technical field, background, brief summary

or the following detailed description.

[0017] The following description refers to elements or nodes or features

being "connected" or "coupled" together. As used herein, unless expressly

stated otherwise, "connected" means that one element/node/feature is directly

joined to (or directly communicates with) another element/node/feature, and

not necessarily mechanically. Likewise, unless expressly stated otherwise,

"coupled" means that one element/node/feature is directly or indirectly joined

to (or directly or indirectly communicates with) another element/node/feature,

and not necessarily mechanically. Thus, although the schematics shown

herein depict exemplary arrangements of elements, additional intervening

elements, devices, features, or components may be present in an embodiment

of the depicted subject matter. Furthermore, the terms "first", "second" and

other such numerical terms referring to structures do not imply a sequence or

order unless clearly indicated by the context.

[0018] For the sake of brevity, conventional techniques related to

signaling, sensors, and other functional aspects of the systems, (and the

individual operating components of the systems) may not be described in

detail herein. Furthermore, the connecting lines shown in the various figures

contained herein are intended to represent exemplary functional relationships

and/or physical couplings between the various elements. It should be noted

that many alternative or additional functional relationships or physical

connections may be present in an embodiment of the subject matter.

[0019] Technologies and concepts discussed herein relate to optimizing

the use of a fuel cell in a vehicle. The fuel cell may be selected to provide a

constant power at a voltage level, where the fuel cell operates at or near a peak

efficiency for the given voltage level. This avoids overdesign of the fuel cell

and may improve efficiency and/or life of the fuel cell. A second energy

source, such as a battery, may be used to provide any additional peak power

the vehicle may require.

[0020] Referring now to FIG. 1, a vehicle, or automobile 10, in

accordance with one embodiment includes a chassis 12, a body 14, four

wheels 16, and an electronic control system 18. The body 14 is arranged on

the chassis 12 and substantially encloses the other components of the

automobile 10. The body 14 and the chassis 12 may jointly form a frame.

The wheels 16 are each rotationally coupled to the chassis 12 near a respective

corner of the body 14.

[0021] The automobile 10 may be any one of a number of different types

of automobiles, such as, for example, a sedan, a wagon, a truck, or a sport

utility vehicle (SUV), and may be two-wheel drive (2WD) (i.e., rear-wheel

drive or front-wheel drive), four-wheel drive (4WD), or all-wheel drive

(AWD). The automobile 10 may also incorporate any one of, or combination

of, a number of different types of engines, such as, for example, a gasoline or

diesel fueled combustion engine, a "flex fuel vehicle" (FFV) engine (i.e.,

using a mixture of gasoline and alcohol), a gaseous compound (e.g., hydrogen

and natural gas) fueled engine, a combustion/electric motor hybrid engine, and

an electric motor.

[0022] In the exemplary embodiment illustrated in FIG. 1, the automobile

10 further includes a motor 20, a fuel cell module 22, an energy source 24, a

power inverter assembly 26, and a radiator 28. As shown, the fuel cell module

22 and the energy source 24 are in operable communication and/or electrically

connected to the electronic control system 18 and the power inverter assembly

26. During operation, the automobile 10 is operated by providing power to the

wheels 16 with the motor 20 which receives power from the fuel cell module

22 and the energy source 24.

[0023] In an exemplary embodiment, the motor 20 is a tinulti-phase

alternating current (AC) motor and includes a set of windings (or coils),

wherein each winding corresponds to one phase of the motor 20. Although

not illustrated, the motor 20 includes a stator assembly (including the coils), a

rotor assembly (including a ferromagnetic core), and a cooling fluid (i.e.,

coolant), as will be appreciated by one skilled in the art. The motor 20 may be

an induction motor, a permanent magnet motor, or any type suitable for the

desired application. As shown in FIG. 1, the motor 20 may also include a

transmission integrated therein such that the motor 20 and the transmission are

mechanically coupled to at least some of the wheels 16 through one or more

drive shafts 30.

[0024] In an exemplary embodiment, the radiator 28 is connected to the

frame at an outer portion thereof and although not illustrated in detail, includes

multiple cooling channels that contain a cooling fluid (i.e., coolant), such as

water and/or ethylene glycol (i.e., "antifreeze"), and is coupled to the power

inverter assembly 26 and the motor 20. In one embodiment, the power

inverter assembly 26 receives and shares coolant with the motor 20. In

alternative embodiments, the power inverter assembly 26 and/or motor 20 are

air-cooled.

[0025] In an exemplary embodiment, the electronic control system 18 is in

operable communication with the motor 20, the fuel cell module 22, the

energy source 24, and the power inverter assembly 26. Although not shown in

detail, the electronic control system 18 may include various sensors and

automotive control modules, or electronic control units (ECUs), such as an

inverter control module, and a vehicle controller, and at least one processor

and/or a memory which includes instructions stored thereon (or in another

computer-readable medium) for carrying out the processes and methods as

described below.

[0026] Although not illustrated, the fuel cell module 22, in one

embodiment, includes among other components, a fuel cell having an anode, a

cathode, an electrolyte, and a catalyst. As is commonly understood, the anode,

or negative electrode, conducts electrons that are freed from, for example,

hydrogen molecules so that they can be used in an external circuit. The

cathode, or positive electrode, conducts the electrons back from the external

circuit to the catalyst, where they can recombine with the hydrogen ions and

oxygen to form water. The electrolyte, or proton exchange membrane,

conducts only positively charged ions while blocking electrons, while the

catalyst facilitates the reaction of oxygen and hydrogen. Depending on the

embodiment, various combinations electrolytes, fuels, and oxidants may be

used, and it will be appreciated in the art that the subject matter discussed

herein applies to any type of fuel cell module 22.

[0027] In an exemplary embodiment, the fuel cell module 22 may

comprise a fuel cell stack or a module formed by combining individual fuel

cells in series (e.g., to achieve a higher voltage level) and/or parallel (e.g., to

achieve a higher current). In an exemplary embodiment, the fuel cell module

22 has a peak efficiency or optimum operating point (or range) for the current

(e.g., power) provided by the fuel cell module 22 based on the voltage level of

the individual fuel cell(s) comprising the fuel cell module 22, as described

below. A peak efficiency or optimum operating point corresponds to power

output (current output for the given voltage level) where the ratio of electrical

energy output to the input energy is at a maximum for the voltage level, as will

be appreciated in the art.

[0028] Referring now to FIG. 2, in an exemplary embodiment, the fue! cell

module 22 comprises a stack of individual feel celts, wherein each individual

fuel cell may be characterized by an operating polarization curve similar to the

one shown in FIG. 2. As shown, fee voltage of the fuel cell VFC varies with

respect to the current being provided by the fuel cell, which results in a power

output, P0UT. During operation, the fuel cell potential (VFC) is decreased from

its maximum theoretical or equilibrium potential (VEQ) because of irreversible

losses (PLOSS)- In an exemplary embodiment, the loss (PLOSS) is non-linear at

currents below a first current (/,) and currents above a second current (I2).

At currents below I1 the fuel ceil experiences activation polarization losses,

and at currents above I2 the fuel cell experiences concentration polarization

losses, as will be appreciated in the art. However, as shown, the toss PLOSS is

relatively linear (e.g., ohmic losses) over the current range bounded by /, and

I2. In an exemplary embodiment, the fuel cell efficiency (e.g., ratio of POUT

to PLOSS) is greatest over the relatively linear region between I1 and I2. In an

exemplary embodiment, the fuel cell module 22 is designed such that the fuel

cell(s) comprising the fuel cell module 22 operates between I1 and I2. In

accordance with one embodiment, the fuel cell stack may be designed such

that during operation each fuel cell voltage level corresponds to the linear

region (e.g., V2 ≤ VFC ≤ V1) as described below.

[0029] Referring again to FIG. 1, depending on the embodiment, the

energy source 24 may comprise a battery, another fuel cell, an ultracapacitor,

or another suitable voltage source. The battery may be any type of battery

suitable for use in a desired application, such as a lead acid battery, a lithium-

ion battery, a nickel-metal battery, or another rechargeable battery. In an

exemplary embodiment, the power inverter assembly 26 is configured to

provide power to/from the motor 20, the fuel cell module 22, and the energy

source 24, as discussed in greater detail below.

[0030] Referring now to FIG. 3, a double-ended inverter system 32 may

be adapted to drive the motor 20 in accordance with one embodiment. The

double-ended inverter system 32 includes the motor 20, the fuel cell module

22, the energy source 24, the power inverter assembly 26, and a controller 34.

In order to power the motor 20, DC power is provided from the fuel cell

module 22 and the energy source 24 to the power inverter assembly 26, which

converts the DC power into AC power provided to the motor windings 36

based on the speed, commanded torque (i.e., commanded synchronous frame

currents), and other motor parameters, as is commonly understood in the art.

[0031] Referring again to FIG. 2, the inverter assembly 26 includes a first

inverter 38 and a second inverter 40, each including six switches (e.g.,

semiconductor devices, such as transistors and/or switches) with antiparallel

diodes (i.e., antiparallel to each switch). As shown, the switches in the

sections 38 and 40 are arranged into three pairs (or legs), with pairs 42, 44,

and 46 being in the first inverter 38 and pairs 48, 50, and 52 being in the

second inverter 40. In an exemplary embodiment, the windings 36 of the

motor 20 are electrically coupled, at opposing ends thereof, between the

switches of switch pairs 42, 44, 46 in the first inverter 38 and the switch pairs

48, 50, 52 in the second inverter 40 as shown. The double-ended inverter

system 32 may also include first and second capacitors 54 and 56, respectively

connected in parallel with the fuel cell module 22 and the energy source 24, to

smooth current ripple during operation.

[0032] Still referring to FIG. 3, the controller 34 is in operable

communication and/or electrically connected to the first and second inverters

38 and 40. The controller 34 is responsive to commands received from the

driver of the automobile 10 (e.g., via an accelerator pedal or the electronic

control system 18). In an exemplary embodiment, the controller 34 is

configured to modulate and control the inverters 38, 40 using high frequency

pulse width modulation (PWM), as will be understood. The controller 34

provides a control algorithm that achieves desired power flow between the

fuel cell module 22 and the energy source 24 while producing the commanded

torque inside the motor 20. Many combinations of voltage across the

windings 36 may produce the commanded torque in the motor 20 and achieve

desired power flow between the fuel cell module 22, the energy source 24, and

the motor 20. The controller 34 provides PWM signals to operate (i.e.,

modulate) the switches within the first and second inverters 38 and 40 to cause

the desired output voltages to be applied across the windings 36 to operate the

motor 20 with the required torque, as will be appreciated in the art.

[0033] Referring again to FIG. 2 and 3, in an exemplary embodiment, the

double-ended inverter system 32 is configured and/or designed to maximize

the efficiency (i.e., the ratio of electrical energy output to the input energy) of

the fuel cell module 22 and minimize the stress on the fuel cell module 22

imposed by the system. As described above, the efficiency of the fuel cell

module 22 depends on the amount of power and/or current provided by (or

drawn from) it. In an exemplary embodiment, the fuel cell module 22 (e.g.,

the fuel cell stack) may be designed for a voltage level and current output that

corresponds to an optimum efficiency for the fuel cell module 22. In

accordance with one embodiment, the motor 20 (or vehicle) has an average

required power (based on the torque commands) during operation. The fuel

cell module 22 may be designed such that when the fuel cell module 22 is

producing the average required power (or current), the operating point is

within the optimum efficiency range and the fuel cell(s) comprising the fuel

cell module 22 have a voltage (VFC) between V1, and V2 during operation. In

accordance with one embodiment, the double-ended inverter system 32 is

configured to operate the fuel cell module 22 at a peak efficiency or optimum

operating point by providing continuous and/or constant power (e.g., current)

to the motor 20 from the fuel cell module 22 during operation of the motor 20

that corresponds to a peak efficiency for the fuel cell(s).

[0034] In an exemplary embodiment, the energy source 24 is designed to

provide any peak power required by the motor 20 (e.g., power that exceeds the

power provided by the fuel cell module 22) and operate efficiently in

conjunction with the fuel cell module 22. For example, if the motor 20 (or

vehicle) has a maximum required power during operation, the energy source

24 should be capable of providing the difference between the maximum

required power and the power provided by the fuel cell module 22 to the

motor 20. The energy source 24 may be selected or designed such that the

efficiency of the energy source 24 is maximized or optimized for providing

power values ranging from zero to the peak power required by the motor 20.

For example, in the case where the energy source 24 is a battery, the voltage

level or the chemical composition and/or type of the battery may be selected

for most efficient operation.

[0035] Referring now to FIG. 4, in an exemplary embodiment, a double-

ended inverter system 32 may be configured to perform a motor control

process 400 and additional tasks, functions, and operations described below.

The various tasks may be performed by software, hardware, firmware, or any

combination thereof. For illustrative purposes, the following description may

refer to elements mentioned above in connection with FIGS. 1-3. In practice,

the tasks, functions, and operations may be performed by different elements of

the described system, such as the controller 34 or the electronic control system

18. It should be appreciated any number of additional or alternative tasks may

be included, and may be incorporated into a more comprehensive procedure or

process having additional functionality not described in detail herein.

[0036] Referring again to FIG. 4, and with continued reference to FIGS. 1-

3, the motor control process 400 may be initiated in response to a signal or

command from a vehicle control module (e.g., an electronic control unit or

ECU) or upon startup of a vehicle. In an exemplary embodiment, the motor

control process 400 may determine a continuous and/or constant power (or

current) to be provided by the fuel cell module (task 402). In accordance with

one embodiment, the continuous and/or constant power is the average power

required by the motor and/or vehicle. Based on the power to be provided, the

desired current and corresponding voltage level for the fuel cell module is

selected that corresponds to a peak efficiency point when providing the

continuous and/or constant power (i.e., current) (task 404). It should be

understood that the peak efficiency point (or optimum operating range) for a

fuel cell module may vary based upon the chemical composition (e.g., fuel cell

type or type of electrolytes), efficiency characteristics of the fuel cell(s), and

the number of fuel cells in the fuel cell stack. The motor control process 400

is configured to provide the continuous power from the fuel cell module to the

motor (task 406). For example, the controller may modulate the inverters to

cause the constant power to flow from the fuel cell module to the motor.

[0037] In an exemplary embodiment, the motor control process 400 is

configured to modulate the inverters to provide power to/from the motor and

another energy source based upon the real-time road conditions (task 408).

For example, in a situation where the motor and/or vehicle requires more

power than the fuel cell module is configured to provide (i.e., the continuous

and/or constant power), the inverters may be modulated to provide additional

or peak power from the energy source. Alternatively, if the motor and/or

vehicle requires less power than the fuel cell module is providing, the inverters

may be modulated to charge the energy source using the excess power

provided by the fuel cell module. In an exemplary embodiment, the inverters

are modulated such that the inverter 38 coupled to the fuel cell module 22

operates at a unity power factor with respect to the current in the motor 20.

When the inverter 38 is operating at unity power factor, the inverter 38 is able

to supply the motor 20 with the highest possible output voltage when the fuel

cell module 22 is providing all of the power being consumed by the motor 20

(e.g., the motor requires power less than or equal to the average power). The

second inverter 40 may provide any reactive power consumed by the motor

20. This type of operation represents a maximum sustainable continuous load

condition and minimizes the required current rating of the double-ended

inverter system32. This improves overall system efficiency, since resistive

losses increase proportionally with an increasing current. It should be

appreciated that the first inverter 32 is not required to operate at unity power

factor under all conditions, however, doing so allows for a higher system

voltage when the fuel cell module is providing power.

[0038] The systems and/or methods described above provide a way to

improve the operating efficiency of fuel cell vehicles by operating the fuel cell

at a peak efficiency point, and using the double-ended inverter system to

provide additional power from another energy source as needed by road

conditions. The fuel cell stack may be designed and/or sized to provide a

constant and/or continuous power at a peak efficiency point. Similarly, the

other energy source may also be selected or designed for improved efficiency.

[0039) Other features of a double-ended inverter system, such as various

power flows or power transfer, may also be achieved. The fuel cell and the

energy source can share the peak motor load without additional power

electronics. As described above, the performance of the motor is not impaired

and the commanded torque may still be generated within the motor, while

allowing excess power to charge the energy source.

[0040] Other embodiments may utilize system and method described

above in different types of automobiles, different vehicles (e.g., watercraft and

aircraft), or in different electrical systems altogether, as it may be

implemented in any situation where fuel cells are used as part of an electric

drive system. Further, the motor and the inverters may have different numbers

of phases, and the systems described herein should not be construed as limited

to a three-phase design. The basic principles discussed herein may be

extended to higher-order phase systems as will be understood in the art. Other

forms of energy sources may be used, such as current sources and loads

including diode rectifiers, thyristor converters, fuel cells, inductors, capacitors,

and/or any combination thereof.

[0041] While at least one exemplary embodiment has been presented in

the foregoing detailed description, it should be appreciated that a vast number

of variations exist. It should also be appreciated that the exemplary

embodiment or embodiments described herein are not intended to limit the

scope, applicability, or configuration of the claimed subject matter in any way.

Rather, the foregoing detailed description will provide those skilled in the art

with a convenient road map for implementing the described embodiment or

embodiments. It should be understood that various changes can be made in

the function and arrangement of elements without departing from the scope

defined by the claims, which includes known equivalents and foreseeable

equivalents at the time of filing this patent application.

CLAIMS

What is claimed is:

1.	An electric drive system for a vehicle comprising:

an electric motor configured to provide traction power to the

vehicle;

a first inverter coupled to the electric motor, the first inverter

being configured to provide alternating current to the electric motor;

a fuel cell coupled to the first inverter, wherein the first inverter

is configured to provide power flow from the fuel cell to the electric

motor;

a second inverter coupled to the electric motor, the second

inverter being configured to provide alternating current to the electric

motor;

an energy source coupled to the second inverter, wherein the

second inverter is configured to provide power flow between the

energy source and the electric motor; and

a controller coupled to the first inverter and the second inverter,

the controller being configured to provide a constant power from the

fuel cell during operation of the electric motor.

2.	The electric drive system of claim 1, wherein the controller is

configured to achieve a desired power flow between the energy source and the

electric motor.

3.	The electric drive system of claim 1, wherein the constant

power corresponds to an operating point having a peak efficiency for the fuel

cell.

4.	The electric drive system of claim 3, the vehicle having an

average required power during operation, wherein the constant power is

substantially equal to the average required power.

5.	The electric drive system of claim 3, wherein the controller is

configured to provide power to the electric motor from the energy source if a

required power during operation of the vehicle is greater than the constant

power.

6.	The electric drive system of claim 3, wherein the controller is

configured to charge the energy source if a required power during operation of

the vehicle is less than the constant power.

7.	The electric drive system of claim 3, the vehicle having a peak

power equal to a difference between a maximum required power and the

constant power, wherein the energy source is configured such that the energy

source operates efficiently when providing power less than or equal to the

peak power.

8.	The electric drive system of claim 7, wherein the energy source

is a battery.

9.	The electric drive system of claim 1, wherein the fuel cell is

configured such that the constant power corresponds to a fuel cell operating

point having a peak efficiency.

10.	The electric drive system of claim 9, wherein the controller is

configured to modulate the first inverter and the second inverter such that the

first inverter operates at unity power factor.

11.	An automotive drive system comprising:

an AC motor, the AC motor having an average required power

during operation;

a first inverter coupled to the AC motor, the first inverter being

configured to provide alternating current to the AC motor;

a fuel cell coupled to the first inverter, wherein the first inverter

is configured to provide power flow from the fuel cell to the AC

motor;

a second inverter coupled to the AC motor, the second inverter

being configured to provide alternating current to the AC motor;

an energy source coupled to the second inverter, wherein the

second inverter is configured to provide power flow between the

energy source and the AC motor; and

a controller coupled to the first inverter and the second inverter,

the controller being configured to provide the average required power

from the fuel cell to the AC motor.

12.	The automotive drive system of claim 11, the fuel cell having a

voltage level, wherein the voltage level is selected such that the average

required power corresponds to an operating point having a peak efficiency for

the voltage level.

13.	The automotive drive system of claim 12, wherein the

controller is configured to charge the energy source if a required power during

operation is less than the average required power.

14.	The automotive drive system of claim 12, wherein the

controller is configured to provide power to the AC motor from the energy

source if a required power during operation is greater than the average

required power.

15.	The automotive drive system of claim 12, wherein the

controller is configured to modulate the first inverter and the second inverter

such that the first inverter operates at unity power factor.

16.	The automotive drive system of claim 11, the automotive drive

system having a peak power equal to a difference between a maximum

required power and the average required power, wherein the energy source is

configured such that the energy source operates efficiently when providing

power less than or equal to the peak power.

17.	A method for controlling an electric motor using a double-

ended inverter system coupled to a fuel cell and an energy source, the electric

motor having a required power, the method comprising:

providing a constant power to the electric motor from the fuel

cell, wherein the fuel cell is configured such that the constant power

corresponds to a fuel cell operating point having a peak efficiency;

if the required power is greater than the constant power,

providing power to the electric motor from the energy source; and

if the required power is less than the constant power, charging

the energy source using the fuel cell.

18.	The method of claim 17, further comprising operating a first

inverter coupled between the fuel cell and the electric motor at unity power

factor.

19.	The method of claim 17, wherein the constant power is

substantially equal to an average required power.

20.	The method of claim 17, the fuel cell having a voltage level, the

method further comprising selecting the voltage level of the fuel cell such that

the constant power corresponds to an operating point having a peak efficiency

for the voltage level.

Systems and methods are provided for a double-ended inverter drive

system for a fuel cell vehicle. An electric drive system for a vehicle comprises

an electric motor configured to provide traction power to the vehicle. A first

inverter is coupled to the electric motor, and is configured to provide

alternating current to the electric motor. A fuel cell is coupled to the first

inverter to provide power flow from the fuel cell to the electric motor. A

second inverter is coupled to the electric motor, and is configured to provide

alternating current to the electric motor. An energy source is coupled to the second inverter to provide power flow between the energy source and the electric motor. A controller is coupled to the first inverter and the second inverter, and is configured to provide a constant power from the fuel cell during operation of the electric motor.	

Documents:

				http://ipindiaonline.gov.in/patentsearch/GrantedSearch/viewdoc.aspx?id=/znZlgidwjtMDoBnNE5oYQ==&amp;loc=wDBSZCsAt7zoiVrqcFJsRw==

« Previous Patent

Next Patent »

Patent Number	268473	

Indian Patent Application Number	1670/KOL/2008	

PG Journal Number	36/2015	

Publication Date	04-Sep-2015	

Grant Date	31-Aug-2015	

Date of Filing	26-Sep-2008	

Name of Patentee	GM GLOBAL TECHNOLOGY OPERATIONS, INC.	

Applicant Address	300 GM RENAISSANCE CENTER DETROIT, MICHIGAN	

Inventors:

#	Inventor's Name	Inventor's Address	

1	GREGORY S. SMITH	24907 VISTA VERANDA WOODLAND HILLS, CALIFORNIA 91367	

2	BRIAN A WELCHKO	23312 MARIGFOLD AVENUE APT, T204 TORRANCE, CALIFORNIA 90502	

3	SIBAPRASAD CHAKRABARTI	23905 LOS CODONO AVENUE 216 TORRANCE, CALIFORNIA 90505	

4	MILUN PERISIC	20710 ANZA AVE APT. 20 TORRANCE, CALIFORNIA 90503-2976	

5	GEORGE JOHN	18847 ALEXANDER AVENUE CERRITOS, CALIFORNIA 90703	

6	JAMES M. NAGASHIMA	16608 MOORBROOK AVENUE CERRITOS, CALIFORNIA 90703	

PCT International Classification Number	B60K1/00; G06F19/00; B60K1/00; G06F19/00	

PCT International Application Number	N/A	

PCT International Filing date		

PCT Conventions:

#	PCT Application Number	Date of Convention	Priority Country	

1	12/142,651	2008-06-19	U.S.A.	

© All Indian Patents, 2013-2021.

  Patent data available in the public domain from Indian Patents Office, Department of Industrial Policy and Promotions, Ministry of Commerce and Industry, Government of India.
