Repository: anandvc/allindianpatents

File: patents/268538-fuel-cell-with-fuel-monitoring-system-and-method-of-use.html (part 1 of 2)
Indian Patents. 268538:FUEL CELL WITH FUEL MONITORING SYSTEM AND METHOD OF USE

Indian Patents

Recently Granted Patents

  Recently Published Patents

Title of Invention	FUEL CELL WITH FUEL MONITORING SYSTEM AND METHOD OF USE

Abstract	A fuel cell (9) includes a removable and replaceable fuel supply (12) having fuel disposed therein. A system for monitoring various parameters of the fuel such as temperature, pressure, and the levels of dissolved oxygen is provided. A plurality of sensors (30) is disposed on the fuel supply side that is capable of communicating with a controller (18) and memory (13) on the fuel cell side. In another embodiment, at least one sensor for measuring a system parameter of the fuel communicates with an RFID tag (50) either remotely or via a hardwired link. The sensor and/or the RFID tag may be coated with a substance impervious to the caustic fuel. An RFID reader station collects the data. The controller may be included to use the data in real time to alter system parameters, such as fuel pumping rates or a bleed off, or to trigger a signal, such as to notify a user of an empty fuel supply. In another embodiment, an optical sensor (61,102) may be used.	

Full Text	 

FUEL CELL WITH FUEL MONITORING SYSTEM AND METHOD OF USE

CROSS-REFERENCE TO RELATED APPLICATIONS

This application is a continuation-in-part of commonly owned, co-pending U.S. Application Serial No. 11/196,685, filed on August 2, 2005, the disclosures of which is incorporated herein by reference.

FIELD OF THE INVENTION

The invention relates generally to fuel cells and monitoring technologies. In particular, sensor arrays linked to a remote control system and information storage device are used to monitor system parameters in a fuel cell.

BACKGROUND OF THE INVENTION

Fuel cells are devices that directly convert chemical energy of reactants, i.e., fuel and oxidant, into direct current (DC) electricity. For an increasing number of applications, fuel cells are more efficient than conventional power generation, such as combustion of fossil fuel, as well as portable power storage, such as lithium-ion batteries.

In general, fuel cell technology includes a variety of different fuel cells, such as alkali fuel cells, polymer electrolyte fuel cells, phosphoric acid fuel cells, molten carbonate fuel cells, solid oxide fuel cells and enzyme fuel cells. Today's more important fuel cells can be divided into several general categories, namely: (i) fuel cells utilizing compressed hydrogen (H2) as fuel; (ii) proton exchange membrane (PEM) fuel cells that use alcohols, e.g., methanol (CH3OH), metal hydrides, e.g., sodium borohydride (NaBH4), hydrocarbons, or other fuels reformed into hydrogen fuel; (iii) PEM fuel cells that can consume non-hydrogen fuel directly or direct oxidation fuel cells; and (iv) solid oxide fuel cells (SOFC) that directly convert hydrocarbon fuels to electricity at high temperature.

Compressed hydrogen is generally kept under high pressure and is therefore difficult to handle. Furthermore, large storage tanks are typically required and cannot be made sufficiently small for consumer electronic devices. Conventional reformat fuel cells require reformers and other vaporization and auxiliary systems to convert fuels to hydrogen to react with oxidant in the

fuel cell. Recent advances make reformer or reformat fuel cells promising for consumer electronic devices. The most common direct oxidation fuel cells are direct methanol fuel cells or DMFC. Other direct oxidation fuel cells include direct ethanol fuel cells and direct tetramethy orthocarbonate fuel cells. DMFC, in which methanol is reacted directly with oxidant in the fuel cell, has promising power application for consumer electronic devices. SOFC convert hydrocarbon fuels, such as butane, at high heat to produce electricity. SOFC requires relatively high temperature in the range of 1000°C for the fuel cell reaction to occur.

The chemical reactions that produce electricity are different for each type of fuel cell. For DMFC, the chemical-electrical reaction at each electrode and the overall reaction for a direct methanol fuel cell are described as follows:

Due to both the migration of the hydrogen ions (H+) through the PEM from the anode to the cathode and the inability of the free electrons (e") to pass through the PEM, the electrons flow through an external circuit, thereby producing an electrical current. The external circuit may be used to power many useful consumer electronic devices, such as mobile or cell phones, calculators, personal digital assistants, laptop computers, and power tools, among others.

DMFC is discussed in United States patent nos. 5,992,008 and 5,945,231, which are incorporated herein by reference in their entireties. Generally, the PEM is made from a polymer, such as Nation® available from Dupont, which is a per fluorinated sulfonic acid polymer having a thickness in the range of about 0.05 mm to about 0.5 mm, or other suitable membranes. The anode is typically made from a Teflon zed carbon paper support with a thin layer of catalyst, such as platinum-ruthenium, deposited thereon. The cathode is typically a gas diffusion electrode in which platinum particles are bonded to one side of the membrane.

In another direct oxidation fuel cell, borohydride fuel cell (DBFC) reacts as follows:

Half-reaction at the anode:

Suitable catalysts for this reaction include platinum and ruthenium, as well as other metals. The hydrogen fuel produced from reforming sodium borohydride is reacted in the fuel cell with an oxidant, such as O2, to create electricity (or a flow of electrons) and water byproduct. A sodium borate (NaB02) byproduct is also produced by this process. A sodium borohydride fuel cell is discussed in United States patent no. 4,261,956, which is incorporated herein by reference. Therefore, the known chemical hydride reactions that use aqueous metal hydride have about 9 to 12 weight percentage storage expectancy, and the liquid and the catalyst used in the wet chemical reaction system need to be closely monitored. Additionally, it is difficult to maintain the stability of a metal hydride solution over a long period of time, because according to the formula tl/2-pH*log(0.034+kT), which provides the half life of the reaction, the reaction of hydrolysis always occurs very slowly. Furthermore, if the solution is stabilized, the reactivity is not complete.

Again, dry reactions have several disadvantages, such as having a storage expectancy of only about 10 weight percentage, and the need to closely monitor the pressure.

An additional method to produce hydrogen gas is by a pressure storage method using the formula PV=nRT, wherein P is pressure, V is volume, n is a number of moles, R is the gas constant, and T is temperature. This method requires constant pressure monitoring.

One of the most important features for fuel cell application is fuel storage. Another important feature is regulating the transport of fuel out of the fuel cartridge to the fuel cell. To be commercially useful, fuel cells such as DMFC or PEM systems should have the capability of storing sufficient fuel to satisfy the consumers' normal usage. For example, for mobile or cell phones, for notebook computers, and for personal digital assistants (PDAs), fuel cells need to power these devices for at least as long as the current batteries and, preferably, much longer. Additionally, the fuel cells should have easily replaceable or refillable fuel tanks to minimize or obviate the need for lengthy recharges required by today's rechargeable batteries.

In the operation of a fuel cell, monitoring various system parameters in real time is highly desirable for a number of reasons. First, tracking the fuel usage history indicates the amount of fuel remaining in the fuel supply and provides the user with information regarding the remaining useful life of the fuel supply. The patent literature discloses a number of containers for consumable substances that include electronic memory components. United States patent application publication no. US 2002/0154815, which is incorporated herein in its entirety by reference, discloses a variety of containers that may include read-only memories, programmable read-only memories, electronically erasable programmable read-only memories, non-volatile random access memories, volatile random access memories or other types of electronic memory. These electronic memory devices may be used to retain coded recycle, refurbishing and/or refilling instructions for the containers, as well as a record of the use of the containers. The containers may comprise liquid ink or powdered toner for a printer. Alternatively, the containers or fuel supply may comprise a fuel cell or a fuel supply therefor.

Also, the transfer of the fuel from the fuel supply to the fuel cell may depend upon, inter alia, the viscosity of the fuel. For example, the viscosity of methanol, which is about 8.17x10"4 Pa-s at 1 atmosphere and 0°C, drops to about 4.5 xlO"4 Pa-s at 1 atmosphere and 40°C, representing about a 50% reduction. If the system is able to detect in real time the temperature

A

and/or pressure of the fuel contained within the fuel supply, then the fuel cell can self-regulate how long a fuel pump should run in order to provide an appropriate amount of fuel. As fuel is supplied at the optimum rate, the efficiency of the system is increased. Also, monitoring the pressure of the fuel within the fuel supply can alert the user or the system of unacceptable high or unacceptable low pressure levels. Furthermore, the usable life of the fuel cell can be increased if exposure to fuel is limited to the amount of fuel necessary for operation. In other words, flooding the fuel cell with excess fuel may damage the fuel cell.

One option among others for a monitoring system is using a radio frequency identification (RFID) system. Systems using RFID technologies are well known, particularly for uses such as tracking inventory such as library or retail store inventory, automated payment systems such as passes for toll booths, and security systems such as smart keys for starting a car. Such systems may be large and active systems, utilizing battery-powered transceiver circuitry. Such systems may also be very small and passive, in which a transponder receives power from the base station or reader only when information is desired to be transmitted or exchanged.

A typical RFID system includes a reusable identifying device typically referred to as a tag, but sometimes designated as a "card," "key," or the like. The RFID system also requires a recognition or reader station that is prepared to recognize identifying devices of predetermined characteristics when such identifying device is brought within the proximity of the reader station. Typically, a reader station includes an antenna system that reads or interrogates the tags via a radio frequency (RF) link and a controller. The controller directs the interrogation of the tags and may provide memory for storing the data collected from the tags. Further, the controller may provide a user interface so that a user may externally monitor the data.

In operation, as a tag comes within sufficient proximity to an RFID reader station, the antenna emits RF signals towards the tag and the tag transmits responses to the antenna. The tags can be powered by an internal battery (an "active" tag) or by inductive coupling receiving induced power from the RF signals emitted from the antenna (a "passive" tag). Inductive coupling takes place between the two devices when they are proximate to one another; physical contact is unnecessary. Passive tags have zero maintenance and virtually unlimited life. The life span of an active tag is, however, limited by the lifetime of the battery, although some tags offer replaceable batteries.

Current monitoring systems with RFID tags have not been adapted for use with fuel cell systems, either in terms of the type of data desired to be monitored or in terms of the ability of the system to withstand the harsh environment due to contact with fuel cell fuels. It would, therefore, be desirable to provide an RFID monitoring system and other types of monitoring systems for use with a fuel cell system.

SUMMARY OF THE INVENTION

Briefly, in accordance with one aspect of the present invention, a system for monitoring a fuel cell includes a fuel cell supply connected to a fuel cell. A plurality of sensors is operatively connected to the fuel supply. A controller is connected to the fuel cell and to an optional information storage device. A sensor communication link connects the plurality of sensors and the controller. A memory communication link connects the controller and the optional information storage device

According to another aspect of the present invention, a fuel supply for a fuel cell includes a container having fuel disposed therewithin. A sensor for monitoring a condition of the fuel is located on or within the fuel supply. An RFID tag is configured to communicate with the sensor and adapted to be interrogated by an RFID reader station.

According to another aspect of the present invention, a fuel supply for a fuel cell includes at least one optical sensor, such as a color identification tag or a sensor located on an optical fiber, disposed on or within the supply. A device powered by the fuel cell, a functional unit connected to the fuel cell or the fuel cell may contain a color reader capable of reading the optical sensor to confirm that a proper fuel supply has been inserted or to monitor the condition(s) of the fuel supply, e.g, temperature and pressure.

According to another aspect of the present invention, a method for monitoring a condition of fuel within a fuel cell comprises the steps of (1) providing a fuel cell connected to a fuel supply containing a fuel; (2) collecting data regarding the fuel using a plurality of sensors; (3) relaying the information from the sensor to a controller and optionally to an information storage device, wherein the plurality of sensors is located in or on the fuel supply and the information storage device is located remotely from the plurality of sensors.

BRIEF DESCRIPTION OF THE DRAWINGS

These and other features, aspects, and advantages of the present invention will become better understood when the following detailed description is read with reference to the accompanying drawings in which like characters represent like parts throughout the drawings, wherein:

FIG. 1 is a perspective break-away view of a fuel cell system according to the present invention;

FIG. 1 a is a schematic view of an alternate embodiment of a fuel cell system according to the present invention incorporating passive optical sensors;

FIG. 2 is a schematic view of a fuel cell system according to the present invention, wherein a sensor array is connected to a remotely located controller and information storage device;

FIG. 3 is a schematic view of a fuel cell system according to the present invention, wherein a monitoring system in a fuel cartridge is remotely linked to a controller and information storage device;

FIG. 4 is a schematic view of a second embodiment of the fuel cell system of the present invention, wherein sensors of the monitoring system are remotely linked to an RFID tag;

FIG. 5 is a schematic view of a fuel cell system according to a third embodiment of the present invention, wherein the RFID tag is fixedly attached to an interior surface of the fuel cartridge;

FIG. 6 is a schematic view of a fuel supply according to the present invention having an RFID tag affixed to an outer surface thereof;

FIG. 7 is a schematic view of a fuel supply according to the present invention having an RFID tag affixed to an outer surface thereof with an insulating materials; and

FIG. 8 is another embodiment similar to FIG. 1 illustrating an alternate color I.D. tag.

DETAILED DESCRIPTION OF THE PREFERRED EMBODIMENTS

As illustrated in the accompanying drawings and discussed in detail below, the present invention is directed to a fuel supply, which stores fuel cell fuels such as methanol and water,

methanol/water mixture, methanol/water mixtures of varying concentrations or pure methanol. Methanol is usable in many types of fuel cells, e.g., DMFC, enzyme fuel cell and reformat fuel cell, among others. The fuel supply may contain other types of fuel cell fuels, such as ethanol or other alcohols, chemicals that can be reformatted into hydrogen, or other chemicals that may improve the performance or efficiency of fuel cells. Fuels also include potassium hydroxide (KOH) electrolyte, which is usable with metal fuel cells or alkali fuel cells, and can be stored in fuel supplies. For metal fuel cells, fuel is in the form of fluid-borne zinc particles immersed in a KOH electrolytic reaction solution, and the anodes within the cell cavities are particulate anodes formed of the zinc particles. KOH electrolytic solution is disclosed in United States published patent application no. 2003/0077493, entitled "Method of Using Fuel Cell System Configured to Provide Power to One or more Loads," published on April 24, 2003, which is incorporated herein by reference in its entirety. Fuels also include a mixture of methanol, hydrogen peroxide and sulfuric acid, which flows past a catalyst formed on silicon chips to create a fuel cell reaction. Fuels also include a blend or mixture or methanol, sodium borohydride, an electrolyte and other compounds, such as those described in United States patent numbers 6,554,877, 6.562,497 and 6,758,871, which are incorporated by reference in their entireties. Fuels also include those that are partially dissolved in solvent and partially suspended in solvent, described in United States patent number 6,773,470 and those that include both liquid fuel and solid fuels, described in United States published patent application number 2002/076602. Both of these references are also incorporated by reference in their entireties.

Fuels also include metal hydrides, such as sodium borohydride (NaBH4) and water, discussed above. Fuels further include hydrocarbon fuels, which include, but are not limited to, butane, kerosene, alcohol and natural gas, disclosed in United States published patent application no. 2003/0096150, entitled "Liquid Hereto-Interface Fuel Cell Device," published on May 22, 2003, which is incorporated herein by reference in its entirety. Fuels also include liquid oxidants that react with fuels. The present invention is, therefore, not limited to any type of fuels, electrolytic solutions, oxidant solutions or liquids or solids contained in the supply or otherwise used by the fuel cell system. The term "fuel" as used herein includes all fuels that can be reacted in fuel cells or in the fuel supply, and includes, but is not limited to, all of the above suitable

fuels, electrolytic solutions, oxidant solutions, gasses, liquids, solids and/or chemicals and

mixtures thereof.

As used herein, the term "fuel supply" includes, but is not limited to, disposable cartridges, refillable/reusable cartridges, containers, cartridges that reside inside the electronic device, removable cartridges, cartridges that are outside of the electronic device, fuel tanks, fuel reservoirs, fuel refilling tanks, other containers that store fuel and the tubings connected to the fuel tanks and containers. While a cartridge is described below in conjunction with the exemplary embodiments of the present invention, it is noted that these embodiments are also applicable to other fuel supplies and the present invention is not limited to any particular type of fuel supplies.

The fuel supply of the present invention can also be used to store fuels that are not used in fuel cells. These applications include, but are not limited to, storing hydrocarbons and hydrogen fuels for micro gas-turbine engines built on silicon chips, discussed in "Here Come the Micro engines," published in The Industrial Physicist (Dec. 2001/Jan. 2002) at pp. 20-25. Other applications include storing traditional fuels for internal combustion engines; hydrocarbons, such as butane for pocket and utility lighters and liquid propane; as well as chemical fuels for use in personal portable heating devices. As used herein, the term "fuel cell" includes fuel cells as well as other machineries usable with the cartridges of the present invention.

As illustrated in the figures, the present invention is directed to a fuel cell system 10 for powering a load 11 (shown in FIGS. 2-5). Load 11 is typically an electronic device that fuel cell system 10 powers. Load or electrical device 11 is preferably the external circuitry and associated functions of any useful consumer electronic device, although load 11 may also have fuel cell system 10 integrated therewith. Examples of electronic device 11 include, but are not limited to, mobile or cell phones, calculators, power tools, gardening tools, personal digital assistants, digital cameras, laptop computers, computer games systems, portable music systems (MP3 or CD players), global positioning systems, and camping equipment, among others.

Referring to FIG. 1, the first embodiment of fuel cell system 10 includes a fuel cell 9 having a fuel cell housing 17 and a fuel supply 12 having a fuel supply housing 21. Also contained within fuel cell housing 17 is preferably a pump 14 for transferring fuel from fuel supply 12 to fuel cell units 16. Suitable pumps 14, including but not limited to piezo-electric

pumps, are fully disclosed in the patent publication no. U.S. 2005/0118468, and also in commonly owned, co-pending United States patent publication nos. U.S. 2004/0151962; entitled "Fuel Cartridge for Fuel Cells," filed on January 31, 2003, U.S. 2005/0023236; entitled "Fuel Cartridge with Flexible Liner," filed on July 29, 2003; and U.S. 2005/0022883, entitled "Fuel Cartridge with Connecting Valve," filed on July 29, 2003. The disclosures of these references are incorporated herein by reference in their entireties. In another embodiment, fuel supply 12 is a pressurized fuel supply, which automatically controls the amount of fuel transferred to fuel cell 9 based upon the internal pressure of fuel supply 12 as discussed in the U.S. 2005/0023236 publication, among other references. As is described in commonly owned, co-pending U.S. patent application publication nos. 2005/0074643, entitled "Fuel Cartridges for Fuel Cells and Methods for Making Same," filed on October 6, 2003; 11/067,167, entitled "Hydrogen Generating Fuel Cell Cartridges," filed on February 25, 2005; and 11/066,573, entitled "Hydrogen Generating Fuel Cell Cartridges," filed on February 25, 2005, as well as commonly-owned, co-pending U.S. provisional application serial nos. 60/689,538, entitled "Hydrogen-Generating Fuel Cell Cartridges," and 60/689,539, entitled "Hydrogen-Generating Fuel Cell Cartridges," both of which were filed on June 13, 2005, the internal pressure of fuel supply dictates whether or not additional fuel is produced within the fuel supply. The disclosures of all of the above-listed references are incorporated herein by reference in their entireties. In this case, the internal pressure of the pressure cartridge is preferably monitored with a pressure sensor.

Fuel cell 9 includes several fuel cell units 16 arranged into stacks. Fuel cell units 16 may be any type of fuel cell unit known in the art, as discussed above. Fuel cell units 16 may include at least a PEM sandwiched between an anode layer and a cathode layer. Typically, several sealing layers are also included with fuel cell unit 16. As described above, fuel cell units 16 generate free electrons, i.e., electricity, to power electronic device 11.

With further reference to FIG. 1, fuel supply 12 comprises an outer shell or casing 21 and a nozzle 22. Nozzle 22 houses shut-off valve 24 (shown in FIGS. 2-5), which is in fluid communication with the fuel stored in fuel supply 12. Shut-off valve 24 in turn is connected to pump 14. Suitable shut-off valves 24 are fully disclosed in publication U.S. 2005/0022883.

Pump 14 is optional if fuel supply 12 is pressurized; in such a case, pump 14 may be replaced by

a valve.

The size and shape of fuel cell housing 17 need only be sufficient to contain fuel cell units 16, pump 14, controller 18, and information storage device 13. Fuel cell housing 17 is also preferably configured to receive fuel cartridge housing 21. Housing 17 is preferably configured such that fuel supply 12 is easily connectable to housing 17 by the consumer/end user. Supply 12 can be formed with or without an inner liner or bladder. Cartridges without liners and related components are disclosed in publication U.S. 2004/0151962. Cartridges with inner liners or bladders are disclosed in publication U.S. 2005/0023236.

Controller 18 is preferably provided within housing 17 to control the functions of electronic device 11, supply 12, pump 14 and fuel cell units 16, among other components. Alternatively, controller 18 may be remotely located from fuel cell system 10 and connected thereto via a communications transmission link, such as a radio frequency link or an optical link. Preferably, housing 17 also supports at least one optional battery 19 for powering various components of system 10 and electronic device 11 when fuel cell 9 is not operating or during system start-up, shut down, or when otherwise necessary. Alternatively, optional battery 19 powers controller 18 when fuel supply 12 is empty or when the fuel cell 9 is off. Optional battery 19 can be replaced by or used in conjunction with solar panels. Additionally, optional battery 19 may be recharged by fuel cell 9 or another appropriate source, such as a wall outlet or solar panels.

In the present invention, a monitoring system is included with fuel cell system 10. Monitoring system includes a plurality of sensors 30 for monitoring one or more parameters of the fuel contained within fuel cell supply 12. In the first embodiment as shown in FIG. 1, plurality of sensors 30 are located on a single sensor chip 28, which is preferably an integrated circuit chip. Preferably, neither plurality of sensors 30 nor sensor chip 28 contain memory; the information gathered by sensors 30 are relayed to controller 18 and could be stored in information storage device 13, which is described in greater detail hereinafter. In an alternate embodiment, however, sensor chip 28 may contain memory similar to information storage device 13.

Typically, several fuel parameters should be monitored. For example, the parameters include but are not limited to pressure, temperature, the presence and levels of dissolved gasses, ion concentrations, fuel density, the presence of impurities, duration of use, stress and strain to which fuel supply is subjected, as well as the amount of fuel remaining within the fuel cartridge. Preferably, at least one of sensors 30 is a pressure sensor. The pressure sensor may be any type of pressure sensor known in the art that is capable of being placed in fuel supply 12 and measuring pressure in the anticipated range of approximately 0-40 psi, although this range may vary depending upon the fuel cell system and fuel used. For example, the pressure sensor may be a pressure transducer available from Honeywell, Inc. of Morristown, NJ. The pressure sensor may also be a glass or silica crystal that behaves like a strain gauge, i.e., the crystal emits a current depending upon the amount of pressure. The pressure sensor may be used alone or in conjunction with other sensors monitoring different aspects of the fuel.

The pressure can also be sensed by a piezoelectric sensor. Piezoelectric sensors are solid state elements that produce an electrical charge when exposed to pressure or to impacts. Changes in pressure inside the fuel supply due to internal pressure or impacts cause a signal to be produced from the sensor, which can be transmitted to the controller for processing or action. Suitable piezoelectric sensors are available from many sources, including PCB Piezotronics. Additionally, the piezoelectric sensor can also be configured to measure a force acting on the fuel supply or on the fuel cell system, and can also act as an accelerometer so that if the fuel supply is dropped the sensor would recognize the acceleration and signals the controller for actions, e.g., shut down or fail-safe operations. The piezoelectric sensors can be located on fuel supply 12, on fuel cell system 10 or on electronic device 11.

The pressure can also be sensed by an optical sensor. The use of passive optical sensors is well known, as discussed, for example, in U.S. patent no. 4,368,981, the disclosure of which is incorporated herein in its entirety by reference. As shown in FIG. 1 A, fuel cell 9 includes a light source 60, such as a variable wavelength laser, a light emitting diode, or similar source of visible or non-visible radiation. Fuel cell 9 also includes at least one photodetector 64. Both light source 60 and photodetector 64 are linked to controller 18. An optically invisible window 62a is disposed on a surface of housing 17 facing fuel supply 12 so that the aperture of light source 60 is aligned with window 62a. Similarly, a second optically invisible window 62b is disposed on a

surface of casing 21 so that when fuel supply 12 is attached to fuel cell 9, window 62a aligns with window 62b. Optically connected to window 62b within fuel supply 12 is at least one sensor 30. One of sensors 30 can be optical sensor 61 which may be any passive optical sensor known in the art, such as an interferometer, a Michelson sensor, a Fabry-Perot sensor and the like. In one embodiment, optical sensor 61 generally includes two coils of optical fiber which initially have the same length. An exposed optical fiber 63a is subjected to environmental conditions within fuel supply 12, while a reference coil of optical fiber 63b is shielded therefrom. In one example, exposed coil 63a is wrapped around a fuel liner and reference coil 63b is positioned inside the fuel liner, on an exterior surface of the outer casing, or between the fuel liner and the outer casing. If the pressure in the fuel liner increases then the liner would increase in volume, thereby stretching the exposed fiber. The difference between the exposed and the reference coils indicates an increase in pressure. Additionally since both fiber coils are at substantially the same temperature, this optical sensor is not sensitive to temperature. In the event that the exposed fiber is broken due to the pressure in the liner, the failure of the light in exposed coil 63a to reach photodetector 64 or optional photodetector 64a may also indicate high pressure.

In operation, light source 60 emits light, preferably a pulse of known duration, which shines through window 62a and into window 62b. The light is optically transferred to both coils 63a, 63b at the same time. The light travels through coils 63a, 63b and is reflected back through windows 62b and 62a. The light signals are detected by photodetector 64. Optionally, photo detector 64 comprises detectors 64a, 64b corresponding to coils 63a and 63b. As pressure increases within fuel supply 12, the length of exposed coil 63a increases relative to the length of reference fiber 63b, causing a slight delay in receiving the signal from coil 63a. From this time delay, the pressure within fuel supply 12 may be calculated by controller 18.

One of sensors 30 may also be a temperature sensor. The temperature sensor can be any type of temperature sensor known in the art, such as a thermocouple, a thermistor, or an optical sensor. Anticipated typical temperatures desired to be monitored range from about -20 to 55 degrees centigrade. A temperature sensor may be used alone or in conjunction with other sensors monitoring different aspects of the fuel.  If an optical sensor is used, the type and

method of operation thereof is substantially similar to that described above with respect to the pressure within fuel supply 12.

One of sensors 30 may also be a sensor for measuring dissolved gases, such as an oxygen or hydrogen sensor. These dissolved gas sensors may be any type known in the art. For example, one type of appropriate oxygen sensor is a galvanic cell, including an anode and a cathode surrounded by an electrolytic solution. The galvanic cell produces an electric current proportional to the pressure of detected oxygen. The dissolved gas sensor may be used alone or in conjunction with other sensors monitoring different aspects of the fuel.

One of sensors 30 may be a fuel gauge. One type of fuel gauge suitable for use on a chip 28 is a thermistor (also thermister) which can be used to measure the remaining fuel in fuel supply 12. A thermistor is a semi-conducting resistor that is sensitive to temperature changes. In other words, the resistance of the thermistor changes as the temperature changes. Generally, there are two types of thermistors: negative temperature coefficient (NTC) thermistors and positive temperature coefficient (PTC) thermistors.  NTC thermistors display a decrease in its resistance when exposed to increasing temperature, and PTC thermistors display an increase in its resistance when exposed to increasing temperature. Thermistors have been traditionally used to measure the temperature of a system or a fluid. The use of thermistors as a fuel gauge is discussed in detail in patent application publication no. U.S. 2005/0115312, which is incorporated by reference in its entirety.

An important aspect of the thermistor's resistance depends on the thermistor's body temperature as a function of the heat transfer inside the fuel cartridge and the heat transfer within the electronic device that the fuel cell powers. Heat transfer occurs mainly by conduction and radiation in this environment or from heating caused by power dissipation within the device. In traditional temperature measuring-function, self heating must be compensated so that the accurate temperature can be obtained. In accordance with the present invention, self heating is not compensated so that the capacity to dissipate heat of the remaining fuel inside fuel cartridge can be gauged. The heat capacity is related to the amount of fuel remaining in the cartridge. Both NTC and PTC thermistors are usable with the present invention.

Generally, heat capacitance or heat conductivity is described as the ability of a fluid, i.e., liquid or gas, to conduct or dissipate heat. Liquid, such as water or methanol, has a much higher

capacity to dissipate heat than gas, such as air, carbon dioxide or methanol gas. The capacity of a fluid to dissipate heat is equal to its heat capacitance, which is a constant for a particular fluid, multiplied by the fluid volume.  Hence, this aspect of the present invention measures the volume of the remaining fuel by measuring the electrical resistance of the thermistor positioned within the fuel or on the optional liner containing the fuel. The electrical resistance is then converted to the capacity of the remaining fuel to dissipate heat, and this capacity is converted to the volume of remaining fuel by dividing out the heat capacitance constant. In other words, higher heat capacity corresponds to higher remaining fuel volume.

The thermistor-fuel gauge should be calibrated prior to use. The operating temperatures of the fuel cell and of the electronic device are known. An electrical signal from a full liner is recorded and then an electrical signal from an empty liner is recorded. One or more signals from known partial volumes can also be recorded. A calibration curve can be drawn from these calibration points between these operating temperatures. A real-time signal is compared to this calibration curve to determine the remaining fuel. Other methods of calibrations can be performed without deviating from the present invention.

Additionally, since the thermistor is a resistor, electrical current that flows through the thermistor generates heat. Therefore, electrical current can flow through the thermistor to generate heat that can be dissipated by the remaining fuel, and accurate readings can be obtained. In one embodiment, controller 18 sends the current as a query to the thermistor to gauge the amount of heat dissipation whenever a remaining fuel reading is desired. The electrical current can be sent intermittently or continuously.

In accordance with another aspect of the present invention, a thermocouple can be used as a fuel gauge. The use of a thermocouple as a fuel gauge is described in detail in publication U.S. 2005/0115312, previously incorporated by reference. A thermocouple is also typically used to measure temperature and comprises two wires made from different metals, and is also known as a bi-metal sensor. The wires are joined at two junctions. A potential difference is established when a measuring junction is at a temperature that is different than a temperature at a reference junction. The reference junction is typically kept a known temperature, such as the freezing point of water. This potential difference is a DC voltage which is related to the temperature at the measuring junction. Using a thermocouple to measure temperature is well known in the art.

Similar to the thermistor, a thermocouple acts like a resistor that is sensitive to temperature. The thermocouple is capable of measuring the heat capacity of the remaining fuel by measuring the potential difference. Hence, the thermocouple can also measure the remaining fuel. Alternatively, electrical current can be sent through the measuring junction of the thermocouple. The current heats up the measuring junction and the fuel dissipates the heat. The amount of heat dissipated, therefore, relates to the remaining fuel. The parent can be sent intermittently or continuously. The thermocouple fuel gauge should be calibrated similar to the calibration of the thermistor, discussed above.

In accordance with another aspect of the present invention, an inductive sensor can be used to measure the remaining fuel. The use of inductive sensors as a fuel gauge is described in detail in publication no. U.S. 2005/0115312, previously incorporated by reference. Inductive sensors are typically used as on/off proximity switches. An inductive sensor contains a wire coil and a ferrite core, which form the inductive portion of an inductive/capacitance (LC) tuned circuit. This circuit drives an oscillator, which in turn generates a symmetrical, oscillating magnetic field. When an electrical conductor, such as a metal plate, enters this oscillating field, eddy currents are formed in the conductor. These eddy currents draw energy from the magnetic field. The changes in the energy correlate to the distance between the inductive sensor and the electrical conductor.
