Repository: anandvc/allindianpatents

File: patents/268606-elastomeric-compositions-with-improved-resistance-to-necking-for-high-speed-sheet-extrusion-applications.html (part 1 of 2)
Indian Patents. 268606:ELASTOMERIC COMPOSITIONS WITH IMPROVED RESISTANCE TO NECKING FOR HIGH SPEED SHEET EXTRUSION APPLICATIONS

Indian Patents

Recently Granted Patents

  Recently Published Patents

Title of Invention	ELASTOMERIC COMPOSITIONS WITH IMPROVED RESISTANCE TO NECKING FOR HIGH SPEED SHEET EXTRUSION APPLICATIONS

Abstract	A composition comprising: (a) a high melt strength material, comprising a first polymer selected from the group consisting of an elastomeric ethylene/a-olefin polymer and a polypropylene polymer, and (b) a high flow material, comprising a second polymer selected from the group consisting of an elastomeric ethylene/a-olefin polymer and a polypropylene polymer. The high melt strength material has a dynamic complex viscosity greater than, or equal to, 175,000 Poise (17,500 Pa-s), measured using parallel plate rheometry at 1 radians per second and 190 degrees Centigrade, and the high flow material has a ratio, ?*/td, less than 2500, where ?* is the dynamic complex viscosity and td is the tan delta, both measured at 1 radian per second at 190 degrees Centigrade. The composition exhibits minimal necking when extruded at high speeds and is particularly useful for making sheets via high speed extrusion.	

Full Text	 

ELASTOMERIC COMPOSITIONS WITH IMPROVED RESISTANCE TO NECKING FOR HIGH SPEED SHEET EXTRUSION

APPLICATIONS

This application claims the benefit of U.S. Provisional Application No. 60/628,405, filed on November 16, 2004, incorporated herein, in its entirety, by reference.

This invention relates to elastomeric compositions.that can be formed into sheets using high speed extrusion processes, and to the sheets made from such compositions.

High speed sheet extrusion refers to extrusion at rates in excess of 1000 pounds per hour per die. This is becoming the preferred process for producing sheet or membrane for applications such as roofing or pond liners, wherein the sheet is welded in the field to create a continuous sheet of very large area. Many improvements have been made to lower overall cost. Sheet width has increased from 6 to 10 feet to decrease the number of welds required. On-line compounding has been implemented to mix polymers, antioxidants / weathering packages, and fire retardant additives to the composition, while forwarding the molten mix to the die. This saves pelletization and then re-melting and pumping the molten composition to the die, which would be required if compounding and sheet extrusion were separate steps. Multi-layer structures are prepared continuously by feeding a reinforcing scrim between two separate extrusion dies, and laminating the structure in the nip of the take-up rolls. This eliminates the need for reheating the layers to prepare for a separate lamination step. The combination of high production rates, very wide sheets, and complex structures, creates a necking problem in the extrusion process.

Heck et al. describe rheology modified thermoplastic elastomer (TPE) compositions in WO 98/32795. The rheology modification can be induced by various means including peroxides and radiation. The exemplified compositions are rheology modified using a peroxide alone. Modification results in improved melt strength, higher upper service temperature, faster set-up and greater shear thinning which allows higher output at lower back-pressure and torque.

Rheology modification however requires reactive extrusion which adds cost, if carried out separately from the compounding of the product used to prepare the sheet composition. In facilities that have installed in-line compounding, the rheology modification can be done at the same time the polymers are blended and the fire retardant and other special additives are compounded. Most operators however would prefer not to increase the complexity by doing reactive chemistry in the twin screw extruder. Applicant attempted to extrude a TPE composition of WO 98/32795 without the peroxide rheology modifier. As described below, thermoplastic polyolefin (TPO) compositions are disclosed as being useful for film and sheet applications. The result was a decrease in sheet width and an increase in thickness. Increasing the take-up rate reduced the thickness, but further reduced the width. The sheet produced without peroxide modification was no longer 10 feet wide, which was unacceptably narrow. By contrast, the rheology modified sheet had been 10 feet 4 inches wide. This allowed an inch and a half to be trimmed from either edge and still left a sheet 10 feet 1 inch wide. Turning off the peroxide had resulted in a 10 inch differential due to an increase in necking.

The use of thermoplastic polyolefin ("TPO") compositions has been disclosed for various applications. For example, U.S. Patents 5,688,866 and 5,856,406 and European Patent Application 1 072 643 Al disclose TPO compositions for molded articles. U.S. Patent 5,576,374 discloses filled TPO compositions for molded articles.

The use of TPO compositions for films and sheets, such as membranes, skins and liners, also has been disclosed. Compositions that will impart certain properties to the ultimate film or sheet, such as tear resistance, tensile strength, flexibility and heat sealability, have been disclosed.  For example, U.S. Patent 5,358,792 discloses heat sealable film compositions comprising an ethylene based copolymer and a propylene based polymer. The ethylene based copolymer has a density from 0.88g/ccto 0.915 g/cc, a melt index of from 1.5 dg/min(or 1.5 g/10 min) to 7.5 dg/min (or 7.5 g/10 min), a molecular weight distribution ("MWD") no greater than 3.5 and a composition breadth index greater than 70 percent. The propylene based polymer has from 88 mole percent to 100 mole percent propylene and from 12 mole percent to 0 mole percent of an alpha-olefin other than propylene. U.S. Patent 6,207,754 discloses compositions having a Ipercent secant modulus of less than

40,000 psi for use in flexible skins and liners. The compositions comprise (a) an impact-modified polypropylene resin comprising (i) > 80 wt percent propylene polymer having > 95 wt percent propylene and (ii)  50 mol percent ethylene units, and the remainder being a-olefin comonomers, and (b) 90-10 wt percent PP homopolymers and copolymers. The VLDPE is characterized by a melt index of 0.5 - 20 g/10 min, as measured in accordance with ASTM-1238 condition E (2.16kg, 190°C). The compositions are said to be particularly suitable in membrane applications, where increased tear resistance and tensile strength are desirable.

U.S. Publication 2001/0036975 discloses macrocellular polyolefin foams for use in sound absorption and insulation applications. These foams are obtained by extruding a high melt strength (HMS) polypropylene resin (PP), or preferably a blend of a HMS PP resin and a free radical polymerized ethylene polymer, present in the blend in a weight ratio of at least 35:65, optionally another polymer such as a substantially random interpolymer.

International Publication WO 96/16119 discloses an ethylene polymer extrusion composition having high drawdown and substantially reduced neck-in. The ethylene polymer extrusion composition is made of 75-95 weight percent of at least one ethylene a-olefin interpolymer, and 5-25 weight percent of at least one high pressure ethylene polymer, characterized as having high melt strength and a broad, bimodal molecular weight distribution.

Some TPO compositions having properties suitable for a particular production method also have been disclosed U.S. Patent 6,096,831 discloses an olefin resin composition having excellent thermoformability, and a sheet molded therefrom. The olefin resin composition comprises (a) 97-60 wt percent PP resin and (b) 3-40 wt percent ethylene ("PE") resin. The PP resin preferably has a melt flow rate of 0.3 to 20 g/10 min, as measured in accordance with JIS-D7210 (230°C, 2.16 kg load), and the PE

;sin preferably has a melt flow rate of 0,5 to 10 g/10 min, as measured in accordance ithJIS-K7210, condition 4.

However, a high speed sheet extrusion process in which the die is some [stance from the nip of the take-up rolls presents an additional challenge to producing TPO sheet, particularly an elastomeric TPO sheet. TPO compositions neck, or screase in width, in the distance between the die and the nip of the take-up rolls, ften the TPO composition has the properties suitable for the final sheet, but loses too tuch width in a high speed extrusion process to produce a sheet of acceptable width, fith the reduced width, is the attendant deficiency of too great a thickness. Attempts > reduce the thickness by "drawing" the sheet, merely further reduce the sheet width, here remains a need for a necking resistant, elastomeric TPO sheet suitable for roducing sheets in high speed extrusion processes.

Surprisingly, Applicant has discovered that elastomeric compositions, comprising a high melt strength polymer and a high flow polymer, can be extruded at very high line speeds with minimal necking to produce sheets.

One aspect of the invention is a composition comprising: (a) a high melt strength material, which comprises a first polymer selected from the group consisting of an elastomeric ethylene/a-olefin polymer and a polypropylene polymer, and where the high melt strength material has a dynamic complex viscosity greater than, or equal to, 175,000 Poise (17,500 Pa-s), measured at 1 radians per second and 190 degrees Centigrade, with parallel plate rheometry, and (b) a high flow material, comprising a second polymer selected from the group consisting of an elastomeric ethylene/a-olefin polymer and a polypropylene polymer, and where the high flow material has a ratio of *q*-/td of less than 2500, where q* is the dynamic complex viscosity and td is the tan delta, both measured at 1 radian per second at 190 degrees Centigrade; and provided, the first polymer and the second polymer are not both a polypropylene polymer. In a preferred embodiment, the high melt strength material is present in an amount greater than greater than, or equal to, 20 weight percent, preferably greater than, or equal to, 30 weight percent, more preferably greater than, or equal to, 40 weight percent, and even more preferably greater than, or equal to, 50 weight percent, based on the sum weight of the high melt strength material and the high flow material.

In another aspect of the invention, the high melt strength material and the high flow material each individually comprise an ethylene/a-olefin polymer. In a further aspect, each ethylene/a-olefin polymer, individually, has polymerized therein at least one a-olefin comonomer, and, optionally, a polyene or diene, and wherein the a-olefin contains from 3 to 20 carbon atoms. In another aspect, each a-olefin individually contains from 3 to 10 carbon atoms. In yet a further aspect, each ethylene/a-olefin polymer is, individually, a diene-modified polymer, and wherein the diene is selected from the group consisting of norbornadiene, dicyclopentadiene, 1,4-hexadiene, piperylene, 5-ethylidene-2-norbornene and mixtures thereof.

In another aspect of the invention, the high flow material is present in an amount less than, or equal to, 70 weight percent, preferably less than, or equal to, 60 weight percent, more preferably less than, or equal to, 50 weight percent, and even

more preferably, less than, or equal to, 45 weight percent, based on the sum weight of the high melt strength material and the high flow material.

In yet another aspect, the high melt strength material is present in an amount greater than or equal to 50 weight percent, and the high flow material is present in an amount less than, or equal to, 50 weight percent, and where such weight percentages are based on the sum weight of the high melt strength material and the high flow material.

In another aspect of the invention, the first polymer has a melt index, 12, or melt flow rate, MFR, less than 0.4 dg/min. In yet another aspect of the invention, the second polymer has a melt index, 12, or melt flow rate, MFR, greater than 25 dg/rnin.

In another aspect of the invention, the first polymer has a melt index, 12, or melt flow rate, MFR, less than 0.5 dg/min; and the second polymer has a melt index, 12, or melt flow rate, MFR, greater than, or equal to, 20 dg/min. In yet another aspect of the invention, the first polymer has a melt index, 12, or melt flow rate, MFR, less than 0.4 dg/min; and the second polymer has a melt index, 12, or melt flow rate, MFR, greater than, or equal to, 25 dg/min In yet another aspect of the invention, the first polymer has a melt index, 12, or melt flow rate, MFR, less than 0.3 dg/min; and the second polymer has a melt index, 12, or melt flow rate, MFR, greater than, or equal to, 30 dg/min.

The invention also provides for compositions containing a combination of two or more* embodiments as described herein.

Another aspect of the invention is a process for forming an elastomeric sheet at high speeds, with minimal necking, said process comprising extruding a composition, comprising a blend of: (a) a high melt strength material comprising a first polymer selected from the group consisting of an elastomeric ethylene/a-olefin polymer and a polypropylene polymer, and where the high melt strength material has a dynamic complex viscosity greater than, or equal to, 175,000 Poise (17,500 Pa-s), measured at 1 radians per second and 190 degrees Centigrade, with parallel plate rheometry, and (b) a high flow material comprising a second polymer selected from the group consisting of an elastomeric ethylene/a-olefin polymer and a polypropylene polymer, and where the high flow material has a ratio of T|*/td of less than 2500, where TJ* is the dynamic complex viscosity and td is the tan delta, both measured at 1 radian per second at 190

degrees Centigrade; and provided the first polymer and the second polymer are not both a polypropylene polymer.

The invention also provides for processes for forming sheets from compositions containing a combination of two or more embodiments as described herein. The invention also provides for processes for forming sheets, said processes comprising a combination of two or more embodiments as described herein.

Another aspect of the invention is an elastomeric sheet comprising a blend, which comprises: (a) a high melt strength material comprising a first.polymer selected from the group consisting of an elastomeric ethylene/a-olefin polymer and a polypropylene polymer, and where the high melt strength material has a dynamic complex viscosity greater than, or equal to, 175,000 Poise (17,500 Pa*s), measured at 1 radians per second and 190 degrees Centigrade, with parallel plate rheometry, and (b) a high flow material comprising a second polymer selected from the group consisting of an elastomeric ethylene/a-olefin polymer and a polypropylene polymer, and where the high flow material has a ratio of r|*/td of less than 2500, where TJ* is the dynamic complex viscosity and td is the tan delta, both measured at 1 radian per second at 190 degrees Centigrade; and provided the first polymer and second polymer are not both a polypropylene polymer.

The invention also provides for sheets formed from compositions containing a combination of two or more embodiments as described herein. The invention also provides for sheets comprising a combination of two or more embodiments as described herein.

The invention also provides for foams and foam sheets, both formed from compositions of the invention. Such compositions may contain a combination of two or more embodiments as described herein. The invention also provides for foams and foam sheets, both comprising a combination of two or more embodiments as described herein.

The invention also provides for an article comprising at least one component, which comprises, or is formed from, a composition as described herein. The invention also provides for an article comprising at least one component, which comprises, or is formed from, a composition comprising a combination of two or more embodiments as described herein.

The necking resistant, elastomeric, extrusion compositions of the invention comprise a blend of a high melt strength material, which comprises a first polymer selected from the group consisting of an elastomeric ethylene/a-olefin polymer and a polypropylene polymer, and a high flow material, which comprises a second polymer selected from the group consisting of an elastomeric ethylene/a-olefin polymer and a polypropylene polymer.

The ethylene a-olefin polymers (also referred to as "EAO polymers" or "EAO") that are suitable for this invention include interpolymers and diene modified interpolymers. Illustrative polymers include ethylene/propylene (EP) copolymers, ethylene/butylene (EB) copolymers, ethylene/octene (EO) copolymers and ethylene/propylene/diene modified (EPDM) interpolymers. More specific examples include ultra low density linear polyethylene (ULDPE) (for example, Attane™ made by The Dow Chemical Company), homogeneously branched, linear EAO polymers (for example Tafmer™ by Mitsui Petrochemicals Company Limited and Exact™ by Exxon Chemical Company), and homogeneously branched, substantially linear EAO polymers (for example the Affinity™ polymers available from The Dow Chemical Company and Engage® polymers available from The Dow Chemical Company.  The more preferred EAO polymers are the homogeneously branched linear and substantially linear ethylene interpolymers, or copolymers, with a density (measured in accordance with ASTM D-792) from 0.85 to 0.92 g/cc, especially from 0.85 to 0.90 g/cc.

The term "linear ethylene/a-olefin polymers" represents polymers that have an absence of long chain branching, as for example the linear low density polyethylene polymers or linear high density polyethylene polymers made using uniform branching (that is, homogeneously branched) distribution polymerization processes (for example, U.S. Pat. No. 3,645,992 (Elston), the disclosure of which is incorporated herein, in its entirety, by reference), and are those in which the comonomer is randomly distributed within a given interpolymer molecule, and wherein substantially all of the interpolymer molecules have the same ethylene/comonomer ratio within that interpolymer. This is in contrast to heterogeneously branched interpolymers, typically produced by Ziegler-Natta type catalysts, and containing a non-homogeneous distribution of comonomer among the molecules of the interpolymer. The term "linear ethylene/a-olefin polymers" does not refer to high

pressure branched polyethylene, which is known to those skilled in the art to have numerous long chain branches.

The substantially linear ethylene copolymers or interpolymers (also known as "SLEPs") are especially preferred. In addition, the various fonctionalized ethylene copolymers such as EVA (containing from 0.5 to 50 wt percent units derived from vinyl acetate) are also suitable.

"Substantially linear" means that a polymer has a backbone substituted with from 0.01 to 3 long-chain branches per 1000 carbons in the backbone, more preferably from 0.01 to Hong chain branches per 1000 carbons, and especially from 0.05 to Hong chain branches per 1000 carbons.

The substantially linear ethylene/a-olefin interpolymers of the present invention are described in U.S. Pat. No. 5,272,236 and in U.S. Pat. No. 5,278,272, each incorporated herein in its entirety by reference. Useful substantially linear ethylene/a-olefin interpolymers are those in which the comonomer is randomly distributed within a given interpolymer molecule, and wherein substantially all of the interpolymer molecules have the same ethylene/comonomer ratio within that interpolymer. The substantially linear ethylene/a-olefin interpolymers also have a single melting peak, as opposed to heterogeneously branched linear ethylene polymers, which have two or more melting peaks.

In one embodiment, the ethylene interpolymers have a uniform distribution of comomomer, such that the comonomer content of polymer fractions, across the molecular weight range of the interpolymer, vary by less than 10 weight percent, preferably less than 8 weight percent, more preferably less than 5 weight percent, and even more preferably less than 2 weight percent.

"Long-chain branching" or "LCB" means a chain length that exceeds that of the alpha-olefin component of the EAO polymer or EAO polymer blends. Although carbon-13 nuclear magnetic resonance (C-13 NMR) spectroscopy cannot distinguish or determine an actual number of carbon atoms in the chain, if the length is greater than six carbon atoms, the presence of LCB can be determined, or at least estimated, from molecular weight distribution of the EAO polymer(s). It can also be determined from a melt flow ratio or ratio (II0/12) of melt index (II0) via ASTM D-123S(190°C, 10 kg weight) to 12.

"Interpolymer" refers to a polymer having polymerized therein at least two monomers. It includes, for example, copolymers, terpolymers and tetrapolymers. It particularly includes a polymer prepared by polymerizing ethylene with at least one ethylenically unsaturated comonomer, typically an a-olefin of 3 to 20 carbon atoms (C3-C20). Illustrative aliphatic a-olefins include propylene, 1-butene, 1-hexene, 1-pentene, 4-methyl-l-pentene, 1-heptene, and 1-octene. Comonomers also include styrene and alkyl-substituted styrenes. The a-olefin is desirably an aliphatic C3-C10 a-olefin. Additional comonomers include polyenes, including, but not limited to, conjugated and non-conjugated dienes, and monomers containing three or more double bonds.

Preferred copolymers include EP, EB, ethylene/hexene-1 (EH) and EO polymers. Illustrative terpolymers include an ethylene/propylene/octene terpolymer as well as terpolymers of ethylene, a C3-C20 a-olefin and a diene such as norbornadiene, dicyclopentadiene, 1,4-hexadiene, piperylene or 5-ethylidene-2-norbornene.

"Elastomeric", as used herein, means an EAO polymer or EAO polymer blend that has a density that is beneficially less than 0.920 g/cc, desirably less than 0.900 g/cc, preferably less than 0.895 g/cc, more preferably less than 0.880 g/cc, still more preferably less than 0.875 g/cc, even more preferably less than 0.870 g/cc, and a percent crystallinity of less than 33 percent, preferably less than 29 percent and more preferably less than 23 percent. The density is preferably greater than 0.850 g/cc. Percent crystallinity is determined by differential scanning calorimetry (DSC).

SLEPs are characterized by narrow molecular weight distribution (MWD) and narrow short chain branching distribution (SCBD), and may be prepared as described in United States Patents 5,272,236 and 5,278,272, relevant portions of both being incorporated herein by reference. The SLEPs exhibit outstanding physical properties by virtue of their narrow MWD and narrow SCBD, coupled with long chain branching (LCB).

U.S. Patent 5,272,236 (column 5, line 67 through column 6, line 28) describes SLEP production via a continuous controlled polymerization process using at least one reactor, but allows for multiple reactors, at a polymerization temperature and pressure sufficient to produce a SLEP having desired properties. Polymerization

preferably occurs via a solution polymerization process at a temperature of from 20°C to 250°C, using constrained geometry catalyst technology. Suitable constrained geometry catalysts are disclosed at column 6, line 29 through column 13, line 50 of USP 5,272,236.

A preferred SLEP has a number of distinct characteristics, one of which is an ethylene content that is between 20 and 90 wt percent, more preferably between 30 and 89 wt percent, with the balance comprising one or more comonomers. The ethylene and comononier contents are based on SLEP weight, and are selected to attain a total monomer content of 100 wt percent. For chain lengths up to six carbon atoms, SLEP comonomer content can be measured using C-13 NMR spectroscopy.

SLEPs that meet the aforementioned criteria include, for example, Engage® polyolefin elastomers from The Dow Chemical Company, and other polymers produced via constrained geometry catalysis from The Dow Chemical Company and DuPont Dow Elastomers L.L.C.

The polypropylene polymers (also referred to as "PP polymers" or "PP") suitable for this invention are homopolymers of propylene; copolymers of propylene with a comonomer, such as ethylene, 1-butene, 1-hexene or 4-methyl-l-pentene, another a-olefm; or a blend of a homopolymer and a copolymer. Each of the homopolymer, the copolymer or the blend of a homopolymer and a copolymer may be nucleated. The comonomer is preferably ethylene. The copolymer may be a random copolymer or a block copolymer, or a blend of a random copolymer and a block copolymer. As such, this component is preferably selected from the group consisting of polypropylene (PP) homopolymers and propylene/ethylene copolymers.

As used herein, "nucleated" refers to a polymer that has been modified by addition of a nucleating agent such as Millad™, a dibehzyl sorbitol commercially available from Milliken. Other conventional nucleating agents, such as sodium benzoate or other salts may also be used.

Preparation of polypropylene (PP) also involves the use of Ziegler catalysts, such as a titanium trichloride in combination with aluminum diethylmonochloride, as described by Cecchin, U.S. Patent 4,177,160. Polymerization processes used to produce PP include the slurry process, which is run at 50-90°C and 0.5-1.5 MPa (5-15 atm), and both the gas-phase and liquid-monomer processes, in

which extra care must be given to the removal of amorphous polymer. Ethylene may be added to the reaction to form a polypropylene with ethylene blocks. PP resins may also be prepared by using any of a variety of metallocene, single site and constrained geometry catalysts, together with their associated processes.

The high melt strength material comprises a first polymer that is selected from the group consisting of an elastomeric EAO polymer and a PP polymer.  The high melt strength material is characterized by a dynamic complex viscosity greater than, or equal to, 175,000 Poise (17,500 Pa-s), measured at 1 radians per second and 190 degrees Centigrade, with parallel plate rheometry. Polymers having a high molecular weight and long chain branching are likely to have the necessary high melt strength.

Dynamic complex viscosity (r|*) is measured by parallel plate rheometry. The rheometer inputs an oscillation to the drive plate, and measures load and phase angle between the input and output on the second plate. The phase angle of the response is utilized to deconvolute the complex viscosity, r|*, into the viscosity component that is exactly in phase with the input, T|', and the viscosity component that lags the input by 90 degrees, T)n. The complex viscosity, r\*9 squared, equals T|' squared plus r|" squared. The complex viscosity at 1 radian per second correlates very well with the viscosity measured by capillary rheometry at a strain rate of 1 reciprocal second. The r\* corresponds to the elastic response of the system. The r\" corresponds to the viscous response of the system. The ratio of r|" to r|' is equal to tan delta. The oscillation rate is varied from 0.1 to 100 radians per second to examine how the viscosity responds to shear rate. Samples were analyzed using "The Advanced Rheometrics Expansion Systems (ARES)" rheometer sold by TA Instruments.

Dynamic complex viscosity and melt index or h (measured in accordance with ASTM D-1238 (190°C/2.16 kg weight)) do not directly correlate. Polymers having the same melt index, can have different dynamic complex viscosities. With this in mind, EAO polymers having a dynamic complex viscosity suitable for the high melt strength material of the invention, generally have a melt index or h less than 0.5 dg/min, in most instances have a melt index or h less than 0.3 dg/min, more preferably less than 0.2 dg/min, and in many instances have a melt index, or fe, that is so low as to be practically immeasurable.

Likewise, dynamic complex viscosity and melt flow rate (measured in accordance with ASTM D-1238 (230°C/2.16 kg weight)) do not directly correlate. Polymers having the same melt flow rate can have different dynamic complex viscosities. With this in mind, PP polymers having a dynamic complex viscosity suitable for the high melt strength material of the mvention, generally have a melt flow rate (MFR) less than 0.4 dg/min, preferably less than 0.3 dg/min or less than 0.2 dg/min.

In one embodiment, an EAO polymer used in the high melt strength material has a melt index (12) from 0.001 dg/min to 0.4 dg/min, preferably from 0.005 dg/min to 0.3 dg/min, and more preferably from 0.01 dg/min to 0.2 dg/min, as determined using ASTM D-1238 (190°C, 2.16 kg load). All individual values and subranges from 0.001 dg/min to 0.4 dg/min are included herein and disclosed herein. An EAO polymer with a melt index of 0.5 dg/min, or more, has insufficient melt strength to be used in combination with the high flow materials, as described herein.

In another embodiment, an EAO polymer used in the high melt strength material has a density from 0.83 g/cc to 0.93 g/cc, and preferably from 0.84 g/cc to 0.92 g/cc, and more preferably from 0.85 g/cc to 0.91 g/cc. All individual values and subranges from 0.83 g/cc to 0.93 g/cc are included herein and disclosed herein.

In another embodiment, an EAO polymer used in the high melt strength material has a viscosity ratio, Vo.i/Vioo, from 3 to 40, and preferably from 4 to 35, and more preferably from 5 to 30. All individual values and subranges from 3 to 40 are included herein and disclosed herein.

In another embodiment, an EAO polymer used in the high melt strength material has comonomer incorporation in the final polymer less than 40 weight percent, preferably less than 30 weight percent, based on the total weight of polymerizable monomers. The amount of comonomer incorporation may be less than 20 weight percent, and can even be less than 10 or 5 weight percent, based on the total weight of polymerizable monomers.

In another embodiment, a PP polymer used in the high melt strength material has a melt flow rate (MFR) from 0.001 dg/min to 0.4 dg/min, preferably from 0.005 dg/min to 0.3 dg/min, and more preferably from 0.01 dg/min to 0.2 dg/min, as

determined using ASTM D-1238 (230°C, 2.16 kg load). All individual values and subranges from 0.001 dg/min to 0.4 dg/min are included herein and disclosed herein.

In another embodiment a PP polymer used in the high melt strength material has a density from 0.83 g/cc to 0.94 g/cc, and preferably from 0.84 g/cc to 0.93 g/cc, and more preferably from 0.85 g/cc to 0.93 g/cc. All individual values and subranges from 0.83 g/cc to 0.94 g/cc are included herein and disclosed herein.

In another embodiment, a PP polymer used in the high melt strength material has a viscosity ratio, Vo.i/Vioo, from 3 to 50, and preferably from 4 to 45, and more preferably from 5 to 40. All individual values and subranges from 3 to 50 are included herein and disclosed herein.

The high flow material comprises a second polymer that is selected from the group consisting of an elastomeric ethylene/ct-olefin polymer and a polypropylene polymer. The high flow material is characterized by a ratio of r|*/td of less than 2500, where T|* is the dynamic complex viscosity and td is the tan delta, both measured at 1 radian per second at 190 degrees Centigrade, as described above.

As with the dynamic complex viscosity alone, the ratio of the "dynamic complex viscosity to tan delta (r|*/td)" and melt index or 12 (measured in accordance with ASTM D-1238 (190°C/2.16 kg weight)) do not directly correlate. Polymers having the same melt index can have different r|*/td ratios. With this in mind, EAO polymers having a r|*/td ratio suitable for the high flow material of the invention, generally have a melt index or 12 of 15 dg/min or more, and in most instances have a melt index or 12 of 18 dg/min or more, and even more preferably have an 12 of 20 dg/min or more, or 25 dg/min or more.

Likewise, the r|*/td ratio and melt flow rate (measured in accordance with ASTM D-1238 (230°C/2.16 kg weight)) do not directly correlate. Polymers having the same melt flow rate can have different T|*/td ratios. With this in mind, PP polymers having a r|*/td ratio suitable for the high flow material of the invention, generally have a melt flow rate of 25 dg/min or more, more preferably have a melt flow rate of 30 dg/min or more, or 40 dg/min or more.

In one embodiment, an EAO polymer used in the high flow material has a melt index (12) from 15 dg/min to 1000 dg/min, preferably from 20 dg/min to 500 dg/min, and more preferably from 30 dg/min to 300 dg/min, and even more preferably

from 40 to 200 dg/min, as determined using ASTM D-123S (190°C, 2.16 kg load). All individual values and subranges from 15 dg/min to 1000 dg/min are included herein and disclosed herein.

In another embodiment, an EAO polymer used in the high flow material has a density from 0.83 g/cc to 0.92 g/cc, and preferably from 0.84 g/cc to 0.91 g/cc, and more preferably from 0.85 g/cc to 0.90 g/cc. All individual values and subranges from 0.83 g/cc to 0.92 g/cc are included herein and disclosed herein.

In another embodiment, an EAO polymer used in the high flow material has a viscosity ratio, Vo.i/Vioo, from 1 to 20, and preferably from 1 to 15, and more preferably from 1 to 10. All individual values and subranges from 1 to 20 are included herein and disclosed herein.

In another embodiment, an EAO polymer used in the high flow material has a comonomer incorporation in the final polymer greater than 5 weigjit percent, preferably greater than 10 weight percent, based on the total weight of polymerizable monomers. The amount of comonomer incorporation can be greater than 15 weight percent, and can even be greater than 20 or 25 weight percent, based on the total weight of polymerizable monomers.

In another embodiment, a PP polymer used in the high flow material has a melt flow rate (MFR) from 25 dg/min to 1000 dg/min, preferably from 30 dg/min to 500 dg/min, and more preferably from 40 dg/min to 400 dg/min, as determined using ASTM D-1238 (230°C, 2.16 kg load). All individual values and subranges from 25 dg/min to 1000 dg/min are included herein and disclosed herein.

In another embodiment, a PP polymer used in the high flow material has a density from 0.82 g/cc to 0.92 g/cc, and preferably from 0.81 g/cc to 0.91 g/cc, and more preferably from 0.80 g/cc to 0.90 g/cc. All individual values and subranges from 0.82 g/cc to 0.92 g/cc are included herein and disclosed herein.

In another embodiment, a PP polymer used in the high flow material has viscosity ratio, VOJ/VIOO, from 1 to 20, and preferably from 1 to 15, and more preferably from 2 to 10. All individual values and subranges from 1 to 20 are included herein and disclosed herein.

Compositions of the invention comprising EAO polymers and PP polymers, regardless of which is the high strength material and which is the high flow

material, preferably comprise at least 30 wt percent EAO polymers and at least 30 wt percent PP polymers. For roofing ply applications, the composition preferably comprises at least 60 wt percent EAO polymers.

In one embodiment, the compositions of the invention have a melt index (12) or melt flow rate (MFR) from 0.01 dg/min to 100 dg/min, preferably from 0.1 dg/min to 50 dg/min, and more preferably from 1 dg/min to 40 dg/min, as determined using the respective ASTM D-1238 procedure. All individual values and subranges from 0.01 dg/min to 100 dg/min are included herein and disclosed herein.

In another embodiment, the compositions have a percent crystallinity of less than, or equal to, 50 percent, preferably less than, or equal to, 40 percent, and more preferably less than, or equal to, 30 percent, as measured by DSC. Preferably, these compositions have a percent crystallinity from 2 percent to 50 percent, including all individual values and subranges from 2 percent to 50 percent. Such individual values and subranges are included herein and disclosed herein.

In another embodiment, the compositions have a density from 0.83 g/cc to 0.93 g/cc, and preferably from 0.84 g/cc to 0.92 g/cc, and more preferably from 0.85 g/cc to 0.91 g/cc. All individual values and subranges from 0.83 g/cc to 0.93 g/cc are included herein and disclosed herein.

Suitable compositions may contain 20 weight percent, or more, of the high melt strength material, preferably 30 weight percent or more, and more preferably 40 weight percent or more, or even more preferably, 50 weight percent or more, or 55 weight percent or more, of this material. In a further embodiment, the polymer composition contains 60 weight percent or less, of the high flow material, and more preferably 50 weight percent, or less or 45 weight percent or less, of this material. In another embodiment, the polymer composition contains from 50 to 90 weight percent, preferably from 55 to 80 weight percent, and more preferably from 60 to 75 weight percent of the high melt strength material. In a further embodiment, the polymer composition contains from 15 to 50 weight percent, preferably from 20 to 45 weight percent, and even more preferably from 25 to 40 weight percent of the high flow material. All weight percentages are based on the sum amount of the two materials.

In a preferred embodiment of the invention, the compositions do not contain a crosslinking or vulcanizing agent, such as a peroxide, phenols, azides,

aldehyde-amine reaction products, substituted ureas, substituted guanidines; substituted xanthates; substituted dithiocarbamates; sulfur- containing compounds, such as thiazoles, imidazoles, sulfenamides, thiuramidisulfides, elemental sulfur, paraquinonedioxime, dibenzoparaquinonedioxime; or combinations thereof. In another embodiment, the composition does not contain a peroxide.

Necking, as defined herein, is the loss in sheet width that takes place in the distance between the die and the nip, when hot extrudate from a sheet die is drawn into the nip of a pair of take-up rolls, at a velocity equal to, or greater than, the velocity of the extrudate leaving the lips of the die. The reduction in width due to necking that is tolerable will depend upon the desired width of the sheet and the size of the extrusion die. For example, in a high speed extrusion line, equipped with dies that are only 11 inches wider than the target width of the sheet to be produced, the necking that results from the thinnest sheet made on the line, must be less than 9 inches to allow for normal process variation.

While not being bound by any particular theory, Applicant hypothesizes that there are two factors involved in necking. The first is the drawing of the polymer, as it stretches in response to gravity and the take-up forces. The second is a melt elasticity effect that results in narrow sheets for high melt strength materials, when such materials are tested at high rates of extrusion but relatively low take-up rates. This is a "memory effect" due to the high rate of extrusion. The polymer is going from a circular cross-section with half inch diameter to a rectangular cross-section with 24 inch width. There is not sufficient time in the die for stress relief to occur, and the polymer retracts when it exits the die. The retraction is seen in reduced width and lower apparent velocity.
