Repository: anandvc/allindianpatents

File: patents/268614-a-coating-formulation-for-manufacturing-an-electrode-plate.html (part 1 of 2)
Indian Patents. 268614:A COATING FORMULATION FOR MANUFACTURING AN ELECTRODE PLATE

Indian Patents

Recently Granted Patents

  Recently Published Patents

Title of Invention	A COATING FORMULATION FOR MANUFACTURING AN ELECTRODE PLATE

Abstract	This invention provides a coating liquid for manufacturing an electrode plate, characterized by adding an active material to a solution containing a hydroxyalkylchitosan and an organic acid and/or its derivative in a nonprotonic polar solvent and kneading the mixture, and an electrode plate, a method for manufacturing the same, a battery, a capacitor, and an undercoating agent. The above constitution can provide a coating liquid for manufacturing an electrode plate for a nonaqueous electrolysis solution for a rechargeable battery and an electrode plate for an electric double layer capacitor, which is excellent in adhesion of an active material layer to a current collector, and has an improved resistance of contact with a current collector, and an electrode plate, a method for manufacturing the same and a battery or a capacitor.	

Full Text	DESCRIPTION

COATING LIQUID FOR MANUFACTURING ELECTRODE PLATE,

UNDERCOATING AGENT, AND USE THEREOF

Technical Field

[ooo1]	This invention relates to a coating formulation

for manufacturing an electrode plate for a nonaqueous

electrolyte secondary battery (which may hereinafter

be called simply "battery") represented, for example,

by a lithium ion secondary battery or an electrode plate

for an electric double layer capacitor (which may

hereinafter be called simply "capacitor"), an

undercoating layer, the electrode plate, its

manufacturing process, the battery, and the capacitor.

Background Art

[0002]	In recent years, increasing size and weight

reductions are under way in electronic equipment and

communication equipment, leading to a stronger demand

for size and weight reductions on secondary batteries

to be employed as drive power supplies in them. To meet

these demands, batteries represented by lithium ion

secondary batteries having high energy density and high

voltage have been proposed as replacements for

conventional alkaline batteries.

[0003]	Concerning electrode plates which considerably

affect the performance of secondary batteries, on the

other hand, it has been proposed to form them into thinner

films of larger areas with a view to providing the

secondary batteries with longer charge-discharge cycle

life and higher energy density. As disclosed, for

example, in Patent Document 1, Patent Document 2, etc.,

there have been disclosed positive electrode plates each

obtained by adding a dispersion or solution of a

conductive aid and a binder in a suitable moistening

agent (solvent) to powder of a positive-electrode active

material such as a metal oxide, sulfide, halide or the

like to prepare a paste-like active material coating

formulation, providing a collector made of a metal foil

as a substrate, and then applying the coating formulation

onto the substrate to form a coating layer (active

material layer).

[0004]	Further, capacitors each of which makes use of an

electric double layer formed at an interface between

a polarizable electrode plate and an electrolyte are

used as memory backup power supplies, and their

application to those requiring a large capacity such

as power supplies for electric cars is now attracting

attention. For a large capacity, it is required to

achieve both a high capacitance and a low internal

resistance. Electrode plates for capacitors are

generally manufactured by applying a coating

formulation, which is a mixture of a binder, an active

material, a conductivity-imparting agent and the like,

onto collectors and then drying the coating formulation

like the above-described negative electrode plates for

batteries.

[0005]	As the binder for use in the above-described

coating formulation for the battery or capacitor

electrode plate, a fluorinated resin such as

polyfluorinated vinylidene or a silicone-acrylic

copolymer is used, for example. Negative electrode

plates (batteries) and polarizable electrode plates

(capacitors) are each obtained by adding a solution of

a binder in a suitable moistening agent (solvent) to

an active material such as a carbonaceous material to

prepare a paste-like active material coating

formulation and then applying the coating formulation

onto a collector. In the above-described coated

electrode plates, the binder employed to prepare the

active material coating formulation is required to be

electrochemically stable to a nonaqueous electrolyte

and to be free from dissolution into the electrolyte

of the batteries or capacitors, to remain free from

swelling by the electrolyte, and further to be soluble

in a solvent to permit the coating.

Patent Document 1: JP-A-63-010456

Disclosure of the Invention

Problems to be Solved by the Invention

[0006]	In the battery or capacitor electrode plate

obtained by applying the above-described coating

formulation onto the collector, the active material

layer (coating layer) formed by the coating and drying

is accompanied by problems such that its adhesion to

the collector and its flexibility are insufficient, its

contact resistance to the collector is high, and peeling,

flaking, cracking and/or the like of the active material

layer takes place during assembly steps of the battery

or capacitor or upon charging and discharging the same.

[0007]	Objects of the present invention are, therefore,

to provide a coating formulation for manufacturing an

electrode plate of a battery or a polarizable electrode

plate of a capacitor, in which an active material layer

has excellent adhesion to a collector and is also equipped

with improved contact resistance to the collector, an

undercoating formulation, the electrode plate and its

manufacturing process, the battery, and the capacitor.

Means for Solving the Problems

[0008]	It is to be noted that positive-electrode active

materials such as lithium cobaltate, negative-electrode

active materials such as graphite and electrode active

materials such as activated carbon in batteries and

electric double layer capacitors may be all called

"active materials" in the present invention.

The above-described objects can be achieved by the

present invention to be described hereinafter.

Described specifically, the present invention provides

a coating formulation for manufacturing an electrode

plate (which may hereinafter be called simply "a coating

formulation"), comprising: a solution of a

hydroxyalkylchitosan and an organic acid and/or a

derivative thereof in an aprotic polar solvent (which

may hereinafter be called simply "a

hydroxyalkylchitosansolution") , and an active material

added to and kneaded with the solution.

[0009]	In the above-described coating formulation, the

hydroxyalkylchitosan may preferably be at least one

hydroxyalkylchitosan selected from

hydroxyethylchitosan, hydroxypropylchitosan,

hydroxybutylchitosan and glycerylated chitosan; the

coating formulation may preferably further comprise,

as a conductive aid, one of acetylene black, Ketjenblack,

and other carbon-based conductive aids; the aprotic

polar solvent may preferably be at least one solvent

selected from the group consisting of

N,N-dimethyIformamide, N,N-dimethylacetamide,

N-methyl-2-pyrrolidone, N-ethyl-2-pyrrolidone,

vinylpyrrolidone, 1,3-dimethyl-2-imidazolidinone, and

dimethyl sulfoxide; the organic acid may preferably be

a polybasic acid, especially preferably pyromellitic

acid and/or trimellitic acid; and the organic acid and/or

the derivative thereofmaypreferablybeusedinan amount

of from 20 to 300 parts by weight per 100 parts by weight

of the hydroxyalkylchitosan. The above coating

formulation is useful for the manufacture of a battery

electrode plate or a capacitor electrode plate.

[0010]	The present invention also provides an electrode

plate for abatteryor an electrode plate for a capacitor,

comprising: a collector, and an active material layer

formed with an active material and a binder on a surface

of the collector, wherein the binder is a

hydroxyalkylchitosan crosslinked with a polybasicacid.

In the above-described electrode plate, the polybasic

acid may preferably be pyromellitic acid and/or

trimellitic acid; and the polybasic acid and/or a

derivative thereof may preferably be used in an amount

of from 20 to 300 parts by weight per 100 parts by weight

of the hydroxyalkylchitosan.

[0011]	The present invention also provides a

manufacturing pro cess of an elect rode pi ate for a battery

or capacitor, comprising: applying a coating

formulation for an electrode on a surface of a collector

and then drying and heating the coating formulation to

form an active material layer, wherein the coating

formulation is the above-described coating formulation

according to the present invention.

[0012]	in the above-described manufacturing process, the

heating may preferably be conducted at 120 to 250°C for

1 second to 10 minutes; the collector may preferably

be an aluminum foil, the active material may preferably

be a positive-electrode active material, and the

electrode plate may preferably be a positive electrode;

or the collector may preferably be a copper foil, the

active material may preferably be a negative-electrode

active material, and the electrode plate may preferably

be a negative electrode. The present invention also

provides a battery or capacitor comprising such

electrode plates according to the present invention.

[0013]	The present invention also provides an

undercoating formulation for manufacturing an electrode

plate, comprising: a solution of a hydroxyalkylchitosan

and an organic acid and/or a derivative thereof in an

aprotic polar solvent, and a conductive material added

to and kneaded with the solution; an electrode plate

for a battery or an electrode plate for a capacitor,

comprising: an undercoat layer formed with the

undercoating formulation, and an active material layer

(conductive layer) formed on the undercoat layer; and

a battery or capacitor, comprising the electrode plate.

Advantageous Effects of the Invention

[0014]	According to the present invention, the

hydroxyalkylchitosan, which has been crosslinked by

forming the active material layer while using the

hydroxyalkylchitosan solution as a binder for the active

material layer and heating the layer to crosslink the

hydroxyalkylchitosan with the organic acid and/or the

derivative thereof, does not dissolve in or swell with

an electrolyte, the active material layer is excellent

in the adhesion to the collector and is pronouncedly

reduced in the contact resistance to the collector, and

the active material layer has good flexibility. It is,

therefore, possible to obtain an electrode plate,

battery and capacitor, which do not develop peeling,

flaking, cracking or the like of the active material

layer in assembly steps of the battery or capacitor or

upon charging and discharging the battery or capacitor.

Best Modes for Carrying out the Invention

[0015]	The present invention will next be described in

further detail based on preferred embodiments.

[Coating formulation]

The coating formulation according to the present

invention is characterized by the use of the solution,

which contains the hydroxyalkylchitosan and the organic

acid and/or the derivative thereof, as a binder for the

active material layers in the battery and capacitor

electrode plates.

[0016]	Ahydroxyalkylchitosan, a derivative of chitosan,

is a water-soluble substance, and is conventionally

known to be useful in dissolving a mixture of the

hydroxyalkylchitosan and an organic acid and/or a

derivative thereof in an aqueous medium and forming a

hydrophilic coating on a surface of an aluminum substrate

or the like (JP-A-2002-10S241).

However, when an aqueous solution of such a

hydroxyalkylchitosan was used as a binder in a coating

formulation for manufacturing an electrode plate, the

aqueous solution was low in the compatibility with an

active material and a conductive aid so that an active

layer had low adhesion to a collector as a substrate,

thereby failing to solve the problems of the conventional

art. Moreover, it was difficult to completely eliminate

water from the active material layer formed from the

coating formulation, thereby making it difficult to form

a fully-satisfactory active material layer.

[0017]	The present inventors have conducted an

investigation to obtain a solution of a

hydroxyalkylchitosan in an organic solvent, and as a

result, have found that the addition of the

hydroxyalkylchitosan together with an organic acid

and/or a derivative thereof to a specific organic solvent

can render the hydroxyalkylchitosan soluble in the

organic solvent. It has also been found that, when an

active material layer is formed by using a solution of

the hydroxyalkylchitosan in the organic solvent as a

binder for the active material layer, the organic acid

and/or the derivative thereof acts as a crosslinking

agent for the hydroxyalkylchitosan upon heating and

drying, the hydroxyalkylchitosan becomes no longer

soluble in or swellable with an electrolyte, and

therefore, an active material layer having excellent

adhesion to a collector can be formed.

[0018]	The solution of the hydroxyalkylchitosan, which

is useful in the present invention, is characterized

by the inclusion of the hydroxyalkylchitosan and the

organic acid and/or the derivative thereof in the aprotic

polar solvent.

The hydroxyalkylchitosan for use in the present

invention preferably has a structure that like

hydroxyethylchitosan, hydroxypropylchitosan,

hydroxybutylchitosan or glycerylated chitosan, the

corresponding alkylene oxide or oxiranemethanol is

added to the amino groups of chitosan, and can be produced

preferably by reacting chitosan with the corresponding

alkylene oxide or oxiranemethanol. It is, however, to

be noted that the hydroxyalkylchitosan for use in the

present invention is not limited to such

hydroxyalkylchitosans and hydroxyalkylchitosans

produced by other processes can also be used likewise.

It is also to be noted that plural alkylene oxides and

oxiranemethanol may be used either singly or in

combination.

[0019]	In the present invention, the term

"hydroxyalkylchitosan" is used with a meaning that

embraces therein "glycerylated chitosan". However,

"hydroxyalkylchitosan" and "glycerylated chitosan" may

hereinafter be distinguished from each other by

referring the reaction product of chitosan and an

alkylene oxide as "a hydroxyalkylchitosan" and the

reaction product of chitosan and oxiranemethanol as

"glycerylated chitosan".

[0020]	The hydroxyalkylchitosan for use in the present

invention can be produced by dispersing chitosan in

a water-containing alcohol medium such as, for

example, water-containing isopropyl alcohol or in

water under stirring, adjusting the thus-obtained

dispersion alkaline, for example, with sodium

hydroxide or the like, adding the alkylene oxide,

and then heating the resultant mixture with stirring.

On the other hand, the glycerylated chitosan for use

in the present invention can be produced by dispersing

chitosan beforehand, for example, in

water-containing isopropyl alcohol under stirring,

adding oxiranemethanol to the dispersion, and then

heating the resultant mixture with stirring

[0021]	From the standpoint of the solubility of such

a hydroxyalkylchitosan in an aprotic polar solvent,

the degree of addition of a corresponding alkylene

oxide or oxiranemethanol to chitosan [the degree of

hydroxyalkylation (no unit)] may preferably be 0.2

(mole) or greater but 4 (moles) or less per pyranose

ring (mole of pyranose). To obtain such a

hydroxyalkylation degree, it is desired, upon

production of the hydroxyalkylchitosan, to add and

react 0.3 (mole) or greater but 10 (moles) or less

of the alkylene oxide or oxiranemethanol per pyranose

ring (mole pyranose) that makes up chitosan. A

hydroxylation degree lower than 0.2 is insufficient

from the standpoint of the solubility of the

hydroxyalkylchitosan in the aprotic polar solvent.

Even when the hydroxylat ion degree exceeds 4, on the

other hand, the solubility of the

hydroxyalkylchitosan in the aprotic polar solvent

does not change so that the setting of the

hydroxyalkylation degree of the

hydroxyalkylchitosan beyond 4 is uneconomical.

[0022]	In the present invention, no particular

limitation is imposed on the source of chitosan as

a raw material for the hydroxyalkylchitosan and the

production process of the hydroxyalkylchitosan, and

chitosan products which have been industrially

manufactured to date are all usable. Further, no

particular limitation is imposed either on the

deacetylation degree or polymerization degree of

chitosan. Preferably, however, the deacetylation

degree of chitosan may be 30% or higher, with 70%

to 100% being more preferred and 80% to 100% being

still more preferred.

[0023]	Preferred as chitosan can be such chitosan that

as an aqueous solution containing the chitosan at

1 wt% and acetic acid at 1 wt%, the viscosity of the

aqueous solution (20°C) ranges from 1 mPa-s to 10,000

mPa-s. A deacetylat ion degree of lower than 30% is

insufficient from the standpoint of the solubility

of a hydroxyalkylchitosan, which is available from

the reaction with the corresponding alkylene oxide

or oxiranemethanol, in the aprotic polar solvent.

If the above-described viscosity (2 0°C) is lower than

1 mPa-s, the active material layer to be formed using

the hydroxyalkylchitosan will be insufficient in

strength. If the above-described viscosity (20°C)

is higher than 10,000 mPa-s, on the other hand, a

solution of the resulting hydroxyalkylchitosan will

have an excessively high viscosity (20°C) so that

the concentration of the hydroxyalkylchitosan will

have to be limited at a very low level. Therefore,

viscosities outside the above-described range are

not preferred.

[0024]	Chitosan, which is employed as a raw material

for the hydroxyal kylchi tosan to be used in the present

invention, may more preferably be one having a

deacetylation degree of from 80% to 100% and, as an

aqueous solution containing 1 wt% of the chitosan

and 1 wt% of acetic acid, giving a viscosity (20°C)

of from 3 mPa-s to 100 mPa-s from the standpoints of

the solubility of the resulting

hydroxyalkylchitosan and the strength of the

resulting coating.

[0025]	As the organic acid or its derivative for use

in the present invention, those known to date can

each be used, including organic acids such as

salicylic acid, pyromellitic acid, citric acid,

trimelliticacid, malic acid, pyrrolidonecarboxylic

acid, polymaleic acid, phthalic acid, succinic acid

and 1,2,3,4-butanetetracarboxylic acid.

Preferred can be polybasic acids, their acid

anhydrides, and salts of some or all of the carboxyl

groups of such polybasic acids, notably their

ammonium salts and amine salts and alkyl esters,

amides, imides, amide-imides and the like of some

or all of the carboxyl groups of such polybasic acids,

and derivatives obtained by modifying at least ones

of carboxyl groups of these compounds with

N-hydroxysuccinimide, N-hydroxysulfosuccinimide

or a derivative thereof. Preferred as derivatives

of these polybasic acids are compounds which

regenerate polybasic acids upon heating of active

material layers to be formed subsequently.

[0026]	From the aspects of the solubility of the

hydroxyalkylchitosan in the organic solvent and the

crosslinkability of the hydroxyalkylchitosan,

pyromellitic acid and trimellitic acid, each of which

is a trivalent or higher aromatic polycarboxylic acid,

and their acid anhydrides are preferred. In the

hydroxyalkylchitosan solution in the present

invention, the organic acid and/or its derivative

may be used preferably in an amount of from 20 to

300 parts by weight per 100 parts by weight of the

hydroxyalkylchitosan. Use of the organic acid

and/or its derivative in an amount of smaller than

20 parts by weight results in a crosslinked

hydroxyalkylchitosan having a lower crosslink

density, so that the resulting active material layer

is insufficient in the adhesion to the collector and

also in the insolubility, non-swellability and

electrochemical stability of the crosslinked

hydroxyalkylchitosan to the electrolyte. On the

other hand, use of the organic acid and/or its

derivative in an amount of greater than 300 parts

by weight leads to the format ion of an active material

layer with reduced flexibility, and moreover, is

uneconomical.

[0027]	As the aprotic polar solvent for use in the

present invention, those known to date can each be

used. Examples include ethers (diethyl ether,

diisopropyl ether, tetrahydrofuran, 1,2-dioxane,

etc.), carbonates (ethylene carbonate, ethyl methyl

carbonate, diethyl carbonate, dimethyl carbonate,

propylene carbonate, butylene carbonate, etc.),

amides (formamide, N-methylformamide,

N-ethylformamide, N,N-dimethylformamide,

N,N-diethylformamide, acetamide,

N-methylacetamide, N-ethylacetamide,

N,N-dimethylacetamide, N,N-diethylacetamide,

N-methyl-2-pyrrolidone, N-ethyl-2-pyrrolidone,

vinylpyrrolidone, piperidone, N-methylpiperidone ,

N-ethylpiperidone, hexamethylphosphoric triamide,

1,3-dimethyl-2-imidazolidinone,

methyloxazolidinone, ethyloxazolidinone, etc.),

sulfoxides (dimethyl sulfoxide, etc.) , and sulfones

(tetramethylene sulfone, etc.). Among these,

N,N-dimethyIformamide, N,N-dimethylacetamide,

N-methyl-2-pyrrolidone, N-ethyl-2-pyrrolidone,

vinylpyrrolidone, 1,3-dimethyl-2-imidazolidinone

and dimethyl sulfoxide are more preferred. These

aprotic polar solvents may be used either singly or

in combination.

[0028]	As the organic acid and/or its derivative and

aprotic polar solvent for use in the present invention,

general commercial products can be used as they are,

or they may be used after purification as needed.

Concerning the hydroxyalkylchitosan, one produced

by the above-described process may be used with the

reaction solvent, byproducts and/or the like still

contained therein, or may be used after purification.

[0029]	As the order of addition of the

hydroxyalkylchitosan and the organic acid and/or its

derivative to the aprotic polar solvent upon their

dissolution in the solvent to prepare the

hydroxyalkylchitosan solution for use in the present

invention, either the hydroxyalkylchitosan or the

organic acid and/or its derivative may be added first

or they may be added at the same time. As their

dissolution method, stirring may be conducted with

heating as needed although stirring at room

temperature is sufficient.

[0030]	The concentration of the hydroxyalkylchitosan

in the hydroxyalkylchitosan solution for use in the

present invention may range preferably from 1 to 40

wt%, more preferably from 5 to 10 wt% from the

viewpoints of coating applicability, transport cost

and the like. A concentration lower than 1 wt% makes

it difficult to obtain a stable active material layer,

while a concentration higher than 40 wt% makes it

hard to obtain a homogeneous solution.

[0031] [Application to battery electrode plate and battery]

As the positive-electrode active material among

the active materials usable in the coating formulation

according to the present invention, it is possible to

use, for example, one or a combination of plural of

lithium oxides such as LiCoC>2, LiNi02 and LiMn204 and

chalcogen compounds such as TiS2, Mn02, Mo03 and V205.

As the negative-electrode active material, on the other

hand, metal lithium, a lithium alloy, a carbonaceous

material such as graphite, carbon black or acetylene

black, or a material that intercalates lithium ions can

be used preferably.

[0032]	In the present invention, it is preferred to

use a conductive aid in combination with the

above-described active material. Usable examples

of the conductive aid include acetylene black,

Ketjenblack and other carbonaceous conductive aids,

with the use of acetylene black being particularly

preferred.

[0033]	The coating formulation according to the

present invention can be obtained by adding the active

material and, if necessary, the conductive aid to

the solution of the hydroxyalkylchitosan and the

organic acid and/or its derivative in the organic

solvent and then kneading the resultant mixture.

The proportions of the respective components in the

coating formulation may preferably be 1 to 10 parts

by weight of the hydroxyalkylchitosan, 0 . 5 to 30 parts

by weight of the organic acid and/or its derivative,

and 1 to 15 parts by weight of the conductive aid

(when used) , when the active material is assumed to

amount to 100 parts by weight. Further, the solid

content of the coating formulation may preferably

range from 10 to 80 wt% .

[0034]	If the hydroxyalkylchitosan is used in an amount

smaller than 1 parts by weight in the foregoing, the resulting

active material layer may be provided with insufficient

strength and insufficient adhesion to the collector. If

the hydroxyalkylchitosan is used in an amount greater than

10 parts by weight, on the other hand, the resulting active

material layer may be provided with reduced electrical

conductivity.

[0035]	If the organic acid and/or its derivative is

used in an amount smaller than 0.5 parts by weight,

the resulting active material layer may be provided

with insufficient strength, insufficient adhesion

to the collector, and insufficient electrochemical

stability to the electrolyte. If the organic acid

and/or its derivative is used in an amount greater

than 30 wt%, on the other hand, the resulting active

material layer may be provided with reduced

flexibility.

[0036]	When the conductive aid is used although its

use is not essential, the use of the conductive aid

in an amount smaller than 1 parts by weight may provide

the resulting active material layer with

insufficient electrical conductivity. If the

conductive aid is used in an amount greater than 15

parts by weight, on the other hand, the remaining

components may become deficient so that the resulting

active material layer may be provided with reduced

performance.

[0037]	The coating formulation according to the

present invention may further contain optional

components other than the above-described

components, for example, other crosslinking agents

and the like.	Examples of such other crosslinking

agents include epoxy compounds such as ethylene

glycol diglycidyl ether, polyethylene glycol

diglycidyl ether and glycerol polyglycidyl ether;

isocyanate compounds such as toluylene diisocyanate,

xylylene diisocyanate, hexamethylene diisocyanate

and phenyl diisocyanate, and blocked isocyanate

compounds formed by blocking such isocyanate

compounds with blocking agents such as phenols,

alcohols, active methylene compounds, mercaptans,

acid-amides, imides, amines, imidazoles, ureas,

carbamic acids, imines, oximes or sulfites; aldehyde

compounds such as glyoxal, glutaraldehyde, and

dialdehyde starch; (meth)acrylate compounds such as

polyethylene glycol diacrylate, polyethylene glycol

dimethacrylate and hexanediol diacrylates; methylol

compounds such as methylolmelamine and dimethylol

urea; organic acid metal salts such as zirconyl

acetate, zirconyl carbonate and titanium lactate;

metal alkoxide compounds such as aluminum

trimethoxide, aluminum tributoxide, titanium

tetraethoxide, titanium tetrabutoxide, zirconium

tetrabutoxide, aluminum dipropoxide

acethylacetonate, titanium dimethoxide

bis (acetylacetonate) and titanium dibutoxide

bis(ethylacetoacetate); carbodiimide compounds;

and the like. The use of such a crosslinking agent

is not essential. When to be employed, however, the

amount of the crosslinking agent may suitably range

from 0 . 1 to 200 wt% based on the hydroxyalkylchitosan.

[0038]	A description will be made about a specific

process for the preparation of the coating

formulation for use in the present invention.

Firstly, a powdery active material, which is selected

as desired from materials such as those mentioned

above, and if necessary, a powdery conductive aid

are added to the solution of the hydroxyalkylchitosan

and the organic acid and/or its derivative in the

organic solvent such that they are contained in the

above-described proportions. Using a

conventionally-known disperser such as a

homogenizer, ball mill, sand mill or roll mill or

a conventionally-known kneader such as a planetary

mixer, the resultant mixture is mixed and dispersed

to prepare the coating formulation according to the

present invention.

[0039]	The manufacturing process of the electrode

plate according to the present invention is

characterized by the use of the above-described

coating formulation according to the present

invention. Examples of the collector for use in the

manufacture of the electrode plate include, as

positive electrode collectors, aluminum, tantalum,

niobium, titanium, hafnium, zirconium, zinc,

tungsten, bismuth and antimony; and as negative

electrode collectors, metal foils such as a copper

foil. As the positive electrode collector, aluminum

is preferred for its excellent corrosion resistance

to the electrolyte, its light weight, and its easy

machine workability. As the thickness of the metal

foil, a metal foil of from 10 to 30 μm. or so can be

used. These collectors may be treated beforehand

at surfaces thereof with a coupling agent such as

a silane-based, titanate-based or aluminum-based

coupling agent.

[0040]	The electrode plate can be obtained by applying

the coating formulation onto the surface of the

collector to a dry thickness in a range of from 10

to 200 nm, preferably in a range of from 50 to 180

(im by using one of various coating methods such as

gravure coating, gravure reverse coating, roll

coating, Meyer bar coating, blade coating, knife

coating, air knife coating, comma coating, slot die

coating, slide die coating or dip coating, and then

drying the thus-applied coating formulation under

heat.

[0041]	Upon drying under heat, the coating can be

heated preferably at 100°C or higher for 1 second

or longer, more preferably at 120 to 250°C for 1 second

to 10 minutes so that the hydroxyalkylchitosan

(binder) can be fully crosslinked to provide the

resulting active material layer with improved

adhesion to the collector and also to provide the

binder with improved electrochemical stability to

the electrolyte. Heat treatment conditions of lower

than 100°C or shorter than 1 second may fail to provide

the active material layer with sufficient adhesion

to the collector and also to provide the binder with

satisfactory electrochemical stability to the

electrolyte.

[ 004 2 ]	To improve the uniformity of the active material

layer formed by conducting the coating and heat

treatment as described above, it is also preferred

to form the electrode plate according to the present

invention by applying pressing treatment to the

active material layer while using metal rolls,

heatingrolls, a sheet press or the like . Aspressing

conditions for the pressing treatment, a press

pressure of lower than 500 kgf/cm2 can hardly provide

the active material layer with uniformity, while a

press pressure of higher than 7,500 kgf/cm2 breaks

the electrode plate itself including the collector.

As the pressing conditions, a range of from 500 to

7,500 kgf/cm2 is therefore preferred.

[004 3]	The electrode plate obtained as described above

has, on the surface of the collector, the active

material layer formed of the active material and the

hydroxyalkylchitosan (binder) crosslinked by the

organic acid, especially the polybasic acid, and the

active material layer has such properties as

described above.

[0044]	When manufacturing a nonaqueous electrolyte

secondary battery, for example, a lithium-based

secondary battery by using the positive electrode

plate and negative electrode plate of the present

invention produced as described above, a nonaqueous

electrolyte with a lithium salt dissolved as a solute

in an organic solvent is used as an electrolyte.

Usable examples of the lithium salt as the solute

that forms the nonaqueous electrolyte include

inorganic lithium salts such as LiC104, LiBF4, LiPF6,

LiAsF6, LiC1 and LiBr; and organic lithium salts such

as LiB(C6H5) 4, LiN(S02CF3 ) 2 , LiC(S02CF3 ) 3 , LiOS02CF3,

LiOS02C2F5, LiOS02C3F7, LiOS02C4F9, LiOS02C5F11,

LiOS02C6F13 and LiOS02C7F15.

[0045]	As the organic solvent employed upon formation

of the nonaqueous electrolyte, a cyclic ester, a

linear ester, a cyclic ether, a linear ether or the

like can be mentioned. Illustrative of the cyclic

ester are ethylene carbonate, propylene carbonate,

butylene carbonate, y-butyrolactone, vinylene

carbonate, 2-methy1-y-butyrolactone,

acetyl-y-butyrolactone, and y-valerolactone.

[0046]	Illustrative of the linear ester are dimethyl

carbonate, diethyl carbonate, dibutyl carbonate,

dipropyl carbonate, methyl ethyl carbonate, methyl

butyl carbonate, methyl propyl carbonate, ethyl

butyl carbonate, ethyl propyl carbonate, butyl

propyl carbonate, alkyl propionates, dialkyl

malonates, and alkyl acetates.

[0047]	Illustrative of the cyclic ether are

tetrahydrofuran, alkyltetrahydrofurans,

dialkylalkyltetrahydrofurans,

alkoxytetrahydrofurans, dialkoxytetrahydrofurans,

1,3-dioxolane, alkyl-1,3-dioxolanes, and

1,4-dioxolane. Illustrative of the linear ether are

1,2-dimethoxyethane, 1,2-diethoxyethane, diethyl

ether, ethylene glycol dialkyl ethers, diethylene

glycol dialkyl ethers, triethylene glycol dialkyl

ethers, and tet raethylene glycol dial kyl ethers . It

is to be noted that the remaining construction of

the battery is similar to that in the conventional

art.

[0048] [Application to capacitor electrode plate and

capacitor]

A description will hereinafter be made of a case

that the coating formulation according to the present

invention is applied to the manufacture of a capacitor

electrode plate and a capacitor. The coating

formulation for the capacitor electrode plate

contains the above-described hydroxyalkylchitosan

solution and the electrode active material, and if

necessary, also contains a conductivity-imparting

agent.

[0049]	The electrode active material for use in the

present invention can be a carbonaceous material

having a specific surface are of preferably 30 m2/g

or greater, more preferably from 500 to 5,000 m /g,

still more preferably from 1,000 to 3,000 m2/g, and

powder or fibers such as activated carbon, polyacene,

carbon whiskers or graphite can be used. The

electrode active material may preferably be

activated carbon. As the activated carbon,

phenol-based, rayon-based, acrylic, pitch-based or

coconut shell activated carbon can be used. It is

also possible to use, as the electrode active material,

nonporous carbon having graphite-like

microcrystalline carbon atoms and an increased

interlayer distance between the microcrystalline

carbon atoms and disclosed, for example, in

JP-A-11-317333 or JP-A-2002 - 025867 . The particle

size of the electrode active material may range

preferably from 0.1 to 100 μm, more preferably from

1 to 20 μm, because this particle size range

facilitates the formation of the electrode layer as

a thin coating for the capacitor electrode plate and

also provides the electrode layer with a higher

capacity density.

[0050]	The amount of the hydroxyalkylchitosan in the

coating formulation may range preferably from 0.1

to 20 parts by weight, more preferably from 0.5 to

10 parts by weight in terms of solid content per 100

parts by weight of the electrode active material.

An unduly small amount of the hydroxyalkylchitosan

makes the electrode active material and

conductivity-imparting material easier to fall off

from the electrode, while an excessively large amount

of the hydroxyalkylchitosan covers the electrode

active material under the hydroxyalkylchitosan and

therefore has a potential problem in that the internal

resistance of the electrode plate may increase.

[0051]	The coating formulation may preferably contain

a conductivity-imparting material. As the

conductivity-imparting material, conductive carbon

such as acetylene black, Ketjenblack or carbon black

can be used. Such conductive carbon is used as a mixture

with the electrode active material. The combined use

of the conductivity-imparting agent can further improve

the electrical contact of the active material itself,

and can provide the capacitor with reduced internal

resistance and a higher capacity density. The

conductivity-imparting agent may be used in an amount

of generally from 0.1 to 20 parts by weight, preferably

from 2 to 10 parts by weight per 100 parts by weight

of the electrode active material.

[0052]	The coating formulation can be produced by

mixing the hydroxyalkylchitosan solution, the

electrode active material and, if necessary, the

conductivity-imparting agent in a mixer. As the

mixer, a ball mill, sand mill, pigment disperser,

mix-muller, ultrasonic disperser, homogenizer,

planetary mixer, Hobart mixer, or the like can be

used. Also preferred is a method that firstly mixes

the electrode active material and the conductivity-

imparting agent in a mixer such as a mix-muller,

planetary mixer, Henschel mixer or omni-mixer

homogenizer, adds the hydroxyalkylchitosan solution,

and then mixes them into a uniform mixture. Adoption

of this method makes it possible to readily obtain

a uniform coating formulation.

[0053]	The capacitor electrode plate according to the

present invention is obtained by applying the coating

formulation, which contains the

hydroxyalkylchitosan solution, the electrode active

material and, if necessary, the conductivity-

imparting agent, onto a collector and then drying

the coating formulation to form an electrode layer.

As the collector, a material having electrical

conductivity and electrochemical durability can be

used. From the viewpoint of the possession of heat

resistance, a metal material such as aluminum,

titanium, tantalum, stainless steel, gold or

platinum is preferred, with aluminum or platinum

being particularly preferred. No particular

limitation is imposed on the shape of the collector.

In general, however, a sheet-shaped col lector having

a thickness of from 0.001 to 0.5 mm or so can be

employed.

[0054]	No particular limitation is imposed on the

forming method of the electrode layer. Preferred

is a method that applies the coating formulation for

the capacitor electrode onto a collector and then

dries the coating formulation to form an electrode

layer on the collector. As an application method

of the coating formulation onto the collector, a

method such as doctor blade coating, dip coating,

reverse roll coating, direct roll coating, gravure

coating, extrusion coating, brush coating or spray

coating can be mentioned.

[0055]	The viscosity of the coating formulation may

be generally from 100 to 100,000 mPa-s, preferably

from 1,000 to 50,000 mPa-s, more preferably 5,000

to 20,000 mPa-s, although it differs depending on

the type of the coating machine and the layout of

the coating line. No particular limitation is

imposed on the amount of the coating formulation to

be applied. In general, however, the coating

formulation may be applied in such an amount that

the electrode layer to be formed subsequent to the

elimination of the solvent by drying will have a

thickness of usually from 0.005 to 5 mm, preferably

from 0.01 to 0.3 mm.

The drying method and drying conditions for the

coating layer are similar to those described above
