Repository: anandvc/allindianpatents

File: patents/268616-an-ethylenic-copolymer-a-and-composition-thereof.html (part 1 of 4)
Indian Patents. 268616:"AN ETHYLENIC COPOLYMER (A) AND COMPOSITION THEREOF"

Indian Patents

Recently Granted Patents

  Recently Published Patents

Title of Invention	"AN ETHYLENIC COPOLYMER (A) AND COMPOSITION THEREOF"

Abstract	Disclosed are a novel ethylene/a-olefin copolymer having excellent crosslinking characteristics; an expansion molded body having low specific gravity and low compression set (CS), a composition which enables to obtain such an expansion molded body and a member for foot wear composed of such an expansion molded body; an ethylene copolymer composition having an excellent balance between weather resistance and mechanical strength, and an electric wire coating material and a sheath for electric wire each using the ethylene copolymer composition; and a thermoplastic elastomer which enables to produce a molded body having an excellent balance between mechanical strength and toughness. Specifically disclosed is an ethylene copolymer (A) which is ...	

Full Text	DESCRIPTION

ETHYLENIC COPOLYMER, COMPOSITION CONTAINING THE COPOLYMER AND

USE THEREOF

Technical Field [0001]

The present invention relates to an ethylenic copolymer, a composition containing the copolymer and their use. More specifically, the present invention relates to a novel ethylenic copolymer composed of only ethylene and an α-olefin and having excellent cross-linking properties, a composition containing the copolymer and to use thereof.

Background of the Invention

[0002]

An ethylene-a-olefin copolymer has been conventionally used for various applications.

[0003]

For example, since a crosslinked foamed product using an ethylene-a-olefin copolymer is high in mechanical strength and is lightweight and flexible, it is used for interior and exterior materials for construction, automotive parts such as door glass run  channels  and  the  like,  packaging  materials,  daily

necessities, and others. Here, since a non-crosslinked foamed product is weight-reduced but is low in mechanical strength, when it is used for the applications as described above, the mechanical strength has been improved by subjecting a resin to crosslinking reaction to bond molecular chains in the foamed product.

[0004]

In addition, the crosslinked foamed product of a resin is also used for footwears or footwear parts, for example, soles

(mainly, midsoles) of sports shoes or the like. The reason is that it is required for footwears or footwear parts to have a condition in which they are lightweight and have a mechanical strength and rebound resilience high enough to inhibit deformation caused by long-term use and to withstand severe use conditions.

[0005]

It is widely known that crosslinked foamed products of ethylene-vinyl acetate copolymers are conventionally used for shoe soles. However, since the crosslinked foamed products, which are molded using the ethylene-vinyl acetate copolymer composition, have a high specific gravity and a high compression set, when used, for example, for shoe soles, there is a problem that the soles are heavy and compressed by long-term use and the mechanical strength such as rebound resilience and the like is

losing. [0006]

In Patent Documents 1 and 2, there are described inventions, respectively, relating to a crosslinked foamed product using an ethylene-α-olefin copolymer and a crosslinked foamed product using a mixture of an ethylene-vinyl acetate copolymer and an ethylene-α-olefin copolymer. However, these inventions improve low specific gravity properties and low compression set properties, but do not provide sufficient performance. In addition, in Patent Document 3, there is described an ethylene-α-olefin-specific non-conjugated polyene random copolymer. However, it becomes clear from the studies of the present inventors that there is a room for improvement from the standpoint of providing a foamed product with consistent quality and having a low specific gravity and a low compression set (CS) . For this reason, there is a demand for the appearance of a foamed product with consistent quality and having a low specific gravity and a low compression set (CS) and an ethylene-α-olef in copolymer and a composition having high crosslinking properties which may be used for the production of the foamed product. [0007]

In addition, the present applicant has proposed a resin composition containing an ethylene-α-olefin copolymer and an ethylenic copolymer rubber (see Patent Document 4).  When the

resin composition is used as a raw material for coating an electric wire, it is disclosed that the resin composition is more excellent in balance between weather resistance and mechanical strength, compared to the case where a copolymer containing an ethylene-propylene-diene rubber is used as a raw material for coating an electric wire (for example, see Patent Document 5). However, a further improvement has been demanded in the balance between weather resistance and mechanical strength when the resin composition is used for wire coating. [0008]

On the other hand, an olefinic thermoplastic elastomer is used for automotive parts, industrial machine parts, electronic and electric device parts, building materials and the like as an alternative of a vulcanized rubber. However, there is a demand for a material having excellent tensile strength, breaking elongation and rubber elasticity. For example, it is known that a molded article having a low-temperature property and tensile strength, which is improved as compared with a conventional vulcanized rubber, is produced by the use of a composition containing a crystalline polyolefin resin and an ethylene-α-olefin-non-conjugated polyene copolymer rubber prepared using a metallocene catalyst (see patent Document 6) . However, there has been a demand for the appearance of a thermoplastic elastomer capable of producing a molded article

that is more excellent in balance between mechanical strength

and toughness such as tensile elongation and the like.

Patent Document 1: Japanese Patent Application Laid-Open No.

H09-501447

Patent Document 2: Japanese Patent Laid-Open Publication No.

Hll-206406

Patent Document 3: Japanese Patent Laid-Open Publication No.

Hll-5818

Patent Document 4: Japanese Patent Laid-Open Publication No.

2006-249136

Patent Document 5: Japanese Patent Laid-Open Publication No.

H08-127680

Patent Document 6: Japanese Patent Laid-Open Publication No.

H09-12790

Disclosure of the Invention

Problems to be Solved by the Invention

[0009]

An object of the present invention is to provide a novel ethylene-α-olefin copolymer excellent in crosslinking properties. In addition, another object of the present invention is to provide a foamed molded article with consistent quality and having a low specific gravity and a low compression set (CS), which is suitable for footwear parts or the like, an

ethylenic copolymer composition capable of producing the foamed product and footwear parts composed of the foamed molded article . In addition, a further another object of the present invention is to provide an ethylenic copolymer composition which is suitable for electric wire coating or the like and is excellent in balance between weather resistance and mechanical strength, and an electric wire coating material and an electric wire sheath using the ethylenic copolymer composition. Furthermore, another object of the present invention is to provide a thermoplastic elastomer that is suitably used as an alternative of a vulcanized rubber and capable of producing a molded article excellent in balance between mechanical strength and toughness such as tensile elongation or the like.

Means to Solve the Problems [0010]

An ethylenic copolymer (A) of the present invention is a copolymer composed of only ethylene and an α-olefin having 3 to 20 carbon atoms, characterized by satisfying the following requirements (a), (b) and (c):

(a)	a vinyl-group content per 1000 carbon atoms is 0.06 to 1, as measured by infrared absorption spectroscopy,

(b)	a MFR10/MFR2.16 is 8.5 or less, and

(c)	a density is 0.850 to 0.910 g/cm3.

 [0011]

Such an ethylenic copolymer (A) of the present invention further preferably satisfies the following requirement (d) ;

(d) the melt flow rate (MFR, ASTM D1238) at 190°C under a load of 2.16 kg is 0.01 to 200 g/10 min.

[0012]

A first ethylenic copolymer composition of the present invention is characterized by containing the ethylenic copolymer

(A) and an ethylene-polar monomer copolymer (Bl) in a proportion of 100 to 20 parts by mass of (A) and 0 to 80 parts by mass of

(Bl) (here, it is provided that the total of (A) and (Bl) is 100 parts by mass).

[0013]

The first ethylenic copolymer composition of the present invention preferably contains a radical generator (C) in the range of 0.1 to 2.0 parts by mass based on the total 100 parts by mass of the ethylenic copolymer (A) and the ethylene-polar monomer copolymer (Bl) , and also preferably contains the radical generator (C) in the range of 0 . 1 to 2 . 0 parts by mass and a foaming agent (D) in the range of 0.1 to 30 parts by mass based on the total 100 parts by mass of the ethylenic copolymer (A) and the ethylene-polar monomer copolymer (Bl) .

[0014]

A foamed molded article of the present invention is

characterized in that it is obtained by crosslinking foaming of the first ethylenic copolymer composition of the present invention. The foamed molded article of the present invention is preferably composed by laminating a layer composed of one or more kinds of raw materials selected from the group consisting of polyolefin, polyurethane, rubber, leather and artificial leather and a foamed molded article obtained by crosslinking foaming of the first ethylenic copolymer composition of the present invention. [0015]

Preferably the foamed molded article of the present invention is footwear parts, and more preferably the footwear parts are midsoles, inner soles or soles. [0016]

A method for producing the foamed molded article of the present invention is characterized by crosslinking foaming of the first ethylenic copolymer composition of the present invention. [0017]

In addition, the method for producing the foamed molded article of the present invention is characterized by including a step of crosslinking foaming of the first ethylenic copolymer composition of the present invention and a step of compression molding of the resulting foamed product.

 [0018]

A second ethylenic copolymer composition of the present invention is characterized by containing the ethylenic copolymer

(A) and an ethylene-α-olef in having 3 to 20 carbon atoms-non-conjugated polyene copolymer (B2) in which the content of the constitutional unit derived from ethylene is 50 to 85% by mole and the content of the constitutional unit derived from non-conjugated polyene is 0.01 to 30% by mole (here, it is provided that the total of the constitutional unit derived from ethylene, the constitutional unit derived from an or-olefin having 3 to 20 carbon atoms and the content of the constitutional unit derived from non-conjugated polyene is 100% by mole) in a proportion of 100 to 31 parts by mass of (A) and 0 to 69 parts by mass of (B2) (here, it is provided that the total of (A) and

(B2) is 100 parts by mass).

[0019]

Such second ethylenic copolymer composition of the present invention preferably contains an inorganic filler in the range of 1 to 250 parts by mass, based on the total 100 parts by mass of the ethylenic copolymer (A) and the ethylene-α-olefin having 3 to 20 carbon atoms-non-conjugated polyene copolymer (B2).

[0020]

Further, the second ethylenic copolymer composition of the present invention preferably also contains a radical generator

 (C) in the range of 0.1 to 15 parts by mass, based on the total 100 parts by mass of the ethylenic copolymer (A) and the ethylene-α-olefin having 3 to 20 carbon atoms-non-conjugated polyene copolymer (B2). [0021]

In addition, the second ethylenic copolymer composition of the present invention preferably has a Mooney viscosity (ML1+4) of the ethylene-α-olefin having 3 to 20 carbon atoms-non-conjugated polyene copolymer (B2) at 100°C in the range of 10 to 300. [0022]

A molded article of the present invention is characterized in that it is obtained from the second ethylenic copolymer composition of the present invention and is preferably obtained by crosslinking the ethylenic copolymer composition. [0023]

Such a molded article of the present invention is preferably an electric wire coating material or an electric wire sheath. The electric wire of the present invention is characterized in that it is provided with an electric wire coating material and/or an electric wire sheath composed of the molded article of the present invention. [0024]

The thermoplastic elastomer of the present invention is

characterized in that it is obtained by dynamically crosslinking a mixture containing 10 to 99 parts by mass of the ethylenic copolymer (A) and 90 to 1 part by mass of a crystalline propylenic polymer (B3) (provided that the total of (A) and (B3) is 100 parts by mass).

Effect of the Invention

[0025]

The ethylenic copolymer (A) of the present invention may be suitably used for various crosslinking molding because it has a high vinyl-group content and is excellent in crosslinking properties, and when used for crosslinking foaming, a foamed product having a low specific gravity and a low compression set is produced.

[0026]

The first ethylenic copolymer composition of the present invention is suitable for crosslinking foaming and a foamed molded article may be molded. Since the foamed molded article of the present invention has a low specific gravity, an excellent mechanical strength and a low compression set, it may be suitably used for various applications, and it is also preferably used to produce a foamed molded article laminated with various raw materials and may be suitably used especially as footwear parts such as midsoles, inner soles, soles and the like.  The footwear

parts of the present invention are light weight, excellent in mechanical strength and have a small compression set, and are suitable for sole materials of sports shoes, and the like. [0027]

In addition, since the second ethylenic copolymer composition of the present invention is suitable for crosslinking molding and the resulting molded article is excellent in properties such as flexibility, heat resistance, weather resistance and the like, it is used for various applications as a raw material in place of EPDM (ethylene-propylene-diene rubber), and a molded article alternative to an EPDM product may be produced at a low cost. The second ethylenic copolymer composition of the present invention is suitably used for the application of especially an electric wire coating material or an electric wire sheath. Since the electric wire of the present invention is provided with an electric wire coating material and/or electric wire sheath that are formed from the second ethylenic copolymer composition of the present invention, it is excellent in flexibility, heat resistance, weather resistance and the like, and may be produced at a lower cost compared to the case where it is obtained using EPDM and the like. [0028]

The thermoplastic elastomer of the present invention,

which is an elastomer obtained by dynamically crosslinking a mixture containing the ethylenic copolymer (A) of the present invention and a crystalline propylenic polymer, may be produced at low cost, is excellent in mechanical properties and may be used for various applications as in EPDM.

Brief Description of the Drawings

[0029]

Fig.l is a schematic view showing the specific gravity measurement range and five specific gravity measurement sites

(shown by asterisks) on a flat surface of a foamed molded sample. Here, the specific gravity measurement range is set in a range of 20 mm or more inward from each of the four sides of the flat surface of the foamed molded sample.

Best Mode for Carrying Out the Invention [0030]

Hereinafter, the present invention will be specifically explained. [0031] 

The ethylenic copolymer (A) of the present invention is a copolymer composed of only ethylene and an α-olefin having 3 to 20 carbon atoms and preferably is a copolymer composed of

ethylene and an α-olefin having 3 to 10 carbon atoms. The α-olefin having 3 to 20 carbon atoms, which is a copolymerization component, may be one kind alone, or two or more kinds.

[0032]

The type of the α-olefin constituting the ethylenic copolymer (A) is clear from the type of a copolymerization monomer in producing the ethylenic copolymer (A) . However, the type of the α-olefin in an ethylenic copolymer may be identified, for example, by measuring the 13C-NMR spectra of a sample obtained by uniformly dissolving approximately 200 mg of an ethylenic copolymer in 1 mL of hexachlorobutadiene in a sample tube with a diameter of 10 mm under the measurement conditions of a temperature of 120°C, a frequency of 25.05 MHz, a spectrum width of 1500 Hz, a pulse repeating time of 4.2 seconds and a 45 degree-pulse width of 6 µsec. In the present invention, the ethylene content of the ethylenic copolymer (A) is not particularly limited but is usually 50 to 95% by mole in the total constitutional units.

[0033]

The ethylenic copolymer (A) of the present invention satisfies the following requirements (a) , (b) and (c) , and preferably simultaneously satisfies the following requirements

(a), (b), (c) and (d) .

(a) the vinyl-group content per 1000 carbon atoms is 0.06 to 1,

as measured by infrared absorption spectroscopy,

(b)	the ratio, MFR10/MFRR2.16 is 8.5 or less,

(c)	the density is 0.850 to 0.910 g/cm3, and

(d)	the melt flow rate (MFR, ASTM D1238) at 190°C under a load of 2.16 kg is 0.01 to 200 g/10 min.

[0034]

Hereinafter, these requirements will be further explained.

[0035]

(a) Vinyl-Group Content

The ethylenic copolymer (A) of the present invention has a vinyl-group content from 0.06 to 1, preferably from 0.06 to 0.8, more preferably from 0 . 06 to 0 . 5 and further more preferably from 0 . 06 to 0 . 2 per 1000 carbon atoms . In the present invention, the vinyl-group content in a polymer is determined by infrared absorption spectroscopy (IR method).

[0036]

In the ethylenic copolymer (A), a vinyl group is usually present at the terminal of a copolymer. The ethylenic copolymer

(A) of the present invention is excellent in crosslinking properties because it has a relatively high vinyl-group content, that is, 0.06 to 1 per 1000 carbon atoms. However, if the ethylenic copolymer (A) has a vinyl-group content of 1 or more per 1000 carbon atoms, the vinyl-group amount of a copolymer

becomes excessively large and the crosslinkage or breakage of the polymer main chain easily excessively occurs during the hot molding processing, there may cause problems such as the variation in MFR2.16, burning and the like during the molding processing. [0037]

In addition, in the present specification, the quantification of the vinyl group may be typically performed by (1) preparing a mixed sample using a polyethylene containing neither vinyl type unsaturated bond nor vinylidene type unsaturated bond and 1, 2-polybutadiene (the vinyl-group content of which is already known) and preparing a calibration curve by performing infrared absorption measurements, and then (2) performing infrared absorption measurements for the measurement sample and (3) calculating. Further, it is confirmed that polyethylene contains neither vinyl type unsaturated bond nor vinylidene type unsaturated bond by the fact that no absorption band is observed in the region between 1000 cm-1 and 850 cm-1 by infrared absorption measurements. Specifically, the quantification of the vinyl group was carried out in the following manner using an infrared spectrophotometer FT-IR 350 Type manufactured by JASCO Corporation. [0038]

By using, as standard samples, a powder of polyethylene

 (HI-ZEX 2200J (trade Name), manufactured by Prime Polymer Co., Ltd.) containing neither vinyl type unsaturated bond nor vinylidene type unsaturated bond and 1,2-polybutadiene (double-bond amount of which is already known, BR830, manufactured by JSR Corporation) as a vinyl group type olefin, approximately 5 g of each sample was weighed to the fourth decimal place, and both of the samples were dissolved in chloroform at 23 °C, and then the chloroform was evaporated to obtain a mixed sample. An infrared absorption measuring film was prepared from the mixed sample by hot rolling at 180°C. In addition, the vinyl-group content in BR830 manufactured by JSR Corporation is 93% by mole (by infrared absorption spectroscopy, Molello method), and using this value, the number of vinyl-type double bonds in the 1,2-polybutadiene per 1000 carbon atoms is calculated. Then, samples having the different numbers of vinyl-type double bonds (n: vinyl content per 1000 carbon atoms) , in which the mixing ratio between polyethylene and vinyl type olefin was changed, were subjected to 5-level infrared absorption measurement in the range of n from 0.05 to 1 to obtain a common tangent line at the maximum point in the vicinity of 940 to 850 cm"1. The common tangent line was used as a base line, and the absorbance Ds at the key band (910 cm-1) of the vinyl group and the value D0 of the base line were read out. Further, the thickness L (cm) of each sample was accurately read out by a

micrometer, and the absorbance D/L = (Ds-D0)/L of each sample per the unit thickness of the key band was calculated. Then, a relationship between the absorbance and the number n of the vinyl-type double bonds is graphically represented to obtain a calibration curve for the vinyl-group amount per 1000 carbon atoms.

[0039]

For the sample to be measured, an infrared absorption measuring film was prepared by hot rolling and D/L was determined in the same manner as described above. The calibration curve obtained above was used to calculate the vinyl-group amount per 1000 carbon atoms.

[0040]

(b) MFR10/MFR2,16

The ethylenic copolymer (A) of the present invention has the ratio MFR10/MFR2.16 of 8.5 or less, preferably 8. 0 or less and more preferably 4.0 to 8.0. Here, MFR10 represents a melt flow rate (g/10 min) measured at 190°C under a load of 10 kg in accordance with ASTM D1238, and MFR2.16 represents a melt flow rate (g/10 min) measured at 190°C under a load of 2.16 kg in accordance with ASTM D1238.

[0041]

The ratio MFR10/MFR2.16 is an index of the degree of long chain branching of a copolymer.  If a copolymer has an

MFR10/MFR2.16 value of 8.5 or less, it is represented that the

copolymer has less long chain branching.

[0042]

(c)	Density

The ethylenic copolymer (A) of the present invention has a density from 0.850 to 0.910 g/cm3 and preferably from 0.855 to 0.910 g/cm3.  Further, the density of the ethylenic copolymer

(A) of the present invention is a value measured at 23°C in accordance with ASTM D1505.

[0043]

If the density satisfies the range, the ethylenic copolymer

(A) is excellent in balance between the rigidity and the impact-resistant strength.

[0044]

(d)	MFR

The melt flow rate (MFR, ASTM D1238) at 190°C under a load of 2.16 kg of the ethylenic copolymer (A) of the present invention is appropriately selected depending on the applications and is not particularly limited, but is preferably from 0. 01 to 200 g/10 min, more preferably from 0.1 to 100 g/lOmin, further more preferably from 0.1 to 40 g/10 min, especially preferably from 0.1 to 25 g/10 min and most preferably from 0.1 to 10 g/10 min. [0045] 

Olefin Polymerization Catalyst

The ethylenic copolymer (A) of the present invention has the properties and its production method is not particularly limited. However, the ethylenic copolymer (A) may be produced, for example, by copolymerizing ethylene with one or more kinds selected from α-olefins having 3 to 20 carbon atoms in the presence of an olefin polymerization catalyst comprised of the following catalyst components [A] and [B].

[A] A crosslinked metallocene compound represented by the following general formula [I]

[0046]

[Chemical Formula 1]

(Formula Removed)

[0047]

(In the formula [I], M represents a transition metal, p represents a valence of a transition metal, X may be the same or different from each other and each represents a hydrogen atom, a halogen atom or a hydrocarbon radical, R1and R2 may be the same or different from each other and each represents a n-electron conjugated ligand coordinated to M, and Q represents a divalent

radical crosslinking two n-electron conjugated ligands R1 and

R2-)

[B]  At  least  one  kind  of  compounds  selected  from  an organoaluminum oxy compound (b-1), a compound (b-2) forming an ion pair by reacting with the metallocene compound [A], and an organoaluminum compound (b-3). [0048]

The copolymerization may be carried out, for example, by solution polymerization of ethylene and one or more kinds of monomers selected from α-olefins at a temperature range of 0 to 200°C in the presence of the olefin polymerization catalyst under the coexistence of a solvent. [0049]

However, the ethylenic copolymer (A) according to the present invention may be produced without any limitation of the production method as long as the properties are satisfied, and may be prepared, for example, by a technique of reactor blending, physical blending or the like by the use of a metallocene compound having a structure different from the formula [I] , a co-catalyst other than the catalyst component [B] or well-known two or more kinds of ethylenic copolymers. [0050]

Hereinafter, there will be further explained the method of producing the ethylenic copolymer (A) in which ethylene and

one or more kinds selected from α-olefins having 3 to 20 carbon

atoms  are  copolymerized  in  the  presence  of  an  olefin

polymerization catalyst containing the catalyst components [A]

and [B].

[0051]

Catalyst Component [A]

The catalyst component [A] is a crosslinked metallocene compound represented by the formula [I]. In the formula [I], the transition metal represented by M includes Zr, Ti, Hf, V, Nb, Ta and Cr, preferred transition metal is Zr, Ti or Hf, and more preferred transition metal is Zr or Hf. [0052]

In the general formula [I], as the n-electron conjugated ligand represented by R1 and R2, there may be mentioned a ligand having an n-cyclopentadienyl structure, an n-benzene structure, an n-cycloheptatrienyl structure and an n-cyclooctatetraene structure, and especially a ligand having an n-cyclopentadienyl structure is preferred. The ligand having an n-cyclopentadienyl structure includes, for example, a cyclopentadienyl group, an indenyl group, a hydrogenated indenyl group, a fluorenyl group and the like. These groups may be further substituted with a halogen atom; a hydrocarbon group such as alkyl, aryl, aralkyl, alkoxy, aryloxy and the like; a hydrocarbon group-containing silyl group such as a trialkyl

silyl group and the like; a chain or cyclic alkylene group; and

others.

[0053]

In the general formula [I], a group crosslinking R1 and R2 represented by Q is not particularly limited as long as it is a divalent group, and includes, for example, a linear or branched alkylene group, an unsubstituted or substituted cycloalkylene group, an alkylidene group, an unsubstituted or substituted cycloalkylidene group, an unsubstituted or substituted phenylene group, a silylene group, a dialkyl-substituted silylene group, a germyl group, a dialkyl-substituted germyl group, and the like. [0054]

The catalyst component [A] may be specifically exemplified by the metallocene complexes used in Examples described later, but is not limited to these compounds. [0055]

Such a catalyst component [A] is preferably used as an olefin polymerization catalyst  together with  a  catalyst component [B]. [0056] Catalyst component [B]

When a catalyst component [A] is used as a component of an olefin polymerization catalyst for producing the ethylenic

copolymer (A), the olefin polymerization catalyst preferably contains a catalyst component [B] constituted of at least one kind of compounds selected from an organoaluminum oxy compound

(b-1), a compound (b-2) forming an ion pair by reacting with the catalyst component [A] and an organoaluminum compound (b-3). Here, the catalyst component [B] is preferably used in any of the following embodiments [cl] to [c4] from the viewpoint of polymerization activity and the properties of the resulting olefin polymer.

[cl] an organoaluminum oxy compound (b-1) only,

[c2] an organoaluminum oxy compound (b-1) and an organoaluminum compound (b-3),

[c3] a compound (b-2) forming an ion pair by reacting with the catalyst component [A] and an organoaluminum compound (b-3), and

[c4] an organoaluminum oxy compound (b-1) and a compound (b-2) forming an ion pair by reacting with the catalyst component [A] .

[0057]

However, when a metallocene compound in which Q is a silylene group in the general formula [I] is used as the catalyst component [A] , a compound (b-2) forming an ion pair by reacting with the catalyst component [A] is not used as the component [B] , and only [cl] and [c2] are adopted in [cl] to [c4] as the preferred component [B].

[0058]

Hereinafter, there will be specifically explained each of the components capable of constituting the catalyst component

[B].

Organoaluminum Oxy Compound (b-1)

As the organoaluminum oxy compound (b-1) , a conventionally well-known aluminoxane may be used as it is. Specifically, there may be mentioned a compound represented by the following general formulas [II] and/or [III].

[0059]

[Chemical Formula 2]

(Formula Removed)

[0060]

There may be mentioned a compound represented by the general formula [II] or [III] (in the formula [II] or [III], R represents a hydrocarbon group having 1 to 10 carbon atoms and n represents an integer of 2 or more), and a methylaluminoxane in which R is especially a methyl group and n is 3 or more and preferably 10 or more is used. (Hereinafter, an organoaluminum oxy compound in which R is a methyl group in the general formula

 [II] or [III] may be referred to as a "methylaluminoxane".)

In addition, as the organoaluminum oxy compound (b-1), a methylaluminoxane analogue which is dissolved in a saturated hydrocarbon is also preferably used, and a modified methylaluminoxane represented by the following general formula

[IV] may be mentioned, for example.

[0061]

[Chemical Formula 3]

(Formula Removed)

[0062]

(In the formula [IV], R represents a hydrocarbon group having 2 to 20 carbon atoms, and m and n represent an integer of 2 or more.)

The modified methylaluminoxan represented by the general formula [IV] is prepared using trimethylaluminum and alkylaluminum other than the trimethylaluminum (for example, the production method is disclosed in US 4960878, US 5041584 and the like) and is commercially produced under the trade name of MMAO and TMAO in which R is an isobutyl group, which is prepared using trimethylaluminum and triisobutylaluminum by a manufacturer such as Toso Finechem Corporation and the like (for example, see "Toso Research and Technology Report" Vol.47, 55 (2003)).

 [0063]

Further, as the organoaluminum oxy compound (b-1), an organoaluminum oxy compound insoluble in benzene may also be used, which is mentioned in Japanese Patent Laid-Open Publication No. H02-78 687 and an organoaluminum oxy compound containing boron represented the following general formula [V] may also be used.

[0064]

[Chemical Formula 4]

(Formula Removed)

[0065]

(In the formula [V], Rc represents a hydrocarbon group having 1 to 10 carbon atoms. Rd may be the same or different from each other and represents a hydrogen atom, a halogen atom or a hydrocarbon group having 1 to 10 carbon atoms.)

Further, some amount of an organoaluminum compound may be mixed in the organoaluminum oxy compound (b-1) described above. Compound (b-2) forming an Ion Pair by reacting with catalyst component [A]

As the compound (b-2) forming an ion pair by reacting with the catalyst component [A] (hereinafter, may be abbreviated as an "ionic compound (b-2)"), there may be mentioned a Lewis acid, an ionic compound, a boran compound, a carborane compound and

the like, which are described in Japanese Laid-Open Patent Publication No. H01-501950, Japanese Patent Laid-Open Publication No. H01-502036, Japanese Patent Laid-Open Publication No. H03-179005, Japanese Patent Laid-Open Publication No. H03-179006, Japanese Patent Laid-Open Publication No. H03-207703, Japanese Patent Laid-Open Publication No. H03-207704, USP5321106 and the like. Further, as the ionic compound (b-2) , there may be mentioned a heteropoly compound and an isopoly compound.

[0066]

In the present invention, an ionic compound (b-2) which is preferably adopted is a compound represented by the following general formula [VI].

[0067]

[Chemical Formula 5]

(Formula Removed)

[0068]

In the formula [VI], Re+ includes H+, a carbenium cation, an oxonium cation, an ammonium cation, a phosphonium cation, a cycloheptyltrienyl cation, a ferrocenium cation having a transition metal and the like.  Rf to R1 may be the same or

different from each other, and is an organic group and preferably an aryl group.

[0069]

Specific examples of the carbenium cation include a trisubstituted carbenium cation such as a triphenylcarbenium cation, a tris(methylphenyl)carbenium cation, a tris(dimethylphenyl)carbenium cation and the like; and others.

[0070]

Specific examples of the ammonium cation include a

trialkylammonium cation such as a trimethylammonium cation, a

triethylammonium cation, a tri(n-propyl)ammonium cation, a

triisopropylammonium cation, a tri (n-butyl) ammonium cation,

a triisobutylammonium cation and the like; an N,N-

dialkylanilinium cation such as an N, N-dimethylanilinium cation,

an	N,N-diethylanilinium	cation,	an

N,N-2,4,6-pentamethylanilinium cation and the like; a dialkylammonium cation such as a diisopropylammonium cation, a dicyclohexylammonium cation and the like; and others.

[0071]

Specific examples of the phosphnium cation include a triarylphosphonium cation such as a triphenylphosphonium cation, a  tris(methylphenyl)phosphonium  cation,  a tris(dimethylphenyl)phosphonium cation and the  like;  and others.

[0072]

Among above, Re+ is preferably a carbenium cation, an ammonium cation and the like and especially preferably a triphenylcarbenium cation, an N, N-dimethylanilinium cation and an N,N-diethylanilinium cation. [0073]

As the ionic compound (b-2) which is a carbenium salt, there

may be specifically mentioned triphenyl carbenium

tetrapheylborate,	triphenyl	carbenium

tetrakis(pentafluorophenyl)borate,  triphenyl  carbenium tetrakis(3,5-ditrifluoromethylphenyl)borate,

tris(4-methylphenyl)	carbenium

tetrakis(pentafluorophenyl)borate,  tris(3,5-dimethylphenyl) carbenium tetrakis(pentafluorophenyl)borate and the like. [0074]

As the ionic compound (b-2) which is an ammonium salt, there may be mentioned a trialkyl-substituted ammonium salt, an N, N-dialkylanilinium salt, a dialkylammonium salt and the like. [0075]

As the ionic compound (b-2) which is a trialkyl-substituted ammonium salt, there may be specifically mentioned, for example, triethylammonium  tetraphenyl  borate,  tripropylammonium tetraphenyl borate, tri(n-butyl)ammonium tetraphenyl borate, trimethylammonium tetrakis(p-tolyl)borate, trimethylammonium

tetrakis (o-tolyl)borate,	tri(n-butyl)ammonium

tetrakis (pentafluorophenyl)borate,	triethylammonium

tetrakis(pentafluorophenyl)borate,	tripropylammonium

tetrakis (pentafluorophenyl)borate,	tripropylammonium

tetrakis(2,4-dimethylphenyl)borate,  tri(n-butyl)ammonium tetrakis(3,5-dimethylphenyl)borate,  tri(n-butyl)ammonium tetrakis (4-trifluoromethylphenyl)borate, tri(n-butyl)ammonium

tetrakis(3,5-ditrifluoromethylphenyl)borate,

tri(n-butyl)ammonium tetrakis(o-tolyl)borate, dioctadecyl

methyl ammonium tetraphenylborate, dioctadecyl methyl ammonium

tetrakis(p-tolyl)borate, dioctadecyl methyl ammonium

tetrakis(o-tolyl)borate, dioctadecyl methyl ammonium

tetrakis(pentafluorophenyl)borate, dioctadecyl methyl

ammonium tetrakis(2,4-dimethylphenyl)borate, dioctadecyl

methyl ammonium tetrakis(3,5-dimethylphenyl)borate,

dioctadecyl	methyl	ammonium

tetrakis(4-trifluoromethylphenyl)borate,  dioctadecyl methyl ammonium  tetrakis(3,5-ditrifluoromethylphenyl)borate, dioctadecyl methyl ammonium and the like. [0076]

As the ionic compound (b-2) which an N,N-dialkyl anilinium

salt,  there may be specifically mentioned,  for example,

N,N-dimethylanilinium	tetraphenylborate,

N,N-dimethylanilinium  tetrakis(pentafluorophenyl)borate,

N,N-dimethylanilinium

tetrakis(3,5-ditrifluoromethylphenyl)borate,

N,N-diethylanilinium tetraphenylborate, N,N-diethylanilinium

tetrakis (pentafluorophenyl)borate,  N,N-diethylanilinium

tetrakis(3,5-ditrifluoromethylphenyl)borate,

N,N-2,4,6-pentamethylanilinium	tetraphenylborate,

N,N-2,4,6-pentamethylanilinium

tetrakis(pentafluorophenyl)borate and the like.

[0077]

Specific examples of the dialkyl ammonium salt include,

for	example,	di(1-propyl)ammonium

tetrakis(pentafluorophenyl)borate,  dicyclohexylammonium tetraphenylborate and the like.

[0078]

As other ionic compounds (b-2), the ionic compounds disclosed by the present applicant (Japanese patent Laid-Open Publication No. 2004-51676) may be used without any restriction.

[0079]

These ionic compounds (b-2) may be used alone or in a mixture of two or more kinds thereof. Organoaluminum Compound (b-3)

The organoaluminum compound (b-3) includes, for example, an organoaluminum compound represented by the following general

formula [VII] , an alkylated complex of a metal of Group 1 of the Periodic Table and aluminum,  which is represented by the following formula [VIII], and the like. [0080]

RamAl(0Rb)nHpXq... [VII] (In the formula [VII], Ra and Rb may be the same or different from each other and each represents a hydrocarbon group having 1 to 15 carbon atoms and preferably 1 to 4 carbon atoms, X represents a halogen atom, and m, n, p, and q are numbers satisfying the conditions: 0
As the organoaluminium compound represented by the formula

[VII], there may be specifically mentioned tri-n-alkylaluminum

such as trimethylaluminum, triethylaluminum,

tri-n-butylaluminum, trihexylaluminum, trioctylaluminum and

the like; tri-branched-chain alkylaluminum such as

tri-isopropylaluminum, tri-isobutyl aluminum,

tri-sec-butylaluminum,	tri-tert-butylaluminum,

tri-2-methylbutyl aluminum, tri-3-methyl hexyl aluminum, tri-2-ethylhexylaluminum and the like; tri-cycloalkylaluminum such as tri-cyclohexylaluminum, tri-cyclooctylaluminum and the like; triarylaluminum such as triphenylaluminum, tritolyl aluminum and the like; dialkylaluminum hydride such as diisopropylaluminum hydride, diisobutylaluminum hydride and the
