Repository: anandvc/allindianpatents

File: patents/268747-organic-inorganic-composite-porous-membrane-and-electrochemical-device-using-the-same.html (part 1 of 2)
Indian Patents. 268747:ORGANIC/INORGANIC COMPOSITE POROUS MEMBRANE AND ELECTROCHEMICAL DEVICE USING THE SAME

Indian Patents

Recently Granted Patents

  Recently Published Patents

Title of Invention	ORGANIC/INORGANIC COMPOSITE POROUS MEMBRANE AND ELECTROCHEMICAL DEVICE USING THE SAME

Abstract	The present invention provides an organic/inorganic composite porous separator, which comprises: (a) a porous substrate having pores; and (b) an organic/inorganic composite layer formed by coating at least one region selected from the group consisting of a surface of the substrate and a part of pores present in the substrate with a mixture of inorganic porous particles and a binder polymer, wherein the inorganic porous particles have a plurality of macropores with a diameter of 50nm or greater in the particle itself thereby form a pore structure, a manufacturing method thereof, and an electrochemical device using the same. As an additional pathway for lithium ions is created due to a number of pores existing in the inorganic porous particle itself, degradation in the battery performance can be minimized, and energy density per unit weight can be increased by the weight loss effect.	

Full Text	Description

ORGANIC/INORGANIC COMPOSITE POROUS

MEMBRANE AND ELECTROCHEMICAL DEVICE USING

THE SAME

Technical Field

[1]	The present invention relates to a novel organic/inorganic composite porous

separator that can ensure electrochemical safety and improve quality at the same time,

and an electrochemical device using the same. More specifically, the present invention

relates to a novel organic/inorganic composite porous separator which contains

inorganic porous particles, each having a plurality of pores therein, as a coating

material to form an organic/inorganic composite porous layer of a uniform pore size

and porosity, and an electrochemical device comprising the same.

Background Art

[2]	Recently, there is increasing interest in energy storage technology. Batteries have

been widely used as energy sources in portable phones, camcorders, notebook

computers, PCs and electric cars, resulting in intensive research and development for

them. In this regard, electrochemical devices are the subject of great interest. Par-

ticularly, development of rechargeable secondary batteries is the focus of attention.

[3]	Among the currently used secondary batteries, lithium secondary batteries,

developed in early 1990's, have a drive voltage and an energy density higher than those

of conventional batteries using aqueous electrolytes (such as Ni-MH batteries, Ni-Cd

batteries and H SO -Pb batteries) and thus are spotlighted in the field of secondary

2 4

batteries. However, lithium secondary batteries have problems related to their safety,

due to ignition and explosion caused by the use of organic electrolytes, and are man-

ufactured by a complicated process. lithium ion polymer batteries, appearing more

recently, solve the above-mentioned disadvantages of secondary lithium ion batteries,

and thus become one of the most potent candidates of next generation batteries.

However, such secondary lithium ion polymer batteries still have low capacity

compared to secondary lithium ion batteries. Particularly, they show insufficient

discharge capacity at low temperature. Hence, there is an imminent need for the im-

provement of secondary lithium ion batteries.

[4]	A lithium ion battery is manufactured by coating a cathode active material (e.g.

LiCoO2) and an anode active material (e.g. graphite), which have crystal structures

including interstitial volumes, onto the corresponding current collector (i.e. aluminum

foil and copper foil, respectively) to provide a cathode and an anode. Then, a separator

is interposed between both electrodes to form an electrode assembly, and an electrolyte

is injected into the electrode assembly. During a charge cycle of the battery, lithium in-

tercalated into the crystal structure of the cathode active material is deintercalated, and

then intercalated into the crystal structure of the anode active material. On the other

hand, during a discharge cycle, lithium intercalated into the anode active material is

deintercalated again, and then intercalated back into the crystal structure of the

cathode. As charge/discharge cycles are repeated, lithium ions reciprocate between the

cathode and the anode. In this regard, a lithium ion battery is also referred to as a

rocking chair battery.

[5]	Such batteries have been produced by many battery producers. However, most

lithium secondary batteries have different safety characteristics depending on several

factors. Evaluation of and security in safety of batteries are very important matters to

be considered. Particularly, users should be protected from being damaged by mal-

functioning batteries. Therefore, safety of batteries is strictly restricted in terms of

ignition and combustion of batteries by safety standards.

[6]	Many attempts have been made to solve the problem related to the safety of a

battery, However, ignition of a battery, caused by a forced internal short circuit due to

external impacts (particularly, in the case of a customer-abused battery) cannot be

solved yet.

[7]	Recently, US Patent No. 6.432,586 discloses a polyolefin-based separator coated

with an inorganic layer such as calcium carbonate, silica, etc., so as to prevent an

internal short circuit, caused by dendrite growth inside of a battery. However, in case

of adopting such an inorganic composite layer, the battery, compared with the con-

ventional battery using a polymer separator, gets heavier and its quality is deteriorated.

In particular, since a part of non-porous inorganic particles in the inorganic material

layer influences as resistance to the movement of lithium ions that determines quality

of a battery, it is fundamentally not possible to avoid the quality deterioration of the

battery. Moreover, an increase in weight by the inorganic material layer causes a

decrease in energy density of the battery per unit weight. If the inorganic substance

content in the coating layer is reduced to solve this, however, it poses another problem

that a satisfactory level of an internal short circuit prevention function is not obtained.

[8]	Meanwhile, the international union of pure and applied chemistry (IUPAC) defines

a pore of 2nm or shorter in diameter as a micropore, a pore of 2 to 50nm in diameter as

a mesopore, and a pore of 50nm or greater in diameter as a macropore. Porous

materials are expected to hold interest continuously not only for industrial applications

but also for academic aspects. Pores are something to be removed in the field of

powder metallurgy to obtain a sintered compact, and regarded as defects to be

controlled in a casting process to manufacture a sound casting. Nevertheless, a porous

material having pores of uniform size and regular arrangement is continuously utilized

in various industries that appreciate adsorption and separation efficiency of the porous

material. Manufacturing methods of such porous materials include a self-assembly

technique, an aerogel manufacturing technique through a sol-gel process, an anodic

oxidation technique of aluminum, a condensation drying technique and the like,

However, these techniques are mainly used for manufacturing films or monolith

porous materials, not for particles.

Disclosure of Invention

Technical Problem

[9]	In view of the foregoing problems, it is an object of the present invention to provide

an organic/inorganic composite porous separator formed of (a) a porous substrate, (b)

an organic/inorganic composite layer, and (c) inorganic particles with pore structures

of uniform size, in which the organic/inorganic composite coating layer formed on the

porous substrate contains inorganic porous particles having a number of macropores,

so that the flow of lithium ions may progress smoothly, degree of swelling with

electrolyte may be improved, and energy density per unit weight of a device may be

significantly increased due to a substantial decrease in the weight of the organic/

inorganic composite porous separator.

Technical Solution

[10]	An aspect of the present invention provides an organic/inorganic composite porous

separator, which comprises: (a) a porous substrate having pores; and (b) an organic/

inorganic composite layer formed by coating at least one region selected from the

group consisting of a surface of the substrate and a part of pores present in the

substrate with a mixture of inorganic porous particles and a binder polymer, wherein

the inorganic porous particles have a plurality of macropores with a diameter of 50nm

or greater in the particle itself thereby form a pore structure; and an electrochemical

device (preferably, a lithium secondary battery) comprising the same.

[11]	Another aspect of the present invention provides a manufacturing method of the

organic/inorganic composite porous separator, which includes the steps of: (a)

dispersing inorganic precursors and heat-decomposable compounds in a dispersion

medium, misting the inorganic precursor solution, and performing a thermal de-

composition and a crystallization processes, to thereby prepare inorganic porous

particles; (b) adding and mixing the inorganic porous particles obtained from step (a)

with a polymer solution containing a binder polymer; and (c) coating the mixture

obtained from step (b) on at least one region selected from the group consisting of a

surface of the substrate having pores and a part of the pores in the substrate, followed

by drying.

[12]	Hereinafter, the present invention will be explained in further detail.

[13]	The present invention is characterized in that it utilizes inorganic porous particles as

a component for an organic/inorganic composite layer (active layer) coated on a

porous substrate having pores.

[14]	As an attempt to resolve poor thermal safety of a conventional polymer separator, a

composite separator containing inorganic particles in a polymer separator substrate

was used. However, the inorganic particles provided here were non-porous inorganic

particles (see FIG. 3). Besides, even though there may be some pores, they were only

micropores having a diameter of 2nm or less (see FIG. 4). Therefore, the conventional

separator as an end product (i.e., a solid electrolyte) also has a dense inorganic coating

layer with no pores, or, if any, it fails to serve as an effective spacer for transmitting

lithium ions because it has an irregular pore structure with the pore size in unit of

angstrom (A) (see FIG. 1 for reference). In other words, despite the improvement of

thermal safety, the battery can still have a degraded quality due to a low porosity.

[15]	On the contrary, the organic/inorganic composite porous separator according to the

present invention is distinct from the ones in the art in that it contains many inorganic

porous particles with macropores of uniform size and shape (see FIG. 5).

[16]	Pores in the separator function not only as a pathway of an active component, e.g.,

lithium ions (Li +) resulting in electrochemical reactions in an electrochemical device,

but also as a space where an electrolyte transmitting lithium ions swells. After all, an

increase of pores means an increase of the pathway for lithium ions and an expansion

of the electrolyte swelling space. From this viewpoint, the pore size and the porosity

are very important factors for the control of ion conductivity in a battery and thus, are

directly related to the quality of the battery.

[17]	That is, in a case that lithium ions causing an electrochemical reaction in a lithium

secondary battery travel to both electrodes, pores in a separator placed between both

electrodes can theoretically work as a pathway for the lithium ions as long as the pores

have a diameter equal to or greater than that of the lithium ion. For information, the

diameter of the lithium ion is several angstroms (A). In reality, however, when lithium

ions travel to both electrodes, they do not travel alone but are solvated by a number of

molecules of carbonate based compounds for example in the electrolyte as a transfer

medium. Therefore, if pore size or porosity of the separator is within the approximate

range of the diameter of the lithium ion, the mobility of lithium ions is reduced and

hence, their ion conductivity in the battery is decreased, leading to degraded battery

quality.

[18]	For example, in a case that the electrolyte contains ethylene carbonate (EC)

dimethyl carbonate (DMC) and the like, lithium ions are solvated, being tightly en-

compassed by four EC or DMC molecules relatively bigger than them, and travel

towards both electrodes. Here, the size of electrolyte molecules is about 1 to 2nm or

bigger. To improve the battery quality, therefore, it is important to take both the size of

a lithium ion and the size of an electrolyte molecule into consideration.

[19]	The organic/inorganic composite porous separator (membrane) according to the

present invention consists of (a) a porous substrate; and (b) an organic/inorganic

composite layer formed on the substrate. As shown in FIGs. 2, 6 and 7, both the porous

substrate (a) and the organic/inorganic composite layer (b) have a number of regular

(or uniform) pore structures that are large enough for title electrolyte molecules and the

solvated lithium ions to pass through and at the same time, the inorganic particles (c)

contained in the organic/inorganic composite layer are structurally characterized with

macropores that are sufficiently large to be able to transmit the electrolyte molecules

and the solvated lithium ions. Such a triple porous structure means a high degree of

swelling of electrolytes as well as an increase in the pathway of lithium ions in the

electrolyte-filled space, so the lithium ion conductivity may be improved and elec-

trochemical reactions in the battery are activated, demonstrating an equivalent

performance to the conventional polyolefin-based separator (see FIG. 1).

[20]	In addition, although the organic/inorganic composite layer used as a component or

a coating component of the conventional separator could ensure safety of a battery, its

use of non-porous inorganic particles which are heavy brought an increase in the total

weight of the battery. On the other hand, the present invention used inorganic porous

particles retaining a number of macropores therein, to thereby achieve improved safety

and quality of a battery as well as a markedly reduced weight. This leads to a reduction

of the battery weight, eventually increasing energy density per unit weight of the

battery.

[21]	In the organic/inorganic composite porous separator according to the present

invention, one component present in the organic/inorganic composite porous separator

coated onto the surface of a porous substrate and/or part of the pores in the substrate is

inorganic particles that are typically used in the art. Hence, there is no particular

limitation in selection of inorganic particles in terms of components and shapes, as

long as they are big enough to transmit electrolyte molecules and solvated lithium ions.

Nevertheless, it is preferable to use inorganic particles having macropores of 50nm or

greater in diameter.

[22]	As aforementioned, a macropore is defined by IUPAC as a pore having a diameter

of 50nm or greater. The macropores may exist individually or combined in the particle.

[23]	There is no particular limitation in porosity of the inorganic porous particles. The

porosity can be adjusted diversely within a range of 30 to 95%, preferably, 50 to 90%.

If porosity of the porous particle is below 30%, it is difficult to expect swelling of an

electrolyte to the pores existing in the porous particle and further the improvement of

battery performance. Meanwhile, if porosity of the porous particle exceeds 95%,

mechanical strength of the particle itself can be weakened. Such a pore structure within

the set range serves as an additional pathway of lithium ions and the space for

electrolyte to swell, contributing to the improvement of battery performance.

[24]	Moreover, as surface area of the inorganic porous particle increases significantly

due to plural pores existing in the particle itself, the density is reduced. In the field,

inorganic particles with high density are not easily dispersed during a coating process

and cause a problem like an increase in the weight of a battery. Therefore, it is desired

to use inorganic particles with density as low as possible. For example, the density and

the surface area of the inorganic porous particle may fall within a range of 1 to 4g/cc

and a range of 10 to 50m2/g, respectively.

[25]	Furthermore, the inorganic porous particle in the organic/inorganic composite layer

formed on the porous substrate: serves to form pores with an interstitial volume formed

among inorganic particles as they bond to each other and at the same time, functions as

a spacer helping the organic/inorganic composite layer maintain its physical shape.

[26]	There is no particular limitation in materials for the inorganic porous particles as

long as they are electrochemically stable and are not subjected to oxidation and/or

reduction at the range of drive voltages (for example, 0-5V based on Li/Li +) of a

battery to which they are applied. In particular, it is preferable to use inorganic

particles having ion conductivity as high as possible, because such inorganic particles

can improve ion conductivity and performance in an electrochemical device. Ad-

ditionally, inorganic particles having high dielectric constant are desirably used

because they can contribute to an increase in the dissociation degree of an electrolyte

salt in a liquid electrolyte, say, a lithium salt, to thereby improve the ion conductivity

of the electrolyte.

[27]	For these reasons, it is desirable to use inorganic particles having a high dielectric

constant of 5 or more, inorganic particles having lithium conductivity or mixtures

thereof.

[28]	Non-limiting examples of inorganic particles having a dielectric constant of 5 or

more include BaTiO3, Pb(Zr,Ti)O3 (PZT) Pb1-x LaxZr1-yTiyO3(PLZT), PB(Mg3Nb2/3)O3-

PbTiO3(PMN-PT) hafnia (HfO2), SrTiO3, SnO2, CeO2, MgO, NiO, CaO, ZnO, ZrO2,

Y2O3, Al2O3, TiO2, SiC or mixtures thereof.

[29]	As used herein, "inorganic particles having lithium ion conductivity" are referred to

as inorganic particles containing lithium elements and having a capability of

conducting lithium ions without storing lithium. Inorganic particles having lithium ion

conductivity can conduct and move lithium ions due to defects present in their

structure, and thus can improve lithium ion conductivity and contribute to the im-

provement of battery performance. Non-limiting examples of such inorganic particles

having lithium ion conductivity include: lithim phosphate (Li3PO4) lithium titanium

phosphate (LixTiy(PO4)3, 0

yTiz(PO4)3, 0

14Li20-9Al2O3-38TiO2-39P2O5, lithium lanthanum titanate (LixLayTiO3, 0

3) lithium germanium thiophosphate (LixGeyPzSw, 0

such as Li3.25Ge0.25P0.75S4, lithium nitrides(LixNy, 0

glass (LixSiy Sz, 0

Sz, 0
examples of these include (Li0.5La0.5)TiO3, Li2xCa0.5-xTaO3, Li0.2[Ca1-ySry]0.4TaO3, Li6

BaLa2Ta2O12,Li3VO4, Li3PO4/Li4SiO4,Li2S-GeS2-P2S5, Li2S-P2S5, Li2S-GeS2-Ga2S3, Li

2S-SiS2, Li2S-P2S5, Li2S-P2S5-SiS2 and the like.

[30]	The above-described inorganic particles, that have never been used as separators,

for example Pb(Zr,Ti)O3(PZT) Pb1-xLaxZr1-yTiyO3(PLZT) Pb(Mg3Nb2/3)O3-PbTiO3

(PMN-PT) hafnia (HfO ) etc., have a high dielectric constant of 100 or more. The

inorganic particles also have piezoelectricity so that an electric potential can be

generated between both surfaces by the charge formation, when they are drawn or

compressed under the application of a certain pressure. Therefore, the inorganic

particles can prevent internal short circuit between both electrodes, thereby con-

tributing to improve the safety of a battery. Additionally, when such inorganic particles

having a high dielectric constant are combined with inorganic particles having lithium

ion conductivity, synergic effects can be obtained.

[31]	Although there is no particular limitation in size of inorganic porous particles,

inorganic porous particles are in size from 0.001 m to 10 m. When the size is less

than 0.001 /an, inorganic porous particles have poor dispersibility so that structure and

physical properties of the organic/inorganic composite porous separator cannot be

controlled with ease. When the size is greater than 10 m, the resultant organic/

inorganic composite porous separator has an increased thickness under the same solid

content, resulting in degradation in mechanical properties. Furthermore, such ex-

cessively large pores may increase a possibility of an internal short circuit being

generated during repeated charge/discharge cycles.

[32]	A preferable pore size of the inorganic porous particle itself is in a range of 0.05 to

1 m, but it is not limited thereto. When the pore size is less than 0.05 m, it is so small

that the electrolyte cannot get through. Meanwhile, when the pore size is greater than 1

m, the inorganic porous particles become so large that the thickness of the organic/

inorganic composite porous separator can be increased.

[33]	The inorganic porous particles present in the mixture of the inorganic porous

particles and the binder polymer for forming the organic/inorganic composite porous

separator are preferably in an amount of 50 to 97 wt%, more preferably in an amount

of 80 to 95 wt% with respect to 100 wt% of the total weight of the mixture. When the

content of the inorganic porous particles is less than 50 wt%, the binder polymer is

present in such a large amount that the interstitial volume formed among the inorganic

porous particles is decreased and farther the pore size and porosity are decreased,

resulting in degradation in the quality of a battery. On the other hand, when the content

of the inorganic porous particles is greater than 97 wt%, the polymer content is too low

to provide sufficient adhesion among the inorganic particles, resulting in degradation

in mechanical properties of an end product of the organic/inorganic composite porous

separator.

[34]	In the organic/inorganic composite porous separator according to the present

invention, a binder polymer currently used in the art is another component present in

the organic/inorganic composite layer formed on the surface of the porous substrate or

on a part of the pores in the porous substrate.

[35]	It is desirable to use a polymer that does not melt in an electrolyte but is gelled with

a liquid electrolyte, so that the inorganic particles can be stably fixed to improve their

structural safety and further the battery performance can be improved by high ion con-

ductivity and an increase in the degree of swelling of the liquid electrolyte.

[36]	In the present invention, the binder polymers preferably have a glass transition

temperature (T ) as low as possible, more preferably T of between -200 °C and 200 °C,

g	g

because they can improve mechanical properties such as flexibility and elasticity of a

final coating layer.

[37]	When the binder polymer has ion conductivity, it can farther improve the

performance of an electrochemical device. Therefore, the binder polymer preferably

has a dielectric constant as high as possible. In practice, because the dissociation

degree of a salt in an electrolyte depends on the dielectric constant of a solvent used in

the electrolyte, the polymer having a higher dielectric constant can increase the dis-

sociation degree of a salt in the electrolyte used in the present invention. The dielectric

constant of the polymer may range from 1.0 to 100 (as measured at a frequency of 1

kHz) and is preferably 10 or more.

[38]	When a polymer having a high degree of swelling is used, the polymer may absorb

the electrolyte infiltrated after assemblage of a battery to be provided with electrolyte

ion conductivity. Further, since the polymer has excellent affinity to electrolytes, it can

be applied to a polar electrolyte for battery use that was regarded to be difficult to use.

Additionally, when binder polymers that can be gelled and swelled with a liquid

electrolyte is used, such binder polymers can form a gel type organic/inorganic

composite electrolyte through a reaction between the infiltrate electrolyte and the

polymer. Such electrolyte, compared with the conventional gel type electrolyte, is easy

to be prepared and demonstrates high ion conductivity and a high degree of swelling,

thereby contributing to the improvement of battery performance. Therefore, it is

preferable to use a polymer having a solubility parameter of between 15 and 45 MPa ,

more preferably of between 15 and 25 MPa , and between 30 and 45 MPa . When

the binder polymer has a solubility parameter of less than 15 Mpa or greater than 45

Mpa , it has a difficulty in swelling with a conventional liquid electrolyte for battery

use.

[39]	Non-limiting examples of the binder polymer that may be used in the present

invention include polyvinylidene fluoride-co-hexafluoropropylene, polyvinylidene

fluoride-co-trichloroethylene, polymethylmethacrylate, polyacrylonitrile,

polyvinylpyrrolidone, polyvinyl acetate, polyethylene-co-vinyl acetate, polyethylene

oxide, cellulose acetate, cellulose acetate butyrate, cellulose acetate propionate, cya-

noethylpullulan, cyanoethyl polyvinylalcohol, cyanoethylcellulose, cyanoethylsucrose,

pullulan, carboxymetyl cellulose, acrylonitrile-styrene-butadiene copolymer,

polyimide or mixtures thereof. Other materials may be used alone or in combination,

as long as they satisfy the above characteristics.

[40]	The organic/inorganic composite layer forming the organic/inorganic composite

porous separator of the present invention may farther comprise additives other than the

inorganic porous particles and binder polymer.

[41]	There is no particular limitation in the substrate in the organic/inorganic composite

porous separator according to the present invention, as long as it is a porous substrate

having pores. For example, a polyolefin-based separator typically used in the art, a

heat resistant porous substrate having a melting point of 200°C and the like may be

used also. Especially, the heat-resistant substrate can ensure good thermal safety of the

organic/inorganic composite porous separator by fundamentally resolving the separator

shrinkage problem observed in the conventional separator due to external and/or

internal thermal impacts.

[42]	Non-limiting examples of the porous substrate that may be used include high

density polyethylene, linear low density polyethylene, low density polyethylene,

ultrahigh molecular weight polyethylene, polypropylene, polyethylene terephthalate,

polybutylene terephthalate, polyester, polyacetal, polyamide, polycarbonate,

polyimide, polyetherether ketone, polyether sulfone, polyphenylene oxide,

polyphenylene sulfidro, polyethylene naphthalene or mixtures thereof. However, other

heat resistant engineering plastics may be used with no particular limitation.

[43]	Although there is no particular limitation in thickness of the porous substrate, the

porous substrate preferably has a thickness of between 1 m and 100 m, more

preferably of between 5 m and 50 m. When the porous substrate has a thickness of

less than 1 m, it is difficult to maintain mechanical properties. Meanwhile, when the

porous substrate has a thickness of greater than 100 m, it may function as resistance

layer.

[44]	Although there is no particular limitation in pore size and porosity of the porous

substrate, the porous substrate preferably has a porosity of between 5% and 95%. The

pore size (diameter) preferably ranges from 0.01 m to 50 m, more preferably from 0.1

m to 20 m. When the pore size and porosity are less than 0.01 m and 5%, re-

spectively, the porous substrate may function as resistance layer. However, when the

pore size and porosity are greater than 50 m and 95%, respectively, it is difficult to

maintain mechanical properties.

[45]	The porous substrate may take the form of a membrane or fiber. When the porous

substrate is fibrous, it may be a nonwoven web forming a porous web (preferably,

spunbond type web comprising long fibers or melt blown type web).

[46]	Although there is no particular limitation in the thickness of the organic/inorganic

composite layer formed by coating the porous substrate with the mixture of inorganic

porous particles and the binder polymer, the thickness is preferably in a range of 1 to

100 m. In addition, pore size and porosity of the organic/inorganic composite layer

formed by the interstitial volume among the inorganic porous particles are preferably

in a range of 0.05 to 10m and 5 to 95 %, respectively.

[47]	Moreover, although there is no particular limitation in thickness of the organic/

inorganic composite porous separator according to the present invention, it is

preferably in a range of 5 to 100 m, more preferably of between 10 and 30 m.

However, this thickness can be controlled in relation to the battery performance.

[48]	The organic/inorganic composite porous separator according to the present

invention may be manufactured by a conventional process known to one skilled in the

art. One embodiment of a method for manufacturing the organic/inorganic composite

porous separator according to the present invention, includes the steps of: (a)

dissolving a binder polymer into a solvent to form a polymer solution; (b) adding

inorganic porous particles to the polymer solution obtained from step (a) and mixing

them; and (c) coating the mixture of inorganic porous particles with binder polymer

obtained from step (b) on the surface of a substrate having pores or on a part of the

pores in the substrate, followed by drying.

[49]	First, 1) inorganic porous particles are added and dispersed in a polymer solution to

prepare a mixture of the inorganic porous particles and the binder polymer.

[50]	The inorganic porous particles may be prepared according to a typical method used

in the art, for example, a self-assembly process, a sol-gel method, a condensation-

drying method, a spray pyrolysis method, or a combination thereof. Especially, the

spray pyrolysis method is preferred.

[51]	According to a preferred embodiment, the inorganic porous particles can be

prepared by dispersing inorganic precursors and heat-decomposable compounds in a

dispersion medium, misting the inorganic precursor solution, and performing a thermal

decomposition and a crystallization processes.

[52]	There is no particular limitation in the inorganic precursors, as long as they contain

at least one of the typical inorganic components. For instance, in case of preparing

alumina, aluminum containing salts such as aluminum nitrate, aluminum chloride,

aluminum acetate, aluminum sulfate and the like may be used. Moreover, a nano

alumina such as filmed alumina having a stable dispersed phase may also be used as

the precursor material.

[53]	There is no particular limitation in the heat-decomposable compounds, as long as

they are pyrolyzed at a temperature lower than the melting temperature of the

inorganic particles. Such examples include polymers or foaming agents. In particular,

polystyrene is preferred. Although there is no particular limitation in shape of the heat-

decomposable compounds either, bead shaped compounds are desired for the

formation of uniform pores.

[54]	In order to prepare porous particles by the spray pyrolysis method, it is necessary to

disperse uniform-sized, heat-decomposable beads (e.g., polystyrene in the present

invention) having been prepared in an inorganic precursor solution. Such a precursor

solution is misted through a liquid aerosol generator, and droplets thusly obtained then

pass through a high-temperature reactor, being subjected to the drying and thermal de-

composition processes, and are crystallized to produce inorganic porous particles.

[55]	There is no particular limitation in the temperature for the thermal treatment, as

long as it is higher than the decomposition temperature of the heat-decomposable

compounds. The heat-decomposable compounds after the thermal treatment are all

decomposed in a reactor, and parts filled with the compounds become pores. The

resulting inorganic porous particles may have various pore sizes and porosities,

depending on size and mixing ratio of the heat-decomposable compounds.

[56]	Later, the inorganic porous particles are added and dissolved in a polymer solution.

Here, non-limiting examples of the solvent for dissolving polymers include acetone,

tetrahydrofuran, methylene chloride, chloroform, dimethylformamide, N-

methyl-2-pyrrolidone, cyclohexane, water or mixtures thereof.

[57]	It is preferable to perform a step of pulverizing inorganic particles after adding the

inorganic porous particles to the prepared polymer solution. Conventional pul-

verization methods, preferably a method using a ball mill, may be used.

[58]	In order to control the pore size, porosity and thickness of the organic/inorganic

composite porous separator to be formed finally, factors for controlling pores of the

separator, such as, the pore size, porosity, size (particle diameter) content of the

inorganic porous particle, and a composition (mixing) ratio of the inorganic porous

particles to the binder polymer can be properly controlled. For instance, as the weight

ratio (I/P) of the inorganic particles (I) to the polymer (P) increases, porosity of the

organic/inorganic composite porous separator according to the present invention

increases. Therefore, the thickness of the organic/inorganic composite porous separator

increases under the same solid content (weight of the inorganic particles + weight of

the binder polymer). Additionally, the pore size increases in proportion to the pore

formation among the inorganic particles. When the size (particle diameter) of the

inorganic particles increases, interstitial distance among the inorganic particles

increases, thereby increasing the pore size.

[59]	2) The mixture of the prepared inorganic porous particles and the binder polymer is

coated onto the prepared porous substrate having pores, followed by drying to obtain

the organic/inorganic composite porous separator of the present invention. Here, as for

the coating step, any methods known to one skilled in the art including dip coating, die

coating, roll coating, comma coating or combinations thereof may be used.

[60]	The organic/inorganic composite porous separator according to the present

invention is formed by coating it directly on the surface of a porous substrate having

pores so that the pores on the porous substrate and the organic/inorganic composite

layer can be anchored to each other, thereby providing a firm physical, organic

bonding between the organic/inorganic composite layer and the porous substrate.

Meanwhile, the pore structures: existing between the organic/inorganic composite layer

and each of the inorganic porous particles may be retained without getting interfered

with each other. Therefore, problems related with mechanical properties such as

brittleness can be improved. Additionally, such increased interfacial adhesion between

the pore substrate and the organic/inorganic composite coating layer can decrease the

interfacial resistance.

[61]	The organic/inorganic composite porous separator according to the present

invention, obtained as described above, may be used as separator in an electrochemical

device, preferably in a lithium secondary battery. If the binder polymer is a polymer

that can be gelled when swelled with a liquid electrolyte, the polymer may react with

the electrolyte injected after assembling a battery by using the separator, and thus be

gelled to form a gel type organic/inorganic composite electrolyte.

[62]	Further, the present invention provides an electrochemical device comprising: a

cathode; an anode; the organic/inorganic composite porous separator according to the

present invention, interposed between the cathode and anode; and an electrolyte.

[63]	Such electrochemical devices include any devices in which electrochemical

reactions occur and particular examples thereof include all kinds of primary batteries,

secondary batteries, fuel cells, solar cells or capacitors. Particularly, the lithium

secondary battery among the secondary batteries is preferred. Examples of such

include a lithium metal secondary battery, lithium ion secondary battery, lithium

polymer secondary battery or lithium ion polymer secondary battery.

[64]	The electrochemical device may be manufactured by a conventional method known

to one skilled in the art. In one. embodiment of the method for manufacturing the elec-

trochemical device, the electrochemical device is provided by forming an electrode

assembly from the organic/inorganic composite porous separator interposed between a

cathode and anode, and then by injecting an electrolyte into the assembly.

[65]	There is no particular limitation in a cathode, an anode and a liquid electrolyte to be

used with the organic/inorganic composite porous separator, and any of those that can

be used in a conventional electrochemical device may be used.

[66]	There is an advantage that a battery can be assembled with ease in that the organic/

inorganic composite porous separator of the present invention can demonstrate

excellent adhesion by controlling the contents of inorganic particles and binder

polymer present in the organic/inorganic composite layer in the separator, physically

properties of the polymer and the like.

Brief Description of the Drawings

[67]	The foregoing and other objects, features and advantages of the present invention

will become more apparent from the following detailed description when taken in

conjunction with the accompanying drawings in which:

[68]	FIG. 1 is a cross-sectional schematic view of an organic/inorganic composite

porous separator according to the prior art;

[69]	FIG. 2 is a cross-sectional schematic view of an organic/inorganic composite

porous separator, manufactured according to the present invention;

[70]	FIG. 3 is a photograph taken by a Scanning Electron Microscope (SEM) of a non-

porous inorganic particle used in Comparative Example 1;

[71]	FIG. 4 is a photograph taken by a Scanning Electron Microscope (SEM) of an

inorganic particle (zeolite) having micropores (defined by IUPAC) used in

Comparative Example 3;

[72]	FIG. 5 is a photograph taken by a Scanning Electron Microscope (SEM) of an

inorganic porous particle used in Examples 1-3;

[73]	FIG. 6 a photograph taken by a Scanning Electron Microscope (SEM) of an

organic/inorganic composite layer including inorganic porous particles and binder

polymer among the organic/inorganic composite porous separator (porous Al2O3/

PVdF-CTFE) manufactured in Example 1;

[74]	FIG. 7 is a photograph taken by a Scanning Electron Microscope (SEM) of a

polyolefin-based separator substrate among the organic/inorganic composite porous

separator manufactured in Example 1;

[75]	FIG. 8 diagrammatically illustrates a preparation process of inorganic porous

particles and a structure of the prepared inorganic porous particle;

[76]	FIG. 9 is a graph showing variation in loading amount of organic/inorganic

composite porous separator depending on the content ratio of inorganic porous

particles; and
