Repository: anandvc/allindianpatents

File: patents/268766-methods-for-determining-temperature-value-indicative-of-resin-stickiness-from-data-generated-by-polymerization-reaction-monitoring.html (part 1 of 3)
Indian Patents. 268766:"METHODS FOR DETERMINING TEMPERATURE VALUE INDICATIVE OF RESIN STICKINESS FROM DATA GENERATED BY POLYMERIZATION REACTION MONITORING"

Indian Patents

Recently Granted Patents

  Recently Published Patents

Title of Invention	"METHODS FOR DETERMINING TEMPERATURE VALUE INDICATIVE OF RESIN STICKINESS FROM DATA GENERATED BY POLYMERIZATION REACTION MONITORING"

Abstract	In some embodiments, a method including the steps of monitoring a polymerization reaction which produces a polymer resin in a flμid bed reactor, where a dry melt reference temperature is characteristic of melting behavior of a dry version of the resin, and in response to data indicative of at least one monitored parameter of the reaction, determining in on-line fashion a reduced melt reference temperature that is at least substantially equal to the difference between the dry melt reference temperature and a temperature by which the dry melt reference temperature is depressed by the presence of condensable diluent gas with the resin in the reactor. Optionally, the method also includes the step of controlling the reaction in response to the ...	

Full Text	METHODS FOR DETERMINING TEMPERATURE VALUE INDICATIVE OF RESIN STICKINESS FROM DATA GENERATED BY POLYMERIZATION REACTION MONITORING

Cross-reference to Related Applications

[0001] This application is related to the U.S. Patent Application entitled "Methods for On-Line Determination of Degree of Resin Stickiness Using a Model for Depression of Melt Initiation Temperature," by R. O. Hagerty, E. J. Markel, R. B. Pannell, assigned to the assignee of the present application and filed on the same day as the present application.

Field of the Invention

[0002] The invention pertains to methods for monitoring a polymerization reaction (e.g., an olefin polymerization reaction conducted in a gas phase reactor) which produces a polymer resin in a fluid bed reactor, generating (in on-line fashion) data indicative of a reference temperature (indicative of a degree of stickiness of the resin in the reactor), and optionally also controlling the reaction in response to the reference temperature (or a temperature value related thereto). Embodiments of the invention relate to monitoring a gas-phase polymerization reaction which produces a polymer resin in a fluid bed reactor to determine a reference temperature indicative of a degree of stickiness of the resin in the reactor, and optionally also controlling the reaction using the reference temperature or a temperature value related thereto.

Background of the Invention

[0003] The expression "on-line generation" of data during a reaction is used herein to denote generation of the data sufficiently rapidly that the data is available essentially instantaneously for use during the reaction. The expression "generation of data in on-line fashion" during a reaction is used synonymously with the expression on-line generation of data during a reaction. Generation of data from at least one laboratory test (on at least one substance employed or generated in the reaction) is not considered "on-line generation" of data during the reaction, if the laboratory test consumes so much time that parameters of the

reaction may change significantly during the test. It is contemplated that on-line generation of data can include the use of a previously generated database that may have been generated in any of a variety of ways including time-consuming laboratory tests.

[0004] With reference to a product being produced by a continuous reaction, the expression "instantaneous" value of a property of the product herein denotes the value of the property of the most recently produced quantity of the product. The most recently produced quantity typically undergoes mixing with previously produced quantities of the product before a mixture of the recently and previously produced product exits the reactor. In contrast, with reference to a product being produced by a continuous reaction, "average" (or "bed average") value (at a time "T") of a property herein denotes the value of the property of the product that exits the reactor at time T.

[0005] Throughout this disclosure, the expression "diluent" (or "condensable diluent" or "condensable diluent gas") denotes condensable gas (or a mixture of condensable gases) present in a polymerization reactor with polymer resin being produced. The diluent is condensable at the temperatures encountered in the process heat exchanger. Examples of diluents include induced condensing agents (ICAs), comonomers, isomers of comonomers, and combinations thereof.

[0006] The expression "dry polymer resin" (or "dry version" of polymer resin) is used herein to denote polymer resin that does not contain substantial amounts of dissolved gas. An example of dry polymer resin is polymer that had been previously produced in a polymerization reactor and then purged to eliminate all (or substantially all) unreacted comonomers and ICAs that had been dissolved in the polymer at the time of production. As will be discussed herein, a dry version of polymer resin has significantly different melting behavior than would the same polymer resin if it were in the presence of a significant amount of condensable diluent gas and comonomer.

[0007] The expression polyethylene denotes a polymer of ethylene and optionally one or more C3-C10 a-olefins while the expression polyolefin denotes a polymer of one or more C2-CJO a-olefins.

[0008] Throughout this disclosure, the abbreviation "MI" (or I2) denotes melt index, according to ASTM-D-1238-E238-E.

[0009] One commonly used method for producing polymers is gas phase polymerization. A conventional gas phase fluidized bed reactor, during operation to produce polyolefins by polymerization, contains a fluidized dense-phase bed including a mixture of reaction gas, polymer (resin) particles, catalyst, and (optionally) catalyst modifiers. Typically, any of several process control variables can be controlled to cause the reaction product to have desired characteristics.

J0010] Generally in a gas-phase fluidized bed process for producing polymers from monomers, a gaseous stream containing one or more monomers is continuously passed through a fluidized bed under reactive conditions in the presence of a catalyst. This gaseous stream is withdrawn from the fluidized bed and recycled back into the reactor. Simultaneously, polymer product is withdrawn from the reactor and new monomer is added to replace the polymerized monomer. The recycled gas stream is heated in the reactor by the heat of polymerization. This heat is removed in another part of the cycle by a cooling system external to the reactor.

[0011] It is important to remove heat generated by the reaction in order to maintain the temperature of the resin and gaseous stream inside the reactor at a temperature below the polymer melting point and/or catalyst deactivation temperature. Further, heat removal is important to prevent excessive stickiness of polymer particles that if left unchecked, may result in loss of fluidization or agglomeration of the sticky particles which may lead to formation of chunks or sheets of polymer that cannot be removed as product. Further, such chunks or sheets may fall onto the distributor plate causing impaired fluidization, and in many cases forcing a reactor shutdown. Prevention of such stickiness has been

accomplished by controlling the temperature of the fluid bed to a temperature below the fusion or sintering temperature of the polymer particles. Above this fusion or sintering temperature, empirical evidence suggests that such fusion or sintering leads to agglomeration or stickiness, which in turn, if left unchecked, may lead to the above conditions.

[0012] It is understood that the amount of polymer produced in a fluidized bed polymerization process is directly related to the amount of heat that can be withdrawn from the fluidized bed reaction zone. Since the exothermic heat generated by the reaction is directly proportional to the rate of polymer production. In steady state operation of the reaction process, the rate of heat removal from the fluidized bed must equal the rate of rate of heat generation, such that the bed temperature remains constant. Conventionally, heat has been removed from the fluidized bed by cooling the gas recycle stream in a heat exchanger external to the reactor.

[0013] A requirement of a fluidized bed process is that the velocity of the gaseous recycle stream be sufficient to maintain the reaction zone in a fluidized state. In a conventional fluidized bed polymerization process, the amount of fluid circulated to remove the heat of polymerization is greater than the amount of fluid required for support of the fluidized bed and for adequate mixing of the solids in the fluidized bed. The excess velocity provides additional gas flow to (and through) the fluid bed for additional cooling capacity and more intensive mixing of the reactor bed. However, to prevent excessive entrainment of solids in a gaseous stream withdrawn from the fluidized bed, the velocity of the gaseous stream must be regulated.

|0014) For a time, it was thought that the temperature of the gaseous stream external to the reactor, otherwise known as the recycle stream temperature, could not be decreased below the dew point of the recycle stream without causing problems of polymer agglomeration or plugging of the reactor system. The dew point of the recycle stream is that temperature at which liquid condensate first begins to form in the gaseous recycle stream.  The dew point can be calculated

knowing the gas composition and is thermodynamically defined using an equation of state.

[0015] Contrary to this belief, as suggested by Jenkins, et al. in U.S. Patent No. 4,543,399 and related U.S. Patent No. 4,588,790, a recycle stream can be cooled to a temperature below the dew point in a fluidized bed polymerization process resulting in condensing a portion of the recycle gas stream. The resulting stream containing entrained liquid is then returned to the reactor without causing the aforementioned agglomeration and/or plugging phenomena (which had been expected prior to Jenkins). The process of purposefully condensing a portion of the recycle stream is known in the industry as "condensed mode" operation in a gas phase polymerization process.

[0016] The above-cited U.S. patents to Jenkins et al. suggest that when a recycle stream temperature is lowered to a point below its dew point in "condensed mode" operation, an increase in polymer production is possible, as compared to production in a non-condensing mode because of increased cooling capacity. Consequently, a substantial increase in space-time yield, the amount of polymer production in a given reactor volume, can be achieved by condensed mode operation with little or no change in product properties.

[0017] Cooling of the recycle stream to a temperature below the gas dew point temperature produces a two-phase gas/liquid mixture with solids contained in both of these phases. The liquid phase of this two-phase gas/liquid mixture in "condensed mode" operation remains entrained or suspended in the gas phase of the mixture. Vaporization of the liquid occurs only when heat is added or pressure is reduced. In the process described by Jenkins, et al., vaporization occurs when the two-phase mixture enters the fluidized bed, with the (warmer) resin providing the required heat of vaporization. The vaporization thus provides an additional means of extracting heat of reaction from the fluidized bed. The heat removal capacity is further enhanced in condensed mode operation by the lower gas temperatures of the gas stream entering the fluidized bed. Both of these factors increase the overall heat removal capability of the system and thereby

enable higher space-time yields (higher reactor production rates per unit volume of the fluidized bed).

[0018] Jenkins, et al. illustrate the difficulty and complexity of such reactor control in general, and of trying to extend the stable operating zone to optimize the space time yield in a gas phase reactor, especially when operating in condensed mode.

[0019) The cooling capacity of recycle gas can be increased further while at a given reaction temperature and a given temperature of the cooling heat transfer medium. One option described is to add non-polymerizing, non-reactive materials to the reactor, which are condensable at the temperatures encountered in the process heat exchanger. Such non-reactive, condensable materials are collectively known as induced condensing agents (ICAs). Increasing concentrations of ICA in the reactor causes corresponding increases in the dew point temperature of the reactor gas, which promotes higher levels of condensing for higher (heat transfer limited) production rates from the reactor. Suitable ICA materials are selected based on their specific heat and boiling point properties. In particular, an ICA compound is selected such that a relatively high portion of the material is condensed at the cooling water temperatures available in polymer production plants, which are typically 20-40 °C. ICA materials include hexane, isohexane, pentane, isopentane, butane, isobutane and other hydrocarbon compounds that are similarly non-reactive in the polymerization process.

[00201 US Patent 5,352,749, to DeChellis et al, teaches that there are limits to the concentrations of condensable gases, whether ICA materials, comonomers or combinations thereof, that can be tolerated in the reaction system. Above certain limiting concentrations, the condensable gases can cause a sudden loss of fluidization in the reactor, and a consequent loss in ability to control the temperature in the fluid bed. The above-cited US Patent 5,352,749, and US Patents 5,405,922 and 5,436,304, disclose upper limits of ICA in the reactor are discussed, depending on the type of polymer being produced. US Patent 5,352,749 discloses that a limiting concentration of ICA (isopentane) exists,

beyond which the reactor contents suddenly lose fluidization. The authors characterized this limit by tracking the ratio of fluidized bulk density to settled bulk density. As the concentration of isopentane was increased, they found that the bulk density ratio steadily decreased. When the concentration of isopentane was sufficiently high, corresponding to a bulk density ratio of 0.59, they found that fluidization in the reactor was lost. They therefore determined that this ratio (0.59) was a point of no return, below which the reactor will cease functioning due to loss of fluidization.

[0021] Although not appreciated by the authors of US 5,352,749, the sudden loss in fluidization at relatively high ICA concentrations was due to the formation of sticky polymer. As described in PCT Application Publication Number WO 2005/113615(A2), attempts to operate polymerization reactors with excessive ICA concentrations cause polymer particles suspended in the fluid bed to become cohesive or "sticky," and in some cases cause the fluid bed to solidify in the form of a large chunk. This stickiness problem is characterized by undesirable changes in fluidization and mixing in the fluid bed, which if left unchecked, may develop into a reactor discontinuity event, such as sheeting in the straight sided reaction section, sheeting in the dome of such a reactor or chunking, any of which can lead to reactor shut-downs, which in large scale reactors are expensive. These solid masses (sheets or chunks) of polymer eventually become dislodged from the walls and fall into the reaction section and settle on the distributor plate, where they interfere with fluidization, block the product discharge port, and usually force a reactor shut-down for cleaning. The term "discontinuity event" is used to describe a disruption in the continuous operation of a polymerization reactor caused by sheeting, chunking or distributor plate fouling. The terms "sheeting and/or chunking" while used synonymously herein, may describe different manifestations of problems caused by excessive polymer stickiness in the fluid bed. In either manifestation (sheeting or chucking) the excessive polymer stickiness can lead directly to a reactor discontinuity event with the associated loss production.

[0022] Two articles by Process Analysis & Automation Limited (PAA), entitled "Agglomeration Detection by Acoustic Emission," PAA Application note: 2002/111 (© 2000) and "Acoustic Emission Technology - a New Sensing Technique for Optimising Polyolefin Production" (© 2000), suggest process control in fluidized bed production of polyolefins utilizing acoustic emission sensors located at various positions on the reactor and recycle piping. These publications purport to solve the problem of detecting large polymer agglomerates in a reactor, such as chunks or sheets, rather than detecting stickiness of the resin particles, and provide only one specific example, showing the detection of a chunk of approximately 1.5 meters in diameter within a commercial fluid bed reactor. There is no mention of the detection of polymer stickiness or cohesiveness. In effect, the PAA documents describe the detection of agglomerates after they have been formed in the reactor, rather than detection of resin stickiness that, if left unchecked, could lead to the formation of the agglomerates.

[0023| PCT Application Publication Number WO 03/051929 describes the use of mathematical chaos theory to detect the onset and presence of sheeting in a fluid bed reactor. Signals from a range of instruments, including acoustic emission sensors, differential pressure sensors, static sensors, and wall temperature sensors are filtered by certain specified methods to construct a "time-series" of data, which is then processed by methods of non-linear dynamics herein referred to as chaos theory and compared to data from a control reactor running without sheeting. The onset of sheeting is indicated by an increase in mean "cycle time" (relative to a baseline, control reactor), usually with a concurrent decrease in the "mean deviation" of the time-series. Alternatively, the onset of sheeting is indicated by a decrease in the mathematical "entropy" of the time-series data, as compared to a similar reactor running without sheeting. (The terms "time-series", "cycle time", "mean deviation", and "entropy" here refer to calculated parameters defined by chaos theory.) This reference does not disclose processing of sensor readings (without recourse to the complexities involved with chaos theory) to generate data indicative of conditions at which the resin in a reactor is predicted to

become sticky, or any method allowing safe operation of a polymerization reactor near its limit of ultimate cooling capacity for maximum production rates.

[0024] Adding to the complexity of control of stickiness while using ICAs, different polymer products vary widely in their ability to tolerate ICA materials, some having a relatively high tolerance (expressed in partial pressure of the ICA in the reactor), e.g. 50 psia, while other polymers may tolerate as little as 5 psia. In these latter polymers, the heat transfer limited production rates under similar conditions are substantially lower. Polymers which possess a more uniform comonomer composition distribution are known to have a higher tolerance to the partial pressure of the ICA in the reactor. Typical metailocene catalysts are a good example of catalysts that may produce polymers having a more uniform comonomer composition. However, at some point even these metailocene produced polymers reach a limiting ICA concentration that induces stickiness. The limiting ICA concentration depends on several factors in addition to the polymer type, including reactor temperature, comonomer type and concentration. Further, with the effect of temperature, ICA level and comonomer levels all affecting on the onset of stickiness, determining the point at which sticking begins to occur has heretofore been difficult.

(00251 Even within the constraints of conventional, safe operation, control of such reactors is complex adding further to the difficulty and uncertainty of experimentation if one wishes to find new and improved operating conditions that might result in higher production rates. Large-scale gas phase plants are expensive and highly productive. Risks associated with experimentation in such plants are high because downtime is costly. Therefore it is difficult to explore design and operating boundaries experimentally in view of the costs and risks.

[0026] It would be desirable to provide a method of determining a stable operating condition for gas fluidized bed polymerization, especially if operating in condensed mode, to facilitate optimum design of the plant and the determination of desirable process conditions for optimum or maximum production rates in a given plant design.

[0027] It would also be desirable to have a mechanism in commercial gas-phase reactors to detect the onset of stickiness that is a better or earlier indicator of the onset of stickiness than are conventional techniques (e.g., monitoring the fluidized bulk density as described in US 5,352,749). Such a mechanism would allow the operators to determine when conditions of limiting stickiness are being approached, and enable them to take corrective action before discontinuity events (such as sheeting and chunking) occur, while keeping the reactors at or near conditions of maximum ICA concentration, permitting higher production rates with substantially less risk.

[0028] PCT Application Publication Number WO 2005/113615 and corresponding U.S. Patent Application Publication No. 2005/0267269, published December 1, 2005, describe determination in a laboratory of a critical temperature below which resin in a polymerization reactor cannot become sticky, and use of this predetermined critical temperature to control the reactor. These references define "dry sticking temperature" of a polymer to be produced in a fluidized bed reactor as the temperature at which agglomeration or fouling on any surface of the reactor vessel begins to occur with the reactor operating at normal pressure and gas velocity but in the presence of substantially pure nitrogen rather than the normal gas components, or the temperature at which there is at least a 50% drop in bandwidth of the bed DP reading, whichever is less (where "bed DP reading" denotes measured pressure difference between the bottom and top of the fluid bed). They define "melting point depression" as the temperature by which the melting point of the polymer in the reactor will be depressed by the presence of condensables (ICA and comonomer) to be used in the process. The references also describe a method including the steps of determining the dry sticking temperature of a polymer to be produced; determining the melting point depression for the reaction as a result of laboratory measurements (i.e., by tests performed in a laboratory on a sample of the polymer to be produced, immersed in a liquid or liquid mixture) rather than reaction parameter measurements generated by monitoring the reaction; and then operating the gas phase reactor process with a bed temperature below a "critical temperature" defined as the dry sticking

temperature minus the melting point depression. The references teach that performing the reaction with the bed temperature below the critical temperature can eliminate stickiness in the resin due to high concentrations of condensables.

[0029] U.S. Patent Application Serial No. 11/227,710, entitled "Method for Operating a Gas-Phase Reactor at or Near Maximum Production Rates While Controlling Polymer Stickiness," filed by Michael E. Muhle and Robert O. Hagerty on September 14, 2005, discloses monitoring (during operation of a polymerization reactor) of resin stickiness by generating a time series of readings of acoustic emissions of the contents of the reactor using acoustic emission sensors. Acoustic emission measurements are generated during steady state operation of a reactor (producing the relevant polymer). Additional acoustic emission measurements (generated during operation of the reactor) are then processed to determine whether they deviate from acoustic emissions indicative of steady state reactor operation. Such deviation is treated as an indication of onset of excessive stickiness of polymer particles in the reactor. Corrective action can be taken (e.g., ICA and/or monomer levels and/or reactor temperature can be adjusted) when the acoustic emission measurements are determined to deviate from those of a steady state reactor. However, this application does not teach the generation of a reference temperature above which resin in a reactor is predicted to become sticky. Other background references include WO 2005/049663, WO 2005/113610, WO 2006/009980, U. S. Patent Application Nos. 2004/063871 and 2007/073010, and Ardell, G. G. et a/., "Model Prediction for Reactor Control," Chemical Engineering Progress, American Institute of Chemical Engineers, U.S. vol. 79, no. 6, 1 June 1983, pgs. 77-83.

Summary of the Invention

10030] In a class of embodiments, the invention is a method including the steps of:

(a) monitoring a polymerization reaction which produces a polymer resin in a fluid bed reactor, wherein the polymer resin has a dry melt reference

temperature (a temperature, sometimes referred to herein as a "dry MRT," characteristic of melting behavior of a dry version of the polymer resin); and

(b) in response to data indicative of at least one monitored parameter of the reaction, determining, in on-line fashion, a reduced melt reference temperature (sometimes referred to herein as "MRTR") characteristic of the melting behavior of the polymer resin as it exists in the reactor.

[0031] The reduced melt reference temperature ("MRTR") is a temperature characteristic of melting behavior of the polymer resin the presence of diluent (e.g., condensable diluent gas or gases) with the resin in the reactor, and is at least substantially equal to the difference between the dry MRT and a melt reference temperature depression value, "D," where D is a temperature by which the dry MRT is depressed by the presence of diluent (e.g., condensable diluent gas or gases) with the resin in the reactor. In some embodiments, the method also includes the step of determining a stickiness control parameter from the reduced melt reference temperature. Typically, the stickiness control parameter is a temperature (sometimes referred to herein as a "AMRT" value) at least substantially equal to MRTR - Trx (or Trx - MRTR), where Trx is current reactor temperature.

[00321 Optionally, the method also includes the step of controlling the reaction in response to the reduced melt reference temperature or stickiness control parameter (e.g., in response to a AMRT value), for example by maintaining bed temperature in a predetermined relation with (e.g., below) the reduced melt reference temperature or a temperature (or temperature range) related to the reduced melt reference temperature.

[0033 J The dry MRT is a distinct and measurable temperature that is characteristic of melting behavior of a dry version of the polymer resin, and can be defined or determined in any of a variety of different ways, including as:

a peak melt temperature as determined from a first or second melt DSC ("differential scanning calorimetry") measurement on a dry sample of the polymer resin;

a polymer Seal Initiation Temperature measured on a resin film sample;

a resin Hot Tack Initiation Temperature;

a dry sticking temperature of granular polymer in a fluid bed;

a dry Melt Initiation Temperature (MIT) determined graphically as the onset of rapid melting in a first or second melt DSC curve determined from a DSC measurement on a dry sample of the polymer. Such a dry MIT is preferably determined from a first melt DSC measurement on a sample of a dry version of the polymer (a sample of the polymer resin with no significant amount of diluent hydrocarbon present therewith); or

a temperature at which the polymer resin is expected to melt or begin to melt in the reactor vessel with the reactor operating at normal pressure and gas velocity but in the presence of substantially pure nitrogen rather than the gas components actually present with the resin in the reactor during the reaction.

|0034] In typical embodiments, reference temperature data (indicative of the reduced melt reference temperature) are generated in on-line fashion in accordance with the invention by processing data indicative of a combination of process variables measured during the reaction (e.g., current values of bed temperature, density and melt index of the polymer resin, and concentration (e.g., partial pressure) of ICA, comonomer, and isomer gas, and optionally also at least one other diluent present in the reactor) in accordance with a predetermined model. The processing can be performed in any of a variety of ways, including by accessing at least one database or look-up table prepared in accordance with the model. Typically, a dry melt reference temperature is determined from the measured process data (e.g., using a predetermined correlation with melt index and/or density of the resin), and appropriate correlations (provided by the model) are employed to estimate a degree of reduction of the dry melt reference

temperature due the effects of diluent components present in the reactor with the polymer resin during the reaction.

[0035] In typical embodiments, to implement a model of the type mentioned in the previous paragraph, data indicative of a dry melt reference temperature of each of a representative set of different types or grades of polymer resin that may be produced in the reactor are measured. Preferably, the density and melt index of the polymers in the set span a full range of polymer density and melt index values that may be produced using each catalyst type that may be used in the process. The measured data are typically then analyzed (and regressed) to provide a mathematical correlation of dry melt reference temperature as a function of polymer density and melt index, and also catalyst type (if required). Measured data indicative of the density and melt index of the polymer being produced, and also data indicative of the type of catalyst being used to produce the polymer (if required), can then be processed in on-line fashion using the correlation to determine a dry melt reference temperature for the polymer resin. Alternatively, dry melt reference temperature data, provided in the form of a predetermined database (a "Melt Reference Database") or look-up table, are accessed to identify a dry melt reference temperature for the polymer resin being produced. The database or look-up table would preferably contain dry melt reference temperature data for each grade of polymer to be produced in the reactor, so that the data can be conveniently accessed in on-line fashion by specifying density and melt index of the polymer being produced (and the catalyst being used in the polymerization reaction if required).

[0036] Typically, a model of the type mentioned in the two previous paragraphs predicts the amount by which the dry melt reference temperature (of a dry version of the polymer resin being produced in the reactor) is reduced by the presence with the resin of condensable diluent gas (e.g., ICA, comonomer, and isomer(s) of at least one comonomer) used in the reaction. At least one parameter monitored in step (a) is processed in accordance with the model to generate reference temperature data, which in turn determine the reduced melt reference temperature.

[0037] Reference temperature data generated in on-line fashion in accordance with the invention can be provided to and processed by (i.e., integrated with) a plant process control system to provide an on-line monitor of the approach to at least one condition of undesirable resin stickiness in the reactor. Such an on-line monitor can provide a quantitative basis for control of process conditions to avoid continuity problems that would otherwise occur due to excessive stickiness of resin in the reactor, and can allow a plant operator to operate the process safely at conditions closer to the stickiness limits for higher reactor heat transfer capabilities and higher production rates.

[0038J During reaction transitions, conditions in fluid bed reactor are adjusted (e.g., to cause production of polymer of a different grade, such as polymer of different density and/or melt index). In most cases, the adjustments in process conditions can be made fairly quickly, but some time is needed for the fluid bed to change over to the new resin properties. The time required to effect a complete transition is typically three or four bed turnovers. During a reaction transition, the bed-averaged properties (e.g., resin density and melt index) are not equal to the properties of the resin currently being produced (the "instantaneous production"). Therefore, it is possible for reference temperature data generated in accordance with the invention to be indicative of two different stickiness control parameters: one calculated with properties of bed-averaged resin, and one calculated with instantaneous values of the properties of the instantaneous production. In some embodiments, the reference temperature data are indicative of two stickiness control parameters: a "AMRTave" temperature indicative of the difference between the current reactor temperature and a reference temperature above which resin having bed-averaged resin properties in the reactor is predicted to become sticky; and a "AMRTmst" temperature indicative of the difference between the current reactor temperature and a reference temperature above which the resin currently being produced in the reactor is predicted to become sticky. For reliable operation (without excessive resin stickiness) the reaction is preferably controlled (at least during the transition) so that neither the "AMRTave" temperature nor the "AMRTjnst" temperature exceeds a predetermined limit or leaves a predetermined

range. The predetermined limit or range for AMRTave may differ from that for AMRTinst.

[0039] Preferred embodiments determine stickiness control parameters based on bed-averaged parameters of steady-state polymerization reactions and use them to characterize and preferably also control the steady-state reactions. During transitions of such reactions, preferred embodiments of the invention determine stickiness control parameters based on instantaneous reaction parameters and use them to characterize and preferably also control the reactions during the transitions. For example, a steady-state reaction can be controlled to proceed with an stickiness control parameter relatively close to a critical (or limiting) AMRT value (e.g., a critical AMRT value at least substantially equal to Trx - MRTR , where Trx is the current reactor temperature and MRTR is at least substantially equal to MRT - D, where MRT is dry melt reference temperature for a dry version of the polymer resin being produced, and D is an estimated temperature (determined in accordance with the invention) by which MRT is depressed by the presence of condensable diluent gas with the resin during the reaction, so that MRTR is limiting temperature value beyond which resin stickiness is likely to occur). However, during a transition in such a reaction, the reaction should typically be controlled to proceed with a stickiness control parameter relatively far from the critical AMRT value determined in accordance with the invention. For increased safety and more reliable operation without resin stickiness, the reaction should be controlled such that neither a "AMRTave" temperature (indicative of the difference between current reactor temperature and a reference temperature above which resin having bed-averaged resin properties in the reactor is predicted to become sticky) nor a "AMRTinst" temperature (indicative of the difference between current reactor temperature and a reference temperature above which the resin currently being produced in the reactor is predicted to become sticky) exceeds a predetermined limit or leaves a predetermined range. The predetermined limit or range for AMRTave may differ from that for AMRTjnst.

[0040| When controlling a reaction to prevent a stickiness control parameter (generated in accordance with the invention) from exceeding a critical AMRT

value (or leaving a critical AMRT range) the reactor temperature or ICA concentration may be adjusted (typically lowered) to bring the stickiness control parameter back into an acceptable range. Adjustments in the reactor temperature Trx are generally preferred because of the relatively quick response times involved. If, for example the calculated value of the stickiness control parameter were too high by 1 °C, a reduction in reaction temperature of 1 °C would bring the stickiness control parameter back within range within a few minutes. Alternatively, an excessively high stickiness control parameter may be corrected by lowering the concentration (or partial pressure) of ICA in the reactor. This may be done, for example, by reducing the rate of ICA feed to the reactor, or by increasing the rate of venting from the reactor. In either case, the rate of change in ICA concentration (or partial pressure) is relatively slow, normally requiring several hours to effect the intended change. For this reason, adjustments in the reactor temperature are generally preferred.

Brief Description of the Drawings

[0041] Figure 1 is a simplified cross-sectional view of a reaction system including a fluidized bed reactor (10), whose operation can be monitored and optionally also controlled in accordance with the invention.

I0042J Figure 2 is a block diagram of some elements of the Fig. 1 system and additional elements for implementing a process for calculating control variables MRTR and AMRT. These parameters can be calculated using on-line data from the reaction system and can be used to provide a real-time estimate of the degree of resin stickiness in the fluidized bed.

[0043] Figure 3 is a first melt DSC curve generated from measured data for the polymer and catalyst listed in Row 6 of Table 1. A dry MIT value of 97.4 °C was determined from the initial inflection point of the DSC curve as shown in the figure.

[0044] Figure 4 is the DSC curve of Fig. 3 and another first melt DSC curve that shows the effect of dissolved hydrocarbons in displacing (or "depressing") the

DSC curve of Figure 3 to lower values of temperature. The dissolved hydrocarbons also produce a reduction of the MIT to a lower value, denoted as MITR as shown. The shift (or displacement) of MIT values (D) is computed using the Flory equation.

[0045] Figure 5 is a first melt DSC curve with indications that illustrate a calculation of the control variable AMIT as the difference between the reactor temperature (Trx) and the shifted value of the melt initiation temperature MITR.

Detailed Description of Preferred Embodiments
