Repository: anandvc/allindianpatents

File: patents/268800-a-process-for-the-synthesis-of-double-helical-carbon-microcoiled-by-catalytic-chemical-vapour-deposition-ccvd-method.html
Indian Patents. 268800:"A PROCESS FOR THE SYNTHESIS OF DOUBLE HELICAL CARBON MICROCOILED BY CATALYTIC CHEMICAL VAPOUR DEPOSITION (CCVD) METHOD"

Indian Patents

Recently Granted Patents

  Recently Published Patents

Title of Invention	"A PROCESS FOR THE SYNTHESIS OF DOUBLE HELICAL CARBON MICROCOILED BY CATALYTIC CHEMICAL VAPOUR DEPOSITION (CCVD) METHOD"

Abstract	The present invention relates to a method for the synthesis of double helical carbon microcoils by catalytic chemical vapour deposition (CCVD). The method disclosed herein induces coiled configuration in the absence of magnetic field by using thiophene as promoter. In particular aspect the present invention provides double helical carbon microcoils (DHCMCs).	

Full Text	TITLE: A Process for the Synthesis of Double Helical Carbon Microcoiled by Catalytic Chemical Vapour Deposition (CCVD) Method

FIELD OF INVENTION:

The disclosure relates to a method for the synthesis of helical carbon microcoils by catalytic chemical vapour deposition (CCVD). More specifically, the disclosure relates to a method for the synthesis of double helical carbon microcoils (DHCMCs) using CCVD method. The method disclosed herein induces coiled configuration in the absence of magnetic field by using thiophene as promoter.

The term 'Carbon nanofibres (CNFs)' summarizes a large family of different filamentous nanocarbons. They could be either well graphitic or amorphous depending on their crystalline aspects. They also could be either solid tubular or hollow tubular. But in general way, all of them consist of either sp3 or sp2 or both sp3 / sp2 forms of carbons. However, irrespective of their crystalline aspects, all types of CNFs are very good candidates for fiber reinforcement applications, as electrically conducting fillers, catalyst support and electrochemical energy storage matrices (in particular for gas storage applications), With the development of nanomaterial based technologies, carbon coils of nanometer-scale size or carbon nanocoils (CNCs) are required in the fabrication of nanodevices such as a generator or detector of magnetic field, an inductive circuit, an actuator, a spring etc.

Materials with 3D-helical / spiral structure have attracted more and more interests in recent years. Such a structure is expected to have new and unique functional properties. Researchers have been trying to synthesize 3D helical materials and explore their mechanism of formation, nature, morphological features and properties of these materials. It is also expected that these 3D helical / spiral materials could have wide potential applications in near future. Three dimensional carbon coils are very fascinating materials regarding their peculiar helical morphology, which can be used as high performance electromagnetic

Many efforts have been made for the synthesis and property study of carbon coils of micron size, which are also called carbon micro coils (CMCs).

The formation of CMCs and their morphology have been described in a number of papers. They are synthesized by the high temperature catalytic decomposition of hydrocarbons on finely divided metallic catalysts such as Fe, Co, Ni or their alloys.

Motojima et al. [Ij also reported the synthesis of double helical carbon microcoils using fine Ni powder as catalysts via CCVD route with acetylene as carbon source. It should be noted that Motojima et al. [1] got the coiled morphology in presence of magnetic field in the reaction zone.

Pan and coworkers [2] have used iron-coated indium tin oxide as catalyst and acetylene as hydrocarbon source via CCVD route at 700oC. It has been found that iron plays an important role for tube morphology while indium, tin and oxygen play major role for coiled morphology.

Varadan et al |3] also have reported the synthesis of carbon coiled nano/micro fiber by microwave CVD route.

Double helical microcoils find applications in electronic devices, electromagnetic absorbers and filters. In addition, smart devices can be conceived using tunable films on these fibers and tunable host materials.

SUMMARY OF THE INVENTION:

An object of the present disclosure is to provide a method for the synthesis of Carbon double helical microcoils by catalyst chemical vapour deposition (CCVD). The method makes possible the synthesis of DHCMCs at large scale and in an easier way. Another object of the present disclosure is to synthesize DHCMCs in the absence of magnetic field by using thiophene as a coiling inducer.

An aspect of the present invention provides a method of synthesizing double helical carbon microcoils in the absence of magnetic field by using thiophene, wherein the method comprises: introducing a mixture of catalyst and thiophene in a reactor; supplying nitrogen gas over the above mixture; supplying

hydrocarbon gas over the above; heating the above to generate double helical carbon microcoils.

In a particular aspect the present disclosure provides double helical carbon microcoils. The DHCMCs of the present disclosure are amorphous in nature and their diameter depends on the diameter distribution of the catalyst used in the method of their production.

BRIEF DESCRIPTION OF THE DRAWINGS:

FIGURE  1:  Schematic Diagram of the electrically heated horizontal CCVD reactor

FIGURE 2: Magnified view of the double helical carbon microcoils at 2000x magnification.

FIGURE 3: Magnified view of the double helical carbon microcoils at 16000x magnification.

DESCRIPTION OF THE INVENTION

While the present disclosure has been particularly described herein with reference to embodiments thereof, the embodiments mentioned below of the present invention are for illustrative purposes and are not intended to limit the scope of the invention.

In the present invention, the terms double helical carbon microcoils (DHCMCs) is used as a comprehensive meaning to include various kinds of DHCMCs, for example, hollow tubular, solid tubular. The DHCMCs may also be graphitic or amorphous depending on their crystalline aspects.

The present invention discloses a method of synthesizing double helical carbon microcoils by Catalytic Chemical Vapour Deposition, wherein the method comprises: introducing a mixture of catalyst and thiophene in a reactor; supplying nitrogen gas over the above mixture; supplying hydrocarbon gas over the above mixture; heating the above to generate carbon microcoils.

The method of the present disclosure is easier to perform and can be utilized for the synthesis of DHCMCs on a larger scale.

The double helical microcoiled carbon fiber could be an interesting and useful material in many applications such as EM wave absorbers, tunable micro devices, electron emitters, hydrogen storage materials, chiral materials etc.

The method provided in the present disclosure relates to the synthesis of the DHCMCs by CCVD route without using magnetic field in the reaction chamber.

In particular, the present disclosure relates to a method of synthesizing DHCMCs, wherein the double helical configuration of the carbon microcoils is induced by anisotropy. The anisotropy in the method as disclosed in the present invention is achieved in the absence of magnetic field in the reaction chamber / reactor.

The method to synthesis DHCMCs encompasses simple procedure, wherein the raw materials comprise Catalyst, Source of Sulphur, Carbon Source gas, Nitrogen gas and Ceramic boat.

The reaction is carried out in a horizontal furnace inside which the temperature gradient is maintained, regulated and measured accurately by thermocouples. Depending on the reaction requirements, the temperature inside the furnace is maintained selectively and locally, differing at the entrance point, centre of the furnace and right of the furnace.

Further, the method for synthesizing carbon microcoils comprises mixing catalyst and sulphur source in the quartz boat to obtain a semi solid mass; exposing the semisolid mass to high temperature in the central zone of reaction reactor; supplying nitrogen gas in the reactor at a flow rate which is gradually increased after about 30 minutes; starting the flow of carbon source gas simultaneously with the increase in flow of nitrogen gas; simultaneously stopping the flow of carbon source gas and lowering down the flow of nitrogen gas; collecting the black powder which gets deposited at the surface of the existing catalyst particles. (Refer Figure 1 for details)

In an embodiment the disclosure provides a method of synthesizing DHCMCs by CCVD, wherein the method comprises: introducing a mixture of catalyst and thiophene in a reactor; supplying nitrogen gas over the above mixture; supplying hydrocarbon gas over the above; heating the above to generate DHCMCs.

In a preferred embodiment the method described in the present disclosure provides DHCMCs of 1-5 microns diameter. However, it may be noted that the diameter distribution of the microcoils will depend on the diameter distribution of catalyst particles.

In yet another embodiment of the present disclosure the method described utilizes catalyst which is a transition metal, a transition metal salt or a metal alloy or a compound containing a transition metal.

In still another embodiment the transition metal is selected from a group consisting of iron, nickel and cobalt, tungsten and titanium

In still another embodiment of the present disclosure the method disclosed utilizes nickel as catalyst.

The size of the Nickel particle used as catalyst ranges from I microns to 5 microns. As stated earlier the diameter distribution of double helical carbon micro-coils will depend on the diameter distribution of catalyst particles. Since the catalyst particles (in the present case Ni powders) have the diameter distribution of 1-5 microns so the synthesized double helical carbon microcoils have almost the same diameter distribution as that of catalyst powders.

In yet another embodiment of the present disclosure Nickel is provided at the concentration of 0.15gm per ml of thiophene. It should be noted that in absence of thiophene, straight carbon fiber has been obtained during synthesis as observed under SHM (Table I). It has been already proposed that the driving force behind the coiling factor is the presence of catalytic anisotropy between the crystal faces of the catalyst grain. This catalytic anisotropy is caused by the differing chemical compositions of the crystal faces. Motojima et al. [1 j has achieved this anisotropy by applying a magnetic field in the reaction zone although he used Ni powder as

catalyst. Ni metal exhibits ferromagnetism with a Curie temperature of 358°C. This suggests that Ni metal is paramagnetic with a weak magnetic susceptibility at the reaction temperature.

In an illustration the catalyst is provided in the form of powder with particle size of diameter in the range of 1-5 microns.

Yet another embodiment of the present disclosure relates to the method of synthesizing DHCMCs, wherein the method utilizes nitrogen gas supply at the flow rate in the range of 10 ml/min to 500 ml/min. In preferred embodiment, nitrogen gas is supplied at the flow rate of 100 ml/min and continued for till the reaction temperature had reached. Then the flow of nitrogen gas has been increased up to 200ml/min.

Still another embodiment of the present disclosure provides a method of synthesizing DHCMCs, wherein the method utilizes hydrocarbon gas as a carbon source gas selected from a group comprising of propane, acetylene, ethylene, methane and benzene.

Yet another embodiment of the present disclosure relates to the method of synthesizing DHCMCs, wherein the method utilizes hydrocarbon supply at the flow rate of 10 ml/min to 1000 ml/min. In preferred embodiment the flow rate of acetylene is started when the flow rate of nitrogen gas is increased from 100 ml/min to 200 ml/min. In preferred embodiment the hydrocarbon is acetylene.

In a particular embodiment the present disclosure provides double helical carbon microcoils. The DHCMCs of the present disclosure are amorphous in nature and their diameter depends on the diameter distribution of the catalyst used in the method of their production. Figure 2 shows the magnified view of the double helix microcoiled carbon fiber. . It should be noted that in absence of thiophene, straight carbon fiber has been obtained during synthesis as observed under SHM. It should be noted that when thiophene vapour has been passed in combination with hydrogen and acetylene, the product is single helical carbon micro coiled structure as revealed by electron microscopy analysis. Figure 3 (a

and b) and Figure 4 (a and b) shows the magnified view of the double helical carbon microcoils observed under electron microscope (SEM)

As already known regarding the growth of carbon nanotubes (CNTs) - the same could be extended in the present case too. The growth of CMCs has been started by the decomposition of precursor gas molecules and subsequent deposition of the resulting carbon radicals on the surface of the existing catalyst particles at that particular reaction temperature. This is followed by the growth of the CMCs having almost the same diameter distribution of originating catalysts particles.

Thiophene after getting pyrolysed in the reaction zone of the reactor gives rise to fine sulphur powder. It should be noted that these sulphur particles have been formed in situ and are in highly reactive state similar to Ni powders -present at the reaction temperature. This may lead to a possible chemical / physical absorption / alloy formation between Ni particles and chemical species (here sulphur particles). Hence a chemical reaction based on the diffusion of solid particles occurs on the catalyst surface - leading to the proposed catalytic anisotropy on the crystal faces of the catalyst grains. Depending on the degree of the anisotropy (which depends on the degree of in situ reactions/combinations between Ni particles and sulphur particles) the coil diameters also vary. Larger the anisotrophy, smaller is the diameter and vice versa which also reflect on the difference in morphology as observed in the coiled structure.

it should be noted that when thiophene vapour has been passed in combination with hydrogen and acetylene, the product is single helical carbon micro coiled structure as revealed by SEM images. But when liquid thiophene has been mixed with Ni powder and synthesis has been performed in presence of acetylene and nitrogen but in absence of hydrogen, DHCMCs have been obtained. Figure 2 and Figure 3 shows the magnified view of the double helical carbon microcoils. The double helical configuration can be attributed here to thiophene vapour. The thiophene vapour upon decomposition at high temperature results in highly activated sulphur powder on the surface of the catalyst. Since the sulphur powder is directly in touch with Ni powder and because of generation of above

mentioned catalytic anisotropy at higher rate, DHCMCs have been formed. However, when thiophene vapour has been used along with acetylene, hydrogen and nitrogen gas, the generation and attachment of highly activated sulphur particles with Ni particles is less because thiophene vapour competes with acetylene, hydrogen and nitrogen vapour and as a result the resulting catalytic anisotropy is much less, generating single helical carbon micro coiled.

Synthesis of Double Helical Micro-Coils: The chemicals and raw materials used for the synthesis are as follows:

•	Micron sized Nickel powder (99.8%)

•	Thiophene (99+%)

•	Acetylene gas (99.9% pure)

•	Nitrogen gas (96% pure)

•	Quartz/Ceramic boat

The schematic diagram of experimental set-up has been described in Figure 1. It consists of a meter long horizontal furnace which is the reactor having an inner diameter of 10cm. The temperature gradient maintained inside is regulated and measured precisely by three thermocouples. At the gas entrance point the temperature is 500°C. At the reactive center of the reactor the temperature is maintained in the range of 900°C. On the right hand corner near the gas outlet, the temperature is kept constant at 600°C.

In the quart/, boat, 1.5 grams of micron sized nickel powder is thoroughly mixed with 10 ml of thiophene to get a semisolid mass. The boat containing the mass is placed in the central zone of the furnace where the temperature is maintained at 900°C. The flow of nitrogen (96% pure) is started at the flow rate of 100 ml/min and continued for 30 minutes. Then the flow of nitrogen gas is increased up to 200 ml/min and acetylene flow has been started at the flow rate of lOOtnl/min. The (low rates of nitrogen and acetylene have been measured by digital mass How controller. After 30 mins, the flow of acetylene has been

switched oFfbut the furnace has been allowed to cool down to room temperature with nitrogen How at the rate 50 ml/min. The resulting black powder was collected and directly observed under microscope without carrying any further purification process. Figure 2 shows the magnified view of the double helix microcoiled carbon fiber. . It should be noted that in absence of thiophene, straight carbon fiber has been obtained during synthesis as observed under SEM. It should be noted that when thiophene vapour has been passed in combination with hydrogen and acetylene, the product is single helical carbon micro coiled structure as revealed by electron microscopy analysis.

The above analysis indicates that the thiophene vapour is mainly responsible for coiling factor.

It will be understood by those skilled in the art that advantageously, the overall process is simple and can be applied to mass-scale production at low costs.

Relerences.

|l| Ku/.uya C. Kohda M. Hishikawa Y. Motojima S. Preparation of carbon micro-coils with the application of outer and inner electromagnetic fields and bias voltage. Carbon 2002: 40: 1991-2001.

(Table Removed)[21 Pan L, /hang M, Nakayama Y. Growth mechanism of carbon nanocoils. J Appl Phys 2002; 91:10058-61.

|3| Varadan VK. Hollinger RD. Varadan VV. Xie J. Sharma PK. Development and characterization of micro-coil carbon fibers by a microwave CVD system. Smart Mater. Struct. 2000: 9:413 - 20.

1 / We claim:

1	A method of synthesizing double helical carbon microcoils in the absence of

magnetic Held by using thiophene, wherein the method comprises introducing

hydrocarbon gas over a mixture of catalyst and thiophene at a temperature in the

range of 500 °C to 1000°C.

2	The method as claimed in claim I, wherein nitrogen gas is supplied before the

introduction of hydrocarbon gas.

3	The method as claimed in claim  1, wherein the catalyst is provided at the

concentration of about 0.05 to about 0.25gm per ml of thiophene.

4	The method of claim 1, wherein the catalyst is a transition metal, a transition

metal salt or a metal alloy or a compound containing a transition metal.

5	The method of claim 4, wherein the transition metal is selected from a group

consisting of iron, nickel, cobalt and tungsten.

6	The method as claimed in claim 1, wherein the nitrogen gas is supplied/provided

at the (low rale of 10 ml / min - 500 ml/min

7.	The  method  as  claimed  in  claim  1,  wherein  the  hydrocarbon  gas  is

provided/supplied at the flow rate of 10 ml/min - 1000 ml/min

8.	The method as claimed in claim 1, wherein the hydrocarbon gas is selected from

a group consisting of propane, acetylene, ethylene, benzene and methane.

9.	The method as claimed in claim 8, wherein the hydrocarbon gas is acetylene.

10  Double helical carbon microcoils produced by the method as claimed in claim 1. 

Documents:

				http://ipindiaonline.gov.in/patentsearch/GrantedSearch/viewdoc.aspx?id=adBkt2xFdlbJqndiWFbhuA==&amp;loc=+mN2fYxnTC4l0fUd8W4CAA==

« Previous Patent

Next Patent »

Patent Number	268800	

Indian Patent Application Number	188/DEL/2007	

PG Journal Number	38/2015	

Publication Date	18-Sep-2015	

Grant Date	17-Sep-2015	

Date of Filing	31-Jan-2007	

Name of Patentee	DIRECTOR GENERAL, DEFENCE RESEARCH & DEVELOPMENT ORGANISATION	

Applicant Address	MINISTRY OF DEFENCE, GOVT OF INDIA ROOM NO 348, B-WING DRDO, RAJAJI MARG, NEW DELHI 110011	

Inventors:

#	Inventor's Name	Inventor's Address	

1	KINGSUK MUKHOPADHYAY	DEFENCE MATERIALS & GOVT. OF INDIA, ROOM NO 348, B-WING DRDO, RAJAJI MARG, NEW DELHI-110011	

2	KONDEPUDI UDAYA BHASKER	DEFENCE MATERIALS & GOVT. OF INDIA, ROOM NO 348, B-WING DRDO, RAJAJI MARG, NEW DELHI-110011	

PCT International Classification Number	C01B 31/00	

PCT International Application Number	N/A	

PCT International Filing date		

PCT Conventions:

#	PCT Application Number	Date of Convention	Priority Country	

1			NA	

© All Indian Patents, 2013-2021.

  Patent data available in the public domain from Indian Patents Office, Department of Industrial Policy and Promotions, Ministry of Commerce and Industry, Government of India.

File: patents/268818-method-of-design-and-fabrication-of-a-solar-cell-string-transfer-station-suitable-for-the-manufacturing-process-of-large-wattage-photovoltaic-pv-modules.html
Indian Patents. 268818:METHOD OF DESIGN AND FABRICATION OF A SOLAR CELL STRING TRANSFER STATION SUITABLE FOR THE MANUFACTURING PROCESS OF LARGE WATTAGE PHOTOVOLTAIC (PV) MODULES

Indian Patents

Recently Granted Patents

  Recently Published Patents

Title of Invention	METHOD OF DESIGN AND FABRICATION OF A SOLAR CELL STRING TRANSFER STATION SUITABLE FOR THE MANUFACTURING PROCESS OF LARGE WATTAGE PHOTOVOLTAIC (PV) MODULES

Abstract	The invention discloses an automated solar cell string transfer system for the manufacture of large wattage Photovoltaic modules. The system incorporates a PLC based electronic control for conveyorised movement of the PRBCF cell jig to ensure its precise positioning under the vacuum cups including simultaneous transfer of all 72-solar cells on to the glass superstate in an accurate string alignment which leads to reduction of operator fatigue and improved cycle time. Necessary interlocks are provided to ensure safe operation of the equipment.	

Full Text	2

FIELD OF INVENTION

This invention relates to a Solar Cell String Transfer Device adaptable in the

manufacturing systems of large wattage Photovoltaic (PV) modules, typically PV

modules having at least 72-nos. of solar cells with power output in a range

between 150 to 170 watts. The invention further relates to a method for

automatic transfer and reversal of the PRBCF (Phenolic Resin Bonded Cotton

Fabric) cell jig and the glass superstrate during manufacture of PV modules with

power output of 150 to 170 watts and comprising at least 72 nos. of 125-mm

crystalline silicon solar cells connected in series configuration.

BACKGROUND OF THE INVENTION:

Solar cells are manufactured using 125-mm or 156-mm size mono / multi

crystalline silicon wafers. Typically, each 125-mm solar cell generates a power

output of 2.2 to 2.3 watts. 36 os. of these cells are interconnected in series to

get PV Modules of 75 to 85-watts power output (12-V application) and 72-nos. of

cells are interconnected in series to get PV Modules of 150 to 170-watts power

output (24-V application). The demand for larger wattage (150 to 170-watts)

modules is increasing due to its reliability, cost-benefits, reduced

interconnections and other hardware requirements in PV Power Plants.

PV Module assembly process basically comprises the steps of Tabbing, Stringing,

String Transfer, Lay-up, Lamination, Framing and Module Testing. The step of

Stringing (interconnection) of the cells is carried out on a PRBCF Stringing Jig

after which the Stringed Cells are transferred onto a glass superstrate with a

3

EVA(Ethylene Vinyl Acetate) sheet as an intermediate layer. In a semi-automated

assembly lines, this String Transfer operation is carried out manually in a two-

step process involving a first step of physical transfer of the strung cells and

followed by a step of reversing the string so that the front of the Stringed Cell

faces the glass superstrate. This string transfer operation using manual method

is well adapted for the 75-Wp PV Modules (size : 1200-mm*525-mm, weight :

7.5 Kg). However, due to large size and weight of the 150-Wp Modules (size:

1590-mm x 785-mm, weight: 15-Kg), manual handling becomes very tedious for

the operators and further increases the possibilities of module breakage. One of

the solutions to ease this string transfer operation and to minimize the risk of

module damages, could be the development of an automated solar string

transfer equipment.

Further, the commercially available equipment handles only a part of the string

with 12-cells resulting in 6 operations for achieving the complete transfer.

Besides, the interconnection is to be carried out after each of the transfer

operation over the glass superstrate, which is cumbersome.

OBJECTS OF THE INVENTION:

It is therefore an object of this invention to propose an automated Solar Cell

String Transfer device adaptable in the manufacturing systems of Photovoltaic

modules with power output rating of 150 to 170 watts and comprising at least 72

nos. of 125-mm crystalline silicon solar cells connected in series configuration.

4

Another object of this invention is to propose a method for automatic transfer

and reversal of the PRBCF - cell jig and the glass superstate during manufacture

of photovoltaic modules with power output of 150 to 170 watts and comprising

at least 72 nos. of 125-mm crystalline silicon solar cells connected in series

configuration.

Still another object of this invention is to propose a method for automatic

transfer and reversal of the PRBCF - cell jig and the glass superstrate during

manufacture of photovoltaic modules with power output of 150 to 170 watts and

comprising at least 72 nos. of 125-mm crystalline silicon solar cells connected in

series configuration which simplifies the process steps and reduce the process

time.

Yet another object of this invention is to propose a method for automatic

transfer and reversal of the PRBCF - cell jig and the glass superstrate during

manufacture of photovoltaic modules with power output of 150 to 170 watts and

comprising at least 72 nos. of 125-mm crystalline silicon solar cells connected in

series configuration, which is capable of simultaneous pickup of all the 72

soldered solar cells and transfer to the lay-up station.

A further object of the invention is to propose a method for automatic transfer

and reversal of the PRBCF - cell jig and the glass superstrate during manufacture

of photovoltaic modules with power output of 150 to 170 watts and comprising

at least 72 nos. of 125-mm crystalline silicon solar cells connected in series

configuration, in which the complete interconnection of the strings is carried out

in the jig itself and after transfer it will be in a ready state for lamination.

5

A still further object of the invention is to propose a method for automatic

transfer and reversal of the PRBCF - cell jig and the glass superstate during

manufacture of photovoltaic modules with power output of 150 to 170 watts and

comprising at least 72 nos. of 125-mm crystalline silicon solar cells connected in

series configuration, which utilizes PLC based electronic controls for conveyorised

movement of PRBCF cell jig under the vacuum cups such that the transfer of all

72-solar cells on to the glass superstrate achieves an appropriate string

alignment.

Another object of this invention is to propose an automated string transfer

device adaptable in a manufacturing process of PV modules which incorporates a

dual redundant operator control enabling the operator to operate the device

either in automatic mode or in manual mode from either end of the device

installation.

SUMMARY OF THE INVENTION

Accordingly, there is provided a solar cell string transfer device adaptable in the

manufacturing systems large wattage Photovoltaic modules. The device

incorporates a PLC based electronic control for conveyorised movement of the

PRBCF cell jig to ensure its precise positioning under the vacuum cups including

simultaneous transfer of all 72-solar cells on to the glass superstrate in an

accurate string alignment which leads to reduction of operator fatigue and

improved cycle time. Necessary interlocks are provided to ensure safe operation

of the equipment. The invention further proposes a method for automatic

transfer and reversal of the PRBCF-cell jig and the glass superstrate during

6

manufacture of Photovoltaic modules with power output of 150 to 170 watts and

comprising at least 72 nos. of 125 m crystalline silicon solar cells connected in

series configuration.

DESCRIPTION OF THE ACCOMPANYING DRAWINGS:

Fig l: Shows a pictorial view of PV Module manufacturing process in a

manufacturing system according to the prior art.

Fig 2: Shows a line diagram of a String Transfer device according to the

invention.

Fig 3: Shows an automated String Transfer device according to the invention.

Fig 4: Shows a loading station (moving platform) of the automated string

transfer

device of Fig. 2.

Fig 5: Shows a line diagram of vacuum station of the automated string transfer

device of Fig. 2

Fig 6: Shows a vacuum station of the automated string transfer device of Fig. 2.

Fig 7: Shows a Conveyor mechanism with Servo Motor assembly incorporated in

the automated string transfer of the invention.

Fig 8: Shows a line diagram of Conveyor mechanism with Servo Motor

assembly incorporated in the automated string transfer of the invention.

Fig 9: Shows a line diagram of jig loading platform of the automated string

transfer device of Fig. 2

Fig 10: Shows a line diagram of stringing jig of the automated string transfer

device of Fig. 2

7

Fig 11: Shows a Programmable Logic Controller incorporated in the device of

Fig. 2.

Fig 12: Shows an operational sequence of String Transfer operation with manual

process according to prior art.

Fig 13: Shows an operational sequence of String Transfer operation with

automated process according to the present invention.

Fig. 14:Shows a flow chart of the String Transfer operation with

automated process according to the present invention.

DETAILED DESCRIPTION OF THE INVENTION

According to this invention there is provided a method and a device for solar cell

string transfer suitable for the manufacturing process of Photovoltaic Modules of

power output in the range of 150 to 170-watts consisting of 72-nos. of 125-mm

crystalline silicon solar cells connected in series (12*6) configuration ;

The device incorporates a PLC-based electronic controls for conveyorised

movement and positioning of PRBCF jig under the vacuum cups transfer all 72

nos. of soldered and interconnected solar cells on to a glass superstate resulting

in better string alignment;

Redundant operator controls for either operating the equipment in an automatic

mode or manual mode is possible;

8

PLC controller provides the necessary interlocks during the steps of transporting

the cells, picking-up the cells and placing the cells on the Glass superstrate. The

PLC controller is interfaced to two sets of Operator push-button controls,

mounted on either side of the equipment for easy operator access from either

side.

As shown in figure 1, the sequential steps of a typical PV module assembly

process comprises the steps of Tabbing, Stringing, String Transfer, Lay-up,

Lamination, Framing and Module Testing. Stringing (interconnection) of the Solar

Cells is carried out on a Stringing Jig after which it is transferred onto a glass

superstrate with a EVA sheet as an intermediate layer. The String Transfer

operation is carried out manually in a two-step process involving physical

transfer of the strung cells and reversing the string so that the front of the Solar

Cell faces the Glass superstrate.

As shown in figures 2 to 11 the automated String Transfer device of the

invention is characterized by comprising a Loading Station (1) for loading and

unloading a stringing jig / glass (9) with EVA has been incorporated in the

existing device; a removable means (4b) for the existing string pick-up fixture

(4b) with 72-vacuum suction cups (4a) suitable for a 150-Wp PV Modules; a

conveyorised mechanism (3,2,7) for moving and positioning the loading station

(1) under the vacuum pick-up station; a Vacuum generator and 72-cup vacuum

cup assembly (4a, 4b); and a dual operator controls (5) with PLC (6). The line

diagram and a picture of the automated string transfer device are shown in

figure 2 and 3 respectively.

9

Details of these features are described below.

LOADING STATION (MOVING PLATFORM)

As shown in figure 4, the strings of cells along with the stringing jig (9) (on

which the cell strings are formed) are placed in the loading station (1). The

loading station (1) is supported on a moving platform (2), which is moved both

in forward and reverse direction by means of a conveyor-motor assembly (3,7),

as shown in figure 7. The loading station (1) is designed for supporting either the

stringing jig (9) or glass superstate or both and is provided with edge guides (8)

to hold them firmly in place during the movement (Fig. 9).

VACUUM STATION

As shown in figure 6, the vacuum station (4) comprises a removable fixture (4b)

with 72 vacuum suction cups (4a) positioned exactly to align with the 72 cells of

a 150-Wp Module. The fixture (4b) is detachable by means of two sets of screws

(not shown). Similar fixtures are designed for use in 100-Wp & 120-Wp modules

and attached in place of the existing one. This allows for flexibility and future up-

gradation of the device of the invention. A line diagram of the vacuum station

(4) is shown in figure 5.

Compressed air is used in the vacuum generators (not shown) to generate

vacuum and at least two such generators are used for achieving higher level of

vacuum suction (4). The vacuum cups (4a) are further strengthened using 'O'

rings (not shown) for effective sealing of air at these points. In addition, non-

10

return valves (not shown) are provided at these suction cups to provide further

protection against leakage of one of the vacuum cups (4a) and thereby affecting

the other vacuum cups as well. The vacuum station (4) is provided with at least

one preumatic cylinder (10), and a slider (11).

CONVEYOR SYSTEM

As shown in figure 7, the conveyor mechanism (3,2,7) transports the Stringing

Jig (9) and the glass superstate alternately between the loading station (1) and

the vacuum station (4). This transportation is programmed to take place either

automatically or under manual control. A line diagram of the conveyor system (3)

is shown in figure 8, which further indicates the moving platform (2) fixed on the

conveyor (3) at 'IN' and 'OUT' positions.

The conveyor mechanism (3) is driven by servomotors (7) and is capable of

handling the weight of the fixture (4b) or glass superstate (9) or both together.

Limit switches are provided at the ends of the loading and vacuum station ends

to sense the extreme points and if necessary, stop the motor (7) which drives

the conveyor (3,2). As shown in fig - 9, the conveyor (3,2) carries the loading

platform (12) on which the stringing jig (9) is loaded. The stringing jig is having

a plurality of cavities (9a) to accommodate the vacuum suction cups (4a).

ELECTRONIC CONTROLS

The automated string transfer device of the invention is controlled by a

Programmable Logic Controller (PLC) (6) housed in an enclosure at the bottom of

11

the device as shown in figure 11. The PLC-controller (6) provides all necessary

interlocks during transportation, pick-up of the cells as well as during placement

on the glass superstrate. It is interfaced to two sets of operator push-button

controls (5), mounted on either side of the device for easy operator access from

either side.

The manual string transfer operation and automated string transfer operation

(with the aid of the present invention) are illustrated in figure 12 and figure 13

respectively. A flow chart showing the steps followed in the string transfer device

with the PLC (6) is shown in figure 14.

12

ADVANTAGES

Major advantages of this equipment over the conventional equipment are as

follows.

The device of the present invention can handle a complete cell string consisting

of 72-Cells in one operation whereas the conventional device can handle only

part string with 12-Cells resulting in 6 operations for achieving the complete

transfer

In the inventive device, the entire string remains stationary and the glass

superstate is moved under it for positioning. In case of conventional devices,

the glass superstrate is kept stationary whereas the string is physically moved.

This poses a potential threat to cause string damage in case of vacuum failure

when the string or individual cell is likely to be released from suction.

According to the method of present invention, the complete interconnection of

the string is carried out on the jig itself and after transfer, it is ready for

lamination; whereas, in case of conventional devices, the interconnection is to be

carried out after the step of transfer operation over the glass superstrate is

completed, which is very cumbersome and may also introduce impurities in the

lamination.

13

BENEFITS ACHIEVED

Installation of the device and implementing the method of the invention in the

150-Wp PV Module assembly system gives the following benefits.

Minimisation of damage to string / glass during string transfer operation

Better string alignment

Improved handling of modules during String Transfer operation & reduction of

operator fatigue

The total cost of development of the Automated String Transfer Device is

comparatively lower than the available devices.

14

WE CLAIM

1. An automated solar cell string transfer device adaptable in the

manufacturing systems of large-wattage photovoltaic modules with power

output of 150 to 170 watt, and constituting of at least seventytwo

numbers of 125-mm crystalline silicon solar cells connectable in series

configuration, the device comprising :

-	a loading station (1) for loading and unloading a stringing jig glass

(9) with an intermediate layer of ethylene vinyl acelate, the

stringing jig (9) accommodating a plurality of stringed cells;

-	a conveyor system (3) having a moving platform (2) which

supports the loading station(l), the conveyor system (3)

comprising at least one servo motor (7) for moving and positioning

the loading station (1) alternately at predetermined locations;

-	a vacuum station (4) having a removable fixture (4b) with at least

seventytwo vacuum suction cups (4a), the removable fixture (4b)

accommodating the stringing jig (9) with the plurality of stringed

cells , the conveyor system 93,2,7) alternately transporting the

stringing jig (9) between the loading station (1) and the vacuum

station (4); and

15

- a PLC (6) disposed at a bottom of the device for a programmed

transportation of the stringing jig (9) including its accurate

positioning at predetermined locations.

2.	The device as claimed in claim 1, wherein the loading station (1) is

provided with at least one edge guide (8) to firmly hold the stringing jig

(9) during the latter's movement.

3.	The device as claimed in claim 1, wherein the removable fixture (4b) is

detachable from the vacuum station (4) and configured to enable

accommodation of a 72 -cell, 150-Wp module.

4.	The device as claimed in claim 1, wherein at least one vacuum generator

is provided for the vacuum station (4) and wherein at least one pneumatic

cylinder (10), and a slider (11) is provided.

5.	The device as claimed in any of the preceding claims wherein the

conveyor system (2,3) is driven by at least one servomotor (7).

6.	The device as claimed in claim 1, wherein the stringing jig (9) is provided

with plurality of cavities (9a) to accommodate therein the vacuum suction

cups (4a).

16

7. An automated solar cell string transfer device adaptable in the

manufacturing systems of large - wattage photovoltaic modules with

power output of 150 to 170 watt, and constituting of at least seventy two

numbers of 125-mm crystalline silicon solar cells connectable in series

configuration as herein described and illustrated with reference to the

accompanying drawings.

Dated this 14th day of DECEMBER, 2007

The invention discloses an automated solar cell string transfer system for the manufacture of large wattage Photovoltaic modules. The system incorporates a PLC based electronic control for conveyorised movement of the PRBCF cell jig to

ensure its precise positioning under the vacuum cups including simultaneous transfer of all 72-solar cells on to the glass superstate in an accurate string alignment which leads to reduction of operator fatigue and improved cycle time. Necessary interlocks are provided to ensure safe operation of the equipment.

Documents:

				http://ipindiaonline.gov.in/patentsearch/GrantedSearch/viewdoc.aspx?id=6qvvYx9CQe2mJSNTMucruw==&amp;loc=wDBSZCsAt7zoiVrqcFJsRw==

« Previous Patent

Next Patent »

Patent Number	268818	

Indian Patent Application Number	1680/KOL/2007	

PG Journal Number	39/2015	

Publication Date	25-Sep-2015	

Grant Date	17-Sep-2015	

Date of Filing	14-Dec-2007	

Name of Patentee	BHARAT HEAVY ELECTRICALS LIMITED	

Applicant Address	REGIONAL OPERATIONS DIVISION (ROD), PLOT NO : 9/1, DJBLOCK 3RD FLOOR, KARUNAMOYEE, SALT LAKE CITY, KOLKATA-700091, HAVING ITS REGISTERED OFFICE AT BHEL HOUSE, SIRI FORT, NEW DELHI- 110049	

Inventors:

#	Inventor's Name	Inventor's Address	

1	RAVI S, VENKATESH K	BHARAT HEAVY ELECTRICALS LIMITED, ELECTRONICS DIVISION, SEMICONDUCTORS AND PHOTOVOLTAICS DEPT, MYSORE ROAD, BANGALORE-560026	

2	RAMESH R, GOVINDARAJ U	BHARAT HEAVY ELECTRICALS LIMITED, ELECTRONICS DIVISION, SEMICONDUCTORS AND PHOTOVOLTAICS DEPT, MYSORE ROAD, BANGALORE-560026	

3	REVANNASIDDAIAH D.M.	BHARAT HEAVY ELECTRICALS LIMITED, ELECTRONICS DIVISION, SEMICONDUCTORS AND PHOTOVOLTAICS DEPT, MYSORE ROAD, BANGALORE-560026	

4	GOVARDHAN SINGH N.G.	BHARAT HEAVY ELECTRICALS LIMITED, ELECTRONICS DIVISION, SEMICONDUCTORS AND PHOTOVOLTAICS DEPT, MYSORE ROAD, BANGALORE-560026	

PCT International Classification Number	H01L31/04; H01L31/00; H01L31/0224	

PCT International Application Number	N/A	

PCT International Filing date		

PCT Conventions:

#	PCT Application Number	Date of Convention	Priority Country	

1			NA	

© All Indian Patents, 2013-2021.

  Patent data available in the public domain from Indian Patents Office, Department of Industrial Policy and Promotions, Ministry of Commerce and Industry, Government of India.
