Repository: anandvc/allindianpatents

File: patents/268822-a-process-for-providing-improved-polymerizable-compositions.html
Indian Patents. 268822:"A PROCESS FOR PROVIDING IMPROVED POLYMERIZABLE COMPOSITIONS"

Indian Patents

Recently Granted Patents

  Recently Published Patents

Title of Invention	"A PROCESS FOR PROVIDING IMPROVED POLYMERIZABLE COMPOSITIONS"

Abstract	The present invention relates to a process for providing improved low VOC polymerizable compositions containing phosphoalkyl (meth)acrylate monomers which are synthesized by the reaction of a hydroxyalkyl (meth)acrylate with polyphosphoric acid (PPA).	

Full Text	IMPROVED POLYMERIZABLE COMPOSITIONS

The present invention relates to a process for providing improved low VOC polymerizable compositions containing phosphoalkyl (meth)acrylate monomers which are synthesized by the reaction of a hydroxyalkyl (mefh)acrylate with polyphosphoric acid (PPA).

People spend a significant amount of time indoors, which has caused more concern about the quality of the air we breathe while inside buildings. Products and materials in homes and office buildings emit pollutants and chemicals, many of which may raise health concerns. One class of pollutants that has come under particular scrutiny is volatile organic compounds (VOCs). These compounds are ubiquitous, and much attention has been given to identifying the source of VOCs and reducing their emissions.

VOCs are emitted from a surprising number of articles used in everyday life, particularly from virtually all resin-based man-made materials. Varnishes and coatings have been used previously to provide a protective finish over surfaces such as vinyl wallcoverings, floor products, furniture and printed articles. Examples of such products are described in U.S. Pat. No. 4,603,074. These overcoats provide protection against stains and damage, but are not designed to and do not reduce emission of VOCs to the environment.

When subjected to co-polymerization with other vinyl monomers, phosphoalkyl (meth)acrylates impart useful properties to polymers, namely those which are employed in coatings and binders and which have a wide range of uses. One application for these monomers is the promotion of polymeric coating adhesion to metal substrates. Other uses include providing flame-retardant and anti-static properties to fibers and binders for non-woven fabrics.

A problematic aspect of these polymer mixtures relates to high viscosity. The PPA raw material, the reaction mixture, and the reaction product have high viscosities, which slow mass transfer and pose general material handling problems. One solution to lower the product viscosity is to conduct the reaction in the presence of a solvent or to dilute the final reaction product with a solvent. Reference JP 2006-001863A states that inert, aprotic solvents, such as aromatics and saturated aliphatics, are solvents for the phosphorylation reaction. The use of such solvents, however, is unfavorable due to their

emission of Volatile Organic Compounds (VOCs), which are harmful to the population at large and therefore such solvents need to be removed. Costly processing time to remove the solvent is incurred, and when the solvent is removed, the problematic viscosity of the composition returns.

The present invention solves these problems of the art by providing a process that comprises a phosphorylation reaction that is conducted in the presence of a reaction solvent, specifically a polymerizable solvent. The process for conducting the reaction may be batch or continuous. Significant improvements can be made even at low solvent levels, such as at about 15 wt.%, which is especially beneficial for batch processes in that good reactor productivity can be maintained.

Accordingly, the present invention provides a process for providing improved polymerizable compositions comprising reacting at least one hydroxyalkyl (meth)acrylate with at least one polyphosphoric acid in the presence of at least one polymerizable solvent.

With proper choice of polymerizable solvent, the solvent will incorporate into the polymer matrix and become part of the final polymer product; thus, there is no need to remove the solvent after the phosphorylation reaction. The reaction pressure is selected, according to the choice of solvent and reaction temperature, to ensure that boiling of the reaction mixture is suppressed. Thus, the reaction pressure should exceed the vapor pressure of the reaction mixture.

As used herein, polymerizable solvent is meant any olefinically polymerizable species with solvent-bearing properties that is capable of polymerizing with the phosphoalkyl methacrylate in the polymerizable composition's application except that the hydroxyalkyl (meth)acrylate monomers employed in the reaction and the phosphoalkyl methacrylate product itself are excluded from the present definition of polymerizable reactive solvent. Preferably, the solvent and temperature are selected to allow atmospheric reaction pressure.

These polymerizable solvents, or "diluent monomers," do not need to be removed from the reaction mixture prior to use in the final application. These solvents are used at 10 to 90 wt.% of the final reaction mixture. Suitable examples of polymerizable solvents include but are not limited to C1 -C20 linear, branched, or cyclic alkyl esters of acrylic or

methacrylic acid including but not limited to heterocyclic (meth)acrylates (such as 3-oxazolidinyl ethyl methacrylate, 5-[2-oxazolinyl]-pentyl methacrylate); aminoalkyl (meth)acrylates (such as N,N-dimethyl amino-ethyl acrylate, N,N-diethyl amino-propyl methacrylate); (meth)acrylamides (such as N-methyl acrylamide, N,N-dimethylaminopropyl methacrylamide); epoxide-containing (meth)acrylates (such as glycidyl (meth)acrylate); unsaturated alkyl and cycloalkyl (meth)acrylates (such as vinyl acrylate, allyl methacrylate, 2,4-hexadienyl methacrylate and dicyclopentenyl oxyethyl methacrylate); silicon-containing (meth)acrylates (such as trimethoxysilylpropyl acrylate, diethoxymethylsilylpropyl methacrylate, ispropoxydimethylsilylpropyl acrylate); aromatic (meth)acrylates (such as benzyl acrylate, phenyl acrylate, 4-chlorophenylethyl methacrylate); straight chain or branched haloalkyl (meth)acrylates (such as 2,2,2-trifluoroethyl acrylate, hexafluoroisopropyl methacrylate); terminal alkenes (such as 1-butene, 1-hexene, vinyl-cyclohexene); aralkenes (such as styrene, a-methyl styrene, 4-methyl styrene, 4-methoxy styrene); heterocyclic alkenes (such as 2-, 3-, or 4-vinyl pyridines and N-vinyl imidazole); dienes (such as butadiene, isoprene, vinylidene chloride); vinyl halides (such as vinyl chloride, tetrafluoroethylene); vinyl esters (such as vinyl acetate, vinyl benzoate); vinyl ketones (such as methyl vinyl ketone); vinyl amides (such as N-vinyl formamide, N-vinyl acetamide); vinyl isocyanate; aldehyde containing vinyl functionality (such as acrolein, methacrolein, and their acetal derivatives); epoxyalkenes (such as 3,4-epoxybut-l-ene); cyano containing vinyl functionality (such as acylonitrile, mefhacrylonitrile and fumaronitrile); vinyl silanes and alkoxyvinyl-silanes (such as vinyltrimefhoxysilane, vinyltrimethylsilane, vinyldiethoxymethylsilane); unsaturated diesters (such as dimethylmaleate, dibutylfumarate, diethyl itaconate); and functional (meth)acrylates (such as isocyanotoethyl methacrylate, acryloylchloride, aceto acetoxyethyl methacrylate, acryloylpropionic acid [AOPA]);  or mixtures thereof.

Specifically, it is surprising that these polymerizable solvents can be employed as solvents for this reaction due to their propensity to undergo Michael-type addition, via the olefinic double bond, with hydroxy-containing species, i.e., the hydroxyalkyl (meth)acrylate reaction substrate. Of principal concern for making the subject polymerizable compositions is the loss of monoester yield on the hydroxyalkyl (meth)acrylate substrate due to consumption of the latter via these Michael reactions. In

the present reaction systems employing polymerizable solvents, the monoester yield was maintained and in many cases, such as for the use of methyl methacrylate, was actually found to increase.

EXAMPLES

Comparative Example 1

A reaction apparatus comprising a 500 mL, jacketed, glass "resin kettle" reaction flask; a two-stage agitator; and a reflux condenser was assembled. Heating and cooling were affected by means of a Thermo Scientific NESLAB RTE 740 circulator bath, which supplied Dynalene HF-LO heat transfer fluid to the reactor jacket. The bath temperature was adjusted to achieve the desired reactor temperature. The two-stage agitator comprised a bottom blade set (3-in. diameter, four-blade, 45-deg. pitch) and a middle blade set (2.5-in. diameter, three-blade, swept pitch), which was positioned at two-thirds of the reactor's straight-side height from the bottom. A thermocouple, a sparge gas tube, and a feed tube were positioned near the top of the bottom agitator blade set. The condenser was vented to the atmosphere via a drying tube.

In a separate feed vessel, a reservoir of 2-hydroxyethyl methacrylate, having less than 0.15 wt.% water, was adjusted to contain by weight 1950 ppm methoxyphenol. Polyphosphoric acid (115% grade, 400 g) was charged to the empty reaction flask. A 10 seem flow of 8% O2/92% N2 mixed gas was then introduced to the reactor via the sparge tube. The agitator was set to 180 rpm, and the polyphosphoric acid was heated to 65 °C. After heating the acid, 437 g of the 2-hydroxyethyl methacrylate was fed via a peristaltic pump and the feed tube into the reactor, which was operated at 65 °C, over seven hours. The resulting mixture was held at 65 °C for an additional six hours and then cooled to room temperature.

The reaction product was analyzed by high-performance liquid chromatography using an Agilent 1100 Series LC System liquid chromatograph equipped with a Supelco Inc. Discovery Bio Wide Pore C18 column (25 cm by 4.6 mm, 5 fim media) and an ultraviolet light detector.

The reaction product contained 44.7 wt.% monoester and 10.5 wt.% diester, a corresponding monoester:diester molar ratio of 6.53.

Example 1

A reaction product was generated by the same procedure given in Comparative Example 1 except that 169 g of methyl methacrylate were mixed with the polyphosphoric acid prior to addition of the 2-hydroxyethyl methacrylate. The reaction product, on a basis excluding the methyl methacrylate, contained 47.0 wt.% monoester and 9.43 wt.% diester, a corresponding monoester:diester molar ratio of 7.64.

Example 2

A reaction product was generated by the same procedure given in Comparative Example 1 except that 302 g of methyl methacrylate were mixed with the polyphosphoric acid prior to addition of the 2-hydroxyethyl methacrylate. The reaction product, on a basis excluding the methyl methacrylate, contained 47.9 wt.% monoester and 7.58 wt.% diester, a corresponding monoester:diester molar ratio of 9.69.

Example 3

A reaction product was generated by the same procedure given in Comparative Example 1 except that 418 g of methyl methacrylate were mixed with 200 g polyphosphoric acid prior to addition of 218 g 2-hydroxyethyl methacrylate. The reaction product, on a basis excluding the methyl methacrylate, contained 51.0 wt.% monoester and 7.24 wt.% diester, a corresponding monoester:diester molar ratio of 10.8.

Comparative Example 2

A reaction product was generated by the same procedure given in Comparative Example

1	except that the reaction temperature during both the addition of the 2-hydroxyethyl

methacrylate and the hold period was 45 °C. The reaction product contained 38.3 wt.%

monoester and 5.37 wt.% diester, a corresponding monoester:diester molar ratio of 10.9.

Example 4

A reaction product was generated by the same procedure given in Comparative Example

2	except that 169 g of methyl methacrylate were mixed with the polyphosphoric acid

prior to addition of the 2-hydroxyethyl methacrylate. The reaction product, on a basis excluding the methyl methacrylate, contained 41.4 wt.% monoester and 4.75 wt.% diester, a corresponding monoester:diester molar ratio of 13.4.

Example 5

A reaction product was generated by the same procedure given in Comparative Example 2 except that 418 g of methyl methacrylate were mixed with 200 g polyphosphoric acid prior to addition of 218 g 2-hydroxyethyl methacrylate. The reaction product, on a basis excluding the methyl methacrylate, contained 45.9 wt.% monoester and 4.31 wt.% diester, a corresponding monoestendiester molar ratio of 16.3.

Example 6

A reaction product was generated by the same procedure given in Comparative Example 2 except that 181 g of butyl acrylate were mixed with the polyphosphoric acid prior to addition of the 2-hydroxyethyl methacrylate. The reaction product, on a basis excluding the butyl acrylate, contained 38.1 wt.% monoester and 3.89 wt.% diester, a corresponding monoester:diester molar ratio of 15.0.

Example 7

A reaction product was generated by the same procedure given in Comparative Example 2 except that 175 g of methacrylic acid were mixed with the polyphosphoric acid prior to addition of the 2-hydroxyethyl methacrylate. The reaction product, on a basis excluding the methacrylic acid, contained 30.1 wt.% monoester and 2.20 wt.% diester, a corresponding monoestendiester molar ratio of 21.0.

Example 8

A reaction product was generated by the procedure given in Comparative Example 1 where the reaction temperature during both the addition of the 2-hydroxyethyl methacrylate and the hold period was 35 °C. To conduct the reaction, 418 g of methyl methacrylate were mixed with 200 g polyphosphoric acid prior to addition of 218 g 2-

hydroxyethyl methacrylate. The reaction product contained 40.0 wt.% monoester and 3.33 wt.% diester, a corresponding monoestendiester molar ratio of 18.4.

CLAIMS

What is claimed is:

1)	A process for providing improved low VOC polymerizable compositions comprising reacting at least one hydroxyalkyl (meth)acrylate with at least one polyphosphoric acid in the presence of at least one polymerizable solvent.

2)	The process of claim 1 wherein the polymerizable solvent is at least one C1-C20 linear, branched, or cyclic alkyl ester of acrylic or methacrylic acid or mixtures thereof.

3)	The process of claim 1 wherein polymerizable solvent is at least one compound selected from the group consisting of:

C1-C20 linear, branched, or cyclic alkyl ester of acrylic or methacrylic acid, aminoalkyl (meth)acrylates, (meth)acrylamides, epoxide-containing (mefh)acrylates, unsaturated alkyl and cycloalkyl (meth)acrylates, silicon-containing (meth)acryiates, aromatic (mefh)acrylates, straight chain or branched haloalkyl (meth)acryiates, terminal alkenes, aralkenes, heterocyclic alkenes, dienes, vinyl halides, vinyl esters, vinyl ketones, vinyl amides, vinyl isocyanate; aldehydes containing vinyl funct'onality, epoxyalkenes, cyano containing vinyl functionality, vinyl silanes and alkoxyvinyl-silanes, unsaturated diesters, and functional (meth)acrylates, or mixtures thereof.

4)	The process of claim 1 wherein the reaction is a batch reaction.

5)	The process of claim 1 wherein the reaction is continuous.

6)	The process of claim 1 wherein the reaction occurs at a temperature below 40 °C.

Documents:

				http://ipindiaonline.gov.in/patentsearch/GrantedSearch/viewdoc.aspx?id=Cy0o4Y/cUCCsplc0k5DXSw==&amp;loc=+mN2fYxnTC4l0fUd8W4CAA==

« Previous Patent

Next Patent »

Patent Number	268822	

Indian Patent Application Number	503/DEL/2010	

PG Journal Number	39/2015	

Publication Date	25-Sep-2015	

Grant Date	18-Sep-2015	

Date of Filing	05-Mar-2010	

Name of Patentee	ROHM AND HAAS COMPANY	

Applicant Address	100 INDEPENDENCE MALL WEST, PHILADELPHIA, PENNSYLVANIA, 19106-2399, U.S.A.	

Inventors:

#	Inventor's Name	Inventor's Address	

1	ANDREW M. LEMONDS	234 GOSHEN ROAD, SCHWENKSVILLE, PENNSYLVANIA 19473, USA	

2	ROBERT WILCZYNSKI	1506 SILO ROAD, YARDLEY, PENNSYLVANIA 19067, USA	

PCT International Classification Number	C08L101/00;	

PCT International Application Number	N/A	

PCT International Filing date		

PCT Conventions:

#	PCT Application Number	Date of Convention	Priority Country	

1	61/211,419	2009-03-30	U.S.A.	

© All Indian Patents, 2013-2021.

  Patent data available in the public domain from Indian Patents Office, Department of Industrial Policy and Promotions, Ministry of Commerce and Industry, Government of India.

File: patents/268823-anti-fouling-coating-compositions-containing-a-carboxyl-functional-organosilicone.html
Indian Patents. 268823:“ANTI-FOULING COATING COMPOSITIONS CONTAINING A CARBOXYL-FUNCTIONAL ORGANOSILICONE”

Indian Patents

Recently Granted Patents

  Recently Published Patents

Title of Invention	“ANTI-FOULING COATING COMPOSITIONS CONTAINING A CARBOXYL-FUNCTIONAL ORGANOSILICONE”

Abstract	An anti-fouling coating composition comprising (i) a curable polymer and (ii) an organosilicone polymer. This anti-fouling coating composition has a low surface energy, has suitable elastomeric properties, decreases the settlement of fouling organisms and their adhesion strength, and can be used as a clear coat without a misty or milky appearance.	

Full Text	PLEASE SEE THE SPECIFICATION ATTACHED.	

Documents:

				http://ipindiaonline.gov.in/patentsearch/GrantedSearch/viewdoc.aspx?id=r9K3weXQdn8h1PcC48e5wA==&amp;loc=+mN2fYxnTC4l0fUd8W4CAA==

« Previous Patent

Next Patent »

Patent Number	268823	

Indian Patent Application Number	7018/DELNP/2009	

PG Journal Number	39/2015	

Publication Date	25-Sep-2015	

Grant Date	18-Sep-2015	

Date of Filing	30-Oct-2009	

Name of Patentee	AKZO NOBEL COATINGS INTERNATIONAL B.V.	

Applicant Address	Velperweg 76  NL-6824 BM Arnhem  The Netherlands	

Inventors:

#	Inventor's Name	Inventor's Address	

1	DAVIES  Cait Marie	15 Warwick Road  West Denton  Newcastle Upon Tyne  Tyne & Wear NE5 2BS  United Kingdom.	

2	WILLIAMS  David Neil	22A Woolsington Gardens  Woolsington  Newcastle Upon Tyne  Tyne &amp; Wear NE13 8AR  United Kingdom.	

3	WILLETT  Kathryn Joyce	1 The Chancel  St. Jude’s  Bragg’s Lane  Bristol  BS2 0EB  United Kingdom.	

PCT International Classification Number	C09D183/04;	

PCT International Application Number	PCT/EP2008/055129	

PCT International Filing date	2008-04-28	

PCT Conventions:

#	PCT Application Number	Date of Convention	Priority Country	

1	07107293.8	2007-05-01	EPO	

2	60/930,411	2007-05-15	EPO	

© All Indian Patents, 2013-2021.

  Patent data available in the public domain from Indian Patents Office, Department of Industrial Policy and Promotions, Ministry of Commerce and Industry, Government of India.

File: patents/268826-stabilized-etching-solutions-for-cu-and-cu-ni-layers.html
Indian Patents. 268826:STABILIZED ETCHING SOLUTIONS FOR CU AND CU/NI LAYERS

Indian Patents

Recently Granted Patents

  Recently Published Patents

Title of Invention	STABILIZED ETCHING SOLUTIONS FOR CU AND CU/NI LAYERS

Abstract	The present invention relates to new storage-stable solutions which can be used in semiconductor technology to effect specific etching of copper metallization layers and also Cu/Ni layers. With the new etch solutions it is possible to carry out etching and patterning of all-copper metallizations, layers of copper/nickel alloys, and also successive copper and nickel layers.	

Full Text	Stabilized etching solutions for Cu and Cu/Ni layers

Description

The present invention relates to new storage-stable solutions which can be used in semiconductor technology to effect specific etching of copper metallization layers and also Cu/Ni layers. With the new etch solutions it is possible to carry out etching and patterning of all-copper metallizations, layers of copper/nickel alloys, and also successive copper and nickel layers.

From the journal and patent literature, etchants per se for microstructure etching for Cu and Ni metallizations have been known for more than 20 years. In particular, etching mixtures composed of HNO3 and H2O2 as such are known for this purpose (JP 48103043 or JP 57089481). Patent SU 950799 describes the etching of V-Ni-Cu multilayer with HNO3/H2O2 mixtures and v	arious auxiliaries. For the etching of thin copper layers it is also possible to add other acids and auxiliaries to the mixtures of HNO3 and H2O2 (JP 50140333 from 1974 or SU 929738).

For stabilizing acidic etching mixtures containing H2O2, and for preventing the decomposition of the H2O2 by Fe ions, DE 2405214 A discloses the addition of EDTMPA(Dequest®2041).

At the present time various multilayers are being increasingly used in semiconductor technology, comprising Cu or layers composed only of copper.

Being used in particular are multilayers composed of Cu and Ni layers which are closed off at the top by a noble metal layer (Au) for external contacts and at the bottom by a Ti or TiW layer.

Typically these layers are etched individually using separate etch solutions. Consequently a relatively large number of operating steps, in accordance with the layer structure, is needed for patterning. At the same time the number of operating steps increases the requirements in terms of process accuracy, since possible residual layers can have extremely disruptive consequences for the subsequent operating step.

Layer sequences of Cu and Ni in particular have to date typically been etched in separate steps using different etch solutions.

Thus, for example, a copper layer can be etched by means of an H2O2/NH4OH solution, whereas a nickel layer can be etched by means of an acidic ammonium peroxodisulfate solution.

A solution of HNO3/H2O2 can be used to etch a layer sequence of Cu and Ni in a single workstep. When corresponding solutions are used for the etching of Cu layers and Ni layers, however, etch rates decrease sharply in the course of etching. The reason for this lies in the fact that the ingress of Cu and/or Ni ions into the solution results in catalytic decomposition of the hydrogen peroxide in the solution.

As a result there is a change in the composition of the etch solution after the first etch attack on Cu-containing metallizations, irrespective of whether further Cu ingress occurs or not. After the H2O2 in the etched solution has been consumed, the etch rates for Cu and Ni alter dramatically. This means that the use of unstabilized etch solutions based on HNO3/H2O2 mixtures for etching Cu and Ni layers is of only limited possibility and that stable etch rates would be attainable only with a relatively high degree of technological cost and inconvenience.

It is an object of the present invention, therefore, to provide inexpensive stabilized etch solutions which allow not only successive copper and nickel layers but also Cu-Ni alloy metallizations to be etched simply and with a constant etch rate. In particular it is an object of the present invention to provide an etch solution which allows sequences of Cu and Ni layers to be etched in a single workstep. Especially it is an object of the present invention to provide improved etch solutions in which the catalytic decomposition of the H2O2 is reduced and for which, during the etching operation, copper ions and, if appropriate, nickel ions which accumulate in the solution do not adversely affect the quality of the etched semiconductor products.

The present object is achieved by means of new, stabilized etch solutions for etching copper layers and nickel layers, or layers of corresponding alloys, comprising nitric acid (HNO3), hydrogen peroxide (H2O2), citric acid, and water, and in particular by means of etch solutions which comprise nitric acid in an amount of 5% to 50% by weight, based on the overall composition, and hydrogen peroxide in an amount of 1% to 10% by weight, based on the overall composition. These solutions may comprise citric acid in an amount of 0.5% to 10% by weight, based on the overall composition. Particularly good etch outcomes are found with solutions of this kind which comprise nitric acid (HNO3) in an amount of 15% to 35% by weight, based on the overall composition, hydrogen peroxide (H2O2) in an amount of 2% to 6% by weight, based on the overall composition, and citric acid in an amount of 2.5% to 6.5% by weight, based on the overall composition. In accordance with the invention the new etch solutions may further comprise additional substances, specifically those which enhance the properties of the solutions during the implementation of the etch operation and lead consequently to improved product qualities. Such additions may be additives, such as wetting agents or surfactants.

In accordance with the invention these etch solutions can be used in semiconductor technology.

The invention likewise provides a process for etching successive copper layers and nickel layers in semiconductor technology, which involves immersing semiconductor elements having corresponding layers in an etch solution as described above for a sufficiently long time and. after the metal layers have been etched away in a single step, removing the semiconductor elements from the etch solution, washing them with water, and drying them.

In the past there has been no lack of attempts to stabilize the active H2O2 in HNO3/H2O2-containing mixtures in order to maintain a consistent etch rate when using such solutions. To date, however, no addition has been found that prevents the catalytic decomposition of hydrogen peroxide and at the same time does not adversely affect the properties of the etch solution. Critical to the choice of a suitable stabilizing addition is that adding it to the solutions used must not cause any impairment to the other layers of the semiconductor element which is treated under typical operating conditions.

Surprisingly it has now been found that the addition of citric acid to HNO3/H2O2-containing etch solutions allows the decomposition of hydrogen peroxide in the presence of copper ions to be largely prevented. Even if such copper and nickel ions do accumulate in the etch solution, the etching operation still proceeds at a high speed. Even at a level of such metal ions in the solution of about 5% by weight in total, the etching operation still takes place with a virtually unchanged speed as compared with the etch rate using fresh etch solution still free from contaminating metal ions. Furthermore, the inhibiting effect on the decomposition of H2O2 induced by copper and/or nickel ions is retained even at relatively high temperatures. It is therefore possible with these new etch solutions to operate both at low temperatures and at elevated temperatures up to 90°C with almost constant etch rates.

The concentration of the added citric acid can be situated in the range of 0.5%-10% by weight, based on the overall composition, the range from 2.5% to 6.5% by weight being preferred.

Suitable solutions for etching all- copper or all- nickel layer metallizations or corresponding alloy metallizations may comprise 5% to 50% by weight of HNO3, based on the overall composition. It is preferred to use etch solutions in which the concentration is in the range from 15% to 35% by weight. In these solutions the amount of H2O2 can be in the range from 1% to 10% by weight, based on the overall composition. Particular preference is given to compositions having an H2O2 content in the range between 2% to 6% by weight.

The etch solutions of the invention can be produced using highly purified nitric acid with a concentration of 69.5% by weight in a grade of the kind commonly used in semiconductor technology. The active etchant, the hydrogen peroxide, can be used in the form of a high-purity aqueous solution. This solution may be unstabilized if it has been freshly prepared. Alternatively it may be stabilized, by means of suitable amounts of dipicoiinic acid or EDTMPA, for example. It is preferred to use H2O2 as a purified, 31% strength by weight, commercially customary, aqueous solution stabilized with dipicoiinic acid. The etch solutions are appropriately diluted by adding corresponding amounts of highly purified water in a grade suitable for use in semiconductor technology.

The etch solutions can be prepared by adding a weighed amount of citric acid to a suitable amount of undiluted hydrogen peroxide solution, which may have been stabilized. The hydrogen peroxide solution containing citric acid that is obtained in this way can then be mixed appropriately, with cooling if appropriate, with a measured amount of concentrated nitric acid, and diluted with highly purified water.

It has proven sensible to dissolve the citric acid in the diluent water beforehand and to add that solution to the mixture prepared from nitric acid in hydrogen peroxide solution.

in industrial application the first variant has proven the more suitable.

In the manner described, aqueous etch solutions are obtained which, besides nitric acid, hydrogen peroxide, and water, comprise citric acid as stabilizer for the hydrogen peroxide present and also comprise, if appropriate, in small amounts, one or more stabilizers that were present in the concentrated hydrogen peroxide solution. As already described above, the latter compounds may be compounds such as dipicoiinic acid, EDTMPA or else other stabilizers customarily employed commercially.

Without further additions, these solutions are particularly suitable for etching copper layers and nickel layers or corresponding alloy layers in semiconductor technology, and are able to exhibit a virtually unchanged etch rate over a relatively long time in the etching operation.

If necessary it is also possible, for the purpose of improving the etching operation, to add small amounts of additives suitable for semiconductor technology to these solutions of the invention, such as wetting agents, surfactants, etc. Additives of this kind serve to improve the wettability of the metallic surfaces and are able thus to contribute to improving the etching operation. In the investigations carried out it was found, however, that such additives are not absolutely necessary, since excellent etching outcomes at high etch rates are obtained generally without further additions.

As has already been referred to above, the etch solutions of the invention are of virtually unchanged activity and sufficient stability without problems even at elevated temperatures. They can be employed up to a temperature of about 90°C. Particularly good results are achieved for the use of the solutions in the temperature range from about 10 to 40°C. The etch steps to be carried out in semiconductor technology can therefore take place preferentially at room temperature.

The new etch solutions described are used in a conventional way to etch Cu-Ni layers in semiconductor technology. The wafers to be treated, carrying copper, nickel or copper/nickel layers to be etched, are immersed in a bath containing etch solution, as described above, at an appropriate temperature. Depending on the thickness of the metal layer to be etched, the etching operation is ended, after a duration of from 20 seconds up to several minutes, by removal of the wafer from the etch solution and its rinsing with high-purity water. The rinsing operation may take place a number of times. Thereafter the wafers are conventionally dried.

The new compositions of the etch solutions of the invention have the advantage that it is possible to operate with a high etch rate over the entire duration of the operating step and that the etch solution can be used for longer. At the same time it has emerged that, as a result of the shortened etch duration, it is possible almost completely to avoid deleterious effects of the etch solution on the remaining structure of the wafer. This is particularly true in respect of the "lift-off' effects which otherwise occur and in respect of unwanted redeposition of metal ions on the wafer surface. In this context it has emerged that the addition of citric acid prevents the catalytic decomposition of the hydrogen peroxide by Cu and/or Ni ions as well as the contamination of the surfaces by etching products. In this context it is also emerged that the etching operation involving exposure to the compositions of the invention apparently proceeds in accordance with a different mechanism than when using the etch solutions employed hitherto for these metallization layers. The dissolution of the metallization layers apparently takes place not by the simple dissolutive removal of metal particles but also, apparently, by a dissolutive break-up of the bare metal layers. Accordingly, after the etching operation has been carried out, it is virtually impossible to find any particles in the etch solution. This has the particular advantage that there are also no quality detractions as a result of unwanted settling of particles on the wafer surfaces.

Moreover, by virtue of the short reaction times, possible etch attack on the exposed layers and other areas of the wafer is reduced to a minimum.

Since the etch solutions of the invention are capable of etching both copper layers and nickel layers it is readily possible to use these solutions to etch successive copper layers and nickel layers in a single operating step, so that the existing two-stage etching operation using different etch solutions for copper and for nickel can be

replaced by a single operating step and it is now necessary to use only one etch solution. In this way the use of the etch solutions of the invention results in considerable savings in terms of material, time, and costs.

Furthermore, the one-stage etching step for successive copper layers and nickel layers makes it possible to avoid problems which resulted hitherto from remnant residual layers of copper and nickel.

Therefore, through the use of the etch solutions of the invention, it is possible to achieve high-quality etch outcomes which hitherto were obtainable comparably only with substantially greater complexity and at higher cost.

Claims:

1.	A stabilized etch solution for etching copper layers and nickel layers, or layers of

corresponding alloys, comprising nitric acid (HNO3). in an amount of 5% to 50%

by weight, based on the overall composition, and hydrogen peroxide in an

amount of 1 % to 10% by weight, based on the overall composition, citric acid,

and water.

2.	The etch solution according to claim 1, comprising citric acid in an amount of

0.5% to 10% by weight, based on the overall composition.

3.	The etch solution according to claim 1, comprising nitric acid (HNO3) in an

amount of 15% to 35% by weight, based on the overall composition, hydrogen

peroxide (H2O2) in an amount of 2% to 6% by weight, based on the overall

composition, and citric acid in an amount of 2.5% to 6.5% by weight, based on

the overall composition.

4.	The etching solution according to claims 1 to 3, comprising additives, such as

wetting agents or surfactants.

5.	The use of an etching solution according to claims 1 to 4 in semiconductor

technology.

6.	A process for etching successive copper layers and nickel layers in

semiconductor technology, which comprises immersing semiconductor elements

having corresponding layers in an etch solution according to claims 1 to 4 for a

sufficiently long time and, after the metal layers have been etched away in a

single step, removing the semiconductor elements from the etch solution,

washing them with water, and drying them.	

Documents:

				http://ipindiaonline.gov.in/patentsearch/GrantedSearch/viewdoc.aspx?id=cSDM5vy1o9Bk+fYAHt6dtQ==&amp;loc=egcICQiyoj82NGgGrC5ChA==

« Previous Patent

Next Patent »

Patent Number	268826	

Indian Patent Application Number	1210/CHENP/2008	

PG Journal Number	39/2015	

Publication Date	25-Sep-2015	

Grant Date	18-Sep-2015	

Date of Filing	11-Mar-2008	

Name of Patentee	BASF SE	

Applicant Address	67056, LUDWIGSHAFEN	

Inventors:

#	Inventor's Name	Inventor's Address	

1	FLUGGE, MARTIN	WIELANDSTRASSE 33 65187 WIESBADEN	

2	MELLIES, RAIMUND	WALDSTRASSE 63 A 64807 DIEBURG	

3	GOELZENLEUCHTER, THOMAS	DORNHEIMER STRASSE 37 64572 BUTTELBORN	

4	SCHWAGER, MARIANNE	ALBERT-SCHWEITZER-STRASSE 12 64331 WEITERSTADT	

5	OESTEN, RUEDIGER	MAX-FRIEDRICH-STRASSE 2A 67227 FRANKENTHAL	

PCT International Classification Number	C23F01/18	

PCT International Application Number	PCT/EP06/65104	

PCT International Filing date	2006-08-07	

PCT Conventions:

#	PCT Application Number	Date of Convention	Priority Country	

1	102005038414.5	2005-08-12	Germany	

© All Indian Patents, 2013-2021.

  Patent data available in the public domain from Indian Patents Office, Department of Industrial Policy and Promotions, Ministry of Commerce and Industry, Government of India.
