Repository: anandvc/allindianpatents

File: patents/268829-solid-titanium-catalyst-component-olefin-polymerization-catalyst-and-olefin-polymerization-process.html (part 1 of 3)
Indian Patents. 268829:"SOLID TITANIUM CATALYST COMPONENT, OLEFIN POLYMERIZATION CATALYST, AND OLEFIN POLYMERIZATION PROCESS"

Indian Patents

Recently Granted Patents

  Recently Published Patents

Title of Invention	"SOLID TITANIUM CATALYST COMPONENT, OLEFIN POLYMERIZATION CATALYST, AND OLEFIN POLYMERIZATION PROCESS"

Abstract	A solid titanium catalyst component (I) comprising titanium, magnesium, halogen, a specific cyclic ester compound (a) and a specific cyclic ester compound (b), an olefin polymerization catalyst containing this catalyst component (I), and an olefin polymerization process using this olefin polymerization catalyst are disclosed. According to the solid titanium catalyst component, the olefin polymerization catalyst and the process for preparing an olefin polymer of the invention, an olefin polymer having high stereoregularity and a wide molecular weight distribution can be prepared with high activity, preparation of an olefin polymer excellent not only in molding properties such as high-speed streatchability and high-speed moldability but also in rigidity becomes possible, and besides, production cost can be reduced.	

Full Text	DESCRIPTION

SOLID TITANIUM CATALYST COMPONENT, OLEFIN POLYMERIZATION

CATALYST, AND OLEFIN POLYMERIZATION PROCESS

TECHNICAL FIELD The present invention relates to a solid titanium catalyst component which is preferably used for olefin polymerization, particularly α-olefins polymerization.  The invention also relates to an olefin polymerization catalyst containing the solid titanium catalyst component.  Further, the invention also relates to an olefin polymerization process using the olefin polymerization catalyst.

BACKGROUND ART

As catalysts used for producing olefin polymers such as a homopolymer of ethylene or an α-olefins and an ethylene/α-olefin copolymer, catalysts containing a titanium compound supported on a magnesium halide in an active state have been known in the past (the term "polymerization" is sometimes used to include copolymerization hereinafter).

As such olefin polymerization catalysts, catalysts containing titanium tetrachloride or titanium trichloride, which are called Ziegler Natta catalysts, and catalysts comprising a solid titanium catalyst component consisting of

magnesium, titanium, halogen and an electron donor and an organometallic compound are widely known.

The latter catalysts exhibit high activity not only in polymerization of ethylene but also in polymerization of cc-olefins such as propylene and 1-butene.  Further, the resulting α-olefins polymers sometimes have high stereoregularity.

It has been reported in Japanese Patent Laid-Open Publication No. 63310/1982 (patent document 1) and the like that among such catalysts, a catalyst using a solid titanium catalyst component in which an electron donor selected from carboxylic acid esters (typical examples: phthalic acid esters) is supported, an aluminum alkyl compound as a co-catalyst component and a silicon compound having at least one Si-OR (wherein R is a hydrocarbon group) exhibits excellent polymerization activity and stereospecificity.

The polymers obtained by the use of the above catalyst often have narrower molecular weight distribution as compared with polymers obtained by the use of Ziegler Natta catalyst. It is known that polymers having narrow molecular weight distribution tend to have "low melt flowability", "low melt tension", "inferior moldability", "slightly low rigidity", etc.  On the other hand, from the viewpoints of increase of productivity, cost reduction, etc., various high-speed

molding techniques, such as high-speed stretching technique having a purpose of increasing productivity of stretched films, have been developed.

If such polymers having relatively narrow molecular weight distribution as above are intended to be stretched at high speed, neck-in or flapping of a film becomes conspicuous because of shortage of melt tension, and increase of productivity sometimes becomes difficult.  Therefore, polymers having higher melt tension have been desired in the market.

In order to solve such problems, there have been made a large number of reports, such as reports on a method of preparing polymers of different molecular weights by multi-step polymerization to widen a molecular weight distribution of a polymer (Japanese Patent Laid-Open Publication No. 170843/1993 (patent document 2)), a catalyst containing plural kinds of electron donors (Japanese Patent Laid-Open Publication No. 7703/1991 (patent document 3)) and a catalyst using a succinic acid ester having asymmetric carbon as an electron donor contained in a solid titanium catalyst component (pamphlet of International Publication No. 01/057099 (patent document 4), pamphlet of International Publication No. 00/63261 (patent document 5), pamphlet of International Publication No. 02/30998 (patent document 6)).

On the other hand, in Japanese Patent Laid-Open Publication No. 114811/2001 (patent document 7) and Japanese Patent Laid-Open Publication No. 40918/2003 (patent document 8), a solid catalyst component for polymerization of olefin(s), which is obtained by bringing a titanium compound, a magnesium compound and an electron donating compound into contact with one another, and a catalyst for polymerization of olefin(s), which contains this catalyst component, are disclosed. As this electron donating compound, a 1,2-cyclohexanedicarboxylic acid ester having a trans purity of not less than 80% is used in the invention described in the patent document 7, and a cyclohexenedicarboxylic acid diester is used in the invention described in the patent document 8. As an example of this cyclohexenedicarboxylic acid diester, only a 1-cyclohexenedicarboxylic acid diester wherein an alkoxycarbonyl group is bonded to the first position and the second position of a cyclohexene ring of 1-cyclohexene is disclosed (paragraphs "0021" to "0024", and working examples). In the patent documents 7 and 8, however, there is no description of molecular weight distribution of an olefin polymer.

The present applicant has disclosed in a pamphlet of International Publication No. 2006/077945 that a solid titanium catalyst component containing a specific cyclic

ester compound as an electron donor component gives an olefin polymer having an extremely wide molecular weight distribution (patent document 9).

Patent document 1: Japanese Patent Laid-Open Publication No. 63310/1982

Patent document 2: Japanese Patent Laid-Open Publication No. 170843/1993

Patent document 3: Japanese Patent Laid-Open Publication No. 7703/1991

Patent document 4: pamphlet of International Publication No. 01/057099

Patent document 5: pamphlet of International Publication No. 00/63261

Patent document 6: pamphlet of International Publication No. 02/30998

Patent document 7: Japanese Patent Laid-Open Publication No. 114811/2001

Patent document 8: Japanese Patent Laid-Open Publication No. 40918/2003

Patent document 9: pamphlet of International Publication No. 2006/077945

DISCLOSURE OF THE INVENTION PROBLEM TO BE SOLVED BY THE INVENTION

According to the studies by the present inventors, the catalysts of the patent documents 1 to 8 are insufficient in the effect of widening a molecular weight distribution of an olefin polymer, or they are catalysts that widen a molecular weight distribution by increasing a low-molecular weight component.  On the other hand, there is estimation in the market that these catalysts cannot be said to be satisfactory in improvement in melt tension of an olefin polymer, and from the viewpoint of cost reduction, development of a catalyst capable of producing an olefin polymer having a wider molecular weight distribution through a simpler process has been desired in the market.

The cyclic ester compound contained in the solid titanium catalyst component described in the patent document 9 is often a compound more expensive than electron donors contained in conventional solid titanium catalyst components. On that account, the solid titanium catalyst component disclosed in the patent document 9 has high production cost though it exhibits high performance in point of widening a molecular weight distribution, and therefore, improvement in production cost has been desired.

Accordingly, it is an object of the present invention to provide a catalyst component and a catalyst which are capable of simply and easily producing an olefin polymer which has a

wide molecular weight distribution, high stereoregularity and high melt tension and is suitable for high-speed stretching and high-speed molding, at a cost equivalent to that of conventional polymers.

MEANS TO SOLVE THE PROBLEM

The present inventors have earnestly studied, and as a result, they have found that when a solid titanium catalyst component containing plural kinds of specific cyclic ester compounds having plural carboxylic acid ester groups is used, (1) an olefin polymer having a wide molecular weight distribution can be prepared, and (2) the electron donor exerts an effect as a stereoregularity controlling agent, and an improving effect relating to control of streoregularity can be obtained though such an improving effect is not exerted in the case of using a cyclic ester compound singly. Thus, the present inventors have achieved the present invention.  In any of the patent documents 7 and 8, the cyclic ester compound (a) represented by the following formula (1) and having a substituent R is neither described nor suggested.

The solid titanium catalyst component (I) of the present invention comprises titanium, magnesium, halogen, a cyclic ester compound (a) represented by the following formula (1)

and a cyclic ester compound (b) represented by the following formula (2).  (Formula Removed) 

In the formula (1), n is an integer of 5 to 10.

R2 and R3 are each independently COOR1 or R, and at least one of R2 and R3 is COOR1.

A single bond (except Ca-Ca bond, and Ca-Cb bond in the case where R3 is R) in the cyclic skeleton may be replaced with a double bond.

R1 is each independently a monovalent hydrocarbon group of 1 to 20 carbon atoms.

Plural R are each independently an atom or a group selected from a hydrogen atom, a hydrocarbon group of 1 to 20 carbon atoms, a halogen atom, a nitrogen-containing group, an oxygen-containing group, a phosphorous-containing group, a halogen-containing group and a silicon-containing group, and

they may be bonded to one another to from a ring, but at least one R is not a hydrogen atom.

In a skeleton of the ring formed by bonding of plural R to one another may be contained a double bond, and when two or more Ca to each of which COOR1 is bonded are contained in the skeleton of the ring, the number of carbon atoms to constitute the skeleton of the ring is 5 to 10.

(Formula Removed) 

In the formula (2), n is an integer of 5 to 10. R4 and R5 are each independently COOR1 or a hydrogen atom, at least one of R4 and R5 is COOR1, R1 is each independently a monovalent hydrocarbon group of 1 to 20 carbon atoms, and a single bond (except Ca-Ca bond, and Ca-Cb bond in the case where R5 is R) in the cyclic skeleton may be replaced with a double bond.

In the formula (1), all the bonds between carbon atoms in the cyclic skeleton are preferably single bonds.

In the formula (1), n is preferably 6.

The cyclic ester compound (a) is preferably a compound represented by the following formula (la).

(Formula Removed) 

In the formula (la), n is an integer of 5 to 10.

A single bond (except Ca-Ca bond and Ca-Cb bond) in the cyclic skeleton may be replaced with a double bond.

R1 is each independently a monovalent hydrocarbon group of 1 to 20 carbon atoms.

Plural R are each independently an atom or a group selected from a hydrogen atom, a hydrocarbon group of 1 to 20 carbon atoms, a halogen atom, a nitrogen-containing group, an oxygen-containing group, a phosphorous-containing group, a halogen-containing group and a silicon-containing group, and

they may be bonded to one another to from a ring, but at least one R is not a hydrogen atom.

In a skeleton of the ring formed by bonding of plural R to one another may be contained a double bond, and when two or more Ca to each of which COOR1 is bonded are contained in the skeleton of the ring, the number of carbon atoms to constitute the skeleton of the ring is 5 to 10.

In the formula (2), all the bonds between carbon atoms in the cyclic skeleton are preferably single bonds.

In the formula (2), n is preferably 6.

The cyclic ester compound (b) is preferably a compound represented by the following formula (2a).

(Formula Removed) 

In the formula (2a), n is an integer of 5 to 10. R1 is each independently a monovalent hydrocarbon group of 1 to 20 carbon atoms.  A single bond (except Ca-Ca bond and

Ca-Cb bond) in the cyclic skeleton may be replaced with a double bond.

The olefin polymerization catalyst of the present invention comprises:

the above-mentioned solid titanium catalyst component (I), and

an organometallic compound catalyst component (II) containing a metallic element selected from the group 1, the group 2 and the group 13 of the periodic table.

The olefin polymerization catalyst of the invention may further comprise an electron donor (III).

The process for preparing an olefin polymer of the present invention comprises polymerizing an olefin in the presence of the above-mentioned olefin polymerization catalyst.

EFFECT OF THE INVENTION The solid titanium catalyst component, the olefin polymerization catalyst and the process for preparing an olefin polymer according to the invention are suitable for preparing an olefin polymer having a wide molecular weight distribution with high activity.

If the solid titanium catalyst component, the olefin polymerization catalyst and the process for preparing an

olefin polymer according to the invention are used, it can be expected that preparation of an olefin polymer excellent not only in molding properties such as high-speed stretchability and high-speed moldability but also in rigidity becomes possible.

The cyclic ester compound (a) is often a compound more expensive than electron donors contained in the conventional solid titanium catalyst components.  On the other hand, the cyclic ester compound (b) is often a compound having a price of not more than 1/10 of the price of the cyclic ester compound (a).  On that account, the solid titanium catalyst component of the invention capable of keeping the effect of widening a molecular weight distribution with decreasing the content of the cyclic ester compound (a) has an effect of reducing the production cost.

Further, if the solid titanium catalyst component containing plural kinds of specific cyclic ester compounds having plural carboxylic acid ester groups is used, the electron donor (III) exerts an effect as a stereoregularity controlling agent, and an improving effect relating to control of stereoregularity can be obtained though such an effect is not exerted in the case of using a cyclic ester compound singly.

BRIEF DESCRIPTION OF THE DRAWING Fig. 1 is a graph showing a relationship between a proportion of DMCHIBU added and an Mw/Mn value.

BEST MODE FOR CARRYING OUT THE INVENTION The solid titanium catalyst component (I), the olefin polymerization catalyst and the process for preparing an olefin polymer according to the invention are described in detail hereinafter.

Solid titanium catalyst component (I) The solid titanium catalyst component (I) of the invention comprises titanium, magnesium, halogen, a cyclic ester compound (a) and a cyclic ester compound (b). Cyclic ester compound (a) The cyclic ester compound (a) has plural carboxylic acid ester groups and is represented by the following formula (1).

(Formula Removed) 

In the formula (1), n is an integer of 5 to 10, preferably an integer of 5 to 7, particularly preferably 6. Ca and Cb are each a carbon atom.

R2 and R3 are each independently COOR1 or R, and at least one of R2 and R3 is COOR1.

Although all the bonds between carbon atoms in the cyclic skeleton are preferably single bonds, any one of the single bonds other than Ca-Ca bond and Ca-Cb bond in the case where R3 is R in the cyclic skeleton may be replaced with a double bond.

Plural R1 are each independently a monovalent hydrocarbon group of 1 to 20 carbon atoms, preferably 1 to 10 carbon atoms, more preferably 2 to 8 carbon atoms, still more preferably 4 to 8 carbon atoms, particularly preferably 4 to 6 carbon atoms.  Examples of the hydrocarbon groups include

ethyl group, n-propyl group, isopropyl group, n-butyl group, isobutyl group, hexyl group, heptyl group, octyl group, 2-ethylhexyl group, decyl group, dodecyl group, tetradecyl group, hexadecyl group, octadecyl group and eicosyl group. Of these, n-butyl group, isobutyl group, hexyl group and octyl group are preferable, and n-butyl group and isobutyl group are particularly preferable, because an olefin polymer having a wide molecular weight distribution is apt to be prepared.

Plural R are each independently an atom or a group selected from a hydrogen atom, a hydrocarbon group of 1 to 20 carbon atoms, a halogen atom, a nitrogen-containing group, an oxygen-containing group, a phosphorous-containing group, a halogen-containing group and a silicon-containing group, but at least one R is not a hydrogen atom.

Of the above groups, a hydrocarbon group of 1 to 20 carbon atoms is preferable as R other than a hydrogen atom. Examples of the hydrocarbon groups of 1 to 20 carbon atoms include aliphatic hydrocarbon groups, alicyclic hydrocarbon groups and aromatic hydrocarbon groups, such as methyl group, ethyl group, n-propyl group, isopropyl group, n-butyl group, isobutyl group, sec-butyl group, n-pentyl group, cyclopentyl group, n-hexyl group, cyclohexyl group, vinyl group, phenyl group and octyl group.  Of these, aliphatic hydrocarbon

groups are preferable, and specifically, methyl group, ethyl group, n-propyl group, isopropyl group, n-butyl group, isobutyl group and sec-butyl group are preferable.

Plural R may be bonded to one another to form a ring, and in a skeleton of the ring formed by bonding of plural R to one another, a double bond may be contained. When two or more Ca to each of which COOR1 is bonded are contained in the skeleton of the ring, the number of carbon atoms to constitute the skeleton of the ring is 5 to 10.

Examples of the skeletons of the ring include norbornane skeleton and tetracyclododecene skeleton.

Plural R may be carbonyl structure-containing groups, such as carboxylic acid ester group, alkoxy group, siloxy group, aldehyde group and acetyl group, and their substituents preferably contain one or more hydrocarbon groups.

Examples of such cyclic ester compounds (a) include the following compounds which are described in a pamphlet of International Publication No. 2006/077945 (patent document 9) :

diethyl 3-methylcyclohexane-l,2-dicarboxylate, di-n-propyl 3-methylcyclohexane-l,2-dicarboxylate, diisopropyl 3-methylcyclohexane-l,2-dicarboxylate, di-n-butyl 3-methylcyclohexane-l,2-dicarboxylate,

diisobutyl 3-methylcyclohexane-l,2-dicarboxylate, dihexyl 3-methylcyclohexane-l,2-dicarboxylate, diheptyl 3-methylcyclohexane-l,2-dicarboxylate, dioctyl 3-methylcyclohexane-l,2-dicarboxylate, di-2-ethylhexyl 3-methylcyclohexane-l,2-dicarboxylate, didecyl 3-methylcyclohexane-l,2-dicarboxylate, diethyl 4-methylcyclohexane-l,3-dicarboxylate, diisobutyl 4-methylcyclohexane-l,3-dicarboxylate, diethyl 4-methylcyclohexane-l,2-dicarboxylate, di-n-propyl 4-methylcyclohexane-l,2-dicarboxylate, diisopropyl 4-methylcyclohexane-l,2-dicarboxylate, di-n-butyl 4-methylcyclohexane-l,2-dicarboxylate, diisobutyl 4-methylcyclohexane-l,2-dicarboxylate, dihexyl 4-methylcyclohexane-l,2-dicarboxylate, diheptyl 4-methylcyclohexane-l,2-dicarboxylate, dioctyl 4-methylcyclohexane-l,2-dicarboxylate, di-2-ethylhexyl 4-methylcyclohexane-l,2-dicarboxylate, didecyl 4-methylcyclohexane-l,2-dicarboxylate, diethyl 5-methylcyclohexane-l,3-dicarboxylate, diisobutyl 5-methylcyclohexane-l,3-dicarboxylate, diethyl 3,4-dimethylcyclohexane-l,2-dicarboxylate, di-n-propyl 3,4-dimethylcyclohexane-l,2-dicarboxylate, diisopropyl 3,4-dimethylcyclohexane-l,2-dicarboxylate, di-n-butyl 3,4-dimethylcyclohexane-l,2-dicarboxylate,

diisobutyl 3, 4-dimethylcyclohexane-l,2-dicarboxylate, dihexyl 3,4-dimethylcyclohexane-l,2-dicarboxylate, diheptyl 3,4-dimethylcyclohexane-l,2-dicarboxylate, dioctyl 3,4-dimethylcyclohexane-l,2-dicarboxylate, di-2-ethylhexyl 3,4-dimethylcyclohexane-l,2-

dicarboxylate,

didecyl 3,4-dimethylcyclohexane-l,2-dicarboxylate, diethyl 3,6-dimethylcyclohexane-l,2-dicarboxylate, di-n-propyl 3, 6-dimethylcyclohexane-l,2-dicarboxylate, diisopropyl 3,6-dimethylcyclohexane-l,2-dicarboxylate, di-n-butyl 3,6-dimethylcyclohexane-l,2-dicarboxylate, diisobutyl 3,6-dimethylcyclohexane-l,2-dicarboxylate, dihexyl 3,6-dimethylcyclohexane-l,2-dicarboxylate, diheptyl 3,6-dimethylcyclohexane-l,2-dicarboxylate, dioctyl 3,6-dimethylcyclohexane-l,2-dicarboxylate, di-2-ethylhexyl 3,6-dimethylcyclohexane-l, 2-

dicarboxylate,

didecyl 3,6-dimethylcyclohexane-l,2-dicarboxylate, diethyl 3,6-diphenylcyclohexane-l,2-dicarboxylate, di-n-propyl 3,6-diphenylcyclohexane-l,2-dicarboxylate, diisopropyl 3,6-diphenylcyclohexane-l,2-dicarboxylate, di-n-butyl 3,6-diphenylcyclohexane-l,2-dicarboxylate, diisobutyl 3,6-diphenylcyclohexane-l,2-dicarboxylate, dihexyl 3,6-diphenylcyclohexane-l,2-dicarboxylate,

dioctyl 3,6-diphenylcyclohexane-l,2-dicarboxylate, didecyl 3,6-diphenylcyclohexane-l,2-dicarboxylate, diethyl 3-methyl-6-ethylcyclohexane-l,2-dicarboxylate, di-n-propyl 3-methyl-6-ethylcyclohexane-l,2-

dicarboxylate,

diisopropyl 3-methyl-6-ethylcyclohexane-1,2-

dicarboxylate,

di-n-butyl 3-methyl-6-ethylcyclohexane-l,2-dicarboxylate, diisobutyl 3-methyl-6-ethylcyclohexane-l,2-dicarboxylate, dihexyl 3-methyl-6-ethylcyclohexane-l,2-dicarboxylate, diheptyl 3-methyl~6-ethylcyclohexane-l,2-dicarboxylate, dioctyl 3-methyl-6-ethylcyclohexane-l,2-dicarboxylate, di-2-ethylhexyl 3-methyl-6-ethylcyclohexane-l,2-

dicarboxylate,

didecyl 3-methyl-6-ethylcyclohexane-l,2-dicarboxylate, 

diethyl 3-methyl-6-n-propylcyclohexane-l,2-dicarboxylate, di-n-propyl 3-methyl-6-n-propylcyclohexane-l,2-dicarboxylate,

diisopropyl 3-methyl~6-n-propylcyclohexane-l,2-dicarboxylate,

di-n-butyl 3-methyl-6-n-propylcyclohexane-l,2-dicarboxylate,

diisobutyl 3-methyl-6-n-propylcyclohexane-l,2-dicarboxylate,

dihexyl 3-methyl-6-n-propylcyclohexane-l,2-dicarboxylate, diheptyl 3-methyl-6-n-propylcyclohexane-l,2-dicarboxylate,

dioctyl 3-methyl-6-n-propylcyclohexane-l,2-dicarboxylate, di-2-ethylhexyl 3-methyl-6-n-propylcyclohexane-l,2-dicarboxylate,

didecyl 3-n\ethyl-6-n-propylcyclohexane-l, 2-dicarboxylate, diethyl 3-hexylcyclohexane-l,2-dicarboxylate, diisobutyl 3-hexylcyclohexane-i,2-dicarboxylate, diethyl 3,6-dihexylcyclohexane-l,2-dicarboxylate, diisobutyl 3-hexyl-6-pentylcyclohexane-l,2-dicarboxylate,

diethyl 3-methylcyclopentane-l,2-dicarboxylatef diisobutyl 3-methylcyclopentane-l,2-dicarboxylate, diheptyl 3-methylcyclopentane-l,2-dicarboxylate, didecyl 3-methylcyclopentane-l,2-dicarboxylate, diethyl 4-methylcyclopentane-l,3-dicarboxylate, diisobutyl 4-methylcyclopentane-l,3-dicarboxylate, diethyl 4-methylcyclopentane-l,2-dicarboxylate, diisobutyl 4-methylcyclopentane-l,2-dicarboxylate, diheptyl 4-methylcyclopentane-l,2-dicarboxylate, didecyl 4-methylcyclopentane-l,2-dicarboxylate, diethyl 5-methylcyclopentane-l,3-dicarboxylate, diisobutyl 5-methylcyclopentane-l,3-dicarboxylate, diethyl 3,4-dimethylcyclopentane-l,2-dicarboxylate, diisobutyl 3,4-dimethylcyclopentane-l,2-dicarboxylate, diheptyl 3,4-dimethylcyclopentane-l,2-dicarboxylate, didecyl 3,4-dimethylcyclopentane-l,2-dicarboxylate, diethyl 3,5-dimethylcyclopentane-l,2-dicarboxylate, diisobutyl 3,5-dimethylcyclopentane-l,2-dicarboxylate, diheptyl 3,5-dimethylcyclopentane-l,2-dicarboxylate, didecyl 3,5-dimethylcyclopentane-l,2-dicarboxylate, diethyl 3-hexylcyclopentane-l,2-dicarboxylate, diethyl 3,5-dihexylcyclopentane-l,2-dicarboxylate, diisobutyl 3-hexyl-5-pentylcyclopentane-l,2-dicarboxylate,

diethyl 3-methyl-5-n-propylcyclopentane-l,2-

dicarboxylate,

di-n-propyl 3-methyl-5-n-propylcyclopentane-l,2-

dicarboxylate,

diisopropyl 3-methyl-5-n-propylcyclopentane-l,2-

dicarboxylate,

di-n-butyl 3-methyl-5-n-propylcyclopentane-l,2-

dicarboxylate,

diisobutyl 3-methyl-5-n-propylcyclopentane-l,2-

dicarboxylate,

dihexyl 3-methyl-5-n-propylcyclopentane-l,2-

dicarboxylate,

dioctyl 3-methyl-5-n-propylcyclopentane-l,2-

dicarboxylate,

didecyl 3-methyl-5-n-propylcyclopentane-lf 2-

dicarboxylate,

diethyl 3-methylcycloheptane-l,2-dicarboxylate, diisobutyl 3-methylcycloheptane-l,2-dicarboxylate, diheptyl 3-methylcycloheptane-l,2-dicarboxylate, didecyl 3-methylcycloheptane-l,2-dicarboxylate, diethyl 4-methylcycloheptane-l,3-dicarboxylate, diisobutyl 4-methylcycloheptane-l,3-dicarboxylate, diethyl 4-methylcycloheptane-l,2-dicarboxylate, diisobutyl 4-methylcycloheptane-l,2-dicarboxylate,

diheptyl 4-methylcycloheptane-l,2-dicarboxylate, didecyl 4-methylcycloheptane-l,2-dicarboxylate, diethyl 5-methylcycloheptane-l,3-dicarboxylate, diisobutyl 5-methylcycloheptane-l,3-dicarboxylate, diethyl 3,4-dimethylcycloheptane-l,2-dicarboxylate, diisobutyl 3,4-dimethylcycloheptane-l,2-dicarboxylate, diheptyl 3,4-dimethylcycloheptane-l,2-dicarboxylate, didecyl 3,4-dimethylcycloheptane-l,2-dicarboxylate, diethyl 3,7-dimethylcycloheptane-l,2-dicarboxylate, diisobutyl 3,7-dimethylcycloheptane-l,2-dicarboxylate, diheptyl 3,7-dimethylcycloheptane-l,2-dicarboxylate, didecyl 3,7-dimethylcycloheptane-l,2-dicarboxylate, diethyl 3-hexylcycloheptane-l,2-dicarboxylate, diethyl 3,7-dihexylcycloheptane-l,2-dicarboxylate, diisobutyl 3-hexyl-7-pentylcycloheptane-l,2-

dicarboxylate,

diethyl 3-methyl-7-n-propylcycloheptane-l,2-

dicarboxylate,

di-n-propyl 3-methyl-7-n-propylcycloheptane-l,2-

dicarboxylate,

diisopropyl 3-methyl-7-n-propylcycloheptane-l,2-

dicarboxylate,

di-n-butyl 3-methyl-7-n-propylcycloheptane-l,2-

dicarboxylate,

diisobutyl 3-methyl-7-n-propylcycloheptane-l,2-

dicarboxylate,

dihexyl 3-methyl-7-n-propylcycloheptane-l,2-

dicarboxylate,

dioctyl 3-methyl-7-n-propylcycloheptane-l,2-

dicarboxylate,

didecyl 3-methyl-7-n-propylcycloheptane-l,2-

dicarboxylate,

diethyl 3-methylcyclooctane-l,2-dicarboxylate, diethyl 3-methylcyclodecane-l,2-dicarboxylate, diisobutyl 3-vinylcyclohexane-l,2-dicarboxylate, diisobutyl 3,6-diphenylcyclohexane-l,2-dicarboxylate, diethyl 3,6-dicyclohexylcyclohexane-l,2-dicarboxylate, diisobutyl norbornane-2,3-dicarboxylate, diisobutyl tetracyclododecane-2,3-dicarboxylate, diethyl 3,6-dimethyl-4-cyclohexene-l,2-dicarboxylate, di-n-propyl 3,6-dimethyl-4-cyclohexene-l, 2-dicarboxylate, diisopropyl 3,6-dimethyl-4-cyclohexene-l, 2-dicarboxylate, di-n-butyl 3,6-dimethyl-4-cyclohexene-l,2-dicarboxylate, diisobutyl 3,6-dimethyl-4-cyclohexene-l, 2-dicarboxylate, dihexyl 3,6-dimethyl-4-cyclohexene-l,2-dicarboxylate, diheptyl 3,6-dimethyl-4-cyclohexene-l,2-dicarboxylate, dioctyl 3,6-dimethyl-4-cyclohexene-l,2-dicarboxylate,

di-2-ethylhexyl 3,6-dimethyl-4-cyclohexene-l,2-dicarboxylate,

didecyl 3,6-dimethyl-4-cyclohexene-l,2-dicarboxylate, diethyl 3,6-dihexyl-4-cyclohexene-l,2-dicarboxylate, and diisobutyl 3-hexyl-6-pentyl-4-cyclohexene-l,2-dicarboxylate.

Further, dicarboxylic acid esters of cyclic diol compounds corresponding to the above compounds can be also mentioned as preferred compounds.  Preferred examples of such compounds include:

3,6-dimethylcyclohexyl-l,2-diacetate, 3,6-dimethylcyclohexyl-l,2-dibutanate, 3-methyl-6-propylcyclohexyl-l,2-diolacetate, 3-methyl-6-propylcyclohexyl-l,2-butanate, 3,6-dimethylcyclohexyl-l,2-dibenzoate, 3,6-dimethylcyclohexyl-l,2-ditoluate, 3-methyl-6-propylcyclohexyl-l,2-dibenzoate, and 3-methyl-6-propylcyclohexyl-l,2-ditoluate. In such compounds having diester structure as above, isomers such as cis form and trans form derived from plural COOR1 groups in the formula (1) are present, and any structure has an effect which is in accord with the object of the invention.  However, a compound having a higher content of trans form is preferable.  In the case of a compound

having a higher content of trans form, not only an effect of widening a molecular weight distribution but also activity and stereoregularity of the resulting polymer tend to become higher.

As the cyclic ester compounds (a), compounds represented by the following formulas (1-1) to (1-6) are preferable.

In the formulas (1-1) to (1-6), R1 and R are the same as those previously described.

In the formulas (1-1) to (1-3), a single bond (except Ca-Ca bond and Ca-Cb bond) in the cyclic skeleton may be replaced with a double bond.

In the formulas (1-4) to (1-6), a single bond (except Ca-Ca bond) in the cyclic skeleton may be replaced with a double bond.

In the formulas (1-3) and (1-6), n is an integer of 7 to 10.

As the cyclic ester compound (a), a compound represented by the following formula (la) is particularly preferable.

(Formula Removed) 

In the formula (la), n, R1 and R are the same as those previously described (that is, they have the same meanings as those in the formula (1)), and a single bond (except Ca-Ca bond and Ca-Cb bond) in the cyclic skeleton may be replaced with a double bond.

Examples of the compounds represented by the above formula (la) include:

diisobutyl 3,6-dimethylcyclohexane-l,2-dicarboxylate, di-n-hexyl 3,6-dimethylcyclohexane-l,2-dicarboxylate, di-n-octyl 3,6-dimethylcyclohexane-l,2-dicarboxylate, diisobutyl 3-methyl-6-ethylcyclohexane-l,2-dicarboxylate, di-n-hexyl 3-methyl-6-ethylcyclohexane-l,2-dicarboxylate, di-n-octyl 3-methyl-6-ethylcyclohexane-l,2-dicarboxylate, diisobutyl 3-methyl-6-n-propylcyclohexane-l,2-dicarboxylate,

di-n-hexyl 3-methyl-6-n-propylcyclohexane-l,2-

dicarboxylate,

di-n-octyl 3-methyl-6-n-propylcyclohexane-l,2-

dicarboxylate,

diisobutyl 3, 6-diethylcyclohexane-l, 2-dicarboxylate, di-n-hexyl 3,6-diethylcyclohexane-l,2-dicarboxylate, di-n-octyl 3,6-diethylcyclohexane-l,2-dicarboxylate, diisobutyl 3,5-dimethylcyclopentane-l,2-dicarboxylate, di-n-hexyl 3,5-dimethylcyclopentane-l,2-dicarboxylate, di-n-octyl 3, 5-dimethylcyclopentane-l,2-dicarboxylate, diisobutyl 3-methyl-5-ethylcyclopentane-l,2-

dicarboxylate,

di-n-hexyl 3-methyl-5-ethylcyclopentane-l,2-

dicarboxylate,

di-n-octyl 3-methyl-5-ethylcyclopentane-l,2-

dicarboxylate,

di-n-hexyl 3-methyl-5-n-propylcyclopentane-l,2-

dicarboxylate,

di-n-octyl 3-methyl-5-n-propylcyclopentane-l,2-

dicarboxylate,

diisobutyl 3,5-diethylcyclopentane-l,2-dicarboxylate, di-n-hexyl 3,5-diethylcyclopentane-l,2-dicarboxylate, di-n-octyl 3,5-diethylcyclopentane-l,2-dicarboxylate, diisobutyl 3,7-dimethylcycloheptane-l,2-dicarboxylate,

di-n-hexyl 3, 7-dimethylcycloheptane-l,2-dicarboxylate, di-n-octyl 3, 7-dimethylcycloheptane-l,2-dicarboxylate, diisobutyl 3-methyl-7-ethylcycloheptane-l,2-

dicarboxylate,

di-n-hexyl 3-methyl-7-ethylcycloheptane-l,2-

dicarboxylate,

di-n-octyl 3-methyl-7-ethylcycloheptane-l,2-

dicarboxylate,

di-n-hexyl 3-methyl-7-n-propylcycloheptane-l,2-

dicarboxylate,

di-n-octyl 3-methyl-7-n-propylcycloheptane-l,2-

dicarboxylate,

diisobutyl 3,7-diethylcycloheptane-l,2-dicarboxylate, di-n-hexyl 3,7-diethylcycloheptane-l,2-dicarboxylate,

and

di-n-octyl 3,7-diethylcycloheptane-l,2-dicarboxylate. [0057]  Of the above compounds, more preferable are: diisobutyl 3,6-dimethylcyclohexane-l,2-dicarboxylate, di-n-hexyl 3,6-dimethylcyclohexane-l,2-dicarboxylate, di-n-octyl 3,6-dimethylcyclohexane-l,2-dicarboxylate, diisobutyl 3-methyl-6-ethylcyclohexane-l,2-dicarboxylate, di-n-hexyl 3-methyl-6-ethylcyclohexane-l,2-dicarboxylate, di-n-octyl 3-methyl-6-ethylcyclohexane-l,2-dicarboxylate,

diisobutyl 3-methyl-6-n-propylcyclohexane-l,2-dicarboxylate,

di-n-hexyl 3-methyl-6-n-propylcyclohexane-l,2-dicarboxylate,

di-n-octyl 3-methyl-6-n-propylcyclohexane-l,2-dicarboxylate,

diisobutyl 3,6-diethylcyclohexane-l,2-dicarboxylate,

di-n-hexyl 3,6-diethylcyclohexane-l,2-dicarboxylate, and

di-n-octyl 3,6-diethylcyclohexane-l,2-dicarboxylate.

Although these compounds can be produced by the use of Diels-Alder reaction, polyene compounds as raw materials are relatively expensive, and therefore, the production cost of the above compounds tends to become a little higher than that of the conventional electron donor compounds.

In such cyclic ester compounds (a) having diester structure as above, isomers such as cis form and trans form are present, and any structure has an effect which is in accord with the object of the invention. However, a compound having a higher content of trans form is preferable.  In the case of a compound having a higher content of trans form, not only an effect of widening a molecular weight distribution but also activity and stereoregularity of the resulting polymer tend to become higher.  The proportion of the trans form in the total of the cis form and the trans form is preferably not less than 51%.  The lower limit is more

preferably 55%, still more preferably 60%, particularly

preferably 65%.  On the other hand, the upper limit is

preferably 100%, more preferably 90%, still more preferably

85%, particularly preferably 79%.

Cyclic ester compound (b)

The cyclic ester compound (b) has plural carboxylic acid

ester groups and is represented by the following formula (2).

(Formula Removed) 

In the formula (2), n is an integer of 5 to 10, preferably an integer of 5 to 7, particularly preferably 6. Ca and Cb are each a carbon atom.

Although all the bonds between carbon atoms in the cyclic skeleton are preferably single bonds, any one of the single bonds other than Ca-Ca bond and Ca-Cb bond in the case

where R5 is a hydrogen atom in the cyclic skeleton may be replaced with a double bond.

R4 and R5 are each independently COOR1 or a hydrogen atom, at least one of R4 and R5 is COOR1, and R1 is each independently a monovalent hydrocarbon group of 1 to 20 carbon atoms.

Plural R1 are each independently a monovalent hydrocarbon group of 1 to 20 carbon atoms, preferably 1 to 10 carbon atoms, more preferably 2 to 8 carbon atoms, still more preferably 4 to 8 carbon atoms, particularly preferably 4 to 6 carbon atoms.  Examples of the hydrocarbon groups include ethyl group, n-propyl group, isopropyl group, n-butyl group, isobutyl group, hexyl group, heptyl group, octyl group, 2-ethylhexyl group, decyl group, dodecyl group, tetradecyl group, hexadecyl group, octadecyl group and eicosyl group. Of these, n-butyl group, isobutyl group, hexyl group and octyl group are preferable, and n-butyl group and isobutyl group are particularly preferable, because an olefin polymer having a wide molecular weight distribution is apt to be prepared.

Examples of such cyclic ester compounds (b) include: diethyl cyclohexane-1,2-dicarboxylate, di-n-propyl cyclohexane-1,2-dicarboxylate, diisopropyl cyclohexane-1,2-dicarboxylate,

di-n-butyl cyclohexane-1,2-dicarboxylate, diisobutyl cyclohexane-1,2-dicarboxylate, dihexyl cyclohexane-1,2-dicarboxylate, diheptyl cyclohexane-1,2-dicarboxylate, dioctyl cyclohexane-1,2-dicarboxylate, di-2-ethylhexyl cyclohexane-1,2-dicarboxylate, didecyl cyclohexane-1,2-dicarboxylate, diethyl cyclohexane-1,3-dicarboxylate, diisobutyl cyclohexane-1,3-dicarboxylate, diethyl cyclopentane-1,2-dicarboxylate, diisopropyl cyclopentane-1,2-dicarboxylate, diisobutyl cyclopentane-1,2-dicarboxylate, diheptyl cyclopentane-1,2-dicarboxylate, didecyl cyclopentane-1,2-dicarboxylate, diethyl cyclopentane-1,3-dicarboxylate, diisobutyl cyclopentane-1,3-dicarboxylate, diethyl cycloheptane-1,2-dicarboxylate, diisopropyl cycloheptane-1,2-dicarboxylate, diisobutyl cycloheptane-1,2-dicarboxylate, diheptyl cycloheptane-1,2-dicarboxylate, didecyl cycloheptane-1,2-dicarboxylate, diethyl cycloheptane-1,3-dicarboxylate, diisobutyl cycloheptane-1,3-dicarboxylate, diethyl cyclooctane-1,2-dicarboxylate,

diethyl cyclodecane-1, 2-dicarboxylate, diethyl 4-cyclohexene-l, 2-dicarboxylate, di-n-propyl 4-cyclohexene-l,2-dicarboxylate, diisopropyl 4-cyclohexene-l,2-dicarboxylate, di-n-butyl 4-cyclohexene-l,2-dicarboxylate, diisobutyl 4-cyclohexene-l,2-dicarboxylate, dihexyl 4-cyclohexene-l, 2-dicarboxylate, diheptyl 4-cyclohexene-l, 2-dicarboxylate, dioctyl 4-cyclohexene-l, 2-dicarboxylate, didecyl 4-cyclohexene-l,2-dicarboxylate, diethyl 4-cyclohexene-l,3-dicarboxylate, diisobutyl 4-cyclohexene-l,3-dicarboxylate, diethyl 3-cyclopentene-l, 2-dicarboxylate, diisopropyl 3-cyclopentene-l,2-dicarboxylate, diisobutyl 3-cyclopentene-l,2-dicarboxylate, diheptyl 3-cyclopentene-l, 2-dicarboxylate, didecyl 3-cyclopentene-l,2-dicarboxylate, diethyl 3-cyclopentene-l,3-dicarboxylate, diisobutyl 3-cyclopentene-l,3-dicarboxylate, diethyl 4-cycloheptene-l,2-dicarboxylate, diisopropyl 4-cycloheptene-l,2-dicarboxylate, diisobutyl 4-cycloheptene-l,2-dicarboxylate, diheptyl 4-cycloheptene-l,2-dicarboxylate, didecyl 4-cycloheptene-l,2-dicarboxylate,

diethyl 4-cycloheptene-l, 3-dicarboxylate,

diisobutyl 4-cycloheptene-l,3-dicarboxylate,

diethyl 5-cyclooctene-l, 2-dicarboxylate, and

diethyl 6-cyclodecene-l,2-dicarboxylate.

Further, dicarboxylic acid esters of cyclic diol compounds corresponding to the above compounds can be also mentioned as preferred compounds.  Examples of such compounds include:

cyclohexyl-1,2-diacetate,

cyclohexyl-1,2-dibutanate,

cyclohexyl-1,2-dibenzoate, and

cyclohexyl-1,2-ditoluate.

In such compounds having diester structure as above, isomers such as cis form and trans form are present, and any structure has an effect which is in accord with the object of the invention.

The proportion of the trans form in the total of the cis form and the trans form is preferably not less than 51%.  The lower limit is more preferably 55%, still more preferably 60%, particularly preferably 65%. On the other hand, the upper limit is preferably 100%, more preferably 90%, still more preferably 85%, particularly preferably 79%. Although the reason is not clear, it is presumed that variations of the

later-described stereoisomers are within the region suitable for widening the molecular weight distribution.

In particular, the cyclohexane-1,2-dicarboxylic acid diester wherein n in the formula (2) is 6 has a trans purity of the above range.

If the trans purity is less than 51%, the effect of widening molecular weight distribution, activity, stereospecificity, etc. sometimes become insufficient.  If the trans purity exceeds 79%, the effect of widening molecular weight distribution sometimes becomes insufficient. That is to say, when the trans purity is in the above range, there are many advantages in making the effect of widening molecular weight distribution of the resulting polymer and the activity of catalyst or the high stereoregularity of the resulting polymer compatible with each other to a high level.

As the cyclic ester compounds (b), compounds having cycloalkane-1,2-dicarboxylic acid diester structure and represented by the following formula (2a) are preferable, and particularly preferable are:

di-n-butyl cyclohexane-1,2-dicarboxylate,

diisobutyl cyclohexane-1,2-dicarboxylate,

dihexyl cyclohexane-1,2-dicarboxylate,

diheptyl cyclohexane-1,2-dicarboxylate,

dioctyl cyclohexane-1,2-dicarboxylate,

di-2-ethylhexyl cyclohexane-1,2-dicarboxylate, diisobutyl cyclopentane-1,2-dicarboxylate, diheptyl cyclopentane-1,2-dicarboxylate, diisobutyl cycloheptane-1,2-dicarboxylate, diheptyl cycloheptane-1,2-dicarboxylate, etc.

(Formula Removed) 

In the formula (2a), R1 is the same as that previously described (that is, it has the same meaning as that in the formula (2)), and a single bond (except Ca-Ca bond and Ca-Cb bond) in the cyclic skeleton may be replaced with a double bond.
