Repository: anandvc/allindianpatents

File: patents/268853-method-for-fabricating-curved-thermoplastic-composite-parts.html
Indian Patents. 268853:"METHOD FOR FABRICATING CURVED THERMOPLASTIC COMPOSITE PARTS"

Indian Patents

Recently Granted Patents

  Recently Published Patents

Title of Invention	"METHOD FOR FABRICATING CURVED THERMOPLASTIC COMPOSITE PARTS"

Abstract	A fabrication method of forming curved thermoplastic composite laminate parts with tailored and varying thickness in a continuous process and a curved thermoplastic laminate part obtained thereby. Automated equipment or hand lay-up are used to collate parts or components into, a multi-layer stack (226). Each stack contains all plies, including ply build-up areas, tacked in the proper location to maintain orientation and location. Ply consolidation tooling (275, 284) contains all necessary part features and is coordinated to the customized multiple ply stacks to form a single integrated thermoplastic composite laminate potentially having areas of differing thickness from the multiple ply stacks.	

Full Text	METHOD FOR FABRICATING CURVED THERMOPLASTIC COMPOSITE PARTS

BACKGROUND OF THE INVENTION 

Field of the Invention [001]  This  invention  generally  relates  to  fabrication processes using plastic materials, and more specifically to a  novel  method  for  fabricating  curved  thermoplastic composite parts.

Description of the Related Art [002] Numerous processes exist for the fabrication of Thermoplastic composite (TPC) laminates of constant thickness and straight length. In addition to non-continuous processes such as pressing, stamping and autoclave forming, there are continuous processes such as extrusion, pultrusion, roll forming, and compression molding. Although these latter processes are capable of producing parts in continuous lengths, they lack the ability to produce parts of varying thickness that are needed for lightweight aerospace structures and other structures where weight is of particular importance. Moreover, the processes mentioned above are not capable of producing parts that have curvature along their length.

[003] There thus exists a need to provide a new method that is capable of fabricating curved TPC laminates with tailored thicknesses in a continuous process. Preferably, such a method should be a low cost method and take advantage of automated equipment where possible.

BRIEF SUMMARY OF THE INVENTION 

[004] The invention provides an innovative method to fabricate curved thermoplastic composite laminates with tailored and varying thicknesses in a continuous process. This innovative process utilizes automated equipment or hand lay-up to collate parts or components into a multi-layer stack. Each stack contains all plies, including ply buildup areas, tacked in the proper location to maintain orientation and location. The consolidation tooling contains all necessary part features and is coordinated to the customized multiple 2 ply stacks to form a single integrated composite laminate potentially having areas of differing thicknesses from these multiple ply stacks.

[005] The composite part formed by the above method may find use in a wide variety of applications, including, for example, automotive and aerospace applications. One example of a composite part formed in accordance with the invention is ideally suited for use as structural stiffened members in a commercial aircraft.

[006] In accordance with one aspect of the invention, a method is provided for manufacturing a curved thermoplastic laminate part having tailored and varying thickness. The method comprises the steps of: forming a multiple ply stack of thermoplastic material having non-uniform thickness; cutting a curved blank from the stack; feeding the curved blank in a curved path through a pre-forming structure to produce a preformed part; feeding the preformed part in a curved path through a press; and, pressing the preformed part to compact the plies. The plies in the stack are tacked together by local melting of the thermoplastic resin

so that the plies are held in fixed relationship to each other. A plurality of part blanks may be cut from each stack of material. Each of the blanks is fed through a preforming structure where certain features of the part are preformed before the laminate plies are compacted. Tailored and varying thickness features of the part are formed using curved tools which are placed over the preformed part and fed along with the part into the press. Pressing the curved tool against the preformed part within the press imparts the surface features of the tool into the part as the plies are compacted.

[007] In accordance with another aspect of the invention, a method is provided for manufacturing a curved thermoplastic laminate part having tailored and varying thickness in a continuous process. The method comprises the steps of: feeding a multi-ply thermoplastic laminate blank in a curved path through a pre-forming structure to produce a curved preformed part; feeding the curved preformed part in a curved path through a press; and, pressing the preformed part to compact the plies and impart features into the part defining the tailored and varying thickness. The method may further comprise the steps of forming a multi-ply stack of thermoplastic material having non-uniform thickness, and, cutting the curved blank from the multi-ply stack. The plies in the stack are tacked together so as to hold the plies in fixed relationship to each other as the laminate blank is fed through the pre-forming structure. The curved, preformed part is heated to the melting point of the thermoplastic resin matrix, and then moved through the press in incremental steps so that the press compacts a section of the part after each incremental step.

[008] In accordance with still another aspect of the invention, a method is provided for manufacturing a curved thermoplastic laminate part having tailored and varying thickness features. The method comprises the steps of: forming a curved, multi-ply thermoplastic laminate blanks-producing a curved preformed part by deforming portions of the blank; bringing a curved tool into contact with the curved preformed part; feeding the curved preformed part along with the curved tool in a curved path through a compaction press; and, pressing the curved tool and the curved preformed part together to compact the laminate plies and form the tailored and varying thickness. The method may further comprise the steps of forming a multi-ply stack of thermoplastic material having non-uniform thickness; and, cutting the curved blank from the stack of material. A soldering iron or the like may be used to tack the plies together so as to hold the plies in fixed relationship to each other while the blank is being deformed into a preformed part.

12.	A method for manufacturing a thermoplastic laminate

part in a continuous process, comprising the steps of:

(A)	feeding a multi-ply thermoplastic laminate blank in a curved path through a performing structure to produce a curved preformed part;

(B)	feeding the curved preformed part in a curved path through a press; and

(C)	pressing the preformed part to compact the plies and impart features onto the part.

13.	The method of claim 12, further comprising the steps

of:

(D)	forming  a  multi-ply  stack  of  thermoplastic

material having non-uniform thickness; and,

(E)	cutting the curved blank from the stack formed in

step (D) .

14.	The method of claim 13, wherein step (D) includes tacking together the plies in the stack to form a tacked stack in which the plies are held in fixed relationship to each other.

15.	The method of claim 14, wherein the tacking is performed by melting opposing portions of plies in the stack.

16.	The method of claim 12, wherein step (A) includes deforming at least parts of the curved blank while the blank is moving through the curved path.

17.	The method of claim 12, further comprising the steps of:

(D)	placing tooling against the blank; and

(E)	feeding the tooling along with the curved blank in

the curved path through the performing structure.

18.	The method of claim 17, further comprising the step of:

(F)	feeding the tooling along with the preformed part

in the curved path through the press.

19.	The method of claim 12, wherein the thermoplastic

laminate blank includes a matrix resin component having a

free flowing temperature, and the method further comprises

the step of:

(D) heating the preformed part to at least the free flowing temperature of a matrix resin component of the thermoplastic laminate blank before step (E) is performed.

20.	The method of claim 12, wherein step (C) includes:

bringing a curved tool into contact with the preformed

part, and

pressing the curved tool against the preformed part to impart the features onto the preformed part.

21.	The method of claim 12, wherein:

step (B) includes moving the preformed part in the curved path through the press in incremental steps, and

step (C) is performed each time the preformed part is moved through one of the steps.

22.	A thermoplastic laminate part manufactured using the method of claim 12.

23.	A method for manufacturing a thermoplastic laminate part, comprising the steps of:

(A)	forming a curved, multi-ply thermoplastic laminate blank;

(B)	producing a curved performed part by deforming portions of the blank;

(C)	bringing a curved tool into contact with the curved preformed part;

(D)	feeding the curved preformed part along with the curved tool in a curved path through a press; and

(E)	pressing the curved tool and the curved preformed

part together to compact the laminate plies.

24.	The method of claim 23, further comprising the steps

of;

(F)	forming a multi-ply stack of thermoplastic

material having non-uniform thickness; and,

(G)	cutting the curved blank from the stack formed in

step (F).

25.	The method of claim 24, wherein step (F) includes tacking together the plies in the stack to form a tacked stack in which the plies are held in fixed relationship to each other.

26.	The method of claim 23, wherein step (B) is performed by passing the curved blank in a curved path through a preforming structure.

27.	The method of claim 23, wherein the thermoplastic laminate blank includes a matrix resin component having a free flowing temperature, and the method further comprises the step of:

(F) heating the preformed part to at least the free flowing temperature of a matrix resin component of the thermoplastic laminate blank before step (E) is performed.

28.	The method of claim 23, wherein:

step (D) includes moving the preformed part in the curved path through the press in incremental steps, and

step (E) is performed each time the preformed part is moved through one of the steps.

29.	A thermoplastic laminate part manufactured using the

method of claim 23.

[009] Other features, benefits and advantages of the invention will become apparent from the following description of the invention, when viewed in accordance with the attached drawings and appended claims.

BRIEF DESCRIPTION OF THE SEVERAL VIEWS OF THE DRAWINGS [0010]  Figure 1 is an exploded view and perspective view of a thermoplastic composite laminate formed in accordance with a preferred embodiment of the invention.

[0011] Figure 2 is a perspective view of a conveyor table used to form a tailored multiplayer stack.

[0012] Figure 3 is a perspective view of one example of a tailored multi-layer stack formed in Figure 2.

[0013] Figure 4 is a view of a pre-forming zone and a consolidating zone of a consolidation structure used to form the thermoplastic composite laminate of Figure 1.

[0014] Figure 5 is a perspective view of the pre-forming zone of the consolidation structure of Figure 4.

[0015] Figure 6 is a logic flow diagram describing the preferred method for forming the thermoplastic composite laminate of Figure 1 in accordance with Figures 2-5.

[0016] Figures 7a-7f are perspective views representing examples of curved, thermoplastic composite laminate parts formed in accordance with the method of the invention.

[0017] Figure 8 is a perspective view of a tailored, multilayer stack of thermoplastic composite material, with three curved part blanks cut from the stack.

[0018] Figure 9 is a perspective view of tooling used to form the curved thermoplastic composite parts in accordance with the method of the invention.

[0019] Figure 10 is a perspective view of a curved tool used to impart features to the curved thermoplastic composite part.

[0020] Figure 11 is a bottom view of the tool shown in Figure 10.

[0021] Figure 12 is a fragmentary, cross sectional view showing a portion of a curve composite part captured between two portions of a tool.

[0022] Figure 13 is an exploded, cross sectional view of a thermoplastic composite I-section beam, shown in operative relationship to tooling and machine press dies used to compact the laminate plies.

[0023] Figure 14 is a perspective view of a pre-forming structure and a portion of a compaction press used in the method to produce curved composite parts.

[0024] Figure 15 is a view similar to Figure 14 but showing the opposite side of the pre-forming structure and press.

[0025] Figure 16 is a sectional view through the press, showing the dies compressing the preformed part using the consolidation tooling.

[0026] Figure 17 is a fragmentary view of a section of the press, showing a curved die in relation to tooling sleeves for producing a part having a constant curvature.

[0027] Figure 18 is view similar to Figure 17 but showing tooling sleeves for producing a part having a non-uniform curvature.

DETAILED DESCRIPTION OF THE INVENTION [0028] The invention provides a novel fabrication method of forming a thermoplastic composite ("TPC") laminate material with tailored and varying thicknesses in a continuous process. The invention finds applicable uses in a wide variety of potential applications, including for example, in the aerospace industry. The preferred method of the invention is ideally suited for forming thermoplastic composite stiffened members in the supporting framework of an aircraft fuselage. Potential examples of thermoplastic composite stiffened members include but are not limited to fuselage skins, wing skins, control surfaces, door panels and access panels. Stiffening members include but are not limited to keel beams, floor beams, and deck beams. For illustrative purposes only, the invention will initially be described in reference to forming a thermoplastic composite floor beam 20 for use in a commercial aircraft fuselage. However, while an I-section is shown, other stiffened member geometries such as Z-section,  U-section,  T-section,  etc.

will  also  be  later  described,  including  those  having curvature along their length.

[0029] Referring now to Figure 1, a thermoplastic composite laminate, here a thermoplastic composite laminate floor beam 20 having tailored and varying thickness regions tl and t2 is illustrated as having a web region 22 coupled at either end to a respective pair of cap regions 24. The web region 22 and pair of cap regions 24 are formed as a single integrated laminate structure by consolidating a pair of non-uniform thickness tacked multi-layer ply sheet stacks 76 with a pair of thermoplastic composite filler nuggets 26 and further with a pair of uniform thickness tacked multi-layer ply sheet stacks 74. Although sheet stack 76 is shown as comprising 2 plies, it is to be understood that either of the sheet stacks 74 and 76 may include any number of plies, depending on the application. It will also be understood that cap regions 24, which are shown in Figure 1 as having a uniform thickness and one ply, may similarly be provided with regions of varying thicknesses and/or a plurality of plies.

[0030] In alternative versions (not shown), a thermoplastic composite laminate such as the floor beam 20 may alternatively be formed by consolidating one or more uniform or non-uniform tacked multi-layer ply sheets 74,76 with either one or more single ply (shown as 32 in Figures 2 and 3) of a thermoplastic composite material 30, one or more partial ply (shown as 34 in Figure 3) of a thermoplastic material 30, or one or more uniform or non-uniform thickness tacked multi-layer tacked stacks 74, 76, and any combination thereof, in a similar method to that described herein. Further, one or more filler nuggets 26 may also be used in

combination thereof to form further alternative versions of the thermoplastic composite laminate 20. The method for forming the thermoplastic composite floor beam 20 as shown in Figure 1 is described below in more detail in conjunction with Figures 2-6.

[0031] The thermoplastic materials 30 used in plies 32, 34 include thermoplastic matrix polymers (shown as 40 in Figure 3) such as polyetheretherketone ("PEEK"), polyetherketoneketone ("PEKK"), polyphenylsulfone ("PPS"), polyetherimide ("PEI") preferably reinforced with a fibrous component (shown as 38 in Figure 3) such as glass (s-type or e-type) or carbon fiber. The fibers 38 within each ply 32, 34 of the thermoplastic materials 30 may be oriented in a unidirectional or non-uniform arrangement, depending upon the particular application. As one of ordinary skill recognizes, the relative types, thicknesses, amounts of fibers 38 within the matrix resin 40, as well as the type of matrix resin utilized in each ply 32, 34 may vary greatly, based on numerous factors, including cost and the ultimate desired physical and mechanical properties of the thermoplastic laminate composite 20. Further, the relative orientation of the unidirectional fibers in one ply 32, 34 relative to another ply 32, 34 may also affect the mechanical properties of the thermoplastic composite laminate 20.

[0032] The nuggets 26 are preferably formed from a thermoplastic material 37 that is compatible with the thermoplastic material 30 via extrusion or other well-known forming process. Preferably the matrix resin composition 42 of the nuggets 26 is the same as the matrix resin composition 40 of the materials 30. In addition, the filler

nuggets 26 may utilize fibers 44 similar to the fibers 38 contained within the thermoplastic material 30.

[0033] Referring now to the logic flow diagram (Figure 6) and the processing diagrams (Figures 2-5), the method for forming the TPC laminate floor beam 20 of Figure 1 begins in Step 150 by providing preformed plies 32, 34 of the thermoplastic materials 36 and preformed filler nuggets 26 each retained on roller 46 or other retention devices.

[0034] Next, in Step 160, multiple plies 32, 34 of the thermoplastic materials 36. are stacked in a desired configuration to form either a non-uniform thickness or uniform thickness untacked multi-layer ply sheet stack 58 or 60 using either a hand lay-up or automated process.

[0035] In the automated process, as shown in Figure 2, a plurality of plies 32 or 34 (Figure 3) of the thermoplastic material 30 are unrolled from rollers 46 onto a conveyor table 48 to form a collated multi-layer non-uniform thickness or uniform thickness multi-layer ply stack 58 or 60. The rollers 46 may be situated at one end 50, or along the sides 52, 54 of the conveyor table 48 to lay respective ply layers 32, 34 at a particular orientation with respect to another adjacent layer 32, 34. Thus, for example, a lower layer of a full ply 32 may be laid having unidirectional fibers 38 extending in one direction, while the next respective upper full ply 32 may have unidirectional fibers 38 laid in another direction (for example, at 45 or 90 degrees relative to the underlying ply 32). A laser projector 56 located above the conveyor table 48 ensures proper location of the local or partial plies 34 and/or pockets 36 relative to the full plies 32.

[0036] An example of an untacked, non-uniform thickness multi-layer sheet stack 58 made according to the process of Figure 2 is shown in Figure 3, which shows various full and partial plies 32, 34 and further showing pockets 36 created between plies 32, 34. Moreover, Figure 3 shows partial plies 62, 64 having unidirectional fibers 38 laid in a 90-degree relative orientation with respect to one another, here showing partial ply 62 laid in a first orientation (fibers 38 extending from front 66 to back 68), while partial ply 64 is laid in a different orientation (fibers 38 extending from side 70 to side 72). Of course, while not shown, plies may have fibers 38 at other relative orientations to one another, ranging from perpendicular to one another (i.e. a 0/90 arrangement) to parallel with one another (i.e. a 0/0 arrangement) and every conceivable angle therebetween (including, for example a 0/30 orientation, a 0/60, 0, 45, 90 orientation etc.).

[0037] Next, in Step 170, some or all of various plies 32, 34 of the untacked stacks 58, 60 formed in Figure 2 may be tacked together at various predetermined locations to form either a uniform or non-uniform thickness tacked multi-layer ply sheet stack 74, 76. Preferably, the stacks 58, 60 are tacked together using a soldering iron or ultrasonic welder (not shown) to form the respective stack 74, 76, although other devices used to couple together various plies 32, 34 of thermoplastic materials known to those of ordinary skill are also specifically contemplated. The amount and location of tacking among the plies 32, 34 is dependent upon numerous factors, including but not limited to the number and location of the various plies 32, 34 and pockets 64. Moreover, the amount of tacking should be sufficient to form

a substantially integrated tacked stack 74, 76 that can be transported as  a single part.

[0038] In Step 175, the tacked stacks 74, 76 may then be cut into smaller pieces, or are ready for use in forming the thermoplastic composite laminates such as floor beam 20 of Figure 1.

[0039] Next, in Step 180, a combination of at least one uniform or non-uniform thickness tacked stack 74, 76, and at least one of either a non-uniform thickness tacked stack 76, a uniform thickness tacked stack 74, or a single ply 32, and optionally at least one filler nugget 26 of thermoplastic material 30, 37 are fused together in a consolidation structure 78 to form a single integrated thermoplastic composite laminate such as floor beam 20. One preferred consolidation structure 78 specifically designed to form the thermoplastic composite laminate floor beam 20 of Figure 1 is illustrated in Figures 4 and 5 below.

[0040] Referring now to Figures 4 and 5, the consolidation structure 78 may include a pre-forming zone 80 and a consolidation zone 82. In the performing zone 80, a combination of at least one uniform or non-uniform thickness tacked stack 74, 76, optionally at least one filler nugget 26, and at least one of either a non-uniform thickness tacked stack 76, a uniform thickness tacked stack 74, or a single ply 32, Figures 2 and 3, of thermoplastic material are loaded in their proper orientations in a continuous process and preformed to the desired shape at an elevated temperature to form the preformed part 84. The preformed part 84 then exits the performing zone 80 and enters the consolidation zone 82, wherein it is consolidated to form a

single, integrated thermoplastic composite laminate such as floor beam 20 as described in Figure 1 above. The elevated temperature used in performing the part should be sufficiently high to cause softening of the tacked stacks 74, 76 or the single ply 32 so that the layers may be bent during the performing process. However, the elevated temperature should be below a temperature at which the polymeric component of the matrix resin 40, 42 has the consistency of a viscous liquid.

[0041] Referring now to Figure 5, the pre-forming zone 80 of the consolidation structure 78 includes a pair of U-shaped tooling channels 86 having a central portion 88 separated by a gap 90 and a pair of sidetooling sheet members 92. Sheet members 92 may also be called mandrels 92. Preferably, the channels 86 and side-tooling sheet members 92 are formed of materials such as stainless steel and the like, that are capable of handling repetitious, high-heat cycles.

[0042] A first pair 94 of tacked stacks 74 or 76 is introduced between the respective central portions 88 and within the gap 90 of the U-shaped channels 86. At the same time, an optional filler nugget 26 and either the additional tacked stack 74 or 76 or ply 32, are introduced along each flange 96 of the first pair 94 and within the respective side-tooling member 92. For the purposes of description in the following paragraphs with respect to the illustrations of Figures 4 and 5, the non-uniform thickness tacked stack 76 is shown as the first pair 94 introduced within the gap 90. The uniform thickness tacked stack 74 is shown being introduced at a position between the outer portion 98 of the U-shaped channels 86 and respective side-tooling member 92.

Further, the ply layer 32 is not depicted in this description. While not shown, the U-shaped channels 86 include ramps and other features designed to match the laminate thickness variations (corresponding to tl and t2 in Figure 1) of the particular material (here the first pair 94 of non-uniform tacked stacks 76).

[0043] As the tacked stacks 74, 76 and nuggets 26 move through the performing zone 80 towards the consolidation zone 82, the flanges 96 of the first pair 94 of non-uniform thickness tacked stacks 76 on either side of the u-shaped channel 86 are bent outwardly under heat and pressure away from each other towards the respective outer portions 98 of the U-shaped channel 86. The flanges 96 are therefore coupled flat against the inner side of the uniform or nonuniform thickness tacked stacks 76, with the nuggets 26 located between the flanges 96 and the respective inner end of the uniform or non-uniform thickness tacked stacks 76. The heat within the pre-forming zone 80 is elevated sufficiently to allow deformation of the flanges 96 of the non-uniform thickness tacked stacks 76, but is below the temperature in which the polymeric component of the matrix resin 40, 42 of the respective stacks 74, 76 and nuggets 26 has the consistency of a viscous liquid. Bending of the flanges 96 is initiated by pressure applied to the flange 96 by external forming devices such as rollers (not shown). The side-tooling sheet members 92 squeeze the tacked stack 74 inwardly against the flange 96, causing additional pressure to be applied to the flange 96 which aids in bending the flange 96. The preformed part 84 is then ready to move to the consolidation zone 82.

[0044] As best shown in Figure 4, the preformed part 84 enters a separate or connected consolidating structure 102 within consolidation zone 82 on guide roller 105. The consolidating structure 102 includes a plurality of standardized tooling dies generally indicated at 104 that are individually mated with the outer surfaces of the U-shaped channels 86 and side-tooling sheet members 92. Additional details of the tooling dies 104 will be discussed later with reference to Figures 13 and 16. This commonality of the surfaces between the standardized dies 104 of the consolidating structure 102 and the outer surfaces of the channels 86 and sheet members 92 eliminates the need for part-specific, costly matched dies as well as eliminates start up times between different preformed parts having different ply configurations.

[0045] The consolidating structure 102 has a pulsating structure 106 that incrementally moves the preformed part 84 forward within the consolidation zone 82 and away from the pre-forming zone 80. As the part 84 moves forward, the part first enters a heating zone 108 that heats the part to a temperature which allows the free flow of the polymeric component of the matrix resin 40, 42 of the stacks 74, 76 and nuggets 26. Next, the part 84 moves forward to a pressing zone 112, wherein standardized dies 104 are brought down collectively or individually at a predefined force (pressure) sufficient to consolidate (i.e. allow free flow of the matrix resin) the various plies 32, 34 of the tacked stacks 74, 76 and nuggets 26 into its desired shape and thickness, here forming the web region 22 and pair of cap regions 24 of the floor beam 20. Each die 104 is formed having a plurality of different temperature zones with insulators. The dies 104 do not actually contact the part

84, but contact the outer surfaces of the U-shaped channels 86 and sidetooling sheet members 92 opposite the part 84. Thus, the respective inner surfaces of the channels 86, 92 compress against the portion of the part 84. The compression may occur wherein all of the dies 104 compress in one independent yet coordinated step. The dies 104 are opened, and the part 84 is advanced within the consolidating zone 102 away from the pre-forming zone 80. The dies 104 are then closed again, allowing a portion of the part 84 to be compressed under force within a different temperature zone. The process is repeated for each temperature zone of the die 104 as the part 84 is incrementally advanced along the guide rollers 105 towards the cooling zone 114.

[0046] The formed and shaped part 84 then enters a cooling zone 114, which is separated from the pressing zone 112, wherein the temperature is brought below the free flowing temperature of the matrix resin 40, 42, thereby causing the fused or consolidated part to harden to its ultimate pressed shape 116. The pressed part 116 then exits the consolidating structure 102, wherein the side sheet members 92 are re-rolled onto rollers 120 as scrap.

[0047] While not shown, the consolidating structure 102 may have additional parts or devices that can introduce shapes or features into the pressed shape 116.

[0048] One preferred consolidating zone structure 102 that may be utilized is the so-called continuous compression molding ("CCM") process as described in German Patent Application Publication No. 4017978, published on September 30, 1993, and herein incorporated by reference. However, other molding processes known to those of ordinary skill in

the art are specifically contemplated by the invention, including but not limited to pultrusion or roll forming.

[0049] Next, in Step 190, the pressed part 116 is trimmed or otherwise post-processed to its desired final shape to form the thermoplastic composite laminate 20. In Step 200, the laminate 20 is inspected visually, preferably using ultrasonic non-destructive inspection techniques, or by other means to confirm that the laminate 20 is correctly shaped and does not contain any visual or other defects. After inspection, in Step 210, the laminate 20 such as the thermoplastic composite floor beam 20 may be installed onto its assembly. In the case of the floor beam 20, it is introduced within an aircraft fuselage.

[0050] While the invention is described in terms of forming a thermoplastic composite floor beam 20 having essentially an I-beam shape, other potential shapes are specifically contemplated by the invention. This includes thermoplastic composite laminates having an L-shape, a C-shape, a T-shape, or even a flat panel shape in which thickness transitions may occur in any section of the part. These alternatively shaped laminates, or even other forms of the floor beam 20, are formed by consolidating one or more uniform or nonuniform tacked multi-layer ply sheets 74, 76 with either one or more plies 32 of a thermoplastic composite material 30, one or more partial plies 34 of a thermoplastic material 30, or one or more uniform or non-uniform thickness tacked multi-layer tacked stacks 74, 76, and any combination thereof, in a similar method to that described herein. Further, one or more filler nuggets 26 may also be used to form additional alternative versions of the thermoplastic composite  laminates  20.  To  accomplish  any  of  these

alternative preferred variations, modifications to the tooling within the pre-forming zone 80 is necessary so as to match the desired thickness variations for the TPC laminate 20. For example, the U-shaped tool 86 of Figure 5 is specific for forming I-beams such as floor beam 20 of Figure 1, an alternatively shaped tool 86 having gaps 90 is used in forming C-shaped laminates, L-shaped laminates or flat beams having a taper between respective ply layers. Similar to the U-shaped tool 86, these alternative tools include regions not contacting the stacks 74, 76 that are matched to the standardized dies 104 within the consolidating zone 102.

[0051] While the invention is ideally suited for forming thermoplastic composite laminates, by using a modified single-step consolidation zone, thermosetting laminate composites can also be formed. In this modified version of the consolidation process, the heating and pressing zones achieve a temperature above the reaction or curing temperature of the matrix resin to form a thermosetting part. Accordingly, the single pressing process achieves a part having its ultimate desired shape without subsequent pressing steps.

[0052] The invention provides an innovative method to fabricate complex thermoplastic composite laminates with tailored and varying thickness in a continuous process. This innovative process utilizes automated equipment or hand lay-up to collate parts or components into a multi-layer stack. Each stack contains all plies, including ply build-up areas, tacked in the proper location to maintain orientation and location. The consolidation structure utilizes a two-stage method for forming the composite laminates from the multilayer stacks and contains all necessary part features to

achieve this result. The tooling, such as the U-shaped tool 86 in the pre-forming zone 80 is created with an appropriate shape to create the desired thickness variations in the formed TPC laminates 20 and is further designed to mate with standardized dies with the consolidation zone 82

[0053] The composite part formed by the above method may find use in a wide variety of applications, including, for example, automotive and aerospace applications. One example of a composite part formed in accordance with the invention is ideally suited for use as structural stiffened members, including thermoplastic composite laminate floor beams 20, in a commercial aircraft.

[0054] Referring now to Figures 7-15, an alternate embodiment of the invention may be used to manufacture thermoplastic laminate parts that are both curved and have tailored and/or varying thickness along their length. Curved laminates can be produced in which the curvature is either constant (circular) or variable along the length of the laminate part. As in the case of the embodiment previously described, the curved thermoplastic laminate part may include tailored areas and areas of varying thickness achieved by adding partial or local plies, or areas containing pockets. "Tailored" or "tailoring" refers to the profile of the part surface, wherein the selective addition or reduction of plies in specific areas of the part can be used to achieve a desired surface profile after the plies are consolidated during the compaction process. Curved parts produced by this embodiment of the method may be used in a variety of applications such as frames, rings, formers and structural aircraft stiffened members or fuselage skins, wing skins, door panels and access panels, keel beams, floor

beams, and deck beams. The curved parts can be produced with a variety of cross sections, such as those shown in Figures 7a-7f. A fabricated part 212 having an I-section is shown in Figure 7a while a part 214 having a U-section is shown in Figure 7b. An L-section part 216 is shown in Figure 7c and a T-section part is shown in Figure 7d. A part 220 having a Z-section as shown in Figure 7e and a part 222 having a simple rectangular section is shown in Figure 7f. The parts shown in Figures 7a-7f may have either constant or variable curvature as previously mentioned, and may include areas of varying or tailored thickness at one or more points along their lengths.

[0055] The preliminary steps in fabricating curved thermoplastic laminate parts in accordance with this embodiment of the method are similar to those previously described. A plurality of plies of thermoplastic material are deposited onto a conveyor table to form a collated, multi-layer non-uniform thickness or uniform thickness multi-ply stack, as previously described in connection with Figure 2. The resulting, multi-layer stack is thus similar to the stack 58 shown in Figure 3 which includes full and partial plies 32, 34 as well as pockets 36 created between plies 32, 34. Partial plies 62, 64 may also be included which have unidirectional fibers 38 arranged at alternating angles relative to the direction of orientation of the fibers. As previously described, the sheets in the multilayer stack 58 are tacked together using a soldering iron or other heating device (not shown) so that the plies are held in fixed relationship to each other. A collated, tacked stack 224 produced by the method previously described is shown in Figure 8.

[0056] The next step in the method for producing the curved composite parts comprises cutting individual part ply stacks or part blanks 226 from the collated stack 224. This cutting operation may be performed, for example, by a water jet cutter (not shown) operating under computer control which produces cut blanks 226 having an outer profile generally corresponding to the desired part curvature. As previously indicated, this curvature may be constant or may vary along the length of the part blank 226.

[0057] The part blanks 226 are fed along with a later described set of consolidation tooling 235 to a pre-forming station 275 (Figures 14 and 15) in a manner generally similar to that described previously with respect to producing non-curved composite parts. In the case of the present embodiment however, the consolidation tooling 235 and the blanks 22 6 move through a curved path as they are fed into the pre-forming station 275.

[0058] The consolidation tooling 235 is shown in Figure 9 and comprises curved inner and outer tooling sleeves 228, 230 as well as upper and lower tooling sleeves 232, 234. The upper and lower tooling sleeves 232, 234 each possess a curvature corresponding to that of the blanks 226, while the inner and outer tooling sleeves 228, 230 may be either similarly curved, or flexible so as to conform to the curvature of the part blank 226 during the pre-forming process. In the example illustrated in Figures 9, 14 and 15, the tooling sleeves 228-234 are configured to produce the Z-section part 220 shown in Figure 7e. Although not specifically shown in the drawings, the part-side surfaces of the tooling sleeves 228-234 contain tooling features that

produce mirror image features in the part, such as varying thicknesses, varying curvature, pockets, etc.

[0059] Referring now particularly to Figures 14 and 15, the upper and lower tooling sleeves 232, 234 are assembled around the part blank 226 before the blank is fed in a curved path 280 into the pre-forming station 275 which includes a plurality of forming devices 268 and a set of guides 270. The part blank 226 can be seen to include a flat tacked stack 262 that comprises the web 220a and cap 220b (Figure 7e) of the Z-section part 220, and a set of buildup plies 264 which form a local reinforcement of the beam web 220a.

[0060] As the sandwiched assembly comprising the part blank 226 and the tooling sleeves 232, 234 is fed into pre-forming station 275, the inner and outer tooling sleeves 228, 230 are fed into contact with the sandwiched assembly. Forming devices 268 function to deform edge portions of a blank 226 against flanges 265 on tooling sleeves 232, 234, thereby pre-forming the caps 220b of the Z-section part 220. Simultaneously, additional cap reinforcement plies 266 are fed between the forming devices 268 and the tooling flange 265. Guides 270 bring the inner and outer tooling sleeves 228, 230 into contact with the edges of the blank 226 which form the caps 220b. The preformed blank 226 along with the tooling sleeves 235 continue their movement in the curve path 280 through a curved press 284 such as a CCM machine which contains dies that impose force on the consolidation tooling 235. This force results in compaction and consolidation of the plies of the preformed part. Although not specifically shown in the drawings, heaters or ovens are provided as necessary to heat the part blank 226 to a

temperature at which the polymeric component of the matrix resin in the part blank 226 has the consistency of a viscous liquid. Heating of the part blank 226 in this manner facilitates ply consolidation. In some cases, pre-heating of the part blank 226 may also be required to facilitate the pre-forming process. The need for pre-heating of the part blank 226 can depend on a number of factors, such as the number of plies, ply orientation, the type of material, the shape being preformed, etc.

[0061] The press 284 is essentially similar to that previously described in connection with Figure 4 . However unlike the press shown in Figure 4, the dies used in press 284 will comprise some degree of curvature to accommodate the curved, preformed part 226. One such die 286 is shown in Figure 17, where it can be seen that the inner face 296 of the die 286 has a curvature that matches the curvature of the flange 265 on the upper tooling sleeve 232. Die 286 moves inwardly in the direction of the arrows 288, into contact with the flange 265 during the compaction process, and in opposition to another curved die (not shown) which moves into contact with the inner tooling sleeve 228. The amount of curvature of the dies used in press 284 will depend, in part, on the shape of the curved part being produced and the shape of the tooling sleeves necessary for fabrication of the features in the part. The outer face 298 of the die 286 may be curved as shown in the Figure 17, or may be flat. The preformed part is moved in the curved path 280, incrementally through the press 284. As the part movement is paused at each incremental step, the press dies impose heat and force on the tooling sleeves 235, resulting in consolidation of a section of the plies that lie beneath the dies.

[0062] As previously indicated, the laminated part may have a varying, rather than a constant curvature, along its length, and in this connection attention is directed to Figure 18. A die 286 used to compact a curved preformed part 292 has a constant curved inner face 296 which engages the outer face 300 of a tooling sleeve 290. The outer face 300 of tooling sleeve 290 has a constant curvature, matching the curvature of the inner face 296 of the die 286, but has an inner face 302 that is curved with a radius different than that of the outer face 300 of the tooling sleeve 290, resulting in a part 292 having a non-constant outer radius.

[0063] Another example of a curved thermoplastic laminate part 236 is shown in Figures 10 and 11 wherein the part has curvature over its length and has a body 238 which is U-shaped in cross section. The body 238 has a pair of sloped ramps 240 which form transitions in the thickness of the body 238 so that the part 236 has 3 sections of different thicknesses along its length. In addition, the top side of the body 238 is provided with a pocket or depression 242 representing an area of reduced thickness in the part 236. The differing thicknesses of the body 238 are represented by t1, t2, t3, while the thickness of the pocket 244 is represented by t4. Although part 236 possesses constant inner and outer curvatures, it is to be understood that the curvature may vary along the length of the part 236.

[0064] Figure 12 shows a portion of the part 236 held within tooling sleeves 246, 280 for consolidating the part plies. The part plies 236 can be seen to have a ply buildup area 252 which effectively increases the thickness of the body 238, and results in the slope 240.  The tooling sleeves

include a release coated metal shim 246 and an outer consolidation tool portion 248 having a ramp for forming the slope 240. As viewed in Figure 12, the top side of the tooling sleeve 248 is flat so as to be engageable with a universal die, such as any of the dies 256 shown in Figure 13.

[0065] Figure 13 shows another example of a curved part 212 fabricated in accordance with the method of the invention. Part 212 comprises a curved beam having an I-shaped cross section. Conventional machine dies 256 can be used to consolidate parts that have both curvature and varying thickness along their length. In this example, the tooling sleeves comprises a pair of flat metal sheets or shims 260 and a pair of tooling sleeves 258 that are generally U-shaped in cross section. The flat sheets 260 assist in forming the caps of the part 212 while sleeves 258 function to form portions of the cap as well as the web of the part 212. The faces of the sleeves 258 that face the part 212 may have tooling features such as raised areas or ramps that impart mirror image features onto the part 212. Although not specifically shown in Figure 13, the sheets 260 and tooling sleeves 258 may be curved along their length in order to form a part 212 that is also curved.

[0066] While the invention has been described in terms of preferred embodiments, it will be understood, of course, that the invention is not limited thereto since modifications may be made by those skilled in the art, particularly in light of the foregoing teachings.

What is claimed is:

1.	A method for manufacturing a thermoplastic laminate

part, comprising the steps of:

(A)	forming  a multiple ply  stack  of  thermoplastic material having non-uniform thickness;

(B)	cutting a curved blank from the stack formed in step (A);

(C)	feeding the curved blank in a curved path through a performing structure to produce a preformed part;

(D)	feeding  the  preformed  part  in  a  curved  path through a press; and

(E)	pressing the preformed part to compact the plies.

2.	The method of claim 1, wherein step (A) includes tacking together the plies in the stack to form a tacked stack in which the plies are held in fixed relationship to each other.

3.	The method of claim 2, wherein the tacking is performed by melting opposing portions of plies in the stack.

4.	The method of claim 1, wherein step (C) includes deforming at least parts of the curved blank while the blank is moving through the curved path.

5.	The method of claim 1, further comprising the steps of:

(F)	placing tooling against the blank; and

(G)	feeding the tooling along with the curved blank in

the curved path through the performing structure.

6.	The method of claim 5, further comprising the step of:

(H) feeding the tooling along with the preformed part in the curved path through the press.

7.	The method of	claim 1, wherein the thermoplastic

material includes a	matrix resin component having a free

flowing temperature,	and the method further comprises the

step of:

(F) heating the preformed part to at least the free flowing temperature of the matrix resin component of the thermoplastic material before step (E) is performed.

8.	The method of claim 1, wherein step (E) includes:

bringing a curved tool into contact with the preformed

part, and

pressing the curved tool against the preformed part to impart features of the tool onto the preformed part.

9.	The method of claim 1, wherein steps (B) through (E) are performed in a continuous process.

10.	The method of claim 1, wherein:

step (D) includes moving the preformed part in the curved path through the press in incremental steps, and

step (E) is performed each time the preformed part is moved through one of the steps.

11.  A thermoplastic laminate part manufactured using the

method of claim 1.

Documents:

				http://ipindiaonline.gov.in/patentsearch/GrantedSearch/viewdoc.aspx?id=6U0BwwoZQjM+TlPry5ZgLQ==&amp;loc=+mN2fYxnTC4l0fUd8W4CAA==

« Previous Patent

Next Patent »

Patent Number	268853	

Indian Patent Application Number	1629/DELNP/2009	

PG Journal Number	39/2015	

Publication Date	25-Sep-2015	

Grant Date	21-Sep-2015	

Date of Filing	12-Mar-2009	

Name of Patentee	THE BOEING COMPANY	

Applicant Address	100 N. RIVERSIDE PLAZA, CHICAGO, IL 60606-2016, U.S.A.	

Inventors:

#	Inventor's Name	Inventor's Address	

1	ALEXANDER M. RUBIN	544 NORTH MOSLEY, ST. LOUIS, MISSORI 63141,U.S.A.	

2	JAMES R. FOX	15622 NINETY, SECOND AVENUE, FLORISSANT, MISSOURI 63034, U.S.A.	

3	RANDALL D. WILKERSON	1208 COLD SPRING DRIVE, O'FALLON, MISSOURI 63368, U.S.A.	

PCT International Classification Number	B29C 70/34	

PCT International Application Number	PCT/US2007/018611	

PCT International Filing date	2007-08-22	

PCT Conventions:

#	PCT Application Number	Date of Convention	Priority Country	

1	11/584, 923	2006-10-20	U.S.A.	

© All Indian Patents, 2013-2021.

  Patent data available in the public domain from Indian Patents Office, Department of Industrial Policy and Promotions, Ministry of Commerce and Industry, Government of India.
