Repository: anandvc/allindianpatents

File: patents/268875-preparation-of-nanoparticle-materials.html (part 1 of 2)
Indian Patents. 268875:"PREPARATION OF NANOPARTICLE MATERIALS"

Indian Patents

Recently Granted Patents

  Recently Published Patents

Title of Invention	"PREPARATION OF NANOPARTICLE MATERIALS"

Abstract	A method of producing nanoparticles comprises effecting conversion of a nanoparticle precursor composition to the material of the nanoparticles. The precursor composition comprises a first precursor species containing a first ion to be incorporated into the growing nanoparticles and a separate second precursor species containing a second ion to be incorporated into the growing nanoparticles. The conversion is effected in the presence of a molecular cluster compound under conditions permitting seeding and growth of the nanoparticles.	

Full Text	PREPARATION OF NANOPARTICLE MATERIALS

There has been substantial interest in the preparation and characterisation, because of their optical, electronic and chemical properties, of compound semiconductors consisting of particles with dimensions in the order of 2-100 nm,1"8 Often referred to as quantum dots and/or nanocrystals. These studies have occurred mainly due to their size-tuneable electronic, optical and chemical properties and the need for the further miniaturization of both optical and electronic devices9'10 that now range from commercial applications as diverse as biological labelling, solar cells, catalysis, biological imaging, light-emitting diodes amongst many new and emerging applications.

Although some earlier examples appear in the literature,11 recently methods have been developed from reproducible "bottom up" techniques, whereby particles are prepared atom-by-atom, i.e. from molecules to clusters to particles using 
To-date the most studied and prepared of semiconductor materials have been the chalcogenides II-VI materials namely ZnS, ZnSe, CdS, CdSe, CdTe; most noticeably CdSe due to its tuneahility over the visible region of the spectrum. As mentioned semiconductor nanoparticles are of academic and commercial interest due to their differing and unique properties from those of the same material, but in the macro crystalline bulk form. Two fundamental factors, both related to the size of the individual nanoparticle, are responsible for their unique properties. The first is the

large surface to volume ratio; as a particle becomes smaller, the ratio of the number of surface atoms to those in the interior increases.  This leads to the surface properties playing an important role in the overall properties of the material. The second factor is that, with semiconductor nanoparticles, there is a change in the electronic properties of the material with size, moreover, the band gap gradually becoming larger because of quantum confinement effects as the size of the particles decreases. This effect is a consequence of the confinement of an 'electron in a box' giving rise to discrete energy levels similar to those observed in atoms and molecules, rather than a continuous band as in the corresponding bulk semiconductor material. Thus, for a semiconductor nanoparticle, because of the physical parameters, the "electron and hole", produced by the absorption of electromagnetic radiation, a photon, with energy greater then the first excitonic transition, are closer together than in the corresponding macrocrystalline material, so that the Coulombic interaction cannot be neglected. This leads to a narrow bandwidth emission, which is dependent upon the particle size and composition. Thus, quantum dots have higher kinetic energy than the corresponding macrocrystalline material and consequently the first excitonic transition (band gap) increases in energy with decreasing particle diameter.

Single core nanoparticles, which consist of a single semiconductor material along with an outer organic passivating layer, tend to have relatively low quantum efficiencies due to electron-hole recombination occurring at defects and daggling bonds situated on the nanoparticle surface which lead to non-radiative electron-hole recombinations. One method to eliminate defects and daggling bonds is to grow a second material, having a wider band-gap and small lattice mismatch with the core material, epitaxially on the surface of the core particle, (e.g. another II-VI material) to

produce a "core-shell particle". Core-shell particles separate any carriers confined in the core from surface states that would otherwise act as non-radiative recombination centres. One example is ZnS grown on the surface of CdSe cores. The shell is generally a material with a wider bandgap then the core material and with little lattice mismatch to that of the core material, so that the interface between the two materials has as little lattice strain as possible. Excessive strain can further result in defects and non-radiative electron-hole recombination resulting in low quantum efficiencies.

However, the growth of more man a few monolayers of shell material can have the reverse effect thus; the lattice mismatch between CdSe and ZnS, is large enough that in a core-shell structure only a few monolayers of ZnS can be grown before a reduction of the quantum yield is observed, indicative of the formation of defects due to breakdown in the lattice as a result of high latticed strain. Another approach is to prepare a core-multi shell structure where the "electron-hole" pair are completely confined to a single shell such as the quantum dot-quantum well structure. Here, the core is of a wide bandgap material, followed by a thin shell of narrower bandgap material, and capped with a further wide bandgap layer, such as CdS / HgS / CdS grown using a substitution of Hg for Cd on the surface of the core nanocrystal to deposit just 1 monolayer of HgS.14 The resulting structures exhibited clear confinement of photoexcited carriers in the HgS layer.

The coordination about the final inorganic surface atoms in any core, core-shell or core-multi shell nanoparticles is incomplete, with highly reactive "daggling bonds" on the surface, which can lead to particle agglomeration. This problem is overcome by passivating (capping) the "bare" surface atoms with protecting organic groups. The

capping or passivating of particles not only prevents particle agglomeration from occurring, it also protects the particle from its surrounding chemical environment, along with providing electronic stabilization (passivation) to the particles in the case of core material. The capping agent usually takes the form of a Lewis base compound covalently bound to surface metal atoms of the outer most inorganic layer of the particle, but more recently, so as to incorporate the particle into a composite, an organic system or biological system can take the form of, an organic polymer forming a sheaf around the particle with chemical functional groups for further chemical synthesis, or an organic group bonded directly to the surface of the particle with chemical functional groups for further chemical synthesis.

Many synthetic methods for the preparation of semiconductor nanoparticles have been reported, early routes applied conventional colloidal aqueous chemistry, with more recent methods involving the kinetically controlled precipitation of nanocrystallites, using organometallic compounds.

Over the past six years the important issues have concerned the synthesis of high quality semiconductor nanoparticles in terms of uniform shape, size distribution and quantum efficiencies. This has lead to a number of methods that can routinely produce semiconductor nanoparticles, with monodispersity of  50%. Most of these methods are based on the original "nucleation and gro\vth" method described by Murray, Norris and Bawendi,15 but use other precursors that the organometallic ones used. Murray et al originally used organometallic solutions of metal-alkyls (RaM) M = Cd, Zn, Te; R = Me, Et and tri-;z-octylphosphine sulfide/selenide (TOPS/Se) dissolved in tri-n-octylphosphme (TOP). These precursor

solutions are injected into hot tri-7z-octylphosphine oxide (TOPO) in the temperature range 120-400°C depending on the material being produced. This produces TOPO coated/capped semiconductor nanoparticles of II- VI material. The size of the particles is controlled by the temperature, concentration of precursor used and length of time at which the synthesis is undertaken, with larger particles being obtained at higher temperatures, higher precursor concentrations and prolonged reaction times. This organometallic route has advantages over other synthetic methods, including near monodispersity  50% (for core-shell particles of as-prepared solutions), with many methods displaying a high degree of size16 and shape17 control.

Recently attention has focused on the use of "greener"^ precursors which are less exotic and less expensive but not necessary more environmentally friendly. Some of these new precursors include the oxides, CdO;18 carbonates MCO3 M = Cd, Zn; acetates M(CH3C02)2 M = Cd, Zn and acetylacetanates [CH3COCH=C(O")CH3]2 M = Cd, Zn; amongst other.19' 20

use of the term "greener" precursors in semiconductor particle synthesis has generally taken on the meaning of cheaper, readily available and easier to handle precursor starting materials, than the originally used organometallics which are vol atile and air and moisture sensitive, and does not necessary mean that "greener precursors" are anymore environmentally friendly).

Single-source precursors have also proved useful in the synthesis of semiconductor

nanoparticle materials of II-VI, as well as other compound semiconductor

nanoparticles.	Bis(dialkyldithio-/diseleno-carhamato)cadmium(II)/zinc(n)

compounds, M(E2CNR2)2 (M = Zn or Cd, E = S or Se and R = alkyl), have used a similar 'one-pot' synthetic procedure, which involved dissolving the precursor in tri-«-octylphosphine (TOP) followed by rapid injection into hot tri-«-octylphosphine oxide/tri-«-octylphosphine (TOPO/TOP) above 200 °C.

For all the above methods rapid particle nucleation followed by slow particle growth is essential for a narrow particle size distribution. All these synthetic methods are based on the original organometallic "nucleation and growth" method by Murray et a/15 which involves the rapid injection of the precursors into a hot solution of a Lewis base coordinating solvent (capping agent) which may also contain one of the precursors.  The addition of the cooler solution subsequently lowers the reaction temperature and assist particle growth but inhibits further nucleation. The temperature is then maintained for a period of time, with the size of the resulting particles., depending on reaction time, temperature and ratio of capping agent to precursor used. The resulting solution is cooled followed by the addition of an excess of a polar solvent (methanol or ethanol or sometimes acetone) to produce a precipitate of the particles that can be isolated by filtration or centrifugation.

Due to their increased covalent nature ffl-V and IV-VI highly crystalline semiconductor nanoparticles are more difficult to prepare and much longer annealing time are usually required. However, there are now many reports15 II-VI and IV-VI

materials being prepared by a similar procedure GaN,21 GaP,22 GaAs,22' 23> 24> 25> 25, InP27'28'29InAS30'27andforPbS3!andPbSe.32

Fundamentally all these preparations rely on the principle of particle nucleation followed by growth, moreover, to have a monodispersed ensemble of nanoparticles there must be proper separation of nanoparticles nucleation from nanoparticle growth. This is achieved by rapid injection of one or both precursors into a hot coordinating solvent (containing the other precursor if otherwise not present) which initiates particles nucleation, however, the sudden addition of the cooler solution upon injection subsequently lowers the reaction temperature (the volume of solution added is about 1/3 of the total solution) and inhibits further nucleation maintaining a narrow nanoparticle size distribution. Particle growth being a surface catalyzes process or via Ostwald ripening, depending on the precursor's used33 continues at the lower temperature and thus nucleation and growth are separated. This method works well for small scale synthesis where one solution can be added rapidly to another while keeping an homogenous temperature throughout the reaction. However, on larger preparative scale whereby large volumes of solution are required to be rapidly injected into one another a temperature differential can occur within the reaction which can subsequently lead to a large particle size distribution.

Preparation from single-source molecular clusters, Cooney and co-workers used the cluster [S4Cdio(SPh)ie] [MesNITk to produce nanoparticles of CdS via the oxidation of surface-capping SPh" ligands by iodine. This route followed the fragmentation of the majority of clusters into ions which were consumed by the remaining [S4Cdio(SPh)ifi]4' clusters which subsequently grow into nanoparticles of CdS.34

Strouse35 and co-workers used a similar synthetic approach but employed thermolysis (lyothermal) rather than a chemical agent to initiate particle growth. Moreover, the single-source precursors [MioSe4(SPh)i6J[XJ4 X = Li+ or (CH3)3NHI", M = Cd or Zn were thermolysised whereby fragmentation of some clusters occurs followed by growth of other from scavenging of the free M and Se ions or simply from clusters aggregating to form larger clusters and then small nanoparticles which subsequently continue to grow into larger particles.

According to the present invention there is provided a method of producing nanoparticles comprising effecting conversion of a nanoparticle precursor composition to the material of the nanoparticles, said precursor composition comprising a first precursor species containing a first ion to be incorporated into the growing nanoparticles and a separate second precursor species containing a second ion to be incorporated into the growing nanoparticles, wherein said conversion is effected in the presence of a molecular cluster compound under conditions permitting seeding and growth of the nanoparticles.

The present invention relates to a method of producing nanoparticles of any desirable form and allows ready production of a monodisperse population of such particles which are consequently of a high purity. It is envisaged that the invention is suitable for producing nanoparticles of any particular size, shape or chemical composition. A nanoparticle may have a size falling within the range 2-100 nm. A sub-class of nanoparticles of particular interest is that relating to compound semiconductor particles, also known as quantum dots or nanocrystals.

An important feature of the invention is that conversion of the precursor composition (comprising separate first and second precursor species) to the nanoparticles is effected in the presence of a molecular cluster compound (which will be other than the first or second precursor species). Without wishing to be bound by any particular theory, one possible mechanism by which nanoparticle growth may take place is that each identical molecule of the cluster compound acts as a seed or nucleation point upon which nanoparticle growth can be initiated. In this way, nanoparticle nucleation is not necessary to initiate nanoparticle growth because suitable nucleation sites are already provided in the system by the molecular clusters. The molecules of the cluster compound act as a template to direct nanoparticle growth. 'Molecular cluster' is a term which is widely understood in the relevant technical field but for the sake of clarity should be understood herein to relate to clusters of 3 or more metal or non-metal atoms and their associated ligands of sufficiently well defined chemical structure such that all molecules of the cluster compound possess the same relative molecular mass. Thus the molecular clusters are identical to one another in the same way that one EkO molecule is identical to another H^O molecule. The use of the molecular cluster compound provides a population of nanoparticles that is essentially monodisperse. By providing nucleation sites which are so much more well defined than the nucleation sites employed in previous work the nanoparticles formed using the method of the present invention possess a significantly more well defined final structure than those obtained using previous methods. A further significant advantage of the method of the present invention is that it can be more easily scaled-up for use in industry than current methods. Methods of producing suitable molecular cluster compounds are known within the art, examples of which can be found at the Cambridge Crystallographic Data Centre (www.ccdc.ca.ac.uk).

The conversion of the precursor composition to nanoparticle is carried out under conditions to ensure that there is either direct reaction and growth between the precursor composition and cluster, or some clusters grow at the expense of others, due to Ostwald ripening, until reaching a certain size at which there is direct growth between the nanoparticle and me precursor composition. Such conditions ensure that the raonodispersity of the cluster compound is maintained throughout nanoparticle growth which, in turn, ensures that a monodisperse population of nanoparticles is obtained.

Any suitable molar ratio of the molecular cluster compound to first and second nanoparticle precursors may be used depending upon the structure, size and composition of the nanoparticles being formed, as well as the nature and concentration of the other reagents, such as the nanoparticle precursors), capping agent, size-directing compound and solvent. It has been found that particularly useful ratios of the number of moles of cluster compound compared to the total number of moles of the first and second precursor species preferably lie in the range 0.0001 — 0.1 (no. moles of cluster compound) : 1 (total no. moles of first and second precursor species), more preferably 0.001 - 0.1 : 1, yet more preferably 0.001 - 0.060 : 1. Further preferred ratios of the number of moles of cluster compound compared to the total number of moles of the first and second precursor species lie in the range 0.002 -0.030 : 1, and more preferably 0.003 - 0.020 : 1. In particular, it is preferred that the ratio of the number of moles of cluster compound compared to the total number of moles of the first and second precursor species lies in the range 0.0035 - 0.0045 :1.

It is envisaged that any suitable molar ratio of the first precursor species compared to the second precursor species may be used. For example, the molar ratio of the first precursor species compared to the second precursor species may lie in the range 100 -1 (first precursor species) : 1 (second precursor species), more preferably 50 - 1 : 1. Further preferred ranges of the molar ratio of the first precursor species compared to the second precursor species lie in the range 40 - 5 : 1, more preferably 30 — 10 : 1. In certain applications it is preferred that approximately equal molar amounts of the first and second precursor species are used in the method of the invention. The molar ratio of the first precursor species compared to the second precursor species preferably lies in the range 0.1 - 1.2 : 1, more preferably, 0.9-1.1 : 1, and most preferably 1 : 1. In other applications, it may be appropriate to use approximately twice the number of moles of one precursor species compared to the other precursor species. Thus the molar ratio of the first precursor species compared to the second precursor species may lie in the range 0.4 - 0.6 :1, more preferably the molar ratio of the first precursor species compared to the second precursor species is 0.5 : 1. It is to be understood that the above precursor molar ratios may be reversed such that they relate to the molar ratio of the second precursor species compared to the first precursor species. Accordingly, the molar ratio of the second precursor species compared to the first precursor species may lie in the range 100 - 1 (second precursor species) : 1 (first precursor species), more preferably 50-1 : 1, 40 - 5 : 1, or 30 - 10 : 1. Furthermore, the molar ratio of the second precursor species compared to the first precursor species may lie in the range 0.1-1.2: 1,0.9-1.1 : 1,0.4-0.6: 1, or may be 0.5 : 1.

The method of the present invention concerns the conversion of a nanoparticle precursor composition to a desired nanoparticle. Suitable precursor compositions

comprise two or more separate precursor species each of which contains at least one ion to be included in the growing nanoparticle. The total amount of precursor composition required to form the final desired yield of nanoparticles can be added before nanoparticle growth has begun, or alternatively, the precursor composition can be added in stages throughout the reaction.

The conversion of the precursor composition to the material of the nanoparticles can be conducted in any suitable solvent. In the method of the present invention it is important to ensure that when the cluster compound and precursor composition are introduced in to the solvent the temperature of the solvent is sufficiently high to ensure satisfactory dissolution and mixing of the cluster compound and precursor composition. Once the cluster compound and precursor composition are sufficiently well dissolved in the solvent the temperature of the solution thus formed is raised to a temperature, or range of temperatures, which is/are sufficiently high to initiate nanoparticle growth. The temperature of the solution can then be maintained at this temperature or within this temperature range for as long as required to form nanoparticles possessing the desired properties.

A wide range of appropriate solvents are available. The particular solvent used is usually at least partly dependent upon the nature of the reacting species, i.e. precursor composition and/or cluster compound, and/or the type of nanoparticles which are to be formed. Typical solvents include Lewis base type coordinating solvents, such as a phosphine (e.g. TOP), a phospbine oxide (e.g. TOPO) or an amine (e.g. HDA), or non-coordinating organic solvents, e.g. alkanes and alkenes. If a non-coordinating

solvent is used then it will usually be used in the presence of a further coordinating agent to act as a capping agent for the following reason.

If the nanoparticles being formed are intended to function as quantum dots it is important to ensure that any dangling bonds on the surface of the nanoparticles are capped to minimise non-radiative electron-hole recombinations and inhibit particle agglomeration which can lower quantum efficiencies. A number of different coordinating solvents are known which can also act as capping or passivating agents, e.g. TOP, TOPO or HDA. If a solvent is chosen which cannot act as a capping agent then any desirable capping agent can be added to the reaction mixture during nanoparticle growth. Such capping agents are typically Lewis bases but a wide range of other agents are available, such as oleic acid and organic polymers which form protective sheaths around the nanoparticles.

A further way to avoid problems related to non-radiative electron-hole recombinations is to grow one or more shells around the nanoparticle core to form a 'core-shell' nanoparticle. Such shells are well known in the art and are typically comprised of a different material to that of the core. The shell material is usually selected so as to have a wider band gap than the core material but to have as little lattice mismatch with the core as possible to minimise lattice strain at the core-shell interface which co dd lower quantum efficiencies due to non-radiative electron-hole recombinations.

The progress of nanoparticle growth can be monitored in any convenient way, such as ph ctoluminescence (PL) or UV-visible (UV-vis) spectroscopy. Once nanoparticles s been produced having the desired properties, e.g. when a nanoparticle peak is

observed on the PL/LJV-vis emission spectra at the desired wavelength, further growth is inhibited by altering the reaction conditions, e.g. reducing the temperature of the solution below that necessary to support nanoparticle growth. At this stage the nanoparticles can be isolated immediately from solution by any convenient means, such as precipitation, or allowed to anneal at a suitable temperature for any desirable amount of time, e.g. 10 minutes to 72 hours, to 'size-focus' via Osrwald ripening prior to isolation. Following initial isolation, the nanoparticle material may then be subject to one or more rounds of washing to provide a final product of high purity.

It is also envisaged that a shape directing compound, such as a phosphonic acid derivative, may be added to the reaction mixture to encourage the growing nanoparticles to adopt a particular shape, e.g. spheres, rods, disks, tetrapods or stars, which may be of use in particular applications.

The invention comprises of a method to produce nanoparticle materials mainly but not restricted to compound semiconductor nanoparticles from the use of molecular clusters, whereby the clusters are defined identical molecular entities, as compared to ensembles of small nanoparticles, which inherently lack the anonymous nature of molecular clusters. The invention consists of the use of molecular clusters as templates to seed the growth of nanoparticles, whereby other molecular sources "molecular feedstocks" are used to facilitate particle growth. These molecular feedstocks are a combination of separate precursors each containing one or more element/ion required within the as to be grown nanoparticles.

Type of system to be made

The present invention is directed to the preparation of a number of nanoparticles materials and includes compound semiconductor particles otherwise referred to as quantum dots or nanocrystals, within the size range 2 - lOOnm and include core material comprising of:-

IIA-VIB (2-16) material, consisting of a first element from group 2 of the periodic table and a second element from group 16 of the periodic table and also including ternary and quaternary materials and doped materials. Nanoparticle material include but are not restricted to:- MgS, MgSe, MgTe, CaS, CaSe, CaTe, SrS, SrSe, SrTe, BaS, BaSe, BaTe..

IIB-VIB (12-16) material consisting of a first element from group 12 of the periodic table and a second element from group 16 of the periodic table and also including ternary and quaternary materials and doped materials. Nanoparticle material includes but are not restricted to:- ZnS, ZnSe, ZnTe, CdS, CdSe, CdTe, HgS, HgSe, HgTe.

II- Y material consisting of a first element from group 12 of the periodic table and a second element from group 15 of the periodic table and also including ternary and quaternary materials and doped materials. Nanoparticle material include but is not restricted to:- Zn3P2, Zn3As2, Cd3P2, Cd3As2, CdsNa, Zn3N2.

IH-V material consisting of a first element from group 13 of the periodic table and a second element from group 15 of the periodic table and also including ternary and quaternary materials and doped materials. Nanoparticle material include but is not

restricted to:- BP, A1P, AlAs, AlSb; GaN, GaP, GaAs, GaSb; InN, InP, InAs, MSb, A1N, BN.

IH-IV material consisting of a first element from group 13 of the periodic table and a second element from group 16 of the periodic table and also including ternary and quaternary materials and doped materials. Nanoparticle material include but is not restricted to:- B4C, ALA,

IH-VI material consisting of a first element from group 13 of the periodic table and a second element from group 16 of the periodic table and also including ternary and quaternary materials. Nanoparticle material include but is not restricted to:- A12S3, Al2Se3, Al2Te3, Ga2S3, Ga2Se3,GeTe; hi2S3, In2Se33 Ga2Te3, m2Te3,

IV- VI material consisting of a first element from group 14 of the periodic table and a second element from group 16 of the periodic table, and also including ternary and quaternary materials and doped materials. Nanoparticle material include but is not restricted to:- PbS, PbSe, PbTe, Sb2Te3, SnS, SnSe, SnTe.

Nanoparticle material consisting of a first element from any group in the transition metal of the periodic table, and a second element from any group of the d-block elements of the periodic table and also including ternary and quaternary materials and doped materials. Nanoparticle material include but is not restricted to:- NiS, CrS, CurnS2.

By the term doped nanoparticle for the purposes of specifications and claims, refer to nanoparticles of the above and a dopant comprised of one or more main group or rare earth elements, this most often is a transition metal or rare earth element, such as but not limited to zinc sulfide with manganese, such as ZnS nanoparticles doped with Mn*.

Ternary phase

By the term ternary phase nanoparticle for the purposes of specifications and claims, refer to nanoparticles of the above but a three component material. The three components are usually compositions of elements from the as mentioned groups Example being (ZnxCdx.iS)mLn nanocrystal (where L is a capping agent).

Quaternary phase

By the term quaternary phase nanoparticle for the purposes of specifications and claims, refer to nanoparticles of the above but a four-component material. The four components are usually compositions of elements from the as mentioned groups Example being (ZnxCd^SySey-OmLn nanocrystal (where L is a capping agent).

Solvothermal

By the term Solvothermal for the purposes of specifications and claims, refer to heating the reaction solution so as to initiate and sustain particle growth and can also take the meaning Solvothermal, thermolysis, thermolsolvol, solution-pyrolysis, lyothermal.

Core-shell and Core/multi shell particles

The material used on any shell or subsequent numbers of shells grown onto the core particle in most cases will be of a similar lattice type material to the core material i.e. have close lattice match to the core material so that it can be epitaxially grown on to the core, but is not necessarily restricted to materials of this compatibility. The material used on any shell or subsequent numbers of shells grown on to the core present in most cases will have a wider band-gap then the core material but is not necessarily restricted to materials of this compatibility. The materials of any shell or subsequent numbers of shells grown on to the core can include material comprising of>

DA-VIB (2-16) material, consisting of a first element from group 2 of the periodic table and a second element from group 16 of the periodic table and also including ternary and quaternary materials and doped materials. Nanoparticle material include but is not restricted to:- MgS, MgSe, MgTe, CaS, CaSe, CaTe, SrS, SrSe, SrTe.

HB-VEB (12-16) material consisting of a first element from group 12 of the periodic table and a second element from group 16 of the periodic table and also including ternary and quaternary materials and doped materials. Nanoparticle material include but is not restricted to:- ZnS, ZnSe, ZnTe, CdS, CdSe, CdTe, HgS, HgSe, HgTe.

II-V material consisting of a first element from group 12 of the periodic table and a second element from group 15 of the periodic table and also including ternary and quaternary materials and doped materials. Nanoparticle material include but is not restricted to:- Zn3P2, Zn3As2, Cd3P2, Cd3As2, Cd3N2, Zn3N2.

EQ-V material consisting of a first element from group 13 of the periodic table and a second element from group 15 of the periodic table and also including ternary and quaternary materials and doped materials. Nanoparticle material include but is not restricted to:- BP, A1P, AlAs, AlSb; GaN, GaP, GaAs, GaSb; InN, InP, InAs, InSb, A1N,BN.

HI-IV material consisting of a first element from group 13 of the periodic table and a second element from group 16 of the periodic table and also including ternary and quaternary materials and doped materials. Nanoparticle material include but is not restricted to:- B4C, ALA,

ffl-VI material consisting of a first element from group 13 of the periodic table and, a second element from group 16 of the periodic table and also including ternary and quaternary materials. Nanoparticle material include but is not restricted to:- A12S3, Al2Se3, Al2Te3) Ga2S3, Ga2Se3,; m2S3, m2Se3, Ga2Te3, In2Te3.

JTV-VI material consisting of a first element from group 14 of the periodic table and a second element from group 16 of the periodic table and also including ternary and quaternary materials and doped materials. Nanoparticle material include but is not restricted to:- PbS, PbSe, PbTe, Sb2Te3, SnS, SnSe, SnTe.

Najioparticle material consisting of a first element from any group in the transition metal of the periodic table, and a second element from any group of the d-block elements of the periodic table and also including ternary and quaternary materials and

doped materials. Nanoparticle material include but is not restricted to:- NiS, CrS,

Outer most particle layer Capping agent

The outer most layer (capping agent) of organic material or sheath material is to inhibit particles aggregation and to protect the nanoparticle from the surrounding chemical environment and to provide a means of chemical linkage to other inorganic, organic or biological material. The capping agent can be the solvent that the nanoparticle preparation is undertaken in, and consists of a Lewis base compound whereby there is a lone pair of electrons that are capable of donor type coordination to the surface of the nanoparticle and can include momo- or mulit- dentate ligands of the type but not restricted to :- phosphines (trioctylphosphine, triphenolphosphine, t-butylphosphine), phosphine oxides (trioctylphosphine oxide), alkyl-amine (hexadecylamine, octylamine), ary-amines, pyridines, and thiophenes.

The outer most layer (capping agent) can consist of a coordinated ligand that processes a functional group that can be used as a chemical linkage to other inorganic, organic or biological material such as but not restricted to:- mercaptofunctionalized amines or mercaptocarboxylic acids.

The outer most layer (capping agent) can consist of a coordinated ligand that processes a functional group that is polymerisable and can be used to form a polymer around the particle, polymerisable ligands such as but not limited to styrene functionalized amine, phosphine or phosphine oxide ligand.

Nanoparticle shape

The shape of the nanoparticle is not restricted to a sphere and can consist of but not restricted to a rod, sphere, disk, tetrapod or star. The control of the shape of the nanoparticle is by the addition of a compound that will preferentially bind to a specific lattice plane of the growing particle and subsequently inhibit or slow particle growth in a specific direction. Example of compounds that can be added but is not restricted to include:- phosphonic acids («-tetradecylphosphonic acid, hexylphoshonic acid, 1-decanesulfonic acid, 12-hydroxydodecanoic acid, K-octadecylphosphonic acid).

Description of preparative procedure

The current invention should lead to pure, monodispersed, nanocrystalline particles that are stabilized from particle aggregation and the surrounding chemical environment by an organic layer, where M and E are two different elements in a (ME)nLy particles and L being the coordinating organic layer/capping agent, such as a II-VT semiconductor (ZnS)n(TOPO)y nanoparticle constituting of a ZnS core surrounded by trioctylphosphine oxide ligands (TOPO).

The first step for preparing nanoparticles of a semiconductor material is to use a molecular cluster as a template to seed the growth of nanoparticles from other element source precursors. This is achieved by mixing small quantity of a cluster which is to be used as the template with a high boiling solvent which can also be the capping agent, being a Lewis base coordination compound such as but not restricted to a

phosphine, a phosphine oxide or an amine such as TOP, TOPO or HDA; or an inert solvent such as a allcane (octadecence) with the addition of a capping agent compound such as oleic acid. Further to this a source for M and a source for E (for a ME particle) are added to the reaction mixture. The M and E precursor are in the form of two separate precursors one containing M and the other containing E.

Further to this other regents may or may not be added to the reactions which have the ability to control the shape of the nanoparticles grown. These additives are in the form of a compound that can preferentially bind to a specific face (lattice plane) of the growing nanoparticle and thus inhibit or slow grow along that specific direction of the particle. Other element source precursors may or may not be added to the reaction so as to produce ternary, quaternary or doped particles.

Initially, the compounds of the reaction mixture are allowed to mix on a molecular level at a low enough temperature where no particle growth will occur. The reaction mixture is then heated at a steady rate until particle growth is initiated upon the surfaces of the molecular cluster-templates. At an appropriate temperature after the initiation of particle growth further quantities of M and E precursors may be added to the reaction mixture if needed so as to inhibit particles consuming one another by the process of Ostward ripening. Further precursor addition can be in the form of batch addition whereby solid precursor or solutions containing precursor are added over a period of time or by continuous dropwise addition. Because of the complete separation of particle nucleation and growth, the current invention displays a high degree of control in terms of particle size, which is controlled by the temperature of the reaction and concentrations of precursors present. Once the desired particle size is obtained, as established from UV and/or PL spectra of the reaction solution either by

an in situ optical probe or from aliquots of the reaction solution, the temperature may or may not be reduced by ca. 30-40 °C and the mixture left to "size-focus" for a period of time being from 10 minutes to 72 hours.

Further consecutive treatment of the as formed nanoparticles to form core-shell or core-mulri shell particles may be undertaken. Core-shell particle preparation is undertaken either before or after nanoparticle isolation, whereby the nanoparticles are isolated from the reaction and redissolved in new (clean) capping agent as this results in a better quantum yield. A source for N and a source for Y precursor are added to the reaction mixture and can be either in the form of two separate precursors one containing N and the other containing Y or as a single-source precursor that contains both N and Y within a single molecule to form a core-shell particle of ME/NY core-shell material.

The process may be repeated with the appropriate element precursors until the desired core-multi shell material is formed. The nanoparticles size and size distribution in an ensemble of particles is dependent by the growth time, temperature and concentrations of reactants in solution, with higher temperatures producing larger nanoparticles.

Type of Cluster used for seeding

The invention includes the use of molecular clusters, whereby the clusters used are identical molecular entities as compared to nanoparticles, which inherently lack the anonymous nature of molecular clusters in an assembly. The clusters act as "embryo-type" templates for the growth of nanoparticles whereby other molecular sources precursors contribute ions to the growth process and thus clusters subsequently grow into particles. The molecular clusters to be used can consist of:-
