Repository: anandvc/allindianpatents

File: patents/268929-high-temperature-high-pressure-electrolyser-with-allothermal-functioning-and-high-production-capacity.html (part 1 of 3)
Indian Patents. 268929:HIGH TEMPERATURE, HIGH PRESSURE ELECTROLYSER WITH ALLOTHERMAL FUNCTIONING AND HIGH PRODUCTION CAPACITY

Indian Patents

Recently Granted Patents

  Recently Published Patents

Title of Invention	HIGH TEMPERATURE, HIGH PRESSURE ELECTROLYSER WITH ALLOTHERMAL FUNCTIONING AND HIGH PRODUCTION CAPACITY

Abstract	Electrolyser for high temperature electrolysis capable of operating in allothermal mode comprising an enclosure capable of maintaining an electrolytic bath under high or very high pressure of several tens of bars, in which at least one electrolysis plate (100) is arranged and heating means internal to the enclosure, said electrolysis plate (100) comprising a plurality of electrolysis cells (8) lying side by side in substantially one same plane, each electrolysis cell comprising an anode and a cathode, and the heating means use a heat-transfer fluid.	

Full Text	FORM 2

THE PATENTS ACT, 1970 (39 of 1970)

&

THE PATENTS RULES, 2003

COMPLETE SPECIFICATION

[See section 10, Rule 13]

HIGH TEMPERATURE, HIGH PRESSURE ELECTROLYSER WITH ALLOTHERMAL FUNCTIONING AND HIGH PRODUCTION CAPACITY;

COMMISSARIAT A L'ENERGIE ATOMIQUE, A CORPORATION ORGANIZED AND EXISTING UNDER THE LAWS OF FRANCE, WHOSE ADDRESS IS 25, RUE LEBLANC BATIMENT "LE PONANT D" F-75015 PARIS, FRANCE

THE	FOLLOWING	SPECIFICATION

PARTICULARLY DESCRIBES THE INVENTION AND THE MANNER IN WHICH IT IS TO BE PERFORMED. 

DESCRIPTION TECHNICAL AREA AND PRIOR ART

The invention relates to high temperature endothermal electrolysis of about several hundred degrees Celsius, to decompose a reagent in liquid or vapour phase.

The present invention relates more precisely to a high temperature, high pressure electrolyser operating in allothetmal mode and offering stable, homogeneous operating conditions.

In the remainder hereof, for clarity of the description, the example of water electrolysis will be used.

When setting up current at the terminals of an electrolyser, part of the energy supplied by the direct current source is converted into heat inside the different conductors and electric contacts, but also during transfer of ions through the electrolyte. All these dissipative phenomena contribute towards useless loss of electric energy, current technological developments focusing both on the limiting of these phenomena and on the duration of stable functioning of electrolysers.

Also, the energy input required for the decomposition reaction of the water molecule can be broken down into part electric energy and part heat. The maximum quantity of heat which can be absorbed by the water decomposition reaction increases with temperature.

Current experimental results show that below a temperature threshold in the order of 750 °C electrolysers can only have exothermal operation i.e. the heat generated by dissipativ^ phenomena related to the establishing of electric current is equal to or more than the heat which can be consumed by the water electrolysis reaction. The excess heat must then be transmitted to a cold source.

Over and above this threshold temperature in the order of 750°C which shall be designated the electrolyser endothermism threshold, electrolysers may have autothermal functioning i.e. all the energy required to decompose the water molecule i.e. work and heat, is provided by the electric current supplying the electrolysers.

Above this temperature threshold, theory and experimental results show that electrolysers may advantageously have endothermal functioning i.e. allothermal that is to say that part of the energy required for decomposing the water molecule is transmitted directly in the form of heat from an external heat source to the electrolyser.

Endothermal i.e. allothermal operation is preferable since it allows a reduction in the quantity of electric energy that needs to be supplied to the electrolyser to allow electrolysis.

A water-electrolyser is known called an alkaline electrolyser in which the electrolysis reaction is conducted in an alkaline liquid medium. The anode and cathode are separated by an ion membrane or diaphragm in which OH" ions circulate.

The reactions at the electrodes are

written:

•	At the cathode : 2H20+2e"*^ H2+20H"

•	At the anode : 20H~->l/202+2e"

This electrolyser operates at temperature values lower than the saturation value of,the alkaline solution (from 80°C to 90°C under one bar and 130°C to 160 °C under 30 bars) .

The difference in potential to be maintained between the electrodes varies between 1.75 V and1 2.05 V depending on the electric resistance values of the electrodes and membrane (resistance to passing of the OH" ion) . These values are greater than the value of the theoretical difference in potential (in the order of 1.49 V at this temperature level) that is strictly necessary for the decomposition reaction of liquid water.

On account of dissipative thermal phenomena related to over-voltages activating chemical reactions and to the low conductivity values of the electrodes, of the alkaline solution and ion membrane, between 15 % and 25 % of the total electric energy supplied to the equipment will be lost in the form of heat transmitted to the cold source. The functioning of this electrolyser is therefore solely exothermal.

An electrolyser also exists having a proton membrane whose operation is exothermal, in which electrolysis is conducted in vapour phase. The anode and the cathode are separated by a proton membrane in which H+ ions circulate. The reactions at the electrodes are written:

•	At the anode : H20-^l/202+2H+-t-2e~

•	At the cathode: 2H++2e~-> H2

The operating temperature of this type of electrolyzer is limited by the mechanical resistance of the polymer membrane, lying the range of [300-400°C].

Electrolysers also exist which operate at very high temperatures, called electrolyte high temperature electrolysers, derived from Solid Oxide Fuel Cell terminology, which operate in autothermal mode. These electrolysers are currently at the experimental stage or are demonstration prototypes, and are supplied with water vapour or a vapour/hydrogen mixture at very high temperature, but they cannot operate under high pressure i.e. several tens of bars of water vapour or food-grade mixture.

The oxidation-reduction reactions at the electrodes are written:

•At the anode, oxidation of the oxygen ions:

02~ -> h 02 + 2e~	{I)

•At the cathode, reduction of water vapour: H20 + 2e~ -> H2 + 02'	(II)

To arrive at the global reaction: H20 H2 + ^ 02-

The superheated water Vapour arrives at the cathode. At the reaction sites, it is reduced to form hydrogen and 02" ions. The water vapour becomes enriched with hydrogen whilst the 02" ions migrate through the membrane under the effect of the electric field. At the anode, ions release their electrons to form oxygen molecules.

The electrode materials commonly used are of metal ceramic type deposited on a metallic bipolar plate, and the electrolyte material is of ion- conductive ceramic type. These ceramic materials have electric and ionic resistivity values which decrease with temperature, which tends to reduce the quantity of heat generated by passing of the electric current, with the increase in operating temperature.

The design of electrolysers currently being developed, in which the outflow of the water vapour/hydrogen mixture under pressure takes place in a cavity formed by the electrodes in ceramic material surrounded by air at atmospheric pressure, does not at the present time allow this type of electrolyser to operate at high pressure i.e. several tens of bars of gas mixture.

On the other hand, a decrease in the quantity of heat generated by dissipative phenomena and the changing thermodynamic characteristics of the water decomposition reaction with temperature value, mean that this type of electrolyser is able to operate endothermally, but in this case this requires maintaining the water vapour at a temperature higher than the endothermism threshold throughout the entire electrolyser.

There are currently two solutions to provide the heat required for functioning of an electrolyser in endothermal mode.

The first solution consists of providing this energy by direct heating of the water vapour to be decomposed by means of a heat exchanger positioned upstream of the electrolyser. However, simulation thermal calculations of an electrolyser functioning endothermally show:

-	that, to maintain good conditions for endothermal functioning i.e. a temperature higher than the endothermism threshold in the entire electrolyser, it is necessary to have strong superheating and a high flow rate of the water vapour on entering the electrolyser which, having regard to the required temperature (over 1100°C in this case) will greatly increase the costs of the boiler and of the entire installation,

-	that this solution is not the best indicated to provide stable, homogeneous temperature conditions for electrolyser operation, unless the food- grade water vapour is supplied at high mass flow rates.

This translates as very large capacity packaging and re-circulation installations when the water vapour pressure tolerated by the installations, in particular the electrolyser, cannot exceed a few bars. This also translates as high flow rates, hence head losses, in the exchanger, electrolyser and piping, which will impact energy costs for compression equipment.

The second solution consists of providing the necessary heat by means of a hot heat-transfer gas mixed with water vapour or water vapour/hydrogen mixture entering the electrolyser, this solution requiring additional equipment to separate the chemical bodies downstream of the electrolyser in order to collect the heat-transfer gas, which causes losses of heat-transfer gas. It also requires a high mass flow of heat-transfer gas under low pressure, leading to limited performance i.e. gas head losses through the electrolyser and limited electrolyser power.

Document W02004/113590 describes a device to carry out alkaline electrolysis which takes place in liquid phase only, which limits the operating temperature to values below the critical temperature of water which is 374°C. Therefore, it is not possible with this device to operate in a temperature range allowing reversible voltages values to be achieved in endothermal mode. To reach sufficiently low reversible voltage values at said temperature for operation in endothermal mode, very low pressure values must be reached largely lower than 1 bar, which prevents any application to large or medium-size installations. It is effectively not possible to design piping and compression stages that can avoid too great head losses at such low pressure levels.

Therefore currently known solutions do not allow an efficient reduction in the consumption of energy to be supplied to an electrolyser, since significant overheating is required.

Hence there are no solutions at the present time allowing the production of a substantial quantity of hydrogen at high temperature and pressure and in endothermal mode with low intensity electric currents.

Therefore it is one of the objectives of the present invention to provide an electrolyser capable of operating at high pressure in endothermal mode with optimized energy consumption and operation at stable, homogeneous temperature, offering a large production capacity.

DESCRIPTION OF THE INVENTION

The previously stated objectives are attained with an electrolyser consisting of a chamber that is tight at high pressure in which electrolysis supporting plates are alternately arranged with heating plates. On each supporting plate, a mosaic of small- Sized electrolysis cells is plated of which at least part is mounted in series, which makes it possible to limit the intensity of the electric current passing through the different cells of the electrolyser, and hence to limit the electric power dissipated in the form of heat.

The heating plates can provide the electrolyser with the necessary quantity of heat for its functioning, since the heat is no longer provided by Joule effect due to functioning under endothermal mode with reduced irreversibility terms. The use of heating plates integrated in the electrolyser makes it possible to maintain the temperature of all the electrolysis cells with a variation in temperature of less than 30°C between the inlet and outlet of the electrolyser and with superheating of the hot source of less than 50°C relative to the operating temperature of the electrolyser.

According to one preferred embodiment of the present invention, an electrolyser is provided using a high number of small-sized elementary cells mounted in series, which makes it possible to limit the intensity of the electric current passing through the different cells of the electrolyser, and hence to limit the electric power dissipated in the form of heat. With mounting in series it is effectively possible, for electric supply to a supporting plate, only to require intensity that is equal to the intensity necessary for an electrolysis cell of very small size.

According to the present invention, advantageously provision is made to produce a high pressure electrolyser of electrolytic gas, so that it is possible to produce substantial quantities of hydrogen with installations of acceptable size. Functioning at high pressure also makes it possible to reduce the volume flow rates of circulating electrolytic gas and hence the head losses related to its circulation in the electrolyser and in the other installations, permitting a reduction in the electric consumption of the circulators. Functioning of the electrolyser at high pressure according to the invention therefore allows improved performance in hydrogen production of the entire installation.

With the present invention it is also possible to manufacture electrolysers adapted to the current characteristics of an electricity distribution network in relation to the number of electrolysis cells arranged on each support plate and to the connections between the support plates, which means that it is possible to simplify the design of the hydrogen production factory. It also permits a reduction in the electric consumption of the production factory, notably by reducing losses through Joule effect.

According to the present invention, provision is also made for an electrolyser comprising a metallic confinement to maintain the vapour under high or very high pressure of several tens of bars. The electrolysis plates are then advantageously subjected to mechanical compression forces since the formed gases it contains are under a lower pressure than the gas in which they bathe.

The design of the cells and their arrangement in a pressurized enclosure means that the cathode-electrolyte-anode assemblies are not subjected to stresses related to pressure differences between the flowing gases ; The stresses due to differences in pressure between the water vapour and the produced gases, or between the water vapour and the heat- transfer fluid, or between the water vapour and the outside are borne by the internal parts of the vessel such as the uprights of the hollow metal frames in which the oxygen circulates at low pressure, by the grill of the heat exchangers for the heat-transfer fluid and by the enclosure of the electrolyser.

Therefore the cathode-electrolyte-anode assemblies can be optimized to offer reduced electric resistance by reducing their thickness, reduced ion resistance and reduced resistance to gas diffusion in the electrodes by increasing their porosity, whilst permitting high pressure operation within the enclosure of the electrolyser.

The heat-transfer fluid may be in liquid phase i.e. molten or gaseous metal or salt. According to one preferred embodiment, the heat-transfer fluid is a gas brought to a pressure slightly lower than that of the electrolysis gas, making it possible to reduce manufacturing mechanical constraints for the heating plates.

According to another aspect of the invention, the gases released by the electrolysis reaction are collected at each elementary cell by the supporting frame.

According to another aspect of the invention, all the support plates and electrolysis cells are contained within a high pressure enclosure.

The subject-matter of the invention is therefore an electrolyser for high temperature electrolysis capable of operating in allothermal mode, comprising an enclosure capable of maintaining an electrolytic bath under high or very high pressure of several tens of bars, in which at least one electrolysis plate is arranged and heating means for an active fluid, the active fluid being intended to undergo high temperature electrolysis, said electrolysis plate comprising a plurality of electrolysis cells lying side by side substantially in one same plane, each electrolysis cell comprising an anode and a cathode, separate from the respective anodes and cathodes of the other cells, at least one part of said electrolysis cells of an electrolysis plate being electrically connected in series.

The electrolytic bath is advantageously in gaseous form.

The heat-transfer fluid may be a gas under high pressure e.g. helium. It may also be a molten metal, for example zinc, or molten salts allowing head losses to be reduced.

In one example of embodiment, the electrolysis plate comprises a support plate provided with openings distributed in rows and columns on its two faces, the support plate being hollow to collect the gas produced at the anode, said plate comprising a manifold of said gas, at least part of the electrolysis cells being electrically connected in pairs by a connector comprising a frame added onto a cathode of a cell and a perforated plate added onto an anode of an adjacent cell so as to offer reduced electric connection resistance between the plates, and in which each opening is closed by an electrolysis cell, each anode facing towards the inside of the support plate.

Advantageously, the anode and cathode are held compressed with an electrolyte by the frame of a connector and the perforated plate of another connector.

The electrolyser may Comprise assemblies of cells forming elongate arrays, each array comprising an identical number of anodes to the number of openings per row or per column, the arrays being connected in series.

The electrolyser may comprise a seal between each perforated plate and the contour of the associated opening, said seal being compressed by the fastening means of the cells onto the support plate and by the pressure of the electrolytic bath under high or very high pressure.

The cells of the two faces are connected in series, for example by a connector passing through the support plate or overlapping one of the side edges.

Advantageously, the electrolyser comprises an enclosure capable of maintaining an electrolytic gas under high or very high pressure of several tens of bars from 30 to 120 bars, even beyond) , which makes it possible to obtain gas production directly under high pressure produced by electrolysis, advantageously packaged for storage and transport without the need for, or at least by reducing the compression stages of the produced gases downstream of the electrolyser.

This also allows a reduction in the flow rates of the electrolysis gas between the different plates, hence a reduction in head losses in the electrolyser. For high production capacities of an installation, this also allows an acceptable size of the production unit whilst limiting head losses from gas flows making it possible to reduce the electricity consumption of the pressure-raising means in the circuits.

Advantageously, this type of electrolyser can permit operation at high, even very high pressures at the different stages of a production factory which may only, as compression equipment, comprise the pumps supplying the liquid to be electrolyzed at the factory supply stage. This allows compacting of the different stages of the factory and a reduction in the electricity consumption of the factory by reducing, even eliminating, the number of necessary compressors and reducing the capacity of the means to raise pressure in the circuits due to the reduction in head losses.

The electrolysis plate advantageously comprises a supporting frame comprising uprights which delimit rectangular windows arranged in rows and columns in which the electrolysis cells of matching shape are mounted.

Each electrolysis cell may comprise a central body formed of an electrically conductive core in the form of a plate, coated with the anode, itself coated with an electrolyte, itself coated with the cathode, and an electrically conductive . casing surrounding the central body in electric contact with the cathode and exerting a compression force on the layers forming the central body, and an anode pin and cathode electric connection means carried by the casing. The cell is fixed onto the supporting frame by attachment lugs of the casing electrically insulated from the supporting frame.

The casing advantageously comprises two semi-frames derived from either side of the central body so as to apply the layers one against the other, means to electrically insulate the anode from the casing being provided between the core, anode and casing. These semi-frames rigidify the electrolysis cell.

The electrolyser advantageously comprises means to collect the gas or gases produced at the anode, towards outside the electrolyser. These collection means comprise at least one channel made in the anode and connected to a collection end-piece and the supporting frame, said supporting frame being hollow and forming a manifold for said gas or gases, the collection end-piece being sealingly connected to said supporting frame, said frame taking the produced gas or gases to outside the electrolyser, the pressure of the gas or gases produced at the anode being lower than the pressure of the electrolytic bath, the anode, electrolyte and cathode therefore being pressed one against the other.

The core of the electrolysis cell may therefore comprise grooves and reservoirs, one of the reservoirs being connected to the collection end-piece collecting the gas or gases, said end-piece being brazed onto a connector fixed to the supporting frame, means to insulate the anode electrically from the supporting frame being provided between the connector and the supporting frame.

The heating means are formed for example of at least one heating plate arranged parallel to the electrolysis plate, in which the heat-transfer fluid circulates.

The heat-transfer fluid can be heated for example by a conventional fossil fuel or biomass boiler, or a nuclear boiler at very high temperature, or by solar energy thereby reducing the recourse to electric energy.

The heating plate is of substantially the same size as the electrolysis plate and comprises a metal jacket in which a heat exchange body is arranged comprising a plurality of channels extending between one end supplied with hot heat-transfer fluid and one end connected to a manifold of cold heat-transfer fluid.

The enclosure may comprise side slides receiving the side edges of the heating plates and electrolysis plates, means to insulate the supporting frame electrically from the enclosure being provided in the slides. This facilitates assembly.

According to the invention,	the

electrolyser preferably comprises a plurality of electrolysis plates lying parallel to each other and a plurality of heating plates arranged either side of the electrolysis plates.

In one first embodiment, the electrolysis cells are distributed in rows and columns, the cells of one same column being electrically connected in series, the columns being connected in series and the electrolysis plates being connected to each other in series.

In a second embodiment, the electrolysis cells are distributed in rows and columns, the cells of one same column being electrically connected in series, the columns being connected in series and the electrolysis plates being connected in parallel.

In a third embodiment, the electrolysis cells are distributed in rows and columns, each column comprising a lower number of cells than the number of cells in series corresponding to the breakdown voltage, said columns all being connected in parallel from one plate to another.

The enclosure may comprise an orifice for the supply of active fluid, provided on a side wall orthogonal to the electrolysis plates, which allows simplified design of the enclosure.

The enclosure comprises at least one orifice for the collection of the gas or gases generated at the cathodes on an upper wall of the enclosure, which improves the safety of the electrolyser.

The electric connections between the different plates and with and an electricity supply source are advantageously provided on the outside of the enclosure. Further preferably, said electric connections are cooled. This improves conductivity.

A further subject of the present invention is an installation to produce gas by electrolysis comprising;

-	 at least one electrolyser according to the present invention,

-	electricity supply at a given voltage, wherein the cells of one same plate are connected in series, and the electrolysis plates are connected in parallel, the number of electrolysis cells per electrolysis plate being chosen in relation to the given voltage of the electricity supply.

This makes it possible to adapt the electrolyser easily to any type of supply.

A further subject of the present invention is an installation for the production of gas by electrolysis comprising:

-	at least one electrolyser according to the present invention,

-	electricity supply at a given voltage, wherein the electrolysis cells are distributed in rows and columns, the cells of each column being connected in series, the columns being connected in parallel, the number of cells of each column being chosen in relation to the given voltage of the electricity supply.

This installation permits a very large gas production capacity.

A further subject-matter of the present invention is a method to manufacture at least one gas by electrolysis using an electrolyser according to the present invention, wherein the pressure of the electrolytic bath is substantially equal to or more than the storage and/or distribution pressure of said gas, for example between 30 bars and 130 bars.

The ratio between the molar flow rate of water vapour and the molar flow rate of the produced dihydrogen is advantageously 2 to 5, allowing a high dihydrogen vapour pressure to be obtained at the outlet of the electrolyser, whilst ensuring a sufficient layer of water on the electrolysis plate. 

BRIEF DESCRIPTION OF THE DRAWINGS

The present invention will be better understood with reference to the following description and appended drawings in which:

-	figure 1A is a Schematic view of a Collection chamber for generated hydrogen and supply of hot heat-transfer fluid, in an electrolyser according to a first embodiment of an electrolyser according to the invention,

-	figure 1B is a schematic illustration of a chamber for the supply of active fluid and collection of cold heat-transfer fluid in an electrolyser according to a first embodiment: of an electrolyser according to the invention,

-	figures 2A and 2B are perspective views Of a central body of an electrolysis cell in intermediate states of embodiment according to the present invention,

-	figure 3 is a perspective view of the complete central body of the electrolysis cell,

-	figure 4 is a longitudinal section view of the central body of the electrolysis cell in figures 2A et 2B,

-	figure 5 is a perspective view of a frame intended to surround the central body shown figure 3,

-	figure 6 is a perspective view of the electrolysis cell,

-	figures 7A and 7B are cross-sectional views of an electrolyser according to the invention at an electrolysis plate,

-	figures 8A to 8C are respectively front, cross-sectional and longitudinal section views of a heating plate for an electrolyser according to the present invention, the inside of the heating plate being shown figure 8A,

-	figure 9 is a cross-sectional view of an electrolyser according to the invention at a heating plate,

-- figure 10 is a front view of an inner face of a side wall of the electrolyser carrying slides intended to receive the side edges of the electrolysis plates and of the heating plates,

-	figures 11A to 11C are respectively underside, longitudinal section and overhead views of a connection plate for connection onto the upper chamber,

-	figure 11D is an example of connection of the anode and/or cathode pins without connection plates,

-	figure 12 is an underside view of a connection plate mounted on the lower chamber,

-	figure 13 shows details of an electrolysis plate,

-	figure 14 is a longitudinal section view of an upright of the supporting frame of the plate shown figure 13,

-	figure 15A is a front view of an electrolysis plate alone according to the second embodiment for connection in parallel thereof,

-	figure 15B is a cross-sectional view of the electrolyser according to the second embodiment at the plate shown figure 15A,

-	figures 16A to 16C .are respectively underside, longitudinal section and overhead views of a connection plate for the connection onto the upper chamber of the electrolyser according to the second embodiment,

-	figure 17A is a cross-sectional view of the electrolyser according to a third embodiment at an electrolysis plate,

-	figure 17B is a front view of the electrolysis plate in the electrolyser according to the third embodiment,

-	figure 18 is a cross-sectional view of the electrolyser according to the third embodiment at a heating plate,

-	figure 19 is an inside view of a side wall of the enclosure at a distribution plate distributing the flow of electrolytic gas, provided with slides for assembling electrolysis and heating plates,

-	figure 20 shows the distribution of temperature values of a water/hydrogen mixture in °C of the heat-transfer fluid along an electrolysis plate (in metres) of an electrolyser according to the present invention,

-	figure 21 illustrates the thermodynamic functions of the water decomposition reaction,

-	figure	22	illustrates	the heat/electricity distribution in relation to temperature for current electrolysers, in the form of a stick graph,

-	figure 23 is an example of an electrolyzer characteristic, in which the trend in potential is shown as a function of current density,

-	figure 24 is a perspective view of an electrolysis plate according to a fourth embodiment,

-	figure 25 is a perspective view of the support plate of the electrolysis plate shown figure 25,

-	figures 26A to 26C are perspective views of the electrolysis cells alone, and details thereof in the electrolysis plate shown figure 25,

-	 figure 26D is a cross-sectional view of a variant of embodiment of a cell shown figure 26A,

-	 figure 27 is a perspective, overhead view of a variant of embodiment of the cell columns according to the fourth embodiment,

-	figure 28 is a front view of a variant of embodiment of an electrolysis plate according to the fourth embodiment.

DETAILED DESCRIPTION OF PARTICULAR EMBODIMENTS

By way of illustration, different operating schedules will be described of a high temperature, elementary water electrolysis cell consisting of an anode supplied by an electric current I, a cathode and an electrolyte. These different parts are formed of ceramic material.

The water decomposition reaction is an endothermal conversion, the Gibbs-Helmholtz equation showing that the variation in free enthalpy of a reagent-product mixture during an endothermal reaction decreases with the reaction temperature, which more schematically means that the higher the temperature of the water vapour, hydrogen mixture and formed oxygen, the smaller the part of electric energy required for decomposition of the water molecules, and the higher the part of thermal energy required to maintain the mixture at constant temperature.

The values as a function of temperature of and

water under a pressure of 1 bar (standard conditions) are given by the curves

the graph shown figure 21 with, at saturation

vaporization heat for one mole of water.

In the area concerned by the invention i.e. in vapour phase, the values of

practically constant and the thermal energy which can be provided on decomposition of one mole of water vapour, represented by the product of entropy by temperature

ectric energy demand for conversion of pure bodies at temperature T then decreases linearly with temperature.

Under these conditions, the global electrolysis reaction of one mole of water in vapour phase at temperature T and total pressure P is considered to be:

H20(g) -» H2(g) + HQ>2 (g)	(1) -

This reaction is accompanied by a variation in free enthalpy AG.

If, for simplification purposes, Raoult's law is assumed for mixtures of perfect gases, the variation in free enthalpy AG representing the electric energy demand for decomposition of one mole of water in vapour form is written:

G(T,P)= G°(T,P0) + RT * Ln(PH2 * P02VPH20) ,

is Gibbs' standard variation in free enthalpy at temperature T under P0=l bar.

Ph2, P02 are the partial pressures of the gases, in bars;

PH2o is the partial pressure of the water water vapour, in bars;

T is the temperature, in K;

R is the constant of perfect gases (8,314

J.mol~1K~1) .

represents the energy to be provided to decompose one mole of water vapour at temperature T under total pressure P.

2F*E is the electric energy provided at the time of changeover from zero reference potential to potential E of a charge of 2F (F being the Faraday number: absolute value of the charge of one mole of electrons i.e. 96485 C).

The absolute value of the equilibrium potential (at.zero current) is therefore written:

Ei=o —

Therefore according to Nernst's law:

Ei=o = E° + (RT/2F) * Ln (P„2 * Poi^/Vrzo) ■

In a closed circuit, the voltage to be applied to the terminals of the electrolysis is greater than the reversible voltage Ei=0 given by Nernst's law. With the setting up of a current of intensity I in the different constituent parts of the cell, numerous phenomena of irreversibility occur.

The chief phenomena are:

•	the resistances (Rohmic) against passing of current in the materials forming the electrolysis plate and interconnections, which cause ohmic drops; one of the loss factors is related to the solid electrolyte,

•	the electrode overvoltages ( activation of elementary reactions at the electrode-gas interfaces and to diffusion of the gases in the electrodes.

The voltage to be applied to the terminals of the electrolysis cell is therefore written:

E = Ei=o + Rohmic*I+£

Or:

E = E°+ (RT/2F) *Ln ( PH2*PO2^/PH2O) +Rohmic*l+S

The values of ohmic resistances and overvoltages depend on the physical characteristics of the electrolysers, they decrease with operating temperature.

As already indicated previously, for present-day equipment below a temperature threshold in the order of 750°C (as can be seen figure 22) the quantity of heat generated by Joule effect, due to electric supply to the electrolysis cells, is greater than the heat consumed by the electrolysis reaction, the functioning of the assembly is therefore exothermal.

Current technological developments, notably in the choice of materials and reduction in electrode and electrolyte thickness having regard to mechanical resistance constraints, tend to lower the temperature threshold on and after which the electrolyser operates in endothermal mode.

During electrolysis, a quantity of energy

supplied to the process in the form of heat. Part of this heat is produced by Joule effect within the electrolyser, depending on the current intensity I passing through the electrolysis cell:

If:

Rohmic*I2 + X

the electrolyser produces too much heat, it is in exothermal mode, in which case maintaining the reagents and products at constant temperature requires evacuation of the heat towards a cold source.

If:

Rohmc*I2 + I 11*1 =T* AS*I/2F the electrolyser produces sufficient heat, it is in thermal equilibrium and maintaining the temperature of the reagents and products does not require an external heat source, the electrolyser is therefore in autothermal mode i.e. without any external heat source.

If:

R-ohmic*I2	

the heat produced by the electrolyser is not sufficient to maintain the water decomposition reaction in thermal equilibrium, the electrolyze is in endothermal mode, the supply of heat from an external heat source being necessary to maintain constant temperature. The operating mode is then allothermal •

As an example, figure 23 shows the calculated trend in potential E (E = Ei=0 + Rohmic*I+Z

Dc on an

electrolysis plate (ratio I/S in A/cm2 in which I is the intensity of the current supplied to the plate at A and S is the anode/electrolyte/cathode surface area in cm2) for a total pressure of 30 bars, a temperature of 900°C, a mean of the ratio H2/H20 fixed at 0.5 and an

Above the potential VI of value H/2F, the functioning mode is exothermal.

The potential V2 of value G/2F is the minimum potential required for electrolysis.

Between the potentials VI and V2, the functioning mode is endothermal.

In the example of an electrolysis plate whose characteristic is shown figure 23, the current density value is 0.99 A.cm2, corresponding to the

particular point of thermal equilibrium. Above this point, hydrogen will be produced in exothermal mode.

Endothermal functioning of the electrolysis plate in this case lies within the range of current density of 0 A.cm"2 to 0.98 A.cm2, the overvoltages and ohmic losses	do not produce enough heat,

therefore for each mole of decomposed water a quantity of heat Qallo from an external source needs to be provided.

The electrolyser according to the present invention permits electrolysis with endothermal functioning under stable, homogeneous temperature conditions.

The electrolyser according to the present invention comprises a sealed enclosure in which electrolysis plates 100 and heating plates 10 are mounted in parallel, being inter-positioned; the enclosure comprises passages for supply to the electrolyser and collection of fluids from the electrolyser, and passages for circulation of heat- transfer fluid in the heating plates and for electrical connections of the electrolysis plates.

The enclosure is fabricated so that it is able to withstand high pressures in the order of several tens of bars. Advantageously, these pressures correspond to storage and transport pressures of the gas to be produced, so as to limit subsequent compression steps. These pressures lie for example between 20 bars and 130 bars, even higher.

The enclosure may be made in 800H steel for example or in Hastelloy with a determined thickness e.g. in the order of several centimetres. The thickness of the wall of the enclosure can be determined in relation to the pressure level in accordance with the Rules for Design and Construction of Materials.

Having regard to the simple shape of the electrolysis vessel, provision may be made to line the inner walls with one or more centimetres of silicon carbide (SiC) to protect the mechanical shell against phenomena of corrosion and to obtain slight lowering of the temperature of the mechanical wall. It is also possible to use coating techniques with refractory glass to protect the inner walls of the mechanical shell. Silicon carbide lining also contributes towards limiting heat losses of the equipment.

In figures 7A and 7B a first embodiment of an electrolyser according to the invention is shown, seen in a cross-sectional view at an electrolysis plate whose individual parts are detailed figures 1 to 6.
