Repository: anandvc/allindianpatents

File: patents/268957-process-and-apparatus-for-hot-forging-synthetic-ceramic.html (part 1 of 2)
Indian Patents. 268957:"PROCESS AND APPARATUS FOR HOT-FORGING SYNTHETIC CERAMIC"

Indian Patents

Recently Granted Patents

  Recently Published Patents

Title of Invention	"PROCESS AND APPARATUS FOR HOT-FORGING SYNTHETIC CERAMIC"

Abstract	The embodiments of the invention are directed to a synthetic ceramic comprising pyroxene-containing crystalline phase, a clast, and a glass phase, wherein at least a portion of the synthetic ceramic is plastically deformable in a certain temperature range. Other embodiments of the invention relate to a method of making a synthetic ceramic, comprising heating a green ceramic material to 900-1400°C, to a temperature sufficient to initiate partial melting of at least a portion of the green ceramic material, transferring the heated green ceramic material to a press, pressing the heated green ceramic material in a die at 1,000 to 10,000 psi, and transferring the heated, pressed green ceramic material to a furnace for cooling to form the synthetic ceramic	

Full Text	Related Applications

This application is related to U.S. Serial No. 11/213,218, filed August 25, 2005, entitled "Synthesized Hybrid Rock Composition, Method, and Article Formed by the Method," which is incorporated herein by reference. This application is also related to U.S. Serial No. 09/596,271, now U.S. Pat. No. 6,547,550, issued on April 15, 2003, entitled "Apparatus for hot vacuum extrusion of ceramics," U.S. Serial No. 10/382,765, filed March 5, 2003, entitled "Method and apparatus for hot vacuum extrusion of ceramics," all of which are incorporated herein by reference. Field of Invention

Embodiments of the invention relate to the field of advanced ceramics, particularly to the composition and manufacture of synthetic ceramic (also referred herein as a "hybrid rock material" or as "manufactured stone") such as ceramic tile of a ceramic composite that is plastically deformable at high temperature, and otherwise strong, with low porosity.

Background

"Uniaxial hot pressing" and "hot isostatic pressing" of ceramics are well-known processing methods for sintering of advanced ceramics. These processes in the field of advanced ceramics might appear to be similar to the present invention, but are actually quite unrelated processes and are described in W.D. Kingery, "Introduction to Ceramics," John Wiley & Sons, New York, 1960, pp. 72-74, 394, and also D. W. Richardson, "Modern Ceramic Engineering," Marcel Dekker, Inc., New York, 1992, pp.

552-564, and also in the Background section of U.S. Pat. No. 6,159,400. A key distinction between hot pressing and the present invention is that hot pressing is conducted at approximately half the absolute melting temperature of the material, meaning it is in essence a solid-phase sintering process at high pressure, typically 6.9 to 34.5 MPa (1 to 5 ksi). Hot pressing also differs from the present invention in that pressure is applied to the material while it is still in a furnace. This requires that the pressing parts and molds be made from a highly heat-resistant material such as graphite. Graphite parts oxidize over time and are highly susceptible to wear, which makes the hot pressing process expensive and only in use for manufacture of high-cost specialized parts. Hot isostatic pressing diverges even further from the present invention, as described in Richardson, pp. 562-564.

The conventional method of forming ceramic tiles also differs from uniaxial hot pressing, hot isostatic pressing, and the present invention. The conventional method includes the steps of shaping and forming a ceramic composition containing ceramic  . powders, binder, and water, pressing the ceramic composition near room temperature and then firing the ceramic composition at high temperature near atmospheric pressure. The conventional ceramic tiles are rigid, brittle and cured to a permanently set (thermosetting) composition. Thus, the conventional ceramic tiles cannot be recycled by and reformed by heating and melting the ceramic tile like a thermoplastic polymer can be recycled and reformed. The ceramic tiles of this invention overcome the above deficiencies of conventional ceramic tiles.

U.S. Pat. No. 3,989,795 to Thomas McGee, entitled "Method of compressing ceramic refractory bodies," describes "hot forging" of ceramic refractory blocks with low

thermal conductivity for use in the bed of a steel-making furnace, and provides a method to reduce wear of the die or mold. McGee's method requires a complicated and expensive apparatus to remove the sides of the mold and avoid friction. Further, the preheated blank (or billet) in McGee's method must be smaller than the mold so that it can be placed inside. This requires the material flow out to engulf the entire space, which means that the material must have higher processing temperature in order to have low enough viscosity. The higher processing temperature is more expensive to operate, and tends to liquefy a greater portion of the starting material, resulting in a weaker final product.

Summary of the Invention

The embodiments of the invention relate to a synthetic ceramic comprising pyroxene-containing crystalline phase, a clast, and a glass phase, wherein at least a portion of the synthetic ceramic is plastically deformable in a certain temperature range. Preferably, the synthetic ceramic is recyclable. Preferably, the clast contains silicon or a silicon-containing compound. Preferably, glass phase is continuous or co-continuous. Preferably, the pyroxene-containing crystalline phase is continuous or discrete. Preferably, the clast comprises remnant clasts of natural origin. Preferably, the glass phase is distributed as a matrix with the clast interspersed therein. Preferably, the glass phase is distributed as a matrix with the pyroxene-containing crystalline phase interspersed therein. Preferably, the pyroxene-containing crystalline phase contains crystals formed from a melt with a mineral composition comprising a mineral selected from the group consisting of wollastonite, plagioclase feldspar, anhydrite, calcium sulfate and combinations thereof. Preferably, the pyroxene contains an element selected from

the group consisting of Mg, Ca, Fe, Na, Mn, Al, Ti, Si, O and combinations thereof. Preferably, the pyroxene-containing crystalline phase comprises crystallites having a chemistry consistent with members of the pyroxene group of minerals having the chemistry (Ca,Na,Mg,Fe2+,Mn,Fe3+,Al,Ti)2 [(Si,Al)2O6]. Preferably, the pyroxene-containing crystalline phase comprises crystallites having chemistry consistent with members of the pyroxene group of minerals having the chemistry (Mg,Fe2+Ca)(Mg,Fe2+)[Si2O6]. Preferably, the pyroxene-containing crystalline phase comprises crystallites having chemistry consistent with members of the pyroxene group of minerals having the chemistry Ca(Mg,Fe)[Si206]. Preferably, the synthetic ceramic has an open porosity of less than 0.5 percent. Preferably, the synthetic ceramic has a modulus of rupture in the range of about 8,000 to 12,000 psi. Preferably, the synthetic ceramic has water absorption of less than 0.5 percent. Preferably, the synthetic ceramic has a Taber abrasive wear index in the range of 50-400. More preferably, the synthetic ceramic has a breaking strength of greater than 500 Ibs. Preferably, the synthetic ceramic is physically deformable in the range of 200-1500°C. More preferably, the synthetic ceramic is physically deformable in the range of 900-1400°C.

Another embodiment relates to a method of making a synthetic ceramic, comprising heating a green ceramic material to 900-1400°C, to a temperature sufficient to initiate partial melting of at least a portion of the green ceramic material, transferring the heated green ceramic material to a press, pressing the heated green ceramic material in a die at 1,000 to 10,000 psi, and transferring the heated, pressed green ceramic material to a furnace for cooling to form the synthetic ceramic. Preferably, the method does not require a heated die. Preferably, the method does not require exposing the green ceramic

material, the heated green ceramic material or the heated pressed green ceramic material to vacuum. Preferably, the synthetic ceramic is a ceramic tile. Preferably, the green ceramic material is made by mixing quarry fines with water to form a mixture and extruding the mixture through a die. Preferably, the green ceramic material contains no binder. Preferably, the heating the green ceramic material is to 1000-1200°C. Preferably, the pressing the heated green ceramic material in a die is at 1,600 to 6,000 psi. Preferably, the cooling to form the synthetic ceramic is in the range of 600-1000°C, preferably at about 800°C.

Brief Description of the Drawings

FIG. 1 shows a microscopic view of fine grained angular particles or clasts of a pulverized mineral and rock sediments found in crushed rock quarry fines and mine tailings. The particles seen here are composed of both single mineral grains and multi-mineral rock fragments.

FIG. 2 shows a microscopic view of the fine grained fly-ash material largely composed of spherical-shaped glass beads with a smaller quantity of angular residual quartz.

FIG. 3 shows a microscopic view of the incompletely melted remnants of the fine grained mineral and rock particles of the sedimentary feedstock materials that collectively comprise the "aggregate" phase of the hybrid rock material manufactured from mine tailings. The mineral grains are typically composed of more than one mineral type. In this example at least three mineral types are visible.

FIG. 4 shows a microscopic view of the incompletely melted remnants of quartz and glass bead grains that collectively comprise the "aggregate" phase of the

hybrid rock material manufactured from waste fly-ash material. The original spherical particle shape of the fly-ash and angular shape of quartz grains are recognizable.

FIG. 5 shows a microscopic view of the microfabric of the hybrid rock material manufactured from waste fly-ash material. The remnant fly-ash and quartz clasts comprise the aggregate phase; the glass phase formed from the melting of the fly-ash forms the primary cement of the hybrid rock; and the crystallite phase is composed of small crystals of plagioclase, wollastonite, pyroxene, and anhydrite (shown in FIG. 6).

FIG. 6 shows as microscopic view of larger crystallites of newly formed anhydrite in the fly-ash hybrid rock. The anhydrite crystallites often arrange in linear fashion to form pseudo- or faux- marbling textures on the surface of the ceramic tile.

FIG. 7 shows microscopic view of the remnant of an igneous rock fragment (white boundary line) in the hybrid rock material. The rock fragment was originally composed of amphibole and chlorite. The box marked 8 shows the enlargement in FIG. 8.

FIG. 8 shows a microscopic view of crystallites of magnetite that have formed in the area formerly occupied by amphibole while crystallites of pyroxene have replaced areas of a former chlorite mineral grain.

FIG. 9 is a scanning electron micrograph (SEM) of a thin section of the resulting tile. FIG. 9 shows a number of large and elongated pores, which are the darkest structures in the photomicrograph.

FIG. 10 is a scanning electron micrograph (SEM) of a thin section of the resulting hot-forged tile made from Quarry Fines A. FIG. 10 shows only a few small and mostly round pores, which are the darkest structures in the photomicrograph.

FIG. 11 is a scanning electron micrograph (SEM) of a thin section of a hot-forged tile.

FIG. 12 and its subfigures: FIG. 12A shows the preheated tile blank 12 after transferring from a hot furnace to a press, where it is placed entirely within the cavity of a lower die 13. Upper die 11 is lowered and pressure is applied as depicted in FIG. 12B. In FIG. 12C, the upper die 11 is raised and the forged tile 14 is revealed. In FIG. 12D, the forged tile is shown free from both die surfaces, ready for transfer to a cooling furnace.

FIG. 13 and its subfigures: In FIGS. 13A and 13B, an upper set of dies 21, affixed to a die platen 24, is lowered and punched through the hot tile blank, leaving an impressed "picture frame" of scrap 26 above the lower die 23 while compressing the remainder of the tile blank primarily uniaxially in the 4 square cavities. In FIG. 13C, the upper die is raised, taking the scrap 26 with it, and the four hot-forged tiles 29 are removed as shown in FIG. 13D.

FIG. 14 and its subfigures: FIG. 14A shows the bottom face of the upper die, the upper die 31 had a recessed pattern 34 including a "waffle" pattern, recessed lettering and a silhouette of a bear. In FIG. 14B, the upper die is lowered and punched through the hot tile blank, leaving a frame of impressed trim scrap 36 above the lower die 33 while compressing the remainder of the tile blank uniaxially in the cavity. In FIG. 14C, the upper die is raised, taking the scrap 36 with it, and the hot-forged tile 39 is removed and transferred.

Detailed Description

In contrast to the prior art, the methods of the embodiments of the invention use a simple die and punch mechanism with few moving parts. Friction is reduced by slight reproducible thermal shrinkage of the forged part before ejection. Because the upper die punches through the preheated blank into the lower cavity, the billet is not required to flow and engulf the space, which allows lower processing temperature, excellent reproducible control of dimensions of the final part, and a stronger product.

As used in the specification and claims, the singular forms "a", "an" and "the" include plural references unless the context clearly dictates otherwise.

The term "clast" refers to rock fragment or grain resulting from the breakdown of larger rocks.

The term "glass phase" refers to a material that is amorphous, as may be determined by x-ray diffraction.

The term "crystalline phase" or "crystallite phase" refers to a material that has an ordered structure at an atomic length scale, as may be determined by x-ray diffraction.

The term "ceramic" refers to an article having a glazed or unglazed body of crystalline or partly crystalline structure, or of glass, which body is produced from essentially inorganic, non-metallic substances and either is formed from a molten mass which solidifies on cooling, or is formed and simultaneously or subsequently matured by the action of the heat. The term covers inorganic non-metallic materials whose formation is due to the action of heat.

The term "synthetic" refers to something prepared or made artificially, not by nature.

The term "synthetic ceramic" refers to a ceramic that is prepared or made artificially, especially not of natural origin. A synthetic ceramic can, however, have constituents of natural origin such as remnant clasts of natural origin.

The term "plasticity" refers to the property of materials to deform permanently after force is applied and released.

The term "plastically deformable" refers to materials that deform permanently after force is applied and released.

The term "recycled" means using waste or non-conforming material to manufacture a new product. Recycling involves altering the physical form of an object or material and making a new object from the altered material. One must generate waste or non-conforming material in order to recycle the waste. Therefore, if one is recycling, one would first already generate wast&or non-conforming material.

The term "waste" refers to objects or materials for which no use or reuse is generally intended.

The term "recyclable" refers to a material that can be recycled.

The term "reuse" refers to using an object or material again, either for its original purpose or for a similar purpose, without significantly altering the physical form of the object or material, is not recycling because reuse does not alter the physical form of an object. Reuse is preferred to recycling because reuse consumes less energy and fewer resources than recycling. However, reuse is not always possible, particularly for a ceramic that has been fired and already been formed into an object and the ceramic then has to be used in a new and different object.

The term "porous medium" or a porous material is a solid (often called frame or matrix) permeated by an interconnected network of pores (voids) filled with a fluid (liquid or gas). Usually both the solid matrix and the pore network (also known as the pore space) are assumed to be continuous, so as to form two interpenetrating continua such as in a sponge. The space occupied by the interpenetrating continua of pore network is the space occupied by "open pores." The space occupied by discrete pores is the space occupied by "closed pores." Many natural substances such as rocks, soils, biological tissues (e.g. bones), and man made materials such as cements, foams and ceramics can be considered as porous media. A poroelastic medium is characterized by its porosity, permeability as well as the properties of its constituents (solid matrix and fluid).

The term "porosity" of a porous medium (such as rock or sediment) describes how densely the material is packed. It is the proportion of the non-solid volume to the total volume of material, and is defined by the ratio:

where Vp is the non-solid volume (pores and liquid) and Vm is the total volume of material, including the solid and non-solid parts. Both p and  are used to denote porosity. Porosity is a fraction between 0 and 1 , typically ranging from less than 0.01 for solid granite to more than 0.5 for peat and clay, although it may also be represented in percent terms by multiplying the fraction by 100%.

The term "open porosity" is the porosity of the medium resulting from the interpenetrating continua of pore network is the space occupied by "open pores."

The term "permeability" is a measure of the ability of a material to transmit fluids through it. The usual unit for permeability is the darcy, or more commonly the

milli-darcy or md (1 darcy ~ ICf 12m2). The darcy is defined using Darcy's Law which can be written as:

where: K is the permeability of a medium, v is the superficial (or bulk) fluid flow rate through the medium, u is the dynamic viscosity of the fluid, AP is the applied pressure difference, Ax is the thickness of the medium. The darcy is referenced to a mixture of unit systems. A medium with a permeability of 1 darcy permits a flow of 1 cm/s of a fluid with viscosity 1 cP (1 mPa-s) under a pressure gradient of 1 atm/cm.

The term "modulus of rupture" (or MOR) refers to the breaking stress (in MPa or psi)_when a bar of known dimensions is flexed to failure in a three-point bend configuration. For the case of a thin cylindrical rod, MOR = 8PL/7td3, where P = the force to break the rod, L = the distance between the outer supports, and d = the diameter of the rod.

The term "inosilicates" refers to single-chain and double-chain silicate minerals.

The term "pyroxene" refers to a group of inosilicates comprising single-chain, non-hydrated ferromagnesian chain silicates. Pyroxenes, particularly enstatite and hypersthene (the iron-containing version of enstatite), as well as augite, diopside, bronzite, and pigeonite, are generally not present in vitreous, semi-vitreous or porcelain ceramics. Rather, pyroxenes have been detected, via X-Ray Diffraction analysis (XRD) and Scanning Electron Microprobe analysis (microprobe) using an Energy Dispersive X-ray Spectrometer (EDS), only in high porosity ceramics,

such as some non-vitreous ceramics. However, microprobe analysis reveals that those pyroxenes in the non-vitreous ceramic have a morphology that indicates that they are the result of solid-state chemical reactions rather than crystallization from a melt phase.

The term "amphibole" refers to a group of inosilicates comprising double-chain, hydrated ferromagnesian chain silicates. Amphiboles, particularly in the form of hornblende, have been detected in raw mine rock materials, but not in processed material, because these compounds do not survive high temperature processing as a result of dehydration and bond degradation during the heating process.

The term "wollastonite" refers to a calcium silicate mineral in the inosilicate group. Wollastonite and plagioclase are common ingredients of some non-vitreous conventional ceramics to achieve specific ceramic types and properties. However, wollastonite and plagioclase have not been detected using microprobe analysis and EDS techniques as a newly crystallized phase in conventional ceramics, rather they appear as sintered primary mineral grains.

The term "tectosilicates" refer to framework silicate minerals, including minerals such as quartz and the feldspar group. Plagioclase feldspar is a solid solution series of feldspar minerals with varying amounts of sodium and calcium.

The term "sulfate minerals" refer to a group of minerals containing sulfur. Gypsum and anhydrite are calcium sulfates, with anhydrite forming the dehydrated form and gypsum the hydrated form. Anhydrite and/or gypsum are not conventionally present

in raw starting materials, and have not been detected in conventional non-vitreous, semi-vitreous or vitreous ceramics.

The embodiments of the invention relate to ceramic thermoplastic compositions made by thermoplastic processing techniques such as compression molding, extrusion and hot vacuum extrusion, and further relate to novel processes to manufacture ceramic thermoplastic compositions. Specifically, the ceramic thermoplastic compositions employ as starting material mine tailings, mine development rock, ash, slag, quarry fines, slimes, or similar mineral waste materials.

In one of the processes tested by the inventors, the quarry fines were mixed with 5 to 8% water as a binder, pressed in the shape of a tile in a die at 20-80°C under a pressure of about 19 to 49 MPa (2800 to 6900 psi) to make a green tile blank. The green tile blanks were also made by mixing quarry fines with 16 to 20% water, and extruding tile shapes through a die, at 20-80°C, optionally applying vacuum to the extruder to reduce porosity. The green tile blanks were dried then fired to 1000-1200°C make ceramic tiles. However, the ceramic tiles were porous with poor dimensional control.

The inventors recognized the above problems of quarry fines-containing ceramic tiles and overcame the problems by significantly improving the composition and process of manufacturing the synthetic ceramics such as ceramic tiles containing quarry fines such that the synthetic ceramics of the embodiments of the invention have a very low porosity (
transferring the hot tile to a press, pressing the tile in a die at 10 to 70 MPa (1,600 to 10,000 psi) then quickly transferring the hot, pressed tile to a furnace for controlled cooling. The process does not require heated dies, or vacuum, to get a dense product. The resulting synthetic ceramic containing synthetic rock material has excellent properties for tile applications, including high modulus of rupture (55 to 83 MPa, or 8,000 to 12,000 psi), low water absorption ( 2.2kN, or > 500 Ibs). Tile shapes made from the material may be polished to have the appearance of polished stone, but with superior properties. Mechanical strength and abrasion resistance are comparable to or higher than quality porcelain tile.

Furthermore, in embodiments of the invention it is possible during hot forging to use a die to punch through a preheated tile into a second die cavity below. This makes a clean sheared cut on all sides of the pressed tile, leaving a small amount of recyclable impressed scrap, and a precisely sized pressed article. Using this punch-through method, the inventors could make synthetic rock with the properties described above, but also with the additional features of excellent dimensional control and the ability to punch out

/"

complicated shapes. Excellent dimensional control allows the tile to compete with expensive cut stone and requires little or no grout during installation. The manufacturing process allows superior control of facial dimensions without the need for grinding to size. Size control is about ten tunes superior to the best industry performance for porcelain ceramic tile. Further, because of the punch-through method, the process does not require perfect control of die fill during the initial cold pressing, nor does it require perfect dimensional control during initial cold extrusion to get excellent dimensional control of

the final hot forged product. In conventional tile manufacturing, expensive and time-consuming particle sizing and feed conditioning are required in order to perfectly fill the cold-pressing die and make square tiles with repeatable dimensions. The inventors punch-through process avoids the need for spray drying or expensive pre-feed conditioning earlier in the process. The inventors also found that it is also possible to press a decorative or functional pattern or design into either or both of the top and bottom surfaces of the tile during hot forging.

In the embodiments of the synthetic ceramic of this invention, the green tile blank is made at room temperature using a cold press or extrusion, preferably without any binder, unlike a conventional green tile of the prior art. Yet, without any binder in the composition of the green tile, the synthetic ceramic of the composition contains very low porosity and is plastically deformable in certain temperature ranges. The synthetic ceramic of the embodiments of the invention contains ingredients that are plastically deformable at a temperature in the range of 200-1500°C, preferably in the range of 500-1400°C, more preferably in the range of 800-1300°C, and most preferably in the range of 1000-1200°C.

As the synthetic ceramic is plastically deformable in certain temperature ranges, the synthetic ceramic or scraps thereof is recyclable. The recycled material could be re-used to make new synthetic ceramics or other objects of the embodiments of this invention.

The synthetic ceramics produced with the embodiments of the invention possess microscopic fabrics that share similarities to rock materials found in nature. However, the various characteristic microfabric elements that describe these synthetic

rock materials are not all found in any one natural rock. For this reason these synthetic rock materials could be described as "hybrid rocks" with microfabric elements reminiscent of various types of sedimentary, igneous, and metamorphic rocks.

The synthetic ceramic of the embodiments of the invention provides a crystalline and glass composition derived from processing raw mine tailings and similar waste materials, which can be used to create valuable articles of manufacture and products for a wide variety of uses, particularly, but without limitation, in the commercial and residential construction industry, for example floor, wall, and roof tile, building cladding, brick, blocks, siding, panels, pavers, countertops, aggregates for road base, and other building materials.

The composition of the synthetic ceramic of the embodiments of the invention could comprise a clast phase, a glass phase, and a crystalline (also referred to herein as crystallite) phase. The clast phase could further comprise mineral grains, mineraloid grains, glass spherules, or rock fragments, any of which may have been partially melted, or partially dissolved, or partially transformed by chemical reaction. The glass phase could provide a matrix that cements together the clasts. The crystalline phase could be fully enveloped by the glass phase, having formed by growth from the melt.

The composition of clasts fused together by a glass phase, which further could include a newly formed crystalline phase, could be characterized by a microscopic aggregate breccia (synthetic rock/glass matrix) structure with superior physical and structural characteristics, including low porosity, low absorption, increased strength and durability, retained plasticity to facilitate reformation subsequent to initial processing,

and readily distinguishable chemical attributes in comparison to conventional synthetic rock materials, as demonstrated by scanning-electron-microprobe analysis.

The glass phase (glass matrix) could be created as a result of partially melting a suite of original raw mineral constituents, which may include feldspar, quartz and mineral materials found in a wide variety of rock types, and which further may be present as individual mineral grains (monomineralic) or as rock fragments (polymineralic). After an optimal melting period, the resulting glass matrix is cooled over an optimal cooling period, and during the cooling period unique silicate and non-silicate minerals with varying proportions of iron, magnesium, calcium and sulfur crystallize from the melt to form small crystallites distributed throughout the glass matrix. Importantly, the newly formed secondary crystallites include specific inosilicate, tectosilicate and sulfate compounds that are not present in the starting raw material, and are not found in commercially-available ceramics in the same fashion. Occasionally, some of these minerals may be found in commercially-available ceramics; however those minerals are not secondary crystallites formed from a melt phase, but rather are remnants of the raw starting material. The specific minerals formed in applicants ceramic materials are influenced by the unique chemistry of the waste mineral feedstock materials such as mine tailings, mine development rock, ash, slag, quarry fines, slimes, etc.

The embodiments of the compositions and articles of manufacture of the invention comprise original rock and mineral fragments as well as newly formed mineral phases, which renders them compositionally distinct not only from the raw starting material, but - more importantly - from conventional synthetic rock compositions and corresponding articles of manufacture.

Some embodiments of the compositions and articles of the invention contain pyroxene inosilicates, newly formed plagioclase, wollastonite and anhydrite, which heretofore have not been detected in low porosity, vitreous synthetic rock materials. Specific pyroxene minerals that may form in the synthetic ceramics of the embodiments of the invention may include, but are not limited to, one or more of the following: augite, diopside, hypersthene, pigeonite, bronzite and enstatite.

One embodiment of the method of manufacturing the synthetic ceramics employs a heating and cooling strategy that completely obviates the need for the addition of crystallization catalysts or nucleation agents. That is, heating of the raw material to a temperature at which some, but not all, of the components of the raw material begin to at least partially melt. At these temperatures, a liquid phase is created that can flow to coat individual aggregate particles, bind them together, and fill in void spaces. The liquid phase can also begin to dissolve additional solid material. Upon cooling at reasonable unquenched rates, this liquid phase can partially crystallize without the need for addition of nucleation additives because, due to partial melting, there are already present solid surfaces to initiate crystallization. Mechanical pressure to squeeze the material at temperature can help to distribute the liquid phase among the various solid surfaces and increase binding. Vacuum to remove gas from void spaces can help to eliminate resistance to filling in the voids with the liquid phase.

Typically the first components of the raw material to liquefy are glass particles or feldspars, many of which liquefy at temperatures of approximately 1050 to 1300°C. Preferably, the raw material could include glass or feldspar that becomes liquid at temperatures in the range of 1100 to 1200°C. Cooling from these temperatures

preferably takes place at a rate slow enough to allow crystallization to occur, preferably about 1 to 50°C per minute, more preferably about 5 to 20°C per minute, and most preferably about 10°C per minute when cooling is initiated from the peak temperature for the first few hundred degrees of cooling. Cooling at a maximum rate of 10°C per minute is also especially preferred as the material passes through the temperature range of 600 to 500°C, to avoid fracture due to the associated volume change of the beta-to-alpha phase transition of any quartz that may be present in the material.

In the embodiments and examples of the present invention, an amount of mine tailings, for example Historic Idaho-Maryland Mine Tailings ("HIMT"), containing both rock fragments and individual mineral grains, could be heated in a forming chamber to an optimal temperature, preferably in the range of 1100 to 1200°C, and thereby partially melted over an optimal period of time, preferably about 0.5 to 6 hours. During the partial melting process, the HIMT raw material could be simultaneously exposed to pressure modification, which preferably could be the application of mechanical force to the material in the range of 0.007 to 1.4 MPa (1 to 200 psi), and which further may also be the application of vacuum to reduce the absolute pressure to within the range of about 1 to 600 mbar in order to remove interstitial gas phase.

Heating the HIMT raw material with pressure modification could result in a partially melted matrix, which could then be allowed to cool over an optimal period of time. During the cooling period, newly formed mineral crystallites with varying proportions of silicon, aluminum, iron, magnesium, calcium, and sulfur crystallize from the initial raw material melt to form small crystallites distributed throughout a glass matrix.

The newly formed crystallized minerals occurring in the glass matrix comprise a combination of minerals from the pyroxene group, plagioclase feldspar group and sulfate group. Morphological characteristics of the newly crystallized minerals indicate their secondary growth from the initial raw material melt, as opposed to from a solid state glass reaction. Most notably, these secondary growth indicators include the newly formed minerals' generally uniform size, crystalline morphology and uniform composition preferably throughout the glass matrix.

In one embodiment, the invention provides a vitreous, non-porous, impermeable polycrystalline composition comprising an amount of clasts, an amount of glass matrix, and an amount of at least one secondary crystalline phase. The clasts could comprise grains of single minerals, such as quartz, or rock fragments, or unmelted glass fragments, or mineraloid grains. The glass matrix is preferably distributed between the clasts, bonding to them and filling in the nearly all of the interstitial space. The secondary crystalline phase is preferably contained within the glass matrix, and contains crystals formed from a melt with a mineral composition of ferromagnesian minerals, pyroxenes (for example, clinopyroxene, orthopyroxene, augite, diopside, hypersthene, pigeonite, bronzite, enstatite), illmanite, rutile, wollastonite, cordierite, and anhydrite. In one embodiment, the invention provides a method for processing mine tailings resulting in a vitreous, non-porous, impermeable polycrystalline composition. For example, the method could include the steps of air drying a sampling of mine tailings to less than 3% moisture; screening the mine tailings to remove material larger than 516 microns; and calcining the mine tailings in air at approximately 900°C. The mine tailings could then be mechanically compacted in a tube with an approximate pressure of 350 psi

at an approximate temperature of 1130°C for approximately 60 hours, and subsequently cooled at a rate of approximately 1 to 3°C per minute, forming a composition having a clast phase, a glass phase, and at least one crystalline phase. The clast phase could contain grains of single minerals, such as quartz, or rock fragments. The glass phase is preferably distributed between the clast phase, bonding to clast particles and filling in nearly all surrounding interstitial space. The crystalline phase is preferably contained within the glass phase, and could include crystals formed from a melt with a mineral composition consistent with minerals selected from the group consisting of bronzite, augite and pigeonite.

In another embodiment, the invention provides a method for processing mine tailings resulting in a vitreous, non-porous, impermeable polycrystalline composition. The method could include air drying a sampling of mine tailings to less than 3% moisture; screening the mine tailings to remove material larger than 516 microns; and calcining the mine tailings in air at approximately 900°C. The mine tailings could then be mechanically compacted in a tube with an approximate pressure of 300 psi at an approximate temperature of 1140°C for approximately 6 hours, and subsequently cooled at a rate of approximately 10 to 20°C per minute, forming the composition, comprising a clast phase, a glass phase, and at least one crystalline phase. The clast phase could include grains of single minerals, such as quartz, or rock fragments. The glass phase is distributed between the clast phase, bonding to clast particles and filling in nearly all surrounding interstitial space. The at least one crystalline phase is preferably contained in the glass phase and could include crystals formed from a melt with a mineral

composition consistent with minerals selected from the group consisting of bronzite, augite, pigeonite, anhydrite and ilmanite.

In another embodiment, the invention provides a method for processing metavolcanic mine development rock resulting in a vitreous, non-porous, impermeable polycrystalline composition. The method could include air drying a sampling of the development rock to less than 3% moisture; and screening the development rock through a 516 micron screen. Development rock powder is then processed through the apparatus described in U.S. Patent No. 6,547,550 (Guenther), incorporated herein by reference, at a temperature of approximately 1160°C, with mechanical pressure oscillating between approximately 30 psi and 160 psi for a defined time period, in a partial vacuum atmosphere for approximately 60 minutes, and subsequently cooled at an approximate rate of 5 to 15°C per minute, forming the composition, comprising a clast phase, a glass phase and at least one crystalline phase. The clast phase could include polymineralic and monomineralic clasts. The glass phase is distributed between the clast phase, bonding to clast particles and filling in nearly all surrounding interstitial space. The at least one crystalline phase is preferably contained in the glass phase and could include crystals formed from a melt with a mineral composition consistent with minerals selected from the group consisting of augite, pigeonite, maghemite and ilmanite.

In another embodiment, the invention provides a method for processing coal fly ash resulting in a vitreous, non-porous, impermeable polycrystalline composition. The method could include air drying a sampling of the coal fly ash to less than 3% moisture; screening the coal fly ash with a 516 micron screen; and thereafter calcining the coal fly ash. The coal fly ash is then mechanically compacted at an approximate pressure
