Repository: anandvc/allindianpatents

File: patents/268976-process-for-separating-meta-xylene-from-hydrocarbon-feed-by-liquid-phase-adsorption-using-tetraline-as-desorbant.html
Indian Patents. 268976:PROCESS FOR SEPARATING META-XYLENE FROM HYDROCARBON FEED BY LIQUID PHASE ADSORPTION USING TETRALINE AS DESORBANT

Indian Patents

Recently Granted Patents

  Recently Published Patents

Title of Invention	PROCESS FOR SEPARATING META-XYLENE FROM HYDROCARBON FEED BY LIQUID PHASE ADSORPTION USING TETRALINE AS DESORBANT

Abstract	The invention concerns a process for separating meta-xylene from a hydrocarbon feed comprising isomers containing 8 carbon atoms, comprising: • a step for bringing said feed into contact with a faujasite type zeolite adsorbant, the percentage of water in the adsorbant being in the range 0 to 8% by weight and the adsorption temperature being from 25°C to 250°C; • a desorption step employing a solvent selected from tetraline and its alkylated derivatives; • a step for separating meta-xylene from the desorbant.	

Full Text	Field of the invention

The present invention relates to a process for separating meta-xylene from a feed of aromatic hydrocarbons comprising isomers containing 8 carbon atoms, by liquid phase adsorption.

In particular, this process is of application to the preparation of very pure meta-xylene, i.e. a meta-xylene having a purity of more than 99.0%, preferably more than 99.5%.

The meta-xylene from said process can be used for the preparation of insecticides or chemical intermediates such as isophthalic acid. Prior art

Initially, meta-xylene was separated from aromatic feeds by conventional separation techniques which include chemical extraction by suitable chemical agents or extractive distillation.

United States patent US-A-4 585 526 describes the separation of meta-xylene from aromatic hydrocarbon feeds primarily comprising ortho-xylene by bringing said feed into contact with extracting agents such as propoxypropanol, 1,4-butanediol, ethyl benzoate, ethylene glycol phenylether or benzyl alcohol. However, that technique cannot produce the very pure meta-xylene defined above, because the extracting agents are not sufficiently selective.

US-A-3 700 744, US-A-3 729 523 and US-A-3 773 846 describe the separation of meta-xylene from aromatic feeds, using an extractive distillation step. However, the molecules present in the sample to be distilled often have boiling points which are close together, rendering separation by distillation difficult and expensive.

To overcome those disadvantages, some authors proposed separating the meta-xylene from aromatic hydrocarbon feeds by bringing the feeds into the presence of a zeolite type selective adsorbant. Thus, US-A-4 306 107 describes the use, as a selective adsorbant for meta-xylene, of a Y zeolite in which the exchangeable cationic sites are occupied by sodium atoms. To obtain a satisfactory selectivity in favour of meta-xylene, it is recommended that partially

hydrated zeolite be used, with a loss on ignition at 500°C of 2% to 7% by weight of the initial zeolite weight. That document recommends separation by a simulated moving bed process at a temperature in the range 20°C to 250°C and at a pressure in the range from atmospheric pressure to 35 bars, the value being selected to maintain the feed in the liquid form. The desorbant which is selected is toluene.

US-A-5 382 747 describes the use of a Y zeolite in which the cationic sites are simultaneously occupied by sodium and lithium cations (5 molar % to 35 molar % exchange of sodium cations, preferably 10 molar % to 30 molar %), said zeolite having a loss on ignition at 500°C in the range 1.5% to 3% by weight. The adsorption temperature is between 100°C and 145°C and the desorbant used is toluene or indane.

US-A-5 900 523 describes the use of a Y zeolite with a silica/alumina ratio in the range 4 to 6, in which the cationic sites are occupied by sodium cations, having:

•	a loss on ignition at 500°C in the range 1.5% to 2% by weight and an adsorption temperature in the range 100°C to 150°C, when the desorbant is toluene;

•	a loss on ignition at 500^0 in the range 1.5%o to 2.5% by weight and an adsorption temperature in the range 100°C to 150°C when the desorbant is indane.

The adsorption based processes described in the documents mentioned above all allow the separation of meta-xylene with good selectivity for meta-xylene compared with the other constituents of the feed.

The inventors aimed to provide a process for separating meta-xylene from an aromatic hydrocarbon feed which can separate meta-xylene with a selectivity which is substantially identical or even better than that obtained with prior art processes, an adsorbant capacity which is substantially identical to or better than that obtained with the prior art processes, and moreover, which can separate meta-xylene with an improved matter transfer. The term "matter transfer" means the rate of diffusion of the compounds of the feed (in this case, preferably meta-xylene) in the adsorbant.

Disclosure of the invention

The invention provides a process for separating meta-xylene from a hydrocarbon feed comprising isomers containing 8 carbon atoms, comprising:

•	a step for bringing said feed into contact with a metaselective adsorbant comprising a faujasite type zeolite, the percentage of water in said zeolite being in the range 0 to 8% by weight and the adsorption temperature being from 25°C to 250°C;

•	a desorption step employing a desorbant selected from tetraline and its alkylated derivatives;

•	a step for separating meta-xylene from said desorbant.

The expression "hydrocarbon feed comprising isomers containing 8 carbon atoms" generally means a feed comprising isomers of meta-xylene such as ortho-xylene, para-xylene or ethylbenzene.

Further, the use of tetraline as a desorbant has the advantage of allowing ready separation of the meta-xylene from the desorbant during the final separation step, for example by distillation, because of the large boiling point difference between tetraline and meta-xylene (respectively 207°C for tetraline and 139°C for meta-xylene at atmospheric pressure). As a result, the tetraline can readily be recovered for re-use during a subsequent desorption cycle.

The cost of separating tetraline from meta-xylene is thus lower compared with the prior art which uses desorbants having boiling points close to that of meta-xylene.

As mentioned above, the adsorbant is a metaselective faujasite zeolite type adsorbant.

The term "metaselective adsorbant" as used in the context of the invention means an adsorbant which allows preferential adsorption of meta-xylene compared with the other constituents of the feed, in particular compared with the C5 aromatic compounds of the feed, such as para-xylene, ortho-xylene or ethylbenzene.

Two categories of faujasites may be envisaged in the context of the invention:

•	X faujasites for which the (Si/Al) ratio is 1.0 to 1.5;

•  Y faujasites for which the (Si/Al) ratio is more than 1.5 which can, for example, be up to 6, preferably 2.5 to 3.0.

In general, the Y faujasites used in the context of the present invention have the following general formula:

(1 ± 0.1) M2/„0: A1203: wSi02: yH20 in which:

•	M represents an alkali or alkaline-earth metal;

•	w, represents the number of moles of SiCh;

•	y, representing the number of moles of H2O, is 8 or less;

•	n represents the valency of the alkali or alkaline-earth metal.

When w is less than 3, the faujasites correspond to X faujasites, as defined above.

When w is more than 3, the faujasites correspond to Y faujasites, as defined above.

Preferably, in accordance with the invention, the faujasites are Y faujasites essentially containing only sodium, i.e. a faujasite wherein at least 70%> of the sites, preferably at least 90%o, are occupied by sodium ions, any other exchangeable sites being occupied by alkali or alkaline-earth ions other than sodium.

Preferably, the (Si/Al) ratio of said faujasite is in the range 2.5 to 3.0.

Examples of suitable sodium-containing zeolites of the invention are given in US-A-4 326 092; US-A-5 382 747; and US-A-5 900 523.

Generally, the adsorbant of the invention is in the form of an agglomerate comprising crystals of faujasite type zeolite, preferably Y zeolite, dispersed in an inorganic binder, such as alumina or clay, the amount of inorganic binder generally not exceeding 25%> by weight of the total weight of the adsorbant.

The quantity of Y faujasite present in the agglomerate is generally in the range 75%> to 98% by weight with respect to the total weight of the agglomerate.

The agglomerate is generally prepared from faujasite powders using methods known to the skilled person, to form hard particles such as extrudates, aggregates or beads of a defined size range.

The particles mentioned above may have an average size of 100 micrometers to a few millimetres.

In accordance with the invention, the zeolites used have a water content of 0 to 8% by weight with respect to the total weight of the zeolite, preferably 0 to 1% by weight.

When the zeolite has a water content of 0 to 1% by weight, to achieve such a water content, prior to contact with the hydrocarbon feed, the zeolite advantageously undergoes a specific pre-treatment step which can reduce the amount of moisture in the zeolite and also activate it so that it can achieve better matter transfer and adsorb a larger quantity of meta-xylene.

Said pre-treatment step comprises:

•	at least one drying stage at a constant temperature of 60°C to 120°C for a period of 0.5 hours to 3 hours; and

•	at least one activation stage at a constant temperature of at least 235°C, the temperature being up to 500°C, for a period of 0.5 hours to 3 hours.

Preferably, said pre-treatment step is carried out in an inert gas atmosphere, such as nitrogen, or in a dry air atmosphere to minimize the presence of moisture in the atmosphere.

It is preferable to opt for a steady rise in temperature between the constant temperature drying and activation stages, said rise being at a rate of 1° to 50°C/min, for example.

Other intermediate constant temperature stages between the drying stage and the activation stage may be provided.

Between the intermediate stages, it is also recommended that the temperature rise should be slow, as defined above.

Thus, for example, when the zeolite is to be activated at 400°C, after a constant temperature drying stage at 80°C, stages at 150°C, 200°C, 250°C and 300°C may be instigated. As an example, the drying stage at 80°C and the activation stage at 400°C may be maintained for 1 hour, while the intermediate stages may be maintained for 45 minutes.

Between the various constant temperature stages, the temperature may, for example, be increased linearly at a rate of 5°C/min.

This pre-treatment step may be carried out using a plurality of furnaces disposed in series, each furnace being dedicated to employing a constant temperature stage, or using a single programmed furnace to implement the various constant temperature stages.

Parameters such as the gas supply rate and the adsorbant supply rate may readily be adjusted by the skilled person.

This pre-treatment step can prevent even slight degradation of the properties of the adsorbant during the process.

At the end of said pre-treatment step, a partially or completely dehydrated adsorbant is Dbtained with a water content of 0 to 1% by weight with respect to the total weight of zeolite.

Because of the degree of hydration obtained at the end of this step, the zeolites are stable at very high temperatures (for example of the order of 700°C to 800°C) without risking a loss of crystallinity, or degradation by a dealumination reaction.

The amount of water defined above is determined by measuring the loss on ignition at 500°C (LOI), defined as the percentage weight loss underwent by the adsorbant at an effective temperature of 500°C in a purge of dry inert gas, such as nitrogen, for a sufficiently long period (generally one to two hours) so that its weight remains constant after said period. This loss on ignition is expressed with respect to the initial mass of the adsorbant.

In the case of a new adsorbant (i.e. an adsorbant prior to its first use) of the faujasite type as mentioned above, the loss on ignition corresponds almost exclusively to a loss of water. The loss can thus generally be considered as a measure of the water content of the adsorbant. The

actual quantity of water on adsorbants can, however, be determined by analytical methods such as the Karl Fischer method (ASTM D1364).

According to the invention, the hydrocarbon feed is brought into contact with the adsorbant, preferably pre-treated, and at an adsorption temperature of 25°C to 250°C, preferably 100°C to 200°C, and more preferably 120°C to 180°C. The operating pressure may be in the range from atmospheric pressure to 20 bars.

The operating conditions employed in the context of the contact step renders possible highly selective adsorption of meta-xylene on the adsorbant as well as excellent matter transfer.

In the foregoing, the term "selectivity of adsorbant for meta-xylene compared with other compounds of a mixture (defined by the abbreviation X) which is brought into contact with the adsorbant" means the ratio of concentrations as defined below:

[(metaxyl)z/(X)2]/[(metaxyl)s/(X)s]

in which:

•	(metaxyl)z and (metaxyl)s represent the concentrations by weight of meta-xylene respectively in the adsorbant and in the mixture at equilibrium after passage over the adsorbant;

•	(X)z and (X)s represent the concentrations by weight of other compounds respectively in the adsorbant and in the mixture at equilibrium after passage over the adsorbant.

Equilibrium is reached when the composition of the mixture traversing the bed of adsorbant no longer changes, in other words when there is no more net transfer of matter occurring between the adsorbed phases and non adsorbed phases.

When the selectivity as defined above is close to 1, this means that the meta-xylene and the other compounds are adsorbed in almost identical quantities. In other words, this means that there is no preferential adsorption when comparing compounds.

When the selectivity is over 1, this means that meta-xylene is preferentially adsorbed over the other compounds of the mixture.

Preferably, the selectivity of meta-xylene compared with the other constituents of the feed should be more than 1.5.

A technique of choice for determining the selectivity of the adsorbant for meta-xylene may consist of producing breakthrough curves as explained in the work by Ruthven, "Principles of Adsorption and Adsorption Processes" (pages 220-273).

To estimate the matter transfer between the adsorbant and the feed, it is possible to use plate theory, as explained in Ruthven's work "Principles of Adsorption and Adsorption Processes" (Chapter 8, pages 248-250)

The process of the invention comprises a desorption step consisting of passing a stream of tetraline or a stream of one of its alkylated derivatives over the adsorbant.

Alkylated tetraline derivatives which may be cited are methyl tetraline, ethyl tetraline, propyl tetraline, isopropyl tetraline, methylethyl tetraline, dimethyl tetraline and diethyl tetraline. Clearly, the term "alkylated tetraline derivatives" encompasses all positional isomers.

The tetraline (or its alkylated derivatives) used as a desorbant has the following advantages:

•	good compatibility with the feed and the adsorbant, in that they cause neither reduction nor inversion of selectivity for meta-xylene with respect to the other compounds present in the feed;

•	non-reactivity as regards meta-xylene and/or adsorbant;

•	sufficient force to fairly quickly displace the meta-xylene without consuming too much tetraline;

•	good diffusivity in the adsorbant;

•	a boiling point which differs substantially from meta-xylene, thereby allowing easy separation of tetraline and meta-xylene by simple distillation.

The desorption step is advantageously carried out at a temperature and pressure similar to those used in the context of the adsorption step described above.

Preferably, the volume ratio of the desorbant to the feed is from 0.5 to 2.5, preferably 1 to 2.

After the first two steps (adsorption step and desorption step), a first stream comprising the desorbant is obtained from the reactor outlet along with the compounds which are the least selectively adsorbed (said first stream corresponds to the first passage(s) of the desorbant over the adsorbant) and a second stream comprising desorbant and meta-xylene (said second stream corresponding to the subsequent passage(s) of the desorbant over the adsorbant).

The first stream may, for example, be separated by distillation into two streams:

•	a stream comprising the desorbant;

•	a stream comprising the compounds of the feed which are the least selectively adsorbed.

In accordance with the invention, the second stream is treated, for example by distillation, to separate the meta-xylene from the desorbant.

The recovered tetraline may then be re-used in a subsequent step.

Any equipment which allows the bed of solid adsorbant to come into contact with the feed to be treated may be used to carry out the process of the invention.

Thus, according to one implementation of the invention (batch mode), the adsorbant is in the form of one or more fixed beds which are alternately brought into contact with the feed and the desorbant.

According to another implementation (continuous mode), the contact with the adsorbant may be made using a technique known as the simulated moving bed technique, preferably in counter-current mode. That technique is carried out in the direction of flow of a principal stream moving in said column, periodically simultaneously displacing the positions for injecting the feed to be treated and the desorbant and the positions for withdrawing the extract (meta-xylene +

desorbant) and raffinate (other compounds of the feed + desorbant). A unit comprising 12 to 24 beds may be used in this technique.

The invention will now be described with respect to the following examples, given by way of non limiting example. Brief description of the drawings

Figure 1 represents the temperature profile followed to pre-treat an adsorbant used in Example 2.

Figure 2 shows a chromatographic representation of the separation of meta-xylene from a meta-xylene/ortho-xylene mixture at 160°C, over a Y faujasite type adsorbant, with a loss on ignition at 500°C of less than 0.05% by weight and with tetraline as the desorbant.

Figure 3 shows a chromatographic representation of the separation of meta-xylene from a meta-xylene/ortho-xylene mixture at 140°C over a Y faujasite type adsorbant, the loss on ignition at 500°C of which is less than 2.2% by weight and with tetraline as the desorbant. Detailed description of particular implementations Example 1

In this example, a breakthrough test (frontal chromatography) was carried out to determine the efficacy of toluene in separating meta-xylene from a meta-xylene/ortho-xylene mixture using the operating conditions described in US-A-4 306 107, i.e. with an adsorbant having a loss on ignition (determined at 500°C) of 2.3% and an adsorption temperature of 120°C then using the operating conditions described in US-A-5 900 523, i.e. with an adsorbant having a loss on ignition (determined at 500°C) of 1.75% by weight, and an adsorption temperature of 125°C.

The composition of the feed was as follows:

•  meta-xylene: 45% by weight;

>	•  ortho-xylene: 45% by weight

•  isooctane: 10% by weight (isooctane Deing used as a tracer to estimate the non selective volumes and is not involved in the separation). The adsorbant was a Y type faujasite substituted with sodium. The quantity of adsorbant used for these tests was about 55 g.

The activations necessary for achieving losses on ignition of 1.75% and 2.3% by weight respectively were carried out ex situ in a tube furnace using a nitrogen flow of 401/h.

The operating procedure used to obtain the breakthrough and breakout curves was as follows:

1)	filling the column with adsorbant and placing the column on the test bench;

2)	filling with toluene at ambient temperature;

3)	steadily increasing the adsorption temperature in a stream of toluene (5 cm /min);

4)	injecting toluene at 10 cmVmin when the adsorption temperature is reached;

5)	withdrawing toluene to allow feed injection;

6)	injecting the feed (10 cm3/min), injection being maintained for a period sufficient to reach thermodynamic equilibrium;

7)	collecting and analyzing the breakthrough effluent;

8)	withdrawing the feed to inject the desorption solvent (toluene);

9)	injecting the desorption solvent (toluene) (10 cm /min) for a period sufficient to desorb compounds adsorbed on the adsorbant;

10)	collecting and analyzing the breakthrough effluent.

The pressure for said tests was maintained at 10 bars so that the feed and solvents mentioned above remained in the liquid phase.

The results of the two breakthroughs are shown in Table 1 below.

The selectivity for meta-xylene compared with ortho-xylene was calculated using the material balance. The selectivity of the meta-xylene over tetraline was calculated by simulating the experimental curve (breakthrough and breakout).

The results of the various breakthroughs are shown in Table 1 below.

Table 1

Example 2

In this example, a breakthrough test (frontal chromatography) was carried out to determine the efficacy of tetraline in separating meta-xylene from a meta-xylene/ortho-xylene mixture.

The adsorbant used was a Y faujasite type zeolite substituted with sodium (denoted NaY) with a loss on ignition at 500°C of less than 0.05% by weight. The adsorption temperature (like the desorption temperature) was fixed at 160°C.

The quantity of adsorbant used for the test before activation was 56.6 g.

The adsorbant was then pre-treated to activate it in situ by injecting nitrogen into the column at a flow rate of 40 1/h at ambient temperature, then the temperature was increased in constant temperature stages to 80°C, 150°C, 200°C, 250°C, 300°C and 400°C. Between the constant temperature stages, the temperature was increased linearly at a rate of 5°C/min.

The temperature was kept at 80°C and 400°C for 1 hour, and for 45 minutes at the other stages. The temperature profile followed to activate the adsorbant is given in Figure 1.

The mass of adsorbant after activation was 55.3 g.

The residual loss on ignition at 500°C was less than U.U5%.

The operating procedure used to obtain the breakthrough curves was as follows:

1)	filling the column with adsorbant and placing the column on the test bench;

2)	filling with tetraline at ambient temperature;

3)	steadily increasing the adsorption temperature (160°C) in a stream of tetraline (5 cm /min);

4)	injecting tetraline at 10 cm Jmin when the adsorption temperature (160°C) is reached;

5)	withdrawing tetraline to allow feed injection;

6)	injecting the feed (10 cm3/min), injection being maintained for a period sufficient to reach thermodynamic equilibrium;

7)	collecting and analyzing the breakthrough effluent;

8)	withdrawing the feed to inject the desorption solvent (tetraline);

9)	injecting the desorption solvent (tetraline) (10 cm3/min) for a period sufficient to desorb compounds adsorbed on the adsorbant;

10)	collecting and analyzing the breakthrough effluent.

During the test, the column temperature was maintained at 160°C and the pressure was maintained at 10 bars so that the feed and solvents mentioned above remained in the liquid phase.

The composition of the feed was as follows:

•	meta-xylene: 45% by weight;

•	ortho-xylene: 45% by weight

•	isooctane: 10% by weight (this being used as a tracer to estimate the non selective volumes and not involved in the separation).

The desorbant used was tetraline or 1,2,3,4-tetrahydronaphthalene.

During breakthrough and breakout, the effluent from the column was sampled (80 samples) then analyzed by gas chromatography to determine its composition at various time intervals.

The breakthrough and breakout curves corresponding to that feed and to the desorption solvent are given in Figure 2.

The capacity of the adsorbant and its selectivity were calculated and are given in Table 2 below. The selectivity of meta-xylene with respect to ortho-xylene was calculated using the material balance.

The selectivity of meta-xylene compared with tetraline was calculated by simulating the experimental curve (breakthrough and breakout).

Table 2

The results obtained indicate that the meta-xylene/solvent selectivity is particularly good. Similarly, the diffusion of meta-xylene in the adsorbant is particularly satisfactory because the theoretical plate height is rather low, as calculated from the breakthrough data. Example 3

In this example, a breakthrough test (frontal chromatography) was carried out to determine the efficacy of tetraline in separating meta-xylene from a meta-xylene/ortho-xylene mixture.

The adsorbant used was a Y faujasite type zeolite substituted with sodium (denoted NaY) with a loss on ignition of 500°C of 2.2% by weight. The adsorption temperature (like the desorption temperature) was fixed at 140°C.

The quantity of adsorbant used for the test before activation was 55.9 g.

The activation necessary to achieve a loss on ignition at 500°C of 2.2% by weight was carried out ex situ in a tube furnace using a nitrogen flow rate of 4001/h.

The loss on ignition at 500°C was less than 0.05%.

The operating procedure used to obtain the breakthrough and breakout curves comprised the following operations:

1)	filling the column with adsorbant and placing the column on the test bench;

2)	filling with tetraline at ambient temperature;

3)	steadily increasing the adsorption temperature (140°C) in a stream of tetraline (5 cm3/min);

4)	injecting tetraline at 10 cm3/min when the adsorption temperature (140°C) is reached;

5)	withdrawing tetraline to allow feed injection;

6)	injecting the feed (10 cm3/min), injection being maintained for a period sufficient to reach thermodynamic equilibrium;

7)	collecting and analyzing the breakthrough effluent;

8)	withdrawing the feed to inject the desorption solvent (tetraline);

9)	injecting the desorption solvent (tetraline) (10 cmVmin) for a period sufficient to desorb compounds adsorbed on the adsorbant;

10)	collecting and analyzing the breakthrough effluent.

During the test, the column temperature was maintained at 140°C and the pressure was maintained at 10 bars so that the feed and solvents mentioned above remained in the liquid phase.

The composition of the feed was as follows:

•	meta-xylene: 45% by weight;

•	ortho-xylene: 45% by weight

• isooctane: 10% by weight (this being used as a tracer to estimate the non selective volumes and not involved in the separation).

The desorbant used was tetraline or 1,2,3,4-tetrahydronaphthalene.

During the breakthrough and breakout, the effluent from the column was sampled (80 samples) then analyzed by gas chromatography to determine its composition at various time intervals.

The breakthrough and breakout curves corresponding to that feed and to the desorption solvent are given in Figure 3.

The capacity of the adsorbant and its selectivity were calculated and are given in Table 3 below. The selectivity of meta-xylene with respect to ortho-xylene was calculated using the material balance.

The selectivity of meta-xylene compared with tetraline was calculated by simulating the experimental curve (breakthrough and breakout).

The results obtained indicate that the meta-xylene/solvent selectivity is particularly good. Similarly, the diffusion of meta-xylene in the adsorbant is particularly satisfactory because the theoretical plate height is rather low, as calculated from the breakthrough data.

CLAIMS

1.	A process for separating meta-xylene from a hydrocarbon feed comprising isomers

containing 8 carbon atoms, comprising:

•	a step for bringing said feed into contact with a metaselective adsorbant comprising a faujasite type zeolite, the percentage of water in said zeolite being in the range 0 to 8% by weight and the adsorption temperature being from 25°C to 250°C;

•	a desorption step employing a desorbant; and

•	a step for separating meta-xylene from said desorbant;

said process being characterized in that said desorbant is selected from tetraline and its alkylated derivatives.

2.	A meta-xylene separation process according to claim 1, in which the faujasite type

zeolite is selected from:

•	X faujasites in which the (Si/Al) ratio is from 1.0 to 1.5;

•	Y faujasites in which the (Si/Al) ratio is more than 1.5.

3.	A meta-xylene separation process according to claim 1 or claim 2, in which the faujasite type zeolite is a Y faujasite.

4.	A meta-xylene separation process according to claim 3, in which the Y faujasite has exchangeable sites which are at least 70% occupied by sodium atoms.

5.	A meta-xylene separation process according to claim 3 or claim 4, in which the faujasite has a (Si/Al) ratio of 2.5 to 3.

6.	A meta-xylene separation process according to any one of claims 1 to 5, in which the adsorbant is in the form of an agglomerate comprising faujasite type zeolite crystals dispersed in an inorganic binder.

7.	A meta-xylene separation process according to claim 6, in which the faujasite is included in the agglomerate in an amount of 75% to 98% by weight with respect to the total agglomerate weight.

8.	A meta-xylene separation process according to any one of claims 1 to 7, in which the adsorbant has a water content of 0 to 1 % by weight.

9.	A meta-xylene separation process according to claim 8 comprising, prior to the contact step, an adsorbant pre-treatment step comprising:

•	at least one drying stage at a constant temperature of 60°C to 120°C for a period of 0.5 hours to 3 hours; and

•	at least one activation stage at a constant temperature of at least 235°C for a period of 0.5 hours to 3 hours.

10.	A meta-xylene separation process according to claim 9 in which, between the drying stage and the activation stage, the observed temperature rise is from 1 to 50°C/min.

11.	A meta-xylene separation process according to any one of claims 1 to 10, in which the adsorption temperature is from 100°C to 200°C.

12.	A meta-xylene separation process according to claim 11, in which the adsorption temperature is from 120°C to 180°C.

13.	A meta-xylene separation process according to any one of claims 1 to 12, in which the desorbant has a volume ratio with respect to the feed of 0.5 to 2.5 by volume.

14.	A meta-xylene separation process according to claim 13, in which the desorbant has a volume ratio with respect to the feed of 1 to 2 by volume.

15.	A meta-xylene separation process according to any one of claims 1 to 14, in which the operating pressure is from atmospheric pressure to 20 bars.

16.	A meta-xylene separation process according to any one of claims 1 to 15, in which the adsorbant is in the form of one or more fixed beds.

17.  A meta-xylene separation process according to any one of claims 1 to 16, in which contact with the adsorbant is carried out using a simulated moving bed technique.

Documents:

				http://ipindiaonline.gov.in/patentsearch/GrantedSearch/viewdoc.aspx?id=TD27bipJzjXqdLEHBJnMSg==&amp;loc=egcICQiyoj82NGgGrC5ChA==

« Previous Patent

Next Patent »

Patent Number	268976	

Indian Patent Application Number	1410/CHE/2006	

PG Journal Number	40/2015	

Publication Date	02-Oct-2015	

Grant Date	25-Sep-2015	

Date of Filing	07-Aug-2006	

Name of Patentee	INSTITUT FRANCAIS DU PETROLE	

Applicant Address	1 & 4, avenue de Bois-Preau, 92852 Rueil Malmaison Cedex.	

Inventors:

#	Inventor's Name	Inventor's Address	

1	LEFLAIVE, PHILIBERT	8 rue Joseph Brissaud, F-69780 Mions.	

2	BARTHELET, KARIN	53 rue Voltaire, F-69003 Lyon.	

PCT International Classification Number	C 07 C 7/12	

PCT International Application Number	N/A	

PCT International Filing date		

PCT Conventions:

#	PCT Application Number	Date of Convention	Priority Country	

1	05/52.486	2005-08-10	France	

© All Indian Patents, 2013-2021.

  Patent data available in the public domain from Indian Patents Office, Department of Industrial Policy and Promotions, Ministry of Commerce and Industry, Government of India.

File: patents/268977-process-for-preparing-ceramics-ceramics-thus-obtained-and-use-thereof-especially-as-a-sputtering-target.html (part 1 of 4)
Indian Patents. 268977:PROCESS FOR PREPARING CERAMICS, CERAMICS THUS OBTAINED AND USE THEREOF, ESPECIALLY AS A SPUTTERING TARGET

Indian Patents

Recently Granted Patents

  Recently Published Patents

Title of Invention	PROCESS FOR PREPARING CERAMICS, CERAMICS THUS OBTAINED AND USE THEREOF, ESPECIALLY AS A SPUTTERING TARGET

Abstract	Process for preparing a ceramic from an inorganic base material that is in the form of a powder having a high melting point, comprising a step of mixing the powder of the inorganic base material with a second inorganic component also in powder form and which acts as a dopant for the inorganic base material. The dopant is constituted by a single inorganic material or by a mixture of at least two inorganic materials having a dopant effect on the inorganic base material. The process comprises a sintering step carried out at a high temperature The ceramics obtained, because of their high density, are advantageously used as a target element, films and electrodes obtained from these ceramics exhibit particularly advantageous properties.	

Full Text	FXELD OF THE INVENTION

The invention relates to a process for preparing ceramics, especially high-density ceramics.

The invention also relates to ceramics and target elements obtained by implementing processes of the invention. These ceramics and target elements are characterized by remarkable mechanical properties, especially by a high apparent density close to the theoretical density.

Furthermore, the present invention relates to the uses of these ceramics and target elements, especially the implementation of processes that allow the production of films as thin films by sputtering from the targets, and of electrodes for electrochemical devices (micro-generators, electrochromic devices, gas sensors, etc.).

The films and electrodes thus obtained, especially those obtained as thin films which have particularly advantageous properties, also constitute one aspect of the present invention.

PRIOR ART

In recent years, the coating of various materials with thin films having particular properties has been the subject of considerable development. As an example of the use of this technology, mention may traditionally be made of the deposition of ultrahard materials onto mechanical parts, of transparent electrodes having metallic-type conductivity for optoelectronic devices, of electrodes for electrochromic devices, of electrodes for microbatteries,  the  deposition of  anticorrosive

layers onto metals and of antireflection layers onto optical glass.

The numerous methods that can be used for producing such layers differ substantially depending on the chemical identity of the coating-layer-generating compound or compounds.

Chemical vapor deposition methods, whether plasma-enhanced or not, are suitable in the context of gaseous-type generating compounds.

In the case of generating compounds that are liquid or are capable of being put into solution, use is generally made of the method which consists in depositing a layer of a metal, or else methods of the spin-coating type or for deposition by spraying a hot mist.

When the generating source of the coating is a material of solid type, use is advantageously made of RF or DC type sputtering as described, in particular, in "http://pagesperso.laposte.net/librebel/download3/pulve .pdf" and in "Study of Indium Tin Oxide (ITO) for Novel Optoelectronic Devices11 by Shabbir A. Bashar B.Eng., submitted in accordance with the requirement for the Degree of Doctor of Philosophy KING'S COLLEGE LONDON, University of London, Department of Electronic Engineering 1998.

The solid material that generates the coating, customarily termed "target material" or "target", may be constituted by a metal, by a metal alloy or else by an inorganic chemical compound having a particularly high melting point. In this context, a ceramic constituted of a refractory oxide is bombarded using a source of ions that have sufficient energy to detach particles of the target material. The particles thus

detached are deposited (by transfer of material) onto the object to be coated.

The distance between the emitter of particles, that is to say the target, and the receiver, that is to say the substrate on which the particles that have the kinetic energy required to give the film are deposited, generally varies between around 4 and 15 cm. Provided that the surface of the target material to be deposited onto the object is of sufficient size, an adequate growth rate and homogeneity are then obtained for the deposition formed from particles detached from the target material.

The manufacture of targets of large surface area from metals or metal alloys is relatively easy to carry out by passing through the intermediate step of preparing a ceramic. In the case of preparing such targets from inorganic chemical compounds having a high melting point, the operation proves tricky due to the difficulties that there are in first producing a ceramic that has the required characteristics. For each new inorganic material used for the purpose of producing a ceramic, it is necessary to work out the parameters of the process. This is an operation which may prove random, long and complex and which results in high operating costs, in particular when a technique involving high pressures is used. Such methods are too tricky to be put into production by a simple operator, the involvement of an expert proves indispensible.

Conventionally, two sintering techniques are mainly used for manufacturing ceramics (targets) intended to be used in the context of a sputtering.

The first process is qualified as "natural" sintering from a target which is prepared as follows:

(i) compacting  step:  the powder of the inorganic

material is first compacted at ambient temperature in a suitable mold, that withstands high pressures, of the order of 1 tonne/cm2. Additives, such as camphor, may be added to facilitate the compacting and, therefore, the demolding of the thus compacted powder before it is sintered at temperature; and

(ii) sintering step: for compacted elements of large surface area (^ 100 cm2) , technical difficulties (besides "the encumbrance" of the mold which is also costly) are however encountered for removing the compacted element from the mold without deteriorating it and conveying it without damage into the furnace in order to be sintered therein to give the final ceramic.

This process which thus comprises two steps (i) and (ii) proves tricky to implement, particularly in the second step and for targets of large surface area.

For these reasons, industrialists generally use a second process, commonly known as hot pressing (HP) . This is a hot compacting of the powder of the inorganic material in a suitable, chemically inert mold that withstands high pressures and temperatures.

Although the second method makes it possible to obtain ceramics of good quality (homogeneous, dense) in a single step, this manufacturing process has the drawback of requiring the use of heavy-duty and very expensive equipment, especially for targets of large surface area.

The process of using a ceramic as a target for sputtering is described in "Study of Indium Tin Oxide (ITO) for Novel Optoelectronic Devices" by Shabbir B. Bashar B.Eng., submitted in accordance with the requirement  for the Degree of Doctor of Philosophy

KING'S COLLEGE LONDON, University of London, Department of Electronic Engineering, 1998.

Sputtering is a phenomenon of ejecting particles from the surface of a material, when the latter is bombarded by a stream of energetic particles. The conventional diagram for diode sputtering is presented in Figure 3.

The particles, generally argon ions Ar+ of the plasma, are accelerated in the electric field of the target, borne at a negative voltage relative to that of the plasma. The sputtered particles are in general neutral. They are diffused throughout the chamber. A certain number of them are recovered on a carrier known as a substrate, placed opposite the target,  and on which they form a thin film. The plasma, also known as glow discharge, is the base of the sputtering.

The publication entitled "Zinc Doping in Cosubstituted In2-2xSnxZnx03-5" by A. Ambrosini, in Chem. Mater. 2002, 14, 58-63, mentions a cosubstituted solid solution In2-2xSnxZnx03-6 acceptor-doped with Zn2+ to form In2-x-y SnxZnx03-5 (y > x) . A 4% Zn2+ excess can be introduced in In1.6Zno.203-8 maintaining the bixbyite structure. The n-type conductivity of the doped material decreases with zinc substitution. Zn-doped In1.6Sno.2Zno.2O3.-6 was annealed under high oxygen pressure (170 atm) to eliminate anion vacancies, V0-. Owing to a decrease in carrier concentration by up to 2 orders of magnitude from 1020 to 1018 carriers/cm3, the conductivity of the annealed material decreases. Hall measurements show that the carriers remain as n-type. The results imply the existence of neutral Zn-V0-complexes that prevent the donation of holes by Zn2+.

The process described in this publication relates to a method of preparing ceramics which comprises a first pressing carried out at ambient temperature, at a very

high pressure of 7-8 MPa per cm2. This method makes it possible to obtain ceramics having densities close to the theoretical density, but has the drawback of being complex (at least two pressing steps) and of requiring a very large energy input.

The publication by I. Saadeddin et al. , entitled "Simultaneous doping of Zn and Sb in Sn02 ceramics: enhancement of electrical conductivity" in Solid State Sciences 8 (2006) 7-13 published on 21 October 2005, describes Sn02-based ceramics doped with Sb and/or Zn and prepared by solid state reaction at 1300°C. The effect of the dopants on the electronic properties and on the sintering has been studied. While undoped Sn02 ceramics have very low electrical conductivities and lower densities, the Sb-doped ceramics show higher electrical conductivities, with almost no densification and with a significant antimony loss. On the contrary, a high densif ication and a low conductivity are obtained for Zn-doped ceramics. For this reason, the authors studied Sn02 ceramics co-doped with Sb and Zn (Sn02:Sb:Zn) to combine the advantages of both dopants. X-ray photoelectron spectroscopy analysis confirmed that Sb5+ is mainly substituted at the Sn4+ sites for the Sb-doped ceramics, in agreement with Hall measurements. In the case of Sn02 samples co-doped with Sb and Zn, high electrical conductivity and density are observed. In addition, the presence of Zn prevents the evaporation of Sb during the sintering.

The process described in this publication inevitably involves a pressing step with pressures of around 185 MPa and the pores of the ceramics described in this publication are of relatively small size. The advantage of this process is limited due to its complexity and the high operating costs that are associated therewith.

The publication entitled "Effect of ZnO addition in

In203 ceramics: defect. chemistry and sintering behaviour" by Dong-Hyuk Park et al. , in Solid State Ionics 172 (2004) 431-434, describes the study of the characteristics of the solution of Zn2+ in ln203 as a function of the Zn content and of the sintering atmosphere. The solubility limit of Zn in ln203 is close to 1 at% when IZO (indium zinc oxide) is sintered in an oxygen atmosphere. Sintering in nitrogen decreases the solubility limit below 1 at%. On the basis of electrical characteristics and microstructural analysis, it has been found that Zn forms a substitutional solid solution with ln203 up to 0.5 at% than is converted to an interstitial solid solution below 0.5% when samples are sintered in oxygen. On the contrary, Zn forms an interstitial solid solution when the samples are sintered in nitrogen. In this document defect chemistry based on the unstable ln203 structure is discussed.

The process for preparing a ceramic described in this publication implies that the ceramics obtained are done so by pressing at 100 MPa. The ceramics described in this publication have a low electron density per unit volume, which considerably limits the advantage thereof.

The International Application by Societe Nationale Elf Aquitaine published on 24 June 1993 under the number WO 93/12264 describes a process in which, to form a target element, a precursor system is constituted that is capable of giving rise to the inorganic material at a temperature 9 between 300°C and 1600°C and below the melting point of said material. The precursor system contains an inorganic adjuvant having a melting point less then or equal to 0. The precursor system is applied to a carrier, with the exclusion of a metal felt or foam. The resulting element is brought to the temperature 9 and said temperature is maintained for a

sufficient time to produce the inorganic material, then the inorganic material/carrier assembly is cooled to ambient temperature while avoiding any quenching phenomenon.

The process described in this publication is characterized by the fact that the adjuvants used are present in an amount of at least 2 0%, and they are not used to create anion vacancies in the base material by substitution. It is stated in this document that the adjuvant may be a flux such as LiF, LiCl; it should preferably be a lithium, sodium or potassium carbonate. In the case of carbonates, the densif ication takes place during the release of C02 during heating. Furthermore, with these adjuvants, the ceramics obtained have low densities, of around 50% of the theoretical density.

The publication by N. Ito et al. , entitled "Electrical and optical properties of amorphous indium zinc oxide films", from 28 September 2005, describes an investigation of the valence electron control and electron transport mechanisms of amorphous indium zinc oxide (IZO) films.

In203 doped with tin (Sn) (known as ITO) is a well-known TCO (transparent conductive oxide), attesting to more than 50 years of intensive scientific research and technical applications. In a thin film, ITO shows a remarkable combination of optical and electrical transport properties [1-11]: (i) low electrical resistivity (~l-2xl0~4 Q.cm) and (ii) high optical transparency (> 80%) in the visible part of the solar spectrum. However, to attain such properties, the films must be deposited or post-deposition annealed at a temperature equal to or greater than ~200°C. These days, the accent is placed on the preparation of TCO layers having high electronic and optical performances

at low deposition temperatures (
The In203-ZnO binary phase diagram includes a series of homologous IZO compounds having the chemical formula Znkln203+k (k = 2-9, 11, 13, 15); these oxides display structures that have hexagonal layers and not a bixbyite-type cubic structure because the Zn content exceeds the solubility limit in the ln203 bixbyite-type structure [15, 23, 24]. The solubility limit of ZnO in ln203 has been found by D.H. Park et a.1. to be 1-2 mol% [24]. However, it has emerged that the solubility limit of Zn2+ in the ln203 ceramic increases up to 40 mol% when In3+ is co-substituted by Zn2+ and Sn4+ [25] . Unfortunately, the reported ln203 ceramics co-substituted by Zn2+-Sn4+ have proved to have low apparent densities (
Some studies have been reported for TCO films deposited by sputtering using mixtures of ZnO-In203-Sn02 powders [28-30] as targets. In order to approach the conductivity of ITO, the films are deposited on glass substrates at temperatures ^ 160°C; consequently, the heat-sensitive (plastic) substrates could not be used. Furthermore, films having multiple compounds Zn2In205-

ZnSn03 and having a ternary compound Zn2In205 have been prepared using such targets based on a powder mixture.

There was therefore a need for a process for preparing a target element of ceramic type free of at least one of the drawbacks of the processes of the prior art.

There was also a need for the provision of such a process, capable of being carried out by persons that do not have particular competencies in the ceramic or sintering art, this process advantageously having to result in the obtention of targets or target elements that, in particular, make it possible to easily produce targets of large surface area.

There was also a need for a process that makes it possible to easily obtain dense ceramics, and this advantageously in a single heating step, without having recourse to the costly technique of hot pressing (second process), or to the tricky demolding of a compacted target before it is sintered (first process).

SUMMARY

A first subject of the present invention is constituted by a process for preparing a ceramic from an inorganic base material that is in the form of a powder having a high melting point that is preferably above 300°C.

The process comprises at least:

a step of mixing the powder of the inorganic base material, preferably in pulverulent form, with a second inorganic component, this also being in powder form, which acts as a dopant for the inorganic base material, said dopant being constituted by a single inorganic material or by a mixture of at least two inorganic materials having a dopant effect on the inorganic base material;

and

a sintering step carried out at a high temperature

that  is  preferably  above  800°C,  and  more

preferably still above 1000°C; said process being characterized in that the forces exerted on the powders, during the preparation of the mixture of said powders,  are less than or equal to 5 kg/cm2, preferably less than 1 kg/m2.

Preferably,  said  powder  has  a	particle  size

characterized  by  a  d50  between  10	nanometers  and

50 micrometers, more preferably	still between

20 nanometers and 30 micrometers.

According to one advantageous embodiment of the process of the invention, the ceramic formed is represented by one of the following formulae (I), (II) or (III) or by a mixture of these formulae that denote the doped material after sintering and in which the anion vacancies are denoted by the symbol □ :

(I) Ea-x'kJx'mOßx'(K-m)/22~nx'(k-m)/2 with EakOß~ which denotes the base material and with:

x' which denotes the degree of substitution which is less than a (preferably greater than or equal to 0.1a), (3 denoting a real number such that 2(3 = ak, or (3 = ak/2;

E> which is at least one metal from groups I to VIII of the Periodic Table of the Elements, for example Fe, Cu, Ca, W, Mo, Ti, Cr, Sn and In, the symbol k denoting the average degree of oxidation of E calculated according to the formula, the symbol M denoting the average degrees of oxidation of the element J which is partially substituted for E, with m less than k;

a, k and (3 which are positive numbers, preferably between 1 and 20, such that ak - 2f3 = 0, m and x' denoting positive integers such

that  x'  
(II)	Mx-xlqTynOz-xMq-m)/22T]x'{q~m)/2  Or

(III)	MxqTy-,mOz.x,(n-m)/22-nx,(n_m)/2 with MxqT/Oz2' which

denotes the base material and with:

x1 which denotes the degree of substitution and which  is  less  than x  in the  formula  (II) (preferably greater than or equal to 0.lx); x1 which is less than y in the formula (III) as indicated in the present disclosure (preferably greater  than  or  equal  to  0.ly),  M  and  T denoting at least two different metals from the Periodic Table of the Elements, for example Li, Na, K, Ag, Cu and Ti for M and Ni, Co, W, Mn, Cr, Fa, V and Ti for T; the vacancy level is equal to x'(q-m)/2 for

Mx-xq,qJx'/2 ~dx' (q-m)/2, ^nd tO

x'(n-m)/2 for MxqTy_x,nJx.mOz-x. n-m2U' (n-m/2;

x,  y,  q,  n  and  z  are  positive  integers

preferably between 1 and 20, limits included,

that satisfy the equation qx + ny = 2z;

q which is the degree of oxidation of M;

z which is a real number such that: 2z = qx +

ny as indicated;

n which is the average degree of oxidation of

T;

m which is the average degree of oxidation of

the dopant J, with m which is less than q in

the formula  (II)  and m less than n in the

formula (III); and

M and T respectively which are at least one

metal from the groups I to VIII of the Periodic

Table of the Elements, for example Fe, Cu, Co,

W, Mo, Ti, Cr, Sn and In.

The inorganic dopant may advantageously contain one or more cations that have a degree of oxidation lower than the cation (or cations) constituting the inorganic base material.

Preferably, the molar ratio of the dopant may, relative to that of the inorganic base component, vary between 0.001 and 0.4, and it is preferably located between 0.01 and 0.1.

According to another preferred variant of the process

of the invention:

in a first step, a mixture of the inorganic base material, doped with at least one dopant, is placed in a container resistant to temperatures above 1100°C, preferably above 1300°C, in the form of a powder that is non-compacted or very slightly compacted, preferably under the action of a pressure below 5 kg/cm2, more preferably still under the action of a force of less than 1 kg/m2; and

in a second sintering and/or annealing step, the container prepared in the previous step is brought to a high temperature which is below the melting point of the constituent material of the target element (this temperature is preferably above 800°C and below 1700°C) and for a time which is preferably between 1 and 100 hours, more preferably still of around 12 hours, at ambient atmosphere and more preferably still under an inert atmosphere which is advantageously composed of argon.

The resistant container used may advantageously be constituted by a crucible or mold, resistant to high temperatures, preferably up to 1600°C, and preferably composed of alumina.

The sintering may advantageously lead to a sufficiently dense ceramic in order to be able to be used as a target or target element for sputtering.

The inorganic base material may preferably be chosen

from the group composed of oxides, oxyhalides such as an oxychloride and/or oxyfluoride and/or oxysulfide, and mixtures of at least two of the latter.

The oxides may advantageously be chosen from the group composed of Ti02, Sn02, ln203, Li4Ti5012, Mo03, W03, Cr203, Fe203, LixNi02 with x between 0.1 and 2 and preferably equal to 1, LixCr02.5 with x between 1 and 2, and preferably equal to 1, LiFe02 and mixtures of at least two of the latter.

Preferably, to carry out the process of the invention, the dopant J is at least one metal from groups I to VIII of the Periodic Table and which has a degree of oxidation m below that of one of the elements/cations of the base material, namely: m 
The pairs (inorganic base material, dopant creating the vacancies in the inorganic material) may advantageously be chosen from the group composed of:

W6+ as cation of the base material in combination

with at least one dopant cation chosen from the

group composed of Nb5+, Ta5+, V5+, Ti4+, Sn4+, Mn4+,

Mg2+, Zn2+, Ni3+, Ni2+, Cu2+, Co3 + , Co2+, Fe3+, Cr3+ and

Mn3+;

Mo6+  as  cation  of  the  base  material  in  combination

with  at  least  one  dopant  cation  chosen  from  the

group  composed  of  Nb5+,  Ta5+,  V5+,  Ti4+,  Sn4 + ,  Mn4+,

Mg2+,  Zn2+,  Ni3+,  Ni2+,  Cu2+,  Co3 + ,  Co2+,  Fe3+,  Cr3+  and

Mn3+;

V5+ as cation of the base material in combination

with at least one dopant cation chosen from the

group composed of Ti4+, Sn4+, Mn4+, Ni3+, Co3+, Fe3+,

Cr3+, Mn3+, Zn2+, Mg2+, Ni2+, Cu2+ and Co2+;

Nb5+ as cation of the base material in combination

with at least one dopant cation chosen from the

group composed of Ti4+, Sn4 + , Mn4+, Ni3+, Co3+, Fe3+,

Cr3+,  Mn3+,  Zn2+,  Mg2+,  Ni2+,  Cu2+  and  Co2+;

Ta5+  as  cation  of  the  base  material  in  combination

with  at  least  one  dopant  cation  chosen  from  the

group  composed  of  Ti4+,  Sn4 + ,  Mn4 + ,  Ni3+,  Co3+,  Fe3+,

Cr3+,  Mn3+,  Zn2+,  Mg2+,  Ni2+,  Cu2+  and  Co2+;

Mn3+  as  cation  of  the  base  material  in  combination

with  at  least  one  dopant  cation  chosen  from  the

group  composed  of  Zn2+,  Mg2+,  Cu2+,  Co2+,  Mn2+  and

Fe2+;

Co3+ as cation of the base material in combination

with at least one dopant cation chosen from the

group composed of Zn2+, Mg2+, Cu2+, Co2+, Mn2+ and

Fe2+;

In3+ as cation of the base material in combination

with at least one dopant cation chosen from the

group composed of Zn2+; Mg2+, Sn4+, Cu2+, Co2+, Mn2+

and Fe2+;

at least one cation of the base material chosen

from the group composed of Co2+, Fe2+, Zn2+, Mg2+,

Cu2+,  Ni2+ and Mn2+ in combination with the Li +

cation; and

all the mixtures of the inorganic base materials

listed  previously  in  combination  with  the

compatible dopants listed previously.

The process of the invention is particularly suitable for preparing ceramics that have a surface area greater than 4 cm2, and preferably between 5 and 10 0 0 cm2.

Advantageously, during the implementation of the process of the invention, the mixing of the powders, preferably the mixing of ln203, SnC>2 and ZnO, may be carried out in the presence of an organic or aqueous solvent or a mixture of at least one organic solvent and one aqueous solvent.

The organic solvent may preferably be chosen from the group  composed  of  alcohols,  ketones,  ethers  and

mixtures of at least two of the latter.

The solvent may preferably be an ether chosen from ether, ethanol, acetone and mixtures of at least two of the latter.

Preferably, the solvent may be of aqueous type based on distilled and/or deionized water.

According to another advantageous embodiment of the process of the invention, the amount of organic solvent used to carry out the mixing of ceramic powders may be between 5 ml and 5 1 (liters) , preferably between 800 and 12 00 ml, per kg of powder mixture.

More advantageously still, 50 ml of ethanol may be mixed with 0.05 kg of a mixture of ln203, Sn02 and ZnO.

According to another particularly advantageous embodiment of the process of the invention, the resistivity of the ceramic obtained in said process may be adjusted by controlling the level of at least one of the dopants present in the mixture of powders used as the inorganic base material, said dopants being as defined separately, or in combination, in the widest aspect of the invention. Thus ceramics obtained have low (respectively high) resistivities for high (respectively low) values of at least one of the dopant inorganic base materials preferably chosen from the group composed of Zn2+, Mg2+, Cu2+, Co2+, Mn2+ and Fe2+, more preferably still Zn2+. Preferably, the minimum resistivity of the ceramic (which is around 1.7xl0~3 Q.cm in the case of ceramics containing Zn2+) is obtained for nominal minimal values of 10 mol% of the content of at least one of the dopant inorganic base materials as defined separately or in combination in the widest aspect of the invention (preferably the dopant is chosen from the group composed of Zn2+, Mg2+, Cu2+, Co2+, Mn2+ and Fe2+, more preferably still Zn2+) .

According to another variant of particular interest of the process of the invention, the charge mobility of the ceramic obtained in said process may be adjusted by controlling the content of dopants present in the mixture of powders used as inorganic base material, said dopants being as defined separately or in combination in the widest aspect of the invention. Preferably, the dopant is chosen from the group composed of Zn2+, Mg2+, Cu2+, Co2+, Mn2+ and Fe2+, more preferably still Zn2+, and the charge mobility increases when the content of dopants present in the mixture of powders used as inorganic base material increases (up to 10% in the case of Zn2+) .

According to another variant of particular interest, the charge mobility obtained in said process may be adjusted by controlling the grain (preferably made of Zn) percolation in the powder mixture used as inorganic base material, high charge mobilities being obtained for high grain percolation values, low charge mobilities being obtained for low grain percolation values.

The process of the invention has, in particular, the advantages of enabling ceramics to be obtained in the form of pellets, preferably of cylindrical shape. The process of the invention also has the advantage of being rapid, simple and inexpensive.

A second subject of the present invention relates to the ceramics obtained by implementing a process as defined in the first subject of the present invention.

These ceramics have at least one, preferably at least two, more preferably at least three, more advantageously  still  at  least  four,  and  most

advantageously at least five of the following properties:

1)	an improved macroscopic electrical conductivity, measured according to the four-point method (four-probe measurements) with a Keithley device (model 2400 Source Meter), which is greater than 300 Siemens per cm, preferably greater then 320 and more advantageously still greater than or equal to 585 Siemens per cm;

2)	an improved apparent density, measured according to the mercury porosimeter method, using an Autopore IV 9500 Mercury porosimeter, which is preferably greater than 5 g/cm3 (which is the value of the density of a corresponding ceramic prepared without addition of dopant element by the conventional method, pressing the powder at 1 t/cra2 approximately, and then annealing at a temperature of 13 00°C), preferably greater than or equal to 6.57 g/cm3 and more preferably still between 6 and 7.1 g/cm3;

3)	a  (total)  surface  area  greater  than  5  cm2, preferably greater than 50 cm2,  more preferably still greater than 100 cm2;

4)	an improved percentage of grain boundary irregularities which, measured according to the high-resolution electron microscopy method, is less than 30%, preferably less than 10% of that of a corresponding ceramic prepared without addition of dopant element by the conventional method; and

5)	a  size  of  the  pores  present  in  the  ceramic, measured by the high-resolution SEM method, which is between 0.1 and 0.8 micrometers.

One preferred sub-family of the ceramics of the invention is constituted by ceramics that have a very high cryatallinity which, measured according to the X-ray diffraction method (using a Philips PW1820 vertical goniometer in a Bragg-Brentano geometry with a CuKα-

radiation = 1.5406 A; the size of the crystallites was also determined by a JEOL JSM-6700F-type scanning electron microscope) , preferably corresponds to a crystallite size between 100 and 200 nm and more preferably to a crystallite size of around 156 nm.

Another preferred sub-family of the ceramics of the invention is constituted by ceramics having a crystalline structure of bixbyite type, also known as a c-type rare-earth oxide structure.

Another preferred sub-family of the invention is constituted by ceramics having at least one improved electrical property relative to ITO-type ceramics.

The ceramics of the invention may advantageously have a conductivity which, measured according to the four-point method and as a function of the temperature varying from 4.2 K to ambient temperature, is between 200 and 10000, preferably between 300 and 5000 Siemens per cm, and more preferably still around 580 Siemens per cm.

Preferably, the ceramics of the invention have improved electrical properties relative to the ITO-type ceramic.

The ceramics of the invention may advantageously have an improved charge mobility which, measured according to the Seebeck effect method, is between 0.01 and 300, and preferably between 0.1 and 50 cm2/vol.s"1.

The ceramics of the invention characterized by a charge mobility greater than 10.1 cm2/vol.s_1 have a particular advantage.

The ceramics of the invention obtained from a mixture containing 82.23 mol% of inorganic base material of formula ln203 and 8.66 mol% of dopant Sn02 and 9.11 rnol%

of dopant ZnO, the latter dopant (ZnO) providing the densification, are particularly advantageous and are characterized by:

an electrical conductivity between 300 and 500

Siemens per cm and preferably around 330 Siemens

per cm;

a density between 6 and 7.1 g/cm3, and preferably

around 6.57 g/cm3 ;

a (total) surface area between 1 and 1000 cm2; and

a percentage of irregularities between 5 and 20%,

and preferably less than 10%.

The conductivity of these ceramics may advantageously be greater than 70%, preferably between 80% and 100%, and more advantageously greater than 90% of the theoretical conductivity. These ceramics preferably comprise molar percentages of Sn02 and ZnO between 3% and 15% with a percentage of ZnO greater than or equal to that of Sn02. Preferably, the percentage of ZnO is greater than that of Sn02.

A third subject of the present invention is constituted by the use of a ceramic obtained by a process as defined in the first subject of the present invention, or as defined in the second subject of the present invention, as a target for RF or DC sputtering and PLD (pulse laser deposition) techniques and PVD (physical vapor deposition) techniques.

The present invention covers uses in the laboratory and in industrial production equally well.

A fourth subject of the present invention is constituted by a process for preparing a transparent and conductive metal film by sputtering at least one ceramic as obtained by implementing a process as defined in the first subject of the invention, or as defined in the second subject of the invention.

The sputtering may advantageously be carried out under temperature conditions between 25 and 500°C, and preferably at ambient temperature.

The duration of the sputtering may advantageously be between 1 minute and 10 hours. Preferably, it is around 1 hour.

The sputtering may advantageously be carried out in an atmosphere  predominantly  composed  of  rare  gases, preferably in an atmosphere composed of 99.8% argon and 0.2% oxygen.

The sputtering power density may preferably be between 0.1 and 15 watts/cm2, preferably around 0.5 watt/cm2.

The distance between the ceramic target and the substrate on which the thin film is deposited may, preferably, be between 3 and 15 cm, and it is more advantageously around 7 cm.

A fifth subject of the present invention is constituted by a transparent film and/or electrode obtained by implementing a process as defined in the fourth subject of the present invention. The film may constitute a transparent electrode film or a transparent film.

In the context of the present invention, a transparent electrode film may be obtained by sputtering onto optoelectronic devices such as solar cells, organic light-emitting diodes, flexible OLEDs, polymer-based photovoltaic solar cells, etc.

One advantageous sub-family of films and/or electrodes according to the present invention may be constituted by films or electrodes having a transmission coefficient which, measured according to the method of

the transmission spectrum of films in the UV/visible/NIR region (recorded using a Carry 5000 type spectrometer in the range 200-2500 nm) , is in the visible range and is between 90 and 100%. Preferably, the transmission coefficient is greater than 95%. Preferably, the films or electrodes according to the invention have a conductivity which, measured according to the four-point method, is greater than or equal to 1000 siemens/cm, more advantageously still greater than 2250 siemens/cm.

Another particularly advantageous sub-family of films or electrodes according to the invention may be constituted by the films or electrodes obtained from a target ceramic chosen from the ceramics of formula:

Ini.sosSno.ossZno.ioOa-s (conductive) with 5 preferably

between  0.001  and  0.03,  more  preferably  still

equal to around 0.0 05;

Inx.94Zno.oeO2.97	(conductive) ,	Li4Ti4.5Mgo.5On. 5

(insulating, i.e. with a conductivity below

10"4 S/cm) ,- Li4Ti4.5Zno.5On.5 (insulating, i.e. with

a conductivity below 10~4 S/cm) ;

Li4Ti4.5Nio.sOn.75  (insulating,  i.e.  with  a

conductivity below 10~4 S/cm) ; and

mixtures of at least two of the latter ceramics.

BRIEF DESCRIPTION OF THE DRAWINGS

Figures 1A, IB, 1C, ID and IE represent different steps carried out to produce a high-density ceramic according to the invention and also photos of a crucible filled with the compacted powder mixture defined in example 1' and the corresponding ceramic obtained after heat treatment of the compacted powder according to the method of the invention.

Figures 2A and 2B represent a SEM photo of an ITO ceramic (Figure 2A) obtained in example 0 according to

the prior art technique and a photo of the ITZO ceramic (Figure 2B) obtained in example 1', by treatment of the same powder to which a dopant element has been added.

Figure 3 is a diagram representing the conventional (RF) sputtering process and the various elements involved.

Figure 4 represents the electrical resistivities obtained for the ITO ceramic prepared in example 0 (top curve) and for the ITZO ceramic prepared in example 1' (bottom curve).

Figure 5 is an X-ray diffraction pattern for the sintered ITZO powders having the nominal composition [ln203 :Sn0.io] = Zny, 0 ^ y 0.10, (x) indicating the peaks that correspond to rutile Sn02.

Figure 6 shows the displacement of the X-ray peak (222) for the sintered ITZO powders in comparison with the ITO equivalent (JCPDS 89-4596 reference pattern).

Figures 7A, 7B, 7C and 7D represent SEM micrographs for the ceramics that have the following nominal compositions: (7A) ln203 :Sn0.10 (7B) [ln203: Sn0.10 : Zn0.04; (7C) [In203:Sno.1o] :Zn0.oa; and (7D) [ln203 : Sn0.io3 : Zn0.io ■

Figure 8 represents a schematic model of the energy band for Sn which dopes ln203 for a small and large doping concentration (x) (according to the estimate in document [11] in which 0.015 mol% is a threshold value).

Figure 9 represents the change in the resistivity with temperature for various nominal Zn contents (Zny) in the ITZO ceramic ( [ln203 : Sn0.1o] = Zny) with 0 

Figure 10 represents the change in the Seebeck coefficient with temperature for various nominal Zn contents in the ITZO ceramic ( [ln203: Sn0.io] = Zny) with 0  
Figure 11 represents thermogravimetric analysis (TGA) data for In2O3:Sn0.1Q (ITO) and [ln203: Sn0.10] : Zn0.i0 (ITZO) (nominal composition).

Figure  12  represents  a  variation  of  the  relative apparent  density  (d/d0)  with  Zny  for  the [ln203 : Sn0.io] : Zny ceramics.

Figure 13 is a schematic representation of site b cations and of site d cations in the bixbyite-type structure, with lattice anions and structural vacancies.

Figure 14 represents X-ray diffraction pattern data for (a) undoped ln203 and (b) In2O3:Sn0.0i (ITO) powders annealed at 1300°C, the change in the ITO peak (222) being shown in the insert, (j,) indicating the peaks that correspond to rutile Sn02.

Figures 15A, 15B, 15C and 15D are a schematic representation of the preparation of the dense ITZO ceramic, Figure ISA being a photograph of the mixture of lightly pressed powders in an alumina crucible, Figure 15B being a photograph of the dense ITZO ceramic obtained after sintering, showing the shrinkage, the sintering temperature being 1300°C for 12 hours, Figures 15C and 15D being diagrams corresponding to the photographs.

Figure 16 represents the change in the resistivity with temperature for various nominal Zn contents (Zny) in the ITZO ceramic ( [ln203: Sn0.10] : Zny) with 0 

the change in the resistivity at ambient temperature being shown in the insert, y = 0 (ln203: Sn0.io) representing the ITO ceramic.

Figure 17 represents the influence of the power density on the deposition rate of ITZO thin films (p02 = 0.2%).

Figure 18 represents the partial pressure of oxygen on the deposition rate of ITZO thin films (P = 1 W/cm2) .

Figure 19 represents the transparency spectrum for ITZO thin films deposited at various power densities (p02 = 0.2%), the film thickness being fixed at around 400 nm for all the films, the insert showing the extended visible region displaying transparency.
