Repository: anandvc/allindianpatents

File: patents/268983-hydrolysis-stabilizer-for-thermoplastic-molding-compositions.html
Indian Patents. 268983:"HYDROLYSIS STABILIZER FOR THERMOPLASTIC MOLDING COMPOSITIONS"

Indian Patents

Recently Granted Patents

  Recently Published Patents

Title of Invention	"HYDROLYSIS STABILIZER FOR THERMOPLASTIC MOLDING COMPOSITIONS"

Abstract	A hydrolytic stabilizer mixture is disclosed. The mixture comprise i) at least one carbodiimide and ii) co-stabilizer selected from the group consisting of aluminum oxide and aluminum oxyhydroxide. The mixture is useful in imparting to polymeric systems improved resistance to hydrolysis.	

Full Text	FIELD OF THE INVENTION

The invention relates to a stabilizer against hydrolysis of polymers and more particularly to a stabilizer mixture that containing carbodiimide and to a material system containing the same.

BACKGROUND OF THE INVENTION

Certain thermoplastic resins, e.g. polyalkylene terephthalates, polyamide and polycarbonate, and their blends are well known and widely used because of their excellent mechanical properties. A significant disadvantage characterizing these materials is a susceptibility to deterioration upon exposure to hot water or water vapor.

Incorporation of carbodiimides in polyalkylene terephthalate is known to improve the resistance of this resin to hydrolysis. U.S. Patent 4,110,302 disclosed a process for producing a reinforced polyalkylene terephthalate molding resin composition. In the process polyalkylene terephthalate polymer in the molten state is mixed with a reinforcing agent and polycarbodiimide. The polycarbodiimide is derived from an aromatic diisocyanate and contains at least two carbodiimide units per polycarbodiimide molecule.

U.S. Patent 4,071,503 disclosed a process for preparing a polycarbodiimide modified thermoplastic polyester whereby polycarbodiimide is incorporated into the structure of thermoplastic saturated polyester, having at least one carboxyl end group. The polycarbodiimide is derived from an aromatic diisocyanate and contains at least three carbodiimide units per polycarbodiimide molecule.

U.S.  Patent 5,733,959 disclosed a thermoplastic molding composition comprising polyester or its blends with polycarbonate or a polyamide and a carbodiimide conforming to a structural formula, the composition said to feature improved resistance to hydrolysis.

Patent 6,855,758 disclosed a  hydrolysis stabilizer  in the  context of

polyester.  In  one  preferred	embodiment,  the  stabilizer  is  polymeric

aromatic carbodiimides and a blend of an organic phosphite and

hydroxyphenyl propionate.

Also presently relevant is the article "Sterically Hindered Carbodiimides: Use of Selective Agents for Hydrolytic Protection of Ester and Imide Groups-Review of Past, Present, and Future" McAfee, E. R. Rhein Chemie Corporation, Pittsburgh, PA, USA. Proceedings of the SPI Annual Technical/Marketing Conference (1992), 34th(Polyurethanes 92), pp 122-7.

Thermoplastic molding compositions that contain polyester carbonate and an inorganic powder, such as boehmite have been disclosed in U.S. Patent 6,831,120.

SUMMARY OF THE INVENTION

A stabilizer mixture comprising: i) at least one carbodiimide and ii) co-stabilizer selected from the group consisting of aluminum oxide and aluminum oxyhydroxide is disclosed. The mixture is useful in imparting to polymeric  systems  improved  resistance  to  hydrolysis.

DETAILED DESCRIPTION OF THE INVENTION

The inventive stabilizer comprise (i) a carbodiimide, and (ii) a co-stabilizer

in a weight ratio of (i)/(ii) of 0.01:1 to 1:0.01.

A carbodiimide in the present context is a compound the molecule of which has at least one carbodiimide group.These compounds are known and available in commerce, e.g., Stabaxol P a product of Rhein Chemie Corporation and may be prepared by known methods (see for instance i European Patent No. 582983; Japanese Patent Publication No. 33279/1972; Journal of Organic Chemistry, 28, 2069-2075 91963); Chemical Review 1981, vol. 81, No. 4, 619-621; Journal of Applied Polymer Science, 1977, vol. 21, 1999-2008, all incorporated herein by reference).

Suitable carbodiimides include compounds conforming to formula (I)

(Formula Removed)

where R1 - R14 independently one of the others denote a member selected from the group consisting of hydrogen,  halogen,  aliphatic,  aromatic, cycloaliphatic and alkoxy radicals and n is 0 to 500, preferably 1 to 100, more preferably 3 to 50. A particularly suitable carbodiimide conforms to formula (ii)

(Formula Removed)

where n is 0 to 50, preferably 5 to 45.

Also suitable are the carbodiimides disclosed in US Patents 5,733,959, 6362247, 5,373,080 and 5,650,476 all incorporated herein by reference.

The co-stabilizer suitable in the context of the invention is a member selected from the group consisting of aluminum oxide and aluminum oxyhydroxide.

Aluminum oxyhydroxide is preferred and boehmite (Y-AIO(OH)) and pseudoboehmite (Y-AIO(OH).x H20 where 0
The co-stabilizer is generally in particulate form having average particle

size of less than a few microns, preferably the co-stabilizer is nano-scale

particle. The average particle diameters of the nano-particles are smaller

than or equal to 200 nm, preferably smaller than or equal to 150 nm, in

particular 1 to 100 nm. Particle size and particle diameter denote the

median	particle  diameter  (d50),  determined  by  ultracentrifuge

measurements in accordance with W. Scholtan et al., Kolloid-Z. und Z. Polymere 250 (1972), pp. 782-796.

Polymeric material systems that are deficient in their resistant to hydrolysis are improved upon the incorporation of the inventive stabilizer mixture therein. The amount of stabilizer mixture is at least 0.01, preferably 0.5 most preferably 1.0 percent relative to the weight of the stabilized polymeric material system. The carbodiimide may be present in an amount of 0.01 to 10, preferably 0.1 to 5, more preferably 0.2 to 2 percent relative to the weight of the stabilized polymeric system. The co-stabilizer may be present in an amount of 0.01 to 20, preferably 0.1 to 10, more preferably 0.2 to 2 percent relative to the weight of the stabilized polymeric system.

The material systems suitable to be stabilized by the stabilizing mixture of the invention include resins that are known to have poor resistance to hydrolysis, e.g., polyester, polyamide, polycarbonate, and the blends of these.

Thermoplastic polyester resins suitable in the context of the present invention are characterized in that their intrinsic viscosity is at least about 0.4 and preferably about 0.6 to about 1.6 dl/gm (determined as a 1% solution in a 60:40 mixture of phenol and tetrachloroethane at 30°C). Such resins are available in commerce or in the alternative may be prepared by known means, e.g., alcoholysis of esters of terephthalic acid with ethylene glycol followed by polymerization, by heating the glycols with the free acids or with their halide derivative.

Essentially these polyesters may be prepared by condensing primarily aromatic dicarboxylic acids (or an ester forming compound thereof) with a glycol (or an ester forming compound thereof). Suitable dicarboxylic acids include aromatic dicarboxylic acids (e.g., terephthalic acid, isophthalic acid, orthophthalic acid, 2,6-naphthalene dicarboxylic acid, 1,5-naphthalene dicarboxylic acid) and aliphatic dicarboxylic acids (e.g., adipic acid, sebacic acid,and azelaic acid) and cycloaliphatic dicarboxylic acids (e.g.,1,3-cyclohexane dicarboxylic acid, 1,4-cyclohexane dicarboxylic) or ester forming compounds thereof.

Suitable glycols include aliphatic diols having 2 to 10 carbon atoms (e.g., ethylene glycol, 1,3-propylene glycol, 1,4-butanediol, neopentyl glycol, 1,5-pentanediol, 1,6-hexanediol, decamethylene glycol, cyclohexanediol) as well as long-chain glycols (molecular weight of up to about 6000) such as poly(tetramethylene glycol) and mixtures thereof.

Polyethylene terephthalate is the preferred polyester. The dicarboxylic acid component of the polyethylene terephthalate is mainly terephthalic acid although it may contain up to 10 mol %, based on the total moles of acid, of other aromatic dicarboxylic acids having 6 to 14 carbon atoms, of aliphatic dicarboxylic acids having 4 to 8 carbon atoms or of cycloaliphatic dicarboxylic acids having 8 to 12 carbon atoms. Examples of such dicarboxylic acids which may be included with terephthalic acid are phthalic acid, isophthalic acid, naphthalene-2,6-dicarboxylic acid, diphenyl-4,4 -dicarboxylic acid, adipic acid, sebacic acid and cyclohexanediacetic acid.

The diol component of the polyethylene terephthalate is mainly ethylene glycol yet it may contain up to 10 mol % of aliphatic diols having 3 to 12 carbon atoms, cycloaliphatic diols having 6 to 15 carbon atoms or aromatic diols having 6 to 21 carbon atoms. Examples of such additional diols ("codiols") include propane-1,3-diol, butane-1,4-diol, pentane-1,5-diol, hexane-1,6-diol or cyclohexane-1,4-dimethanol, 3-methyl-pentanediol-(2,4), 2-methylpentanediol-(1,4), 2,2,4-trimethylpentanediol-(1,3), 2-ethylhexanediol-(1,3), 2,2-diethylpropanediol-(1,3), hexanediol-(1,3), 1,4-di-(.beta.-hydroxyethoxy)-benzene, 2,2-bis(4-hydroxycyclohexyl)-propane, 2,4-dihydroxy-1,1,3-3-tetramethyl-cyclobutane, 2,2-bis-(3-beta-

hydroxyethoxyphenyl)-propane and 2,2-bis-(4-hydroxypropoxyphenyl)-propane.

Polyethylene terephthalates derived from terephthalic acid and ethylene glycol are preferred and homopolyethylene terephthalate that is derived substantially only from ethylene glycol and terephthalic acid or its esters, or its anhydride is most preferred.

The suitable polyesters may be branched in accordance with known methods.  Polyethylene terephthalate,  the preferred  polyester may be

branched by incorporating relatively small amounts of tri-hydric or tetra-hydric alcohols or tri-basic or tetra-basic acids, in a manner well known in the art. Suitable branching agents include trimesic acid, pyromellitic acid, trimethylolpropane and ethane, and pentaerythritol. Advantageously no more than 1 mol % relative to the quantity of acid component, of branching agent is used.

Aromatic polycarbonates and/or aromatic polyester carbonates suitable in the context of the invention are known are available in commerce and may be produced using known processes (for the production of aromatic polycarbonates see for example Schnell, "Chemistry and Physics of Polycarbonates", Interscience Publishers, 1964 and DE-AS 1 495 626, DE-A 2 232 877, DE-A 2 703 376, DE-A 2 714 544, DE-A 3 000 610, DE-A 3 832 396; for the production of aromatic polyester carbonates see for example DE-A 3 077 934).

The production of aromatic polycarbonates proceeds for example by melting processes or by reacting aromatic dihydroxy compounds with carbonic acid halides, preferably phosgene, and/or with aromatic dicarboxylic acid dihalides, preferably benzenedicarboxylic acid dihalides, by the phase boundary process, optionally using chain terminators, for example monophenols, and optionally using known branching agents, for example triphenols or tetraphenols.

Aromatic dihydroxy compounds for producing aromatic polycarbonates and/or aromatic polyester carbonates are preferably those of the formula

(Formula Removed)

wherein

A is a single bond, C1 to C5 alkylene, C2 to C5 alkylidene, C5 to C6 cycloalkylidene, -O-, -SO-, -CO-, -S-, -SO2-, C6 to C12 arylene, to which further aromatic rings optionally containing heteroatoms may be fused,

or a residue of the formula (II) or (III)

(Formula Removed)

B is in each case C1 to C12 alkyl, preferably methyl, halogen, preferably chlorine and/or bromine, x is in each case mutually independently 0, 1 or 2, p is 1 or 0, and R5 and R6, independently for each X1, mutually independently denote hydrogen or C1 to C6 alkyl, preferably hydrogen, methyl or ethyl, X1 means carbon and m means an integer from 4 to 7, preferably 4 or 5, with the proviso that on at least one atom X1, R5 and R6 are simultaneously alkyl.

Preferred aromatic dihydroxy compounds are hydroquinone, resorcinol, dihydroxydiphenols, bis-(hydroxyphenyl)-C1-C5-alkanes, bis-

(hydroxyphenyl)-C5-C6-cycloalkanes, bis(hydroxyphenyl) ethers,

bis(hydroxyphenyl) sulfoxides, bis(hydroxyphenyl) ketones, bis-(hydroxyphenyl) sulfones and α,α-bis-(hydroxyphenyl)-

diisopropylbenzenes as well as the ring-brominated and/or ring-chlorinated derivatives thereof. Particularly preferred aromatic dihydroxy compounds are 4,4'-dihydroxydiphenyl, bisphenol A, 2,4-bis(4-hydroxyphenyl)-2-methylbutane, 1,1-bis(4-hydroxyphenyl)cyclohexane, 1,1-bis(4-

hydroxyphenyl)-3.3.5-trimethylcyclohexane, 4,4'-dihydroxydiphenyl sulfide, 4,4'-ihydroxydiphenyl sulfone and the di- and tetrabrominated or chlorinated derivatives thereof such as for example 2,2-bis(3-chloro-4-hydroxyphenyl)propane, 2,2-bis-(3,5-dichloro-4-hydroxyphenyl)propane or 2,2-bis-(3,5-dibromo-4-hydroxyphenyl)propane. 2,2-bis-(4-

hydroxyphenyl)propane (bisphenol A) is particularly preferred.

The aromatic dihydroxy compounds may be used individually or as any desired mixtures. The aromatic dihydroxy compounds are known.

Chain terminators suitable for the production of thermoplastic, aromatic polycarbonates include phenol, p-chlorophenol, p-tert.-butylphenol or 2,4,6-tribromophenol, and also long-chain alkylphenols, such as 4-(1,3-tetramethylbutyl)phenol according to DE-A 2 842 005 or monoalkylphenol or dialkylphenols with a total of 8 to 20 C atoms in the alkyl substituents, such as 3,5-di-tert-butylphenol, p-isooctylphenol, p-tert.-octylphenol, p-dodecylphenol and 2-(3,5-dimethylheptyl)phenol and 4-(3,5-dimethylheptyl)phenol. The quantity of chain terminators to be used amounts in general to between 0.5 mol%, and 10 mol%, relative to the total number of moles of the diphenols used in each case.

The thermoplastic, aromatic polycarbonates may be branched in known manner, preferably by incorporating 0.05 to 2.0 mol%, relative to the total of the  aromatic  dihydroxy  compounds  used,  of  compounds  having

functionalities of three of more for example those with three or more phenolic groups.

Both homopolycarbonates and copolycarbonates are suitable. To produce copolycarbonates according to Component A according to the invention, it is also possible to use 1 to 25 wt.%, preferably 2.5 to 25 wt.% (relative to the total quantity of aromatic dihydroxy compounds to be used) of polydiorganosiloxanes with hydroxyaryloxy terminal groups. These are known (for example US 3,419,634) or may be produced using processes known from the literature. The production of copolycarbonates containing polydiorganosiloxanes is described in DE-A 3 334 782 for example.

In addition to bisphenol A homopolycarbonates, preferred polycarbonates are the copolycarbonates of bisphenol A with up to 15 mol%, relative to the total number of moles of aromatic dihydroxy compounds, of aromatic dihydroxy compounds other than those stated to be preferred or particularly preferred.

Aromatic dicarboxylic acid dihalides for the production of aromatic polyester carbonates are preferably the diacid dichlorides of isophthalic acid, terephthalic acid, diphenylether-4,4'-dicarboxylic acid and naphthalene-2,6-dicarboxylic acid.

Particularly preferred are mixtures of the diacid dichlorides of isophthalic acid and terephthalic acid in the ratio of between 1:20 and 20:1.When producing polyester carbonates, a carbonic acid halide, preferably phosgene, is additionally used as a bifunctional acid derivative. In addition to the monophenols already mentioned, suitable chain terminators for the production of aromatic polyester carbonates are the chloroformic acid esters of said monophenols as well as the acid chlorides of aromatic monocarboxylic acids, which may optionally be substituted by C1 to C22

alkyl groups or by halogen atoms, and aliphatic C2 to C22 monocarboxylic acid chlorides. The quantity of chain terminators amounts in each case to 0.1 to 10 mol%, relative, in the case of phenolic chain terminators, to the moles of aromatic dihydroxy compounds and, in the case of mono¬carboxylic acid chloride chain terminators, to the moles of dicarboxylic acid dichlorides. Aromatic hydroxycarboxylic acids may also be incorporated into the aromatic polyester carbonates.

The aromatic polyester carbonates may be both linear and branched in known manner (see in this respect DE-A 2 940 024 and DE-A 3 007 934).

The branching agents used may be for example tri- or polyfunctional carboxylic acid chlorides, such as trimesic acid trichloride, cyanuric acid trichloride, 3,3'-,4,4'-benzophenone tetracarboxylic acid tetrachloride, 1,4,5,8-napthalene tetracarboxylic acid tetrachloride or pyromellitic acid tetrachloride, in quantities of 0.01 to 1.0 mol% (relative to the dicarboxylic acid dichlorides used) or tri- or polyfunctional phenols, such as phloro-glucinol, 4,6-dimethyl-2,4,6-tri-(4-hydroxyphenyl)-hept-2-ene, 4,4-dimethyl-2,4-6-tri-(4-hydroxyphenyl)heptane, 1,3,5-tri-(4-hydroxyphenyl)benzene, 1,1,1-tri-(4-hydroxyphenyl)ethane, tri-(4-hydroxyphenyl)phenylmethane, 2,2-bis[4,4-bis(4-hydroxyphenyl)-cyclohexyl] propane, 2,4-bis(4-hydroxy-phenylisopropyl)phenol, tetra-(4-hydroxyphenyl) methane, 2,6-bis(2-hydroxy-5-methylbenzyl)-4-methylphenol,2-(4-hydroxyphenyl)-2-(2,4-

dihydroxyphenyl)propane, tetra-(4-[4-hydroxyphenyl isopropyl]phenoxy)-methane, 1,4-bis[4,4'-dihydroxytriphenyl)methyl]benzene, in quantities of 0.01 to 1.0 mol% relative to the aromatic dihydroxy compounds used. Phenolic branching agents may be initially introduced with the aromatic dihydroxy compounds, while acid chloride branching agents may be introduced together with the acid dichlorides.

The proportion of carbonate structural units in the thermoplastic, aromatic polyester carbonates may vary as desired. The proportion of carbonate groups preferably amounts to up to 100 mol%, in particular up to 80 mol%, particularly preferably up to 50 mol%, relative to the total number of ester groups and carbonate groups. Both the ester and the carbonate moieties of the aromatic polyester carbonates may be present in the polycondensate in the form of blocks or randomly distributed.

The relative solution viscosity (ηrel) of the aromatic polycarbonates and polyester carbonates is in the range from 1.18 to 1.4, preferably 1.20 to 1.32 (measured using solutions of 0.5 g polycarbonate or polyester carbonate in 100 ml methylene chloride solution at 25°C).

Polyamides are well known resins that are available in commerce. Their structure , properties and methods of preparation have been widely reported, for example in US Patents 6,506,826, 6,500,881; 6,506,826; 6,515,058; 6,103,805; 6,258,927; 6,323,272; all incorporated herein by reference.

The composition may contain, as further components, any additive conventionally used, such as fillers, other compatible plastics, antistatic agents, antioxidants, flameproofing agents, lubricants and UV stabilizers. Suitable fillers include glass fibers, talc, clays, including nanoclay and silica, including nanosilica. Suitable UV absorbers include hydroxyl-benzophenones, hydroxybenzotriazoles, hydroxybenzotriazines,

cyanoacrylates, oxanilides, and benzoxazinones. Also suitable as UV absorbers are nano-sized inorganic materials including titanium oxide, cerium oxide, and zinc oxide, all having with particle size of less than about 100 nanometers. Illustrative examples of stabilizer additives are hindered amine light stabilizers; hindered phenols (such as Irganox 1076 (CAS  number  2082-79-3),  Irganox  1010  (CAS  number  6683-19-8);

phosphites (such as Irgafos 168, CAS number 31570-04-4; Sandostab P-EPQ, CAS number 119345-01-6; Ultranox 626, CAS number 26741-53-7; Ultranox 641, CAS number 161717-32-4; Doverphos S-9228, CAS number 154862-43-8), triphenyl phosphine, and phosphorous acid. Suitable flame retardant additives include phosphorus compounds such as tributyl phosphate, triphenyl phosphate, tricresyl phosphate, diphenylcresyl phosphate, diphenyloctyl phosphate, diphenyl-2-ethylcresyl phosphate, tri-(isopropylphenyl) phosphate, methylphosphonic acid dimethyl esters, methylphosphonic acid diphenyl esters, phenylphosphonic acid diethyl esters, triphenylphosphine oxide or tricresylphosphine oxide. Especially advantageous are compounds conforming to formula (V)

(Formula Removed)

wherein

R1, R2, R3 and R4 .independently one of the others denote an aryl or an alkaryl group, N is 1 to 5 , n independently of one another is 0 or 1

and q independently one of the others denotes 0, 1, 2, 3 or 4, preferably 0, 1 or 2, and R5 and R6 independently one of the others denote C1-C4-alkyl, preferably methyl, and Y represents C1-C7-alkylidene, C1-C7-alkylene, C5-C12-cycloalkylene, C5-C12-cycloalkylidene, -O-, -S-, -SO-, SO2 or -CO-.

Especially preferred are compounds conforming to formula (V) that are derived from bisphenol A or methyl-substituted derivatives thereof.

The above phosphorus compounds are known (see U.S. Patents 5,204,394, and 5,672,645 incorporated herein by reference) and may be prepared by known methods (see Ullmanns Encyklopadie der technischen Chemie, Vol. 18, p. 301 ff 1979; Houben-Weyl, Methoden der organischen Chemie, Vol. 12/1, p. 43; Beilstein Vol. 6, p. 177). Illustrated flame retardant additives also include halogenated compounds. Suitable stabilizer additives are known in the art and are disclosed in standard reference works such as "Plastics Additives Handbook", 5th edition, edited by H. Zweifel, Hanser Publishers. The additives may be used in conventional effective amounts, preferably of from 0.01 to a total of about 30% relative to the weight of the resinous components.

EXAMPLES

Compositions in accordance with the invention were prepared and their properties evaluated. Table 1 describes the synergy giving rise to the invention, demonstrated in the context of a material system that contains polyester.

The polycarbonate used was a homopolycarbonate based on Bisphenol A Makrolon 2608 polycarbonate, MFR of 13 g/10 min at 300°C, 1.2 Kg, a product of Bayer MaterialScience LLC.

Polyester-polyethylene terephthalate having inherent viscosity of 0.59, a product of Voridian Company. The exemplified compositions further contained a graft polymer (ABS; 75% rubber; styrene/acrylonitrile ratio = 72:28) having no criticality in the context of the invention. The carbodiimide was Stabaxol P, a product of Rhein Chemie Rheinau GmbH. The co-stabilizer was boehmite available as Pural® 200 from Sasol Germany GmbH.

The amounts of Stabaxol P and Pural 200 shown in the following tables are parts per hundred weight (pph) of the material system that contains polycarbonate, polyester, ABS and phosphite processing stabilizer. In the preparation of exemplified compositions, the components and additives were melt compounded in a twin screw extruder ZSK 30 at a temperature profile of 120 to 270°C. Pellets thus produced were dried in a forced air convection oven at 120°C. The tensile and Izod bars were made by injection molding at melt temperature of 265 to 285°C and mold temperature around 75°C.

The determination of Izod impact strength was carried out using specimens 1/8" in thickness. Measurements were at 23 °C, in accordance with ASTM D-256. Tensile elongation at break was determined by testing specimens 1/8" in thickness at 23°C, in accordance with ASTM D-638. Melt flow index was determined on dried pellets or molded parts (cut to small pieces) at a specified temperature and specified weight load in accordance with ASTM D-1238.

In examples A to D, all compositions contained 68.86% polycarbonate, 24.95% polyester and 5.99% graft polymer. A phosphite processing stabilizer 0.2% having no criticality in the present context was also included.

Table 1

(Table Removed)

The compositions were subjected to hydrolysis  (95°C,  100% relative humidity) for 7 days. Tensile elongation (%) at break and impact strength

(notched Izod, ft-lb/in) ) at 23°C were measured and shown in Tables 2 and 3 respectively.

Table 2

(Table Removed)

The change (%) in melt flow of a molded article made of the composition as function of time of exposure to hydrolysis is shown in Table 4

Table 4

(Table Removed)

Compositions containing polycarbonate and ABS at a weight ratio of about 70/30 were evaluated as to their resistance to hydrolysis. The polycarbonate used in these examples was homopolycarbonate based on Bisphenol-A having a melt flow index of about 13 g/10 min (Bayer MaterialScience Makrolon 2608 polycarbonate). The ABS used included a mixture of SAN and ABS the rubber content of which was about 75%; the compositions also contained a small amount of conventional additives having no criticality in the present context.

The evaluation enables comparison between the performance of compositions stabilized by the inclusion of the stabilizer mixture of the invention and a corresponding composition that included but one of the components of the stabilizer mixture, the results demonstrating the synergy characterizing the inventive mixture. Tables 5-6 summarize the results. Significantly, a corresponding comparison wherein the resinous composition included polycarbonate only showed no synergy

Table 5

(Table Removed)

The pellets of compositions 1 to 4 were subjected to hydrolysis (95°C, 100% relative humidity) for 7 days and the melt flow indices (@ 240°C/5kg) were determined. The table shows the percent change in the respective of melt flow indices.

Table 6

(Table Removed)

The results point to the synergy that characterize the inventive stabilizer mixture.

The invention has been described in detail in the foregoing for the purpose of illustration, it is to be understood that such detail is solely for that purpose and that variations can be made therein by those skilled in the art without departing from the spirit and scope of the invention except as it may be limited by the claims.

WHAT IS CLAIMED IS:

1.	A stabilizer mixture comprising as component i) at least one carbodiimide and as component ii) co-stabilizer selected from the group consisting  of  aluminum  oxide  and  aluminum  oxyhydroxide.

2.	The stabilizer mixture according to Claim 1, wherein the ratio by weight  of  component  (i)  to  component  (ii)  is  0.01:1  to  1:0.01.

3.	The stabilizer mixture of Claim 1 wherein component (i) conforms to

(Formula Removed)

where R1 - R14 independently one of the others denote a member selected from the group consisting of hydrogen, halogen, aliphatic, aromatic, cycloaliphatic and alkoxy radicals and n is 0 to 500.

4.	The stabilizer mixture of Claim 1 wherein component (i) conforms to

(Formula Removed)

where n is 0 to 50.

5.	The stabilizer mixture of Claim 1 wherein said co-stabilizer is aluminum oxyhydroxide.

6.	The stabilizer mixture of Claim 1 wherein said co-stabilizer is a member selected from the group consisting of boehmite and pseudoboehmite.

7.	A method of stabilizing a polymeric material system against hydrolysis comprising incorporating into the system the stabilizer mixture

  of Claim 1.

8.	The method of Claim 7 wherein said material system comprise at least one polymeric resin the resistance to hydrolysis of which is improved upon said incorporation.

9.	The method of Claim 8 wherein said polymeric resin is a member selected from the group consisting of polyester, polyamide and polycarbonate.

10.	A thermoplastic molding composition characterized by its improved

resistance to hydrolysis comprising a thermoplastic resin and stabilizer

mixture of: i) at least one carbodiimide, and ii) co-stabilizer selected from

the group consisting of aluminum oxide and aluminum oxyhydroxide, said

improved resistance being in comparison to the resistance of said resin

containing none of said stabilizer mixture.

11.	The molding composition of Claim 10, wherein said (i) and (ii) are

present  in  a  weight  ratio  of  (i):(ii)  of  0.01:1  to  1:0.01.

12.	The molding composition of Claim 10 wherein component (i)

conforms to

(Formula Removed)

where R1 - R14 independently one of the others denote a member selected from the group consisting of hydrogen, halogen, aliphatic, aromatic, cycloaliphatic and alkoxy radicals and n is 0 to 500.

13.	The molding composition of Claim 10 wherein component (i)

conforms to

(Formula Removed)

where n is 0 to 50.

14.	The molding composition of Claim 10 wherein said co-stabilizer is aluminum oxyhydroxide.

15.	The molding composition of Claim 10 wherein said co-stabilizer is a member selected from the group consisting of boehmite and pseudoboehmite.

16.	The molding composition of Claim 10 wherein said thermoplastic resin is a member selected from the group consisting of polyester, polyamide and polycarbonate.

17.	A molding composition comprising: (i) at least one resin selected from the group consisting of polycarbonate, polyester and polyamide,

(ii) a stabilizer mixture containing, A) a carbodiimide conforming to

(Formula Removed)

where R1 - R14 independently one of the others denote a member selected from the group consisting of hydrogen, halogen, aliphatic, aromatic, cycloaliphatic and alkoxy radicals and n is 0 to 500, and B) a co-stabilizer selected from the group consisting of boehmite and pseudoboehmite, said stabilizer mixture present in the composition in an amount of 0.01 to 10 percent relative to the weight of the resin, said A relating by weight to said Bin the range of 0.01:1 to 1:0.01.

Documents:

				http://ipindiaonline.gov.in/patentsearch/GrantedSearch/viewdoc.aspx?id=ueGQLnCoYh0C9B5chSQUOQ==&amp;loc=+mN2fYxnTC4l0fUd8W4CAA==

« Previous Patent

Next Patent »

Patent Number	268983	

Indian Patent Application Number	8598/DELNP/2008	

PG Journal Number	40/2015	

Publication Date	02-Oct-2015	

Grant Date	25-Sep-2015	

Date of Filing	14-Oct-2008	

Name of Patentee	BAYER MATERIALSCIENCE LLC	

Applicant Address	100 BAYER ROAD, PITTSBURGH, PA 15205-9741, USA	

Inventors:

#	Inventor's Name	Inventor's Address	

1	XIANGYANG LI	701 RESTON COURT, SEVEN FIELDS, PA 16046, USA	

PCT International Classification Number	C08K 5/29	

PCT International Application Number	PCT/US07/012937	

PCT International Filing date	2007-06-01	

PCT Conventions:

#	PCT Application Number	Date of Convention	Priority Country	

1	11/447,581	2006-06-06	U.S.A.	

© All Indian Patents, 2013-2021.

  Patent data available in the public domain from Indian Patents Office, Department of Industrial Policy and Promotions, Ministry of Commerce and Industry, Government of India.
