Repository: anandvc/allindianpatents

File: patents/268984-surface-coating-comprising-bioactive-compound.html (part 1 of 3)
Indian Patents. 268984:SURFACE COATING COMPRISING BIOACTIVE COMPOUND

Indian Patents

Recently Granted Patents

  Recently Published Patents

Title of Invention	SURFACE COATING COMPRISING BIOACTIVE COMPOUND

Abstract	Coatings comprising protein resistant components and therapeutic components on medical devices are disclosed. The coatings act to down-regulate complement activation. Medical devices can be coated with these coatings to prevent side effects and improve patency.	

Full Text	Background of the Invention Field of the Invention

This invention relates to use of coatings on medical devices for the purpose of down-regulating complement activation. The present invention relates to methods for modifying medical devices, including those having inorganic or metal surfaces, for the purpose of improving biocompatibility. The invention also relates to methods for attaching bioactive compounds to the surface of a medical device that may have a therapeutic effect and or improve the function of the device.

Description of the Related Art

The implantation of medical devices and/or other biomaterials in a body can result in injury and initiation of the inflammatory response. The complement and coagulation systems can play a role in a body's acceptance or rejection of a medical device.

Both the complement and coagulation systems comprise a complex set of proteins that when activated, exert their effects through a cascade of protein-protein and protein-cell interactions. The complement system is a certain part of the immune system and helps to protect the body from invading pathogens. The complement system comprises three pathways: the classical pathway, the alternative pathway, and the lectin pathway [ 1 ]. These pathways proceed differently in their initial steps but they converge at the level of C3 to share the same terminal components that result in the attack of target cells. In addition to producting terminal complexes that are capable of lysing target cells, activation of the complement cascades results in production of inflammatory mediators and stimulation of inflammitory cells. The classical pathway is triggered by antibody recognition, whereas, the alternate pathway is antibody independent and can be initiated by certain surface markers on pathogen cells. The alternate pathway is thought to be the major contributor to inflammation associated with blood material interactions. However, evidence exists that the classical pathway can also contribute [2-4]. For this reason, an

ideal modulator of material induced inflammation would provide for down-regulation of both pathways.

Increasing knowledge about the underlying factors that contribute to many types of inflammatory diseases, transplantation rejection, sepsis and systemic inflammatory response syndrome (SIRS) has triggered a wide spread effort to identify therapeutic targets for both the complement and coagulation systems. Both natural and synthetic regulators of these systems have been identified in a variety of forms including proteins, peptides, antibodies, oligonucleotides, and synthetic molecules [5-19]. A peptide of particular interest is compstatin [4]. Natural regulators of complement activation (RCA) include factor H, factor H like protein 1 (FHL-1), factor H related proteins (FHR-3, FHR-4), C4 binding protein (C4bp), complement receptor 1 (CRl), decay-accelerating factor (DAF), and membrane cofactor protein (MCP). Under normal conditions, these proteins keep the activation processes of complement in check and all have been considered in one form or another as potential treatments for immune system dysfunctions. Certain types of viruses produce complement regulatory proteins as a means of evading the human immune system. Two regulators of interest due to their high potency are vaccinia virus complement control protein (VCP) and small pox inhibitor of complement enzymes (SPICE) [20].

Biomaterials used for medical devices act as substitutes for natural tissue. Compatibility characterizes a set of material specifications which address the various aspects of material-tissue interactions. More specifically, hemocompatibility defines the ability of a biomaterial to stay in contact with blood for a clinically relevant period of time without causing alterations of the formed elements and plasma constituents of the blood or substantially altering the composition of the material itself.

Cardiovascular devices and extracorporeal circulation (ECC) devices come into contact with large volumes of blood. This contact initiates an inflammatory reaction that is responsible for many adverse side effects [21, 22], The type and severity of side effects depends on a number of factors including the type of device and procedure, the patient's susceptibility to inflammation, and the biocompatibility of the materials from which the devices are constructed [23]. Many of these factors can not be controlled. However, by improving the hemocompatibility of materials used to construct the blood contacting surfaces of these devices, it is possible substantially decrease side effects and improve patency.

In the case of cardiovascular devices, the most serious side effect of blood-material contact is activation of the coagulation cascade and thrombus formation. However, it is now clear that side effects associated with complement activation and inflammation also play a major role in determining the long term success of these devices. For example, restenosis after stent placement occurs in 8% to 80% of patients within 6 months depending on both anatomic and clinical risk factors [24]. Stent implantation results in early deendothelialization, injury to smooth muscle cells and thrombus deposition. With time, this leads to smooth muscle cell proliferation, migration and deposition of extracellular matrix. In some patients this process occur in excess and leads to neointimal growth and narrowing of the artery lumen. Inflammation plays a pivotal role in this process, where activated inflammatory cells secrete factors that stimulate smooth muscle cell growth and matrix deposition. Methods that can reduce inflammation associated with stent implantation may reduce the incidence of restenosis.

Side effects associated with ECC procedures including cardiopulmonary bypass, plasmapheresis, plateletpheresis, leukopheresis, LDL removal, hemodialysis, ultrafiltration, and hemoperfusion, stem from a series of events that occur when blood contacts artificial materials including, but not limited to, adsorption of plasma proteins, platelet adhesion and activation, activation of the complement and coagulation cascades, and activation of leukocytes. These events can lead to a systemic inflammatory response and can cause serious complications. Examples of complications include, but are not limited to, myocardial dysfunction, respiratory failure, renal and neurological dysfunction, bleeding disorders, altered liver function, and multiple organ failure. Systemic inflammation is also thought to play role in the accelerated arteriosclerosis that is commonly observed in hemodialysis patients [25-28]. Furthermore, many patients who are in need of hemodialysis or hemofiltration already have compromised immune systems. For example, approximately 20% of sepsis patients require hemodialysis. Unfortunately, although the dialysis can be successful in removing toxins from the patient's blood, it can simultaneously, further exacerbate the patient's inflammatory condition.

The majority of therapeutics for immune disorders are developed for systemic administration. Because ECC causes dysfunctions of the same systems, many of these therapeutics have also been considered as treatments for patients undergoing ECC, most notably, cardiopulmonary bypass [18, 23, 29]. However, there are limitations and

side effects associated with systemic delivery of these therapeutics; the patient's immune system can be compromised, leaving them at greater risk for infection, or they can be put at risk for serious bleeding.

To this end, much work has been done to improve a material's hemocompatability for medical devices and these approaches more or less fall into two main categories. In the first category, materials have been modified to make them inert. This has largely been accomplished by modifying the materials with hydrophilic polymers such as PEO [18, 23, 29-38]. The intent here has been to inhibit protein adsorption and platelet adhesion to the device and thereby minimize activation of the complement and coagulation cascades. A limitation of this type of approach is the inability to attach a sufficient amount of hydrophilic polymer to the device surface without altering the material's bulk properties, or in the case of dialysis, without altering the device's ability to remove toxic components from the blood. It has also proven difficult to modify the surfaces of some types of materials due to an inability to impart needed functional groups. In the second category, proteins, peptides or carbohydrates have been applied to the device surface that have the capacity to down regulate the complement or coagulation cascade [39,40]. Within this category, the most widely used approach has been to modify materials with heparin. Here, the device displays a therapeutic component, however, depending on the protein or peptide used for coating, the primary source of the problem, namely nonspecific blood-material interactions, can still persist and the side effects that result from those interactions may not be completely offset by the therapeutic factor. Furthermore, some methods that can be used to activate materials to allow for coupling to therapeutic proteins or peptides can, in of themselves, promote complement activation [39]. Both types of approaches have shown some improvement over their unmodified counterparts in experimental systems; however, solid improvements in clinical outcomes remain questionable and further improvements to materials for medical devices are very much needed.

Methods for modifying the surfaces of medical devices with passivating molecules such as polyethylene oxide (PEO) have been described. These methods have been shown to reduce protein adsorption and platelet adhesion. One prior art method involves modifying inorganic and metal substrates to incorporate PEO chains by first silanizing the metal, second exposing the metal to a hydrophilic polymer or block copolymer containing one or more hydrophilic blocks or other passivating molecule, and

third causing the formation of a covalent bond between the silane layer and the passivating molecule by for example, applying UV or gamma irradiation. A similar approach involving the application of UV activatable silane reagents has been used to covalently bond polymeric films to silicone wafers (Prucker et al, 1999).

A major limitation of prior art methods is the inability to attach additional molecules to the substrate after it has been modified with a passivating molecule. Caldwell et al have described a method for applying a passivating coating to surfaces, while simultaneously, incorporating functional groups that could be used to specifically immobilize proteins or other biomolecules (US patent 5,516,703). However, the method of Caldwell et al. utilizes its application to hydrophobic surfaces, primarily those that are polymeric.

Summary of the Invention

One embodiment is a medical device comprising: a structure adapted for introduction into a patient or contact with blood or tissue of a patient, wherein the structure comprises a surface; a layer of hydrolyzed and cured silane reagent on the surface of the medical device; a layer of coating applied on a silane-modified surface of the medical device, wherein the coating on the silane-modified surface of the medical device is substantially non-activating or deactivating to the complement cascade as compared to the non-coated surface of the medical device.

A related aspect is a method for coating a medical device with a surface coating comprising: providing the medical device with a surface; exposing the surface to a silane reagent; hydrolyzing the silane reagent to form a silane layer on the surface; curing the silane reagent onto the surface to stabilize a bond between the silane layer and the surface, thereby creating a silane-modified surface on the medical device; providing a coating; adsorbing the coating on the silane-modified surface of the medical device; wherein the coating on the silane-modified surface of the medical device is substantially non-activating compared to the non-coated surface of the medical device; and applying radiation to the coating on the silane-modified surface of the medical device.

A related aspect is a method for coating a medical device with a surface coating comprising: providing the medical device with a surface; exposing the surface to a silane reagent; hydrolyzing the silane reagent to form a silane layer on the surface; curing the silane reagent onto the surface to stabilize a bond between the silane

layer and the surface, thereby creating a silane-modified surface on the medical device; providing a coating; adsorbing the coating on the silane-modified surface of the medical device; wherein the coating on the silane-modified surface of the medical device is substantially non-activating compared to the non-coated surface of the medical device; applying radiation to the coating on the silane-modified surface of the medical device; and coupling a therapeutic entity to the coating on the silane-modified surface of the medical device.

Other systems, methods, features, and advantages of preferred embodiments will be or become apparent to one with skill in the art upon examination of the following drawings and description. It is intended that all such additional systems, methods, features, and advantages be included within this description, be within the scope of preferred embodiments.

Brief Description of the Drawings

Figure 1 is a graph showing activity of unmodified Factor H and Factor H derivatized with different concentrations of N-succinimidyl 3-(2-pyridyldithio)propionate (SPDP).

Figure 2 is a graph showing relative absorbahce as a result of Factor H being coupled to polystyrene (PS) in a dose dependent manner using end-group activated polymer (EGAP).

Figure 3A is a graph showing relative absorbance as a result of Factor H being immobilized on polyether sulfone (PES).

Figure 3B is a graph showing relative absorbance as a result of Factor H being immobilized on polyurethane (PU).

Figure 3C is a graph showing relative absorbance as a result of Factor H being immobilized on polytetrafluoroethylene (PTFE).

Figure 3D is a graph showing relative absorbance as a result of Factor H being immobilized on cellulose acetate (CA).

Figure 3E is a graph showing relative absorbance as a result of Factor H being immobilized on polystyrene (PS).

Figure 4 is a graph showing C3a levels in serum samples that were incubated with untreated PS, polystyrene coated with EGAP, PS coated with EGAP and

incubated with native Factor H, or PS coated with EGAP and incubated with SPDP modified Factor H.

Figure 5 is a graph showing results of EIA for Factor H bound to various substrates: (A) untreated stainless steel; (B) pretreated stainless steel; (C) stainless steel coated with Factor H; (D) pretreated stainless steel coated with Factor H; (E) pretreated stainless steel coated with F108 followed by Factor H; (F) pretreated stainless steel coated with EGAP followed by Factor H.

Figure 6(A) is a graph showing relative absorbance as a result of Factor H being immobilized on stainless steel.

Figure 6(B) is a graph showing relative absorbance as a result of Factor H being immobilized on nitinol.

Figure 7 is a graph showing relative absorbance as a result of streptavidin-HRP adsorption to untreated stainless steel and stainless steel modified with ODtMOS silane (S), silane plus F108 (S+F108) and silane plus EGAP (S+EGAP). One set of samples was washed with SDS and one set was washed with water prior to incubation with streptavidin-HRP.

Figure 8 is a graph showing relative absorbance as a result of streptavidin-HRP adsorption to stainless steel modified with TCVS silane (S), silane plus F108 (S+F108) and silane plus EGAP (S+EGAP).

Figure 9 is a graph showing relative absorbance as a result of streptavidin-HRP adsorption to stainless steel modified with ODtMOS silane (S), silane plus F108 (S+F108) and silane plus EGAP (S+EGAP).

Figure 10 is a graph showing relative absorbance as a result of factor H being coupled to (A) untreated stainless steel, (B) stainless steel treated with TCVS, (C) untreated stainless steel coated with factor H, (D) stainless steel treated with TCVS and coated with factor H, (E) stainless steel treated with TCVS coated with F108 +e-beam irradiation, followed by factor H, (F) stainless steel treated with TCVS coated with EGAP+e-beam irradiation, followed by factor H.

Figure 11 is a graph showing relative absorbance as a result of factor H being coupled to stainless steel treated with ODtMOS and EGAP with UV irradiation.

Figure 12 is a graph showing relative absorbance as a result of factor H being coupled to nitinol stents treated with ODtMOS and EGAP.

Figure 13 is a graph showing C3a production on nitinol (UN), nitinol treated with factor H (UN+FH), nitinol treated with ODtMOS, nitinol treated with ODtMOS and F108 (F108), nitinol treated with ODtMOS, F108 and factor H, and nitinol treated with ODtMOS, EGAP, and factor H (EGAP+FH).

Figure 14 is a graph showing the amounts of complement convertase formed on stainless steel, stainless steel (UN) treated with ODtMOS and EGAP (S+EGAP), and stainless steel treated with ODtMOS, EGAP, and factor H (S+EGAP+FH).

Figure 15 is a graph showing the number of platelets remaining in whole blood samples incubated with unmodified polystyrene substrates (PS), PS substrates coated with EGAP (EGAP (-DTT), EGAP that was reduced with DTT (+DTT), F108 (F108), or EGAP plus factor H (EGAP-fH).

Figure 16 is a graph showing levels of TAT produced upon incubation of samples with whole blood. Samples included: unmodified polystyrene substrates (PS), PS substrates coated with EGAP (EGAP (-DTT), EGAP that was reduced with DTT (+DTT), F108 (F108), or EGAP plus factor H (EGAP-fH).

Figure 17 is an SEM image of a coated stent at SOX that shows a thin and homogeneous coating is produced on stainless steel by modification with ODtMOS, EGAP and factor H.

Figure 18 is a SEM image of the inner diameter of a stent strut at 500X that shows that coatings produced by application of ODtMOS, EGAP and factor H do not crack or peal after crimping and reexpansion.

Detailed Description of the Preferred Embodiment In one embodiment, coatings that are protein resistant or coatings that contain a protein resistant component and a therapeutic component are applied to surfaces of metal or inorganic substrates by first treating a surface of the substrate with a silane reagent, hydrolyzing the silane reagent such that the silane reagent can react with other silanol groups or metal oxides, curing the silane layer such that the silane layer forms bonds with the surface of the substrate, incubating the silane-modified surface with surfactants or coatings, such as those described herein, and exposing the silane-modified surface to a source of radiation including, for example, ultraviolet (UV), gamma, or electron beam.

Silane reagents include those having the formula

RnSiX(4-n)

wherein X is a hydrolyzable group, such as alkoxy, acyloxy, amine, or halo and wherein n is an integer. Preferred hydrolyzable groups include, but are not limited to, methoxy, ethoxy, and chlorine. R is a nonhydrolyzable group that enables the silane layer to form a bond with and promote the adsorption of the surfactant or coating. R may also be prone to radical formation upon exposure to radiation and thereby facilitate the formation of a covalent bond between the silane layer and the surfactant or coating layer. For example, R may contain a vinyl group (i.e. a double bonded carbon) or a UV activatable group, for example, benzophenone. Examples of preferred silane reagents include octadecyltrimethoxysilane (ODtMOS), trichlorovinyl silane (TCVS), hexamethyl disilazane (HMDS), PS200 (Glassclad®18 from United Chemical) and 4-(3'-chlorodimethylsilyl)propyloxybenzophenone.

Silicon (Si) is the center of the silane molecule which contains a nonhydrolyzable group (R) with hydrolyzable group (X). The hydrolyzable group (X) of the silane molecule can hydrolyze to produce silanol, which reacts with other silanol groups or metal oxides. The alkoxy groups of the silane reagent can react with water or a solution of water to form silanol groups. A solution containing water can also contain another solvent to enable or enhance solubility of the materials.

R is a nonhydrolyzable group that enables the silane layer to form a bond with and promote the adsorption of the surfactant or coating. R may also be prone to radical formation upon exposure to radiation and thereby facilitate the formation of a bond between the silane layer and the surfactant or coating layer. Some embodiments comprise curing the silane layer such that the silane layer forms stable bonds with the surface of the substrate. In some embodiments, curing the silane layer comprises heating the silane layer for a certain time at a certain temperature. In some embodiments, curing the silane layer can be done at a lowered pressure.

In an embodiment, the silane-modified surface is incubated with a surfactant or coating and subsequently exposed to a source of radiation including, for example, ultraviolet (UV), gamma, or electron beam. Radiation curing can use ultraviolet (UV), electron beam (EB), or gamma electromagnetic radiation which may induce the formation of free radicals within either the R group of the silane layer or carbon-carbon bonds within the surfactant or coating. Free radicals can be generated and rapidly

recombined to form bonds with nearby molecules. Due to the proximity of the surfactant or coating with the silane layer, some of the free radicals can form bonds between the surfactant or coating and the silane layer, thereby grafting the surfactant or coating to the silane-modified surface. The hydrophobic polymer segment of a surfactant or coating is likely to adsorb to a substrate through multiple sites. Therefore, this grafting approach is likely to produce multiple points of attachment between the silane layer and individual surfactant or coating molecules, resulting in increased stability of the surfactant or coating layer on the surface. Called photopolymerization, the UV-curing process is a photochemical reaction. Specially formulated coatings are exposed to a UV-Iight source, initiating crosslinking. EB curing crosslinks coatings by exposing them to ionizing radiation in the form of a concentrated beam of highly charged electrons from which energy is transferred to the sample. Alternatively, radiation curing can use gamma radiation which is a type of high-energy radiation. Gamma rays are very short wavelength electromagnetic radiation and are extremely energetic.

The present embodiments preferably provide one or more of the following advantages over prior art methods. The present embodiments provide means to modify inorganic and metal substrates with a passivating layer, where the passivating layer contains functional groups that can be used to attach additional molecules having desirable activities to the surface. The present embodiments provide means to produce a more effective and robust passivating layer for inhibiting protein adsorption/activation and platelet adhesion by utilizing an end group activated Pluronic (EGAP) in place of an unmodified Pluronic or other passivating molecules that have been used previously to modify metal and inorganic substrates. The present embodiments also describe a very simple and cost effective coating that involves the application of a single silane layer to metal substrates and which reduces protein adsorption and complement activation.

Other advantages include, but are not limited to:

-an improvement in the level of adsorption of surfactants on substrates that is achieved by preheating substrates prior to immersing them in a solution of the surfactant. The adsorption of certain surfactants may be entropically driven. Therefore, by increasing the temperature of the sample, the driving force for adsorption is increased. However, if the temperature of the surfactant solution is increased above the critical micelle temperature, the adsorption efficiency may decrease due to the engagement of surfactant molecules in micelles. By increasing the temperature of the substrate to be coated rather

than heating the surfactant solution, it is possible to increase the driving force for adsorption at the sample surface without causing undue micelle formation in the bulk surfactant solution, thereby promoting a higher level of adsorption of surfactant on the substrate.

-the methods described herein produce very smooth, thin coatings that do not crack or peel after expansion and contraction of a coated device.

One embodiment is a medical device comprising: a structure adapted for introduction into a patient or contact with blood or tissue of a patient, wherein the structure comprises a surface; a layer of hydrolyzed and cured silane reagent on the surface of the medical device; a layer of coating applied on a si lane-modified surface of the medical device, wherein the coating on the silane-modified surface of the medical device is substantially non-activating or deactivating to the complement cascade as compared to the non-coated surface of the medical device.

A related aspect is a method for coating a medical device with a surface coating comprising: providing the medical device with a surface; exposing the surface to a silane reagent; hydrolyzing the silane reagent to form a silane layer on the surface; curing the silane reagent onto the surface to stabilize a bond between the silane layer and the surface, thereby creating a silane-modified surface on the medical device; providing a coating; adsorbing the coating on the silane-modified surface of the medical device; wherein the surfactant on the silane-modified surface of the medical device is substantially non-activating compared to the non-coated surface of the medical device; and applying irradiation to the coating on the silane-modified surface of the medical device.

A related aspect is a method for coating a medical device with a surface coating comprising: providing the medical device with a surface; exposing the surface to a silane reagent; hydrolyzing the silane reagent to form a silane layer on the surface; curing the silane reagent onto the surface to stabilize a bond between the silane layer and the surface, thereby creating a silane-modified surface on the medical device; providing a coating; adsorbing the coating on the silane-modified surface of the medical device; wherein the surfactant on the silane-modified surface of the medical device is substantially non-activating compared to the non-coated surface of the medical device; applying irradiation to the coating on the silane-modified surface of the medical device;

and coupling a therapeutic entity to the coating on the silane-modified surface of the medical device.

Examples of application areas include* but are not limited to: medical devices (such as stents, heart valves, pace makers, pacemaker leads, pumps, guide wires, filters, blood gas sensors, surgical tools), dental devices (such as dental tools and dental implants), orthopedic devices (such as hip implants, knee implants, bone screws, pins, and other fixation devices), diagnostic devices, microfluidic devices, protein, DNA and tissue array substrates, especially those requiring a conducting surface, analytical equipment that requires the attachment of biomolecules to inorganic or metal substrates (for example QCM, TIRF based methods).

A combined approach is described herein that provides advantages both in terms of manufacturability and expected clinical outcomes for ECC devices, cardiovascular devices and other medical devices. In this approach, a coating is applied to the device comprising a protein-resistant component and a therapeutic component. The coating renders the material inert and prevents activation of the complement and coagulation systems. In preferred embodiments, one or more areas of the materials are coated with a copolymer that is also end group activated to link to a therapeutic entity. The therapeutic entity can be a protein, peptide, oligonucleotide, protein fragment, protein analog, proteoglycan, antibody, carbohydrate, drug or other natural or synthetic molecule that is capable of down-regulating the complement or coagulation systems. Hence, a coating of preferred embodiments provides a component for rendering the material inert and a component for preventing activation of the complement or coagulation systems and is shown below:

wherein the copolymer comprises one or more hydrophilic domains and at least one hydrophobic domain. Preferred embodiments include a medical device comprising a class of compounds for coating a medical device with the formula:

wherein the copolymer comprises one or more hydrophilic domains and at least one hydrophobic domain.

In certain embodiments, the surface to be coated is hydrophobic. Examples of preferred surfaces include, but are not limited to, polystyrene, polyurethane, polyethersulfone, polytetrafluoroethylene, and silicone. Lesser hydrophobic materials and biodegradable materials are also included in preferred embodiments. These materials include, but are not limited to, polyvinyl acetate (PVAC), cellulose acetate, biodegradable polymers such as (PGA), polylactide (PLA), poly(e-caprolactone, poly(dioxanone) (PDO), trimethylene carbonate, (TMC) polyaminoacids, polyesteramides, polyanhydrides, polyorthoesters and copolymers of these materials.

The coating composition can also be used to coat metals or inorganic materials, including, but not limited to, stainless steel, cobalt chromium alloys, titanium, titanium nickel alloys, titanium aluminum vanadium alloys, tantalum, aluminum, pyrolytic carbon, glass, ceramics and combinations thereof. It is recognized that some metals may require a pretreatment to achieve stable bonding of the coating composition to the substrate. Such pretreatments are well known to those skilled in the art and may involve such processes as silanization or plasma modification. A coating is applied to the material in the form of a multiblock copolymer that contains one or more hydrophilic domains and at least one hydrophobic domain. The hydrophobic domain can be adsorbed to a hydrophobic surface by hydrophobic bonding while the hydrophilic domains can remain mobile in the presence of a fluid phase.

Preferred copolymer units for forming the copolymer coating of preferred embodiments include, but are not limited to, polyethylene oxide (PEO) and polypropylene oxide (PPO), PEO and polybutadiene, PEO and poly(N-acetylethyleneimine), PEO and phenyl boronic acid, PEO and polyurethane, PEO and polymethylmethacrylate (PMMA), and PEO and polydimethyl sulfoxide. In the preceding pairs of copolymer units, preferably, the hydrophilic domain comprises PEO. Copolymers using copolymer units of this type and their application to coating materials to prevent protein adsorption have been described previously [39,41-48].

In a certain embodiment, the copolymer comprises pendant or dangling hydrophilic domains, such as polyethylene oxide) (PEO) chains. The other domain(s) of the copolymer comprises a hydrophobic domain, such as a poly(propylene oxide) (PPO) chain. Additionally, a linking group (R) is attached to the copolymer on one end adjacent to the hydrophilic domain to form an end-group activated polymer. For example, the end-

group activated polymer may be in the form of any arrangement of the PEO and PPO blocks with the general formula:

(R-PEO)a(PPO)b	(1)

where a and b are integers, are the same or different and are at least 1, preferably a is between 1 and 6, and b is between 1 and 3, more preferably a is 1 to 2, and b is 1. The polymeric block copolymer has a PEO (-C2H4-O-) content between 10 wt % and 80 wt%, preferably 50 wt % and 80 wt %, more preferably between 70 wt % and 80 wt %.

The PEO chains or blocks are of the general formula:

-(-C2H4-0-)U	(2)

where u is the same or different for different PEO blocks in the molecule. Typically, u is greater than 50, preferably between 50 and 150, more preferably between 80 and 130. The PPO blocks are of the general formula;

-(-C3H6-0-)v	(3)

where v may be the same or different for different PPO blocks in the molecule. Typically, v is greater than 25, preferably between 25 and 75, more preferably between 30 and 60.

The copolymers may be branched structures and include other structures (e.g. bridging structures, or branching structures) and substituents that do not materially affect the ability of the copolymer to adsorb upon and cover a hydrophobic surface. Examples include the following copolymers described in the following paragraphs.

In another embodiment, the end-group activated polymer of preferred embodiments is a derivative of a polymeric tri-block copolymer with pendant R groups, as in Formula (4), below. For example, these tri-block copolymers have a hydrophobic center block of polypropylene oxide and hydrophilic end blocks of polyethylene oxide with terminal R groups, and can be represented by the formula:

R- (-C2H4-0-)x-(-C3H6-0-)y-(-C2H4-0-)z-H	(4)

where y is between 25 and 75, preferably between 30 and 60, and x and z are preferably the same, but may be different, and are between 50 and 150, preferably 80 and 130. Certain types of these polymeric surfactants are commercially referred to as "PLURONIC™" or "POLOXAMERS™", and are available, for example, from BASF. As used herein, "PLURONIC" refers to an end-group activated polymer.

Another suitable class of polymeric block copolymers is the di-block copolymers where a=l and b=l, and can be represented by the formula;

R-PEO-PPO-H	(5)

where PEO and PPO are defined above.

Another suitable class of polymeric block copolymers is represented by the commercially available TETRONIC™ surfactants (from BSAF), which are represented by the formula:

(R-(0-C2H4)u-(0-C3H6)v)2N-CH2-CH2-N((-C3H6-0-)v-(-C2H4-0-)u-H)2	(6)

As used herein, the terms "PLURONIC" or "PLURONICS" refer to the block copolymers defined in Equation (1), which include the PLURONICS™ tri-block copolymer surfactants, the di-block surfactants, the TETRONIC™ surfactants, as well as other block copolymer surfactants as defined.

As disclosed previously, a specific functional group is attached to the free end of a hydrophilic domain to form an end-group activated polymer. The specific functional group (R) may contain a member of the reactive group, such as, hydrazine group, maleimide group, thiopyridyl group, tyrosyl residue, vinylsulfone group, iodoacetimide group, disulfide group or any other reactive group that is stable in an aqueous environment and that does not significantly impair the adsorption of the copolymer on the surface. R may also comprise functional groups capable of forming ionic interactions with proteins, for example a nitrilotriacetic acid (NTA) group, which, when bound to a metal ion forms a strong bond with histidine tagged proteins. NTA modified PLURONICS are described in US Patent Number 6,987,452 to Steward et al., hereby incorporated by reference. R may also comprise oligonucleotides that can bind to oligonucleotide tagged proteins. Oligonucleotide modified PLURONICS are described in PCT application No PCT/US02/03341 to Neff et al., hereby incorporated by reference.

In a preferred embodiment, the R group comprises an R'-S-S group where R' is to be displaced for the immobilization of a therapeutic entity. In one embodiment, the substituent R' can be selected from the group consisting of (1) 2-benzothiazolyl, (2) 5-nitro-2-pyridyl, (3) 2-pyridyl, (4) 4-pyridyl, (5) 5-carboxy-2-pyridyl, and (6) the N-oxides of any of (2) to (5). A preferred end group includes 2-pyridyl disulfide (PDS). The reactivity of these groups with proteins and polypeptides is discussed in U.S. Patent No. 4,149,003 to Carlsson et al. and U.S. Patent No. 4,711,951 to Axen et al, all of which are hereby incorporated by reference. As mentioned above, end group activated polymers (EGAP)s are generally a class of composition comprising a block copolymer backbone and an activation or reactive group.

Preferred embodiments include the use of EGAP coatings for inhibiting biological signaling pathways. In that respect, the second component of the coating of preferred embodiments can be a therapeutic entity that is attached to the material through the activated end groups of the EGAP. The therapeutic entity can be a protein, protein fragment, peptide, oligonucleotide, carbohydrate, proteoglycan or other natural or synthetic molecule that is capable of down-regulating the complement or coagulation systems. As mentioned above, many therapeutic factors that influence the complement and/or coagulation cascades have been described recently and many of these can be considered practical options for down-regulating complement or coagulation from the solid phase as described herein. Regulators of complement activation, including, but not limited to, factor H, factor H like protein 1 (FHL-1), factor H related proteins (FHR-3, FHR-4), C4 binding protein (C4bp), complement receptor 1 (CR1), decay-accelerating factor (DAF), and membrane cofactor protein (MCP), VCP SPICE, and compstatin can be used for this purpose. RCA proteins can be acquired from either natural sources or produced recombinantly. Furthermore, the active domains of these proteins have been identified and recombinantly produced fragments that include these domains or variants of these domains may be used. In a certain embodiment, more than one therapeutic entity can be immobilized onto one surface with the use of EGAP material. The use of EGAP for protein immobilization has been described previously by Caldwell and others. However, Caldwell and others used EGAP to prepare biologically active surfaces for the purpose of evaluating or promoting specific protein-protein interactions and cell adhesion to surfaces [49-53],

Alternatively, the second component of the coating of preferred embodiments can be a therapeutic entity that is capable of removing specific components from a fluid. For example, to remove specific components from blood, the second component can be an antibody.

In a certain embodiment, a material is coated with a block copolymer that displays an immobilized factor H with a disulfide group as a linker to the block copolymer. Factor H is a plasma protein that acts as a multifaceted complement regulator [54]. It facilitates the degradation of C3b by acting as a cofactor to factor I; it has decay accelerating activity for the alternate pathway C3 convertase, (C3bBb); and it competes with Factor B for binding to C3b. It has also been reported to interfere with the Cl complex and may, thereby, inhibit the classical pathway [55]. Because it can potentially
