Repository: anandvc/allindianpatents

File: patents/268992-multi-layer-fuel-cell-diffuser.html
Indian Patents. 268992:MULTI - LAYER FUEL CELL DIFFUSER

Indian Patents

Recently Granted Patents

  Recently Published Patents

Title of Invention	MULTI - LAYER FUEL CELL DIFFUSER

Abstract	An electrochemical fuel cell has a membrane-electrode assembly (MEA) having a cathode face and an anode face being disposed between a cathode fluid flow field plate and an anode fluid flow field plate. Each fluid flow field plate has fluid distribution conduits in a first surface thereof facing the respective cathode face or anode face of the MEA. A diffusion structure is disposed between the MEA and a respective one of the fluid flow field plates and has a first face in contact with or adjacent to the MEA and a second face in contact with or adjacent to the respective fluid flow field plate. The diffusion structure includes a first layer having a first level of hydrophobicity and a second layer being relatively hydrophilic compared to the first layer, the second layer being adjacent to the respective fluid flow field plate. The diffusion structure may have a first layer adjacent the respective fluid flow field plate and a second layer, the first layer having a relatively higher permeability than the second layer, the second layer being a support layer having a stiffness greater than that of the first layer.	

Full Text	FORM  2

THE PATENTS ACT, 1970 

(39 of 1970)

& 

THE PATENTS RULES, 2003

COMPLETE SPECIFICATION

[See section 10, Rule 13]

MULTI-LAYER FUEL CELL DIFFUSER;

INTELLIGENT ENERGY LIMITED., A CORPORATION ORGANISED AND EXISTING UNDER THE LAWS OF UNITED KINGDOM, WHOSE ADDRESS IS THE REGISTRY, 34 BECKENHAM ROAD, BECKENHAM, KENT BR3 4TU, UNITED KINGDOM.

THE	FOLLOWING	SPECIFICATION

PARTICULARLY	DESCRIBES	THE

INVENTION AND THE MANNER IN WHICH IT IS TO BE PERFORMED. 

The present invention relates to fuel cells and in particular to proton-exchange membrane type fuel cells in which hydrogen is supplied to the anode side of the fuel cell, oxygen is supplied to the cathode side of the fuel cell and water byproduct is produced at and removed from the cathode side of the fuel cell.

Such fuel cells comprise a proton exchange membrane (PEM) sandwiched between two porous electrodes, together comprising a membrane-electrode assembly (MEA). The MEA itself is conventionally sandwiched between: (i) a cathode diffusion structure having a first face adjacent to the cathode face of the MEA and (ii) an anode diffusion structure having a first face adjacent the anode face of the MEA. The second face of the anode diffusion structure contacts an anode fluid flow field plate for current collection and for distributing hydrogen to the second face of the anode diffusion structure. The second face of the cathode diffusion structure contacts a cathode fluid flow field plate for current collection, for distributing oxygen to the second face of the cathode diffusion structure, and for extracting excess water from the MEA. The anode and cathode fluid flow field plates conventionally each comprise a rigid, electrically conductive material having fluid flow channels in the surface adjacent the respective diffusion structure for delivery of the fuel gases (e.g. hydrogen and oxygen) and removal of the exhaust gases (e.g. unused oxygen and water vapour).

An important consideration in the operation of such fuel cells is the management of water within the MEA. During operation of a PEM fuel cell, product water from the reaction between hydrogen and oxygen is formed at catalytic sites of the MEA. This water must be exhausted from the MEA via the cathode diffusion structure at the same time that oxygen is transported to the cathode face of the MEA. However, it is also important that the MEA remains suitably hydrated to ensure that the internal electrical resistance of the cell remains within tolerable limits. Failure to control the MEA humidification leads to hot spots and potential cell failure and/or poor electrical cell performance.

The prior art has recognised a number of ways of improving the action of the diffusion structures.

For example, US 6,605,381 teaches a diffusion structure between a fluid flow field plate and the MEA surface, the diffusion structure having a gradient in gas permeability in the direction perpendicular to the MEA. The diffusion structure comprises a laminated or continuously variable medium with higher gas permeability closer to the MEA than at the fluid flow field plate. In this way, water balance at the MEA is maintained more uniform across the area of the MEA.

In another example, US 6,350,539 teaches a multi-layer cathode diffusion structure between a fluid flow field plate and the MEA surface in which the diffusion structure has: (i) an absorption layer adjacent to the MEA of relatively low hydrophobicity to encourage absorption of water from the MEA, (ii) a bulk layer of intermediate hydrophobicity and (iii) a desorption layer of relatively high hydrophobicity adjacent to the fluid flow field plate to encourage desorption of water from the diffusion structure into the fluid flow field plate. In this way, water transfer from the MEA to the exhaust is encouraged.

WO 03/038924 describes a diffusion structure having porosity which varies as a function of certain trigger conditions such as temperature. In this way, the development of a hot spot in the cell from non-uniform distribution of fuel and/or water in the cell triggers a change in porosity acting against the change.

US 6,451,470 describes a diffusion structure in which a layer of the diffusion material is provided with a filling material through a part of its thickness that inhibits the diffusion constant of water through the structure while maintaining a sufficient diffusion constant for oxygen, thereby ensuring an adequate supply of reactant oxygen at the same time as presenting over-transport of water from the MEA.

The prior art generally proposes the use of hydrophobic diffusion media or, in the case of US '539, variable hydrophobicity with a high hydrophobicity at at least the

interface with the cathode fluid flow field plate to encourage desorption into the fluid flow channels.

Thus, most porous carbon fuel cell diffusion materials are treated with PTFE or a similar hydrophobic substance to enhance the removal of water from the catalyst layer of the electrode. However, the inventors have found that this actually encourages the formation of large water droplets in the diffusion material adjacent or near to the cathode fluid flow field plate. The formation of large droplets of product water in or adjacent to the cathode fluid flow channels can be detrimental to the performance of the fuel cell.

In the case of 'closed' cathode fuel cells, the cathode fluid flow field plates are not open to ambient air and the pressure drop between the compressed air or oxygen inlet and the exit (exhaust) will be significantly raised by the presence of water droplets, resulting in higher associated parasitic energy losses for the system. In the case of 'open' cathode fuel cells, the cathode fluid flow field plates are open to ambient air, usually assisted by a low pressure air source such as an axial or centrifugal fan which provides the dual function of stack cooling and oxygen supply. In this configuration, formation of water droplets in the cathode diffusion structure and fluid flow plate channels may eventually result in a complete blockage of the channels with oxygen transport being restricted to the adjacent electrode areas.

Another problem associated with diffusion structures results from the very high compaction loads applied to the layers of the fuel cell when forming a fuel cell stack comprising a plurality of serially connected cells. In order to ensure good physical and electrical contact between the MEA layers, the diffusion structures and the fluid flow field plates, and to assure good gas-tight seals with associated gaskets and sealing rings, the various layers of a fuel cell stack are compressed together under high load. As a consequence, distinct areas of compression of the diffusion structure are concentrated in the region of the 'lands' or 'ribs' between channels in the surface of the cathode fluid flow field plates. This localised compression has been found to locally degrade the diffusion coefficient of the

diffusion structure between channels thereby compromising the ability to ensure adequate water diffusion to the channels in the fluid flow field plate.

It is an object of the present invention to provide an improved diffusion structure that overcomes some or all of the problems with prior art diffusion structures.

According to one aspect, the present invention provides an electrochemical fuel cell comprising:

a membrane-electrode assembly (MEA) having a cathode face and an anode face being disposed between a cathode fluid flow field plate and an anode fluid flow field plate, each fluid flow field plate having fluid distribution conduits in a first surface thereof facing the respective cathode face or anode face of the MEA; and

a diffusion structure disposed between the MEA and a respective one of the fluid flow field plates and having a first face in contact with or adjacent to the MEA and a second face in contact with or adjacent to the respective fluid flow field plate, the diffusion structure comprising a first layer having a first level of hydrophobicity and a second layer being relatively hydrophilic compared to the first layer, the second layer being adjacent to the respective fluid flow field plate.

According to another aspect, the present invention provides an electrochemical fuel cell comprising:

a membrane-electrode assembly (MEA) having a cathode face and an anode surface being disposed between a cathode fluid flow field plate and an anode fluid flow field plate, each fluid flow field plate having fluid distribution conduits in a first face thereof facing the respective cathode face or anode face of the MEA; and

a diffusion structure disposed between the MEA and a respective one of the fluid flow field plates and having a first face in contact with the MEA and a second face in contact with the respective fluid flow field plate, the diffusion structure comprising a first layer adjacent the respective fluid flow field plate and a second layer, the first layer having a relatively higher permeability than the second layer,

the second layer being a support layer having a stiffness greater than that of the first layer.

Embodiments of the present invention will now be described by way of example and with reference to the accompanying drawings in which:

Figure 1 is a schematic cross-sectional view of a portion of a fuel cell having a single layer diffusion structure;

Figure 2 is a schematic cross-sectional view of a portion of a fuel cell having a multi-layer diffusion structure;

Figure 3 shows a comparison of film impressions from an extensometer test, with figure 3 a showing the result for a single layer diffuser structure and figure 3b showing the result for a multilayer diffuser structure; and

Figure 4 shows polarisation and power characteristics of fuel cell stacks constructed with single layer diffusion structure and multilayer diffusion structures for comparison.

Figure 1 illustrates a cross-sectional view of part of the cathode side of a fuel cell, including a fluid flow field plate 10 incorporating a plurality of fluid flow channels or conduits 11 for delivery of oxidant to, and extraction of water from, an MEA 12 via a diffusion structure 15. The diffusion structure must be sufficiently porous and permeable to ensure adequate transport of oxygen from the channels 11 of the fluid flow field plate 10 to the MEA 12, and to ensure adequate transport of water from the MEA 12 to the channels 11 of the fluid flow field plate 10. At the same time, the water transport must not be so effective that the MEA 12 is allowed to dry out. Further, the transport of fluids to and from the MEA 12 should ideally be effective across the entire surface area of the MEA 12.

A number of problems with existing diffusion structures 15 have been identified. As mentioned earlier, high compression loads applied to the fuel cell stack result in undesirable compression of the diffusion structure 15 in the vicinity of the ribs 13 of the fluid flow plate 10 between the channels 11. This compression of the diffusion structure 15 results in reduced diffusion coefficient for water and/or oxygen in the compressed or compacted portions 16 and therefore relatively higher

diffusion coefficient in the relatively uncompressed regions 17. It will therefore be recognised that this can result in irregular hydration of the MEA 12 and irregular gas transport conditions across the surface of the MEA such that performance is compromised or at least not optimised over the entire surface.

In practice, it is found that during stack operation, the areas of MEA 12 directly adjacent to conduits 11 are dry and only the areas below ribs 13 contain sufficient levels of water. If attempts are made to ensure adequate levels of hydration of the MEA 12 in the vicinity of the relatively uncompressed regions 17, e.g. by reducing the diffusion coefficient of the diffusion structure 15, it is then found that excess water 18 accumulates in the vicinity of the compacted portions 16. This leads to water droplet formation and flooding, which can eventually block the cathode fluid flow field plate channels 11. This has serious consequences for the operation of the fuel cell, e.g. requiring shut-down and dehumidification of the stack with consequent loss of power.

With reference to figure 2, a multilayer diffusion structure 20 is used to provide a number of advantageous features. In this preferred embodiment, the diffusion structure 20 comprises a four layer structure, the layers having differing properties. The diffusion structure 20 has a first face 21 that is in contact with or adjacent to the fluid flow field plate 10 and a second face 22 that is in contact with or adjacent to the MEA 12. The diffusion structure 20 generally comprises layers of carbon fibre material having different levels of porosity and different diffusion coefficients, as well as different other physical properties as will be described.

A first layer 23 comprises a hydrophilic diffuser layer, e.g. a porous carbon layer which has been treated with a polyvinyl acetate or other hydrophilic binder material. An example of a suitable material for the first layer 23 is 'Technimat 050' as supplied by Lydall Filtration/Separation, Lydall, Inc. The first layer 23 (also referred to herein as the 'hydrophilic layer') preferably has a high permeability.

In a preferred embodiment, the first layer 23 has a thickness in the range 150 microns to 500 microns, and a low hydrophobicity. For optimum performance, the first layer 23 includes a hydrophilic binder content between 2 and 10 wt%.

In other materials, the hydrophilic material may be applied to the diffusion structure surface 21 as an emulsion to form the first layer 23.

A second layer 24 preferably comprises a much stiffer carbon fibre paper layer which provides a structural support to the first layer 23, and generally has a lower permeability. An example of a suitable material is 'Toray 120' as supplied by Toray Industries, Inc. The second layer 24 (also referred to herein as the 'structural layer') is found to reduce the compression or compaction of other layers in the diffusion structure 20 by providing a relatively stiff layer within the diffusion structure to resist distortion. The second layer 24 results in increased diffusion of air or oxygen to contact areas aligned with the ribs 13 thereby reducing water accumulation.

In a preferred embodiment, the second layer 24 has a thickness in the range 200 microns to 400 microns and a hydrophobicity preferably significantly greater than that of the first layer. Preferably, for optimum performance, the second layer 24 has a hydrophobic treatment by weight in the range 0 to 20 wt%.

A third layer 25 preferably comprises a carbon paper layer having a lower permeability than adjacent layers, lower pore volume and generally a greater resistance to liquid water dispersal. In this layer, the water is encouraged to travel in an in-plane or 'lateral' direction, and localised compression of the third layer 25 by the ribs 13 is significantly resisted by the second layer 24. An example of suitable material for the third layer is 'SGL30BA' as supplied by SGL Technologies, SGL Carbon AG.

In a preferred embodiment, the third layer 25 has a thickness in the range 150 microns to 350 microns, and a hydrophobicity preferably significantly greater than

that of the first layer 23. Preferably, for optimum performance, the third layer 25 has a hydrophobic treatment by weight in the range 0 to 30 wt%.

A fourth layer 26 preferably comprises a carbon paper layer having a slightly higher permeability than the third layer and incorporates a microdiffuser structure in the form of a pre-treatment with electrically conductive particles (such as carbon powder) and structural binder (such as PTFE) in order to fill pores and provide a better electrical contact to the adjacent ME A and smaller pore size. An example of suitable material for the fourth layer (also referred to herein as the 'microdiffuser layer') is 'SGL10BB' supplied by SGL Technologies, SGL Carbon AG.

In a preferred embodiment, the fourth layer 26 has a thickness in the range 200 microns to 450 microns, and a hydrophobicity preferably significantly greater than that of the first layer 23. Preferably, for optimum performance, the fourth layer 26 has a hydrophobic treatment by weight in the range 10 to 30 wt%.

The fourth layer 26 provides the second face 22 that is in contact with or adjacent to the ME A 12 as shown in figure 2.

Contrary to the teaching of the prior art discussed above, it has been found that the provision of a hydrophilic layer 23 immediately adjacent to or in contact with the fluid flow field plate 10 acts as an additional gas diffuser layer which discourages water droplets from forming. The prior art proposes the use of hydrophobic layers adjacent to the fluid flow plates in order to encourage desorption. In fact, the inventors have found that a relatively hydrophilic layer 23 encourages the spread of liquid water, produced from the fuel cell reaction, over a larger area. This encourages a much more effective removal of the water by the bulk air flow than is obtained when using only a hydrophobic diffuser. In addition, the build-up of water under ribs 13 (i.e. in regions 16) is discouraged, reducing the effects of 'electrode flooding'. This allows operation of a fuel cell stack at a higher current and at much lower ambient temperature conditions.

The hydrophilic layer 23 can be created by using a diffuser substrate material preformed with a hydrophilic 'binder' material, or a carbon fibre material given a separate hydrophilic treatment.

The structural layer 24 effectively spreads compaction load. A carbon fibre material may be used that has a biaxial in-plane stiffness, i.e. greater resistance to bending along one in-plane axis than resistance to bending along a second in-plane axis orthogonal to the first. Where such a biaxial material is used, the axis of highest bending resistance is preferably disposed transverse to, and more preferably orthogonal to, the predominant direction of flow channels 11 so that maximum resistance to bending across the ribs 13 is achieved.

Characteristics of the above multilayer diffusion structure have been shown to be superior to more conventional diffusion structures in terms of increased MEA water content during operation without cathode flooding, and an increased spread of compaction load.

With reference to figure 3, a single layer carbon diffusion structure 15 formed from a commercially available woven cloth diffuser is compared with a three layer diffuser structure comprising the second, third and fourth layers discussed above in connection with figure 2. Figure 3(a) shows a film impression from an extensometer after compression at 4000 N showing clear compaction of the single layer structure 15. Figure 3(b) shows a corresponding film impression of the three layer diffuser structure 24, 25, 26 using a structural layer 24 as defined above for the second layer.

The spreading of compaction load also results in a more even intimate contact between the MEA 12 and the microdiffuser layer (fourth layer 26) resulting in improved current distribution and lower incidence of hot spots.

The use of the hydrophilic first layer 23 in the diffusion structure 20 means that water droplets 18 are discouraged from forming. This is illustrated as mechanism 'A' in figure 2.  This is in comparison with the hydrophobic diffusion structures

used in the prior art. The effect of the hydrophilic layer 23 adjacent to the fluid flow field plate 10 is to increase the 'evaporation area' for product water by the flow of air. This allows higher current operation and lower operating temperature with a much reduced risk of cathode flooding.

The SGL30 third layer 25 has a lower pore volume than the SGL10 fourth layer 26 and is therefore more resistive to liquid water dispersal. Hence, water is encouraged to travel in a lateral (i.e. in-plane) direction through the fourth layer 26 and will begin to diffuse upwards through the third layer 25 only when there is a high water content in the fourth layer 26. This is illustrated in figure 2 as mechanism 'B'. The effect of this is to keep the ME A 12 better humidified. This has been confirmed by obtaining 'non-looped' polarisation curves where the potential values on the upwards current sweep closely match those on the downwards current sweep.

The effects of the multilayer diffuser structure 20 as described above are shown in figure 4 which illustrates average cell potential and power density as a function of current density for various diffuser structures 15, 20. Curves 41 and 42 represent the power density as a function of current density, while curves 44 and 45 represent polarisation as a function of current density. Curve 41 represents a single layer diffusion structure 15 while curve 42 represents the multilayer structure 20 of figure 2 with hydrophilic layer 23 and structural layer 24. Curve 44 represents a single layer diffusion structure 15 while curve 45 represents the multilayer diffusion structure 20 of figure 2 with hydrophilic layer 23 and structural layer 24.

The multi-layered diffusion structure 20 has an improved response to a large upwards shifts in load from open circuit. This is due to a 'water trap' effect of the multilayer arrangement where, during non-operational periods, there is a reduced natural removal of moisture from the membrane via the multilayer diffusion structure 20. When using single layer diffuser structures 15, greater loss of moisture from the MEA 12 occurs during cell idle periods. If an immediate high power is required from open circuit conditions, it is conventionally necessary to gradually increase stack current in order to allow the membrane to gradually

humidify, to avoid cell damage. The multilayer diffuser structure 20 helps retain moisture in the MEA during non-use of the cells.

This 'water-trap' tendency may also result in a greater degree of back diffusion from cathode to anode. This helps balance the water gradient across the membrane and thus thicker and more durable membrane structures can be used without a significant performance penalty. To the extent that that this adversely impacts the anode performance, it may be compensated for by providing a slightly higher PTFE content in the anode diffusion structure.

In some embodiments, the multilayer diffusion structure 20 may increase the bulk volume of each cell slightly, but this is compensated for by overall increases in the gravimetric and volumetric power stack densities.

The beneficial effects of the multilayer diffusion structure 20 as described above are particularly evident in the cathode side of the fuel cell where water content control is generally a more significant factor. However, the principles are also applicable to the anode side of the fuel cell where humidification is also important and where compaction is also significant. Thus, the multilayer structure 20 may be used in one or both of the anode and cathode sides of the fuel cell.

The separate benefits of the hydrophilic layer 23 and the structural layer 24 may be obtained alone or in combination with one another in a diffuser structure 20 although the best improvements are noted with the combined use of hydrophilic layer 23 and structural layer 24.

The functions of the hydrophilic layer 23 and the structural layer 24 may also be combined in a single layer by treating the structural layer 24 with a hydrophilic surface emulsion or similar structure treatment.

Other embodiments are intentionally within the scope of the accompanying claims.

WE CLAIM

1.	An electrochemical fuel cell comprising:

a membrane-electrode assembly (MEA) having a cathode face and an anode face being disposed between a cathode fluid flow field plate and an anode fluid flow field plate, each fluid flow field plate having fluid distribution conduits in a first surface thereof facing the respective cathode face or anode face of the MEA;

a diffusion structure disposed between the MEA and a respective one of the fluid flow field plates and having a first face in contact with or adjacent to the MEA and a second face in contact with or adjacent to the respective fluid flow field plate, the diffusion structure comprising a first layer having a first level of hydrophobicity and a second layer being relatively hydrophilic compared to the first layer, the second layer being adjacent to the respective fluid flow field plate.

2.	The fuel cell of claim 1 in which the second layer comprises a portion of the diffusion structure treated with a hydrophilic surface emulsion.

3.	The fuel cell of claim 2 in which the diffusion structure is formed from a carbon paper and the second layer comprises the carbon paper impregnated with polyvinyl acetate.

4.	The fuel cell of claim 1 in which the diffusion structure comprises a third layer, between the first layer and the second layer, the third layer having a stiffness greater than the second layer.

5.	The fuel cell of claim 4 in which the third layer has a stiffness greater than the first layer.

6.	The fuel cell of claim 4 or claim 5 in which the diffusion structure comprises a fourth layer disposed between the first layer and the MEA, the fourth layer comprises a portion of the diffusion structure treated with a mixture of electrically conductive particles and a structural binder.

7.	The fuel cell of any preceding claim comprising a first said diffusion structure disposed between the cathode face of the MEA and the cathode fluid flow field plate.

8.	The fluid flow plate of claim 7 comprising a second said diffusion structure disposed between the anode face of the MEA and the anode fluid flow field plate.

9.	An electrochemical fuel cell comprising:

a membrane-electrode assembly (MEA) having a cathode face and an anode surface being disposed between a cathode fluid flow field plate and an anode fluid flow field plate, each fluid flow field plate having fluid distribution conduits in a first face thereof facing the respective cathode face or anode face of the MEA; and

a diffusion structure disposed between the MEA and a respective one of the fluid flow field plates and having a first face in contact with the MEA and a second face in contact with the respective fluid flow field plate, the diffusion structure comprising a first layer adjacent the respective fluid flow field plate and a second layer, the first layer having a relatively higher permeability than the second layer, the second layer being a support layer having a stiffness greater than that of the first layer.

10.	The fuel cell of claim 9 in which the first layer is relatively hydrophilic compared to the second layer.

11.	The fuel cell of claim 9 in which the support layer has biaxial in-plane stiffness, the direction of maximum stiffness traversing the fluid distribution conduits in the respective fluid flow plate face.

12.	The fuel cell of any one of claims 9 to 11 comprising a first said diffusion structure disposed between the cathode face of the MEA and the cathode fluid flow field plate.

13.	The fluid flow plate of any one of claims 9 to 11 comprising a first said diffusion structure disposed between the anode face of the MEA and the anode fluid flow field plate.

14.	An electrochemical fuel cell substantially as described herein with reference to the accompanying drawings.

ABSTRACT

An electrochemical fuel cell has a membrane-electrode assembly (MEA) having a cathode face and an anode face being disposed between a cathode fluid flow field plate and an anode fluid flow field plate. Each fluid flow field plate has fluid distribution conduits in a first surface thereof facing the respective cathode face or anode face of the MEA. A diffusion structure is disposed between the MEA and a respective one of the fluid flow field plates and has a first face in contact with or adjacent to the MEA and a second face in contact with or adjacent to the respective fluid flow field plate. The diffusion structure includes a first layer having a first level of hydrophobicity and a second layer being relatively hydrophilic compared to the first layer, the second layer being adjacent to the respective fluid flow field plate. The diffusion structure may have a first layer adjacent the respective fluid flow field plate and a second layer, the first layer having a relatively higher permeability than the second layer, the second layer being a support layer having a stiffness greater than that of the first layer.

Fig. 2

Documents:

				http://ipindiaonline.gov.in/patentsearch/GrantedSearch/viewdoc.aspx?id=xjypdpVDVJxhQzVHxI72FA==&amp;loc=vsnutRQWHdTHa1EUofPtPQ==

« Previous Patent

Next Patent »

Patent Number	268992	

Indian Patent Application Number	1097/MUMNP/2007	

PG Journal Number	40/2015	

Publication Date	02-Oct-2015	

Grant Date	28-Sep-2015	

Date of Filing	23-Jul-2007	

Name of Patentee	INTELLIGENT ENERGY LIMITED	

Applicant Address	THE REGISTRY, 34 BECKENHAM ROAD, BECKENHAM, KENT BR3 4TU	

Inventors:

#	Inventor's Name	Inventor's Address	

1	BENSON PAUL ALAN	23 KINGS ROAD, SHEPSHED, LEICESTERSHIRE LE129HT	

PCT International Classification Number	H01M4/86 H01M8/10	

PCT International Application Number	PCT/GB2006/000074	

PCT International Filing date	2006-01-11	

PCT Conventions:

#	PCT Application Number	Date of Convention	Priority Country	

1	0501598.7	2005-01-26	GB	

© All Indian Patents, 2013-2021.

  Patent data available in the public domain from Indian Patents Office, Department of Industrial Policy and Promotions, Ministry of Commerce and Industry, Government of India.
