Repository: anandvc/allindianpatents

File: patents/269020-process-for-the-recovery-of-elemental-sulphur-from-residues-produced-in-hydrometallurgical-processes.html
Indian Patents. 269020:"PROCESS FOR THE RECOVERY OF ELEMENTAL SULPHUR FROM RESIDUES PRODUCED IN HYDROMETALLURGICAL PROCESSES"

Indian Patents

Recently Granted Patents

  Recently Published Patents

Title of Invention	"PROCESS FOR THE RECOVERY OF ELEMENTAL SULPHUR FROM RESIDUES PRODUCED IN HYDROMETALLURGICAL PROCESSES"

Abstract	The present invention relates to a process for the recovery of elemental sulphur from residues produced in hydrometallurgical processes based on leaching with a solution of sodium sulphide in which the sulphur contained in the residues is selectively leached as sodium polysulphide. The sulphur leaching solution is conveniently regenerated and recycled to the process.	

Full Text	PROCESS  FOR  THE  RECOVERY  OF  ELEMENTAL  SULPHUR  FROM RESIDUES PRODUCED IN HYDROMETALLURGICAL PROCESSES

The present invention relates to a process for the recovery of elemental sulphur from residues produced in hydrometallurgical processes.

The present invention derives from the field of desulphurization processes of the residues of the metallurgical industry.

Hydrometallurgical processes for the production of metals from concentrates based on sulphides lead to the production of elemental sulphur which is generally found in a mixture with gangue and other insoluble products.

These residues can also contain precious metals, and also other metals of industrial interest, in significant quantities. Their recovery however requires the removal of elemental sulphur and its recovery in pure form.

Various processes and methods for the recovery of sulphur from residual materials of hydrometallurgical processing are known, which avail of different types of recovery techniques such as flotation, filtration of molten sulphur, leaching with solvents miscible with water or with solvents immiscible with water, conversion to fertilizers and roasting.

Flotation is among these processes of the known art. This technology is used in the concentration of sulphide-

based minerals based on the addition of foaming additives which preferably suspend some of the sulphurized compounds bringing them to the foam phase followed by skimming and recovery. Although many attempts have been made for the flotation of sulphur from these residues, the results are disappointing mainly due to the high quantity of other elements contained in the concentrated sulphur phase. Although this process for the recovery of sulphur is not particularly effective, it is an inexpensive method.

The process with filtration of molten sulphur is based on the principle that sulphur melts at a low temperature producing a hot dispersion which can be filtered. This process also obtains a rather low sulphur recovery even if the quality is discreet. Although this treatment is quite economical with respect to the operating costs, it requires, however, the use of sophisticated equipment.

With respect to recovery processes which avail of the use of solvents miscible in water, the use of Carbitol (2(2-ethoxy-ethoxy)ethanol) has been evaluated, but this so far has not given encouraging results as the water, containing in the residue, diminishes the solubility of the sulphur requiring the use of an evaporation unit.

The use of solvents immiscible in water for the recovery of  sulphur has  been indicated  in numerous scientific  publications.  In particular,  the  use  is described of perchloroethylene which exploits the great difference  in  solubility  of  sulphur  with  different temperatures (25 g/1 at 25°C - about 300 g/1 at 120°C) . This process, however, also has its disadvantages of use, mainly due to the formation of greasy deposits (to be treated and/or disposed of) at the interface between the water extracted from the residue and solvent, to the toxicity of the solvent (classified as a carcinogenic substance) and, in addition, to the formation of crusts of sulphur on the cold surfaces of the exchangers.

As sulphur is soluble in sulphides, recovery techniques are also known which avail of the use of ammonium sulphide. The sulphur is leached as polysulphide and is then either transformed into ammonium sulphate or distilled in a vapour stream to give ammonium sulphide, which can then be recycled to the leaching, and sulphur which can be recovered in a substantially pure form. One of the main drawbacks of this technology lies in the fact that each unit must in any case by effectively sealed as on heating ammonium sulphide, which is an extremely unstable substance, there is an emission of ammonia and hydrogen sulphide.

Another sulphur recovery technology consists in roasting in which sulphur is transformed into sulphur dioxide which can in turn be converted to sulphuric acid and/or gypsum using suitable equipment.

The necessity is felt in the present state of the art for a process for the recovery of elemental sulphur from leaching residues of sulphide-based metallic concentrates or other materials which is substantially free of the drawbacks of the known art described above.

One of the objectives of the present invention therefore consists in providing a process for the recovery of elemental sulphur from residues produced in hydrometallurgical processes which is simple to effect and which allows the recovery and recycling of the reagents used.

Another objective of the present invention consists in providing a process which allows the recovery of elemental sulphur from residues produced in hydrometallurgical processes which is economically advantageous.

These objectives are achieved by providing a process for the recovery of elemental sulphur from residues produced in hydrometallurgical processes as specified in the enclosed claim 1.

Further  characteristics  and  embodiments  of  the

invention are indicated in the  subsequent dependent claims...

According .to a first aspect, the process for the recovery of elemental sulphur from residues produced in hydrometallurgical processes comprises:

a)	leaching of a residue containing sulphur with a

solution of sodium sulphide;

b)	separation,  conveniently  by  filtration,  of  a

residue from a solution of polysulphide;

c)	treatment of said solution of polysulphide with

CO2  to give  a dispersion containing elemental

sulphur, polysulphide and sodium bicarbonate;

d)	separation and recovery of the elemental sulphur

contained  in  the  dispersion  from  a  solution

containing polysulphide and sodium bicarbonate,

and subsequently, optionally,

e)	treatment of said solution of polysulphide and

sodium bicarbonate with CaO;

f)	separation,  conveniently  by  filtration,  of  a

residue  of  CaCO3  from  a  solution  of  sodium

sulphide which is  conveniently recirculated to

phase a) of the process.

According to another embodiment, the process also comprises a phase g)  for roasting the CaC03 residue, obtained in phase e) to produce:

-	CaO (lime), which can be used/recycled as reagent in

phase e) of the process

-	CO2, which can be used/recycled as reagent in phase

c) of the process.

According to an embodiment, the leaching phase a) is carried out inside a reactor at a temperature within the range of 20 to 100°C and typically about 80°C, for a period of time ranging from 10 to 120 minutes and preferably for about 30 minutes. According to an embodiment, said leachiiig solution has a concentration of sodium sulphide ranging from 20 to 300 g/1, preferably equal to about 60 g/1. According to another embodiment, a residue which is substantially free of elemental sulphur is obtained in phase b) , by filtration, together with a solution of polysulphide wherein (1+x+y) varies from 1 to 9 and is preferably equal to 5 and wherein (1+x) varies from 1 to 4 and is preferably equal to 2.

According to another embodiment of the process, phase d) for the treatment of the solution of polysulphide and bicarbonate with CaO is carried out inside a stirred reactor, at a temperature within the range of 20 to 100°C and preferably equal to about 70°C for a period of time ranging from 10 to 120 minutes and preferably equal to about 20 minutes.

The characteristics and advantages of an embodiment

of a process for the recovery of elemental sulphur from residues according to the present invention will appear more evident from the following illustrative and non-limiting description, referring to the enclosed schematic drawing.

Figure 1 illustrates a flow chart relating to an embodiment of the process of the invention which initially comprises the feeding of a reactor 1 with residues (x + y) S° (Residue) coming from the leaching of a lead concentrate.

The leaching, phase a) takes place inside the reactor 1, which is preferably equipped with stirring means, with a solution of sodium sulphide in which the sulphur contained in the residues is selectively leached as sodium polysulphide (2) according to the following reaction:

Na2S  +  (x  +  y)S° (Residue)  -* Na2S(1+x+y)

The dispersion obtained from the leaching phase is subsequently subjected to filtration using a filter which allows a good washing of the panel 2 and which allows a solution to be separated from an almost sulphur-free residue which is removed, to be typically subjected to subsequent flotation or treatment to extract the precious metals possibly present therein.

The solution recovered from the filtration phase b)

of the process is transferred to a closed reactor 4 where it is then neutralized or treated according to phase c) of the process with carbon .dioxide according to the following reaction:

Na2S(i+x+y) + C02 + H20 -> NaHS(1+X) + NaHCO3 + yS°(S)

The final dispersion obtained from this reaction is sent to a filter 5 where a sulphur residue (cake) is separated and removed (6) from a solution containing a mixture of bicarbonate and acid sodium polysulphide. This solution can regenerate a solution of sodium polysulphide. This regeneration is effected inside a reactor 7 by the addition of lime with the development of the following reaction:

NaHS{1+x) + NaHCO3 + CaO -* CaC03 + Na2S(i+x) + H20

The dispersion obtained is transferred to a filter 8 in which limestone (CaC03) is separated from the solution based on sodium polysulphide which is conveniently recycled to the leaching phase a) of the process.

In particular,  for high-capacity plants,  it  is conveniently possible to recover lime (CaO) and carbon dioxide (C02) by typically roasting the limestone (CaC03) obtained inside a reactor or oven 9 according to the following reaction:

CaC03 -» CaO + C02

The lime recovered is conveniently subsequently sent to the reactor 7.

The overall reaction, also recovering CaO (10) and CO2 (11), can be schematized as follows:

S° (Residue) -> S° (Pure solid)

In this case, the sulphur is recovered as elemental sulphur with a minimum consumption of reagents and with a considerable advantage in economical terms.

The process of the invention allows both the recovery and recycling of CaO and also the regeneration of a solution of sodium polysulphide which is conveniently recycled to the leaching section where the leaching reaction, from the second round onwards, becomes:

Na2S(i+x)  +  yS° (Residue)  -»  Na2S(i+x+y)

whereas reaction (1) is still valid for the make-up Na2S.

The  following examples  are provided  for purely illustrative purposes of the present invention and should not be considered as limiting the protection scope, as defined by the enclosed claims. Example 1

A residue produced from the leaching of a lead concentrate has a content of elemental sulphur of 52%. 100 g of this residue are introduced into a reactor containing"0:85 1 of a 60 g/1 solution of sodium sulphide

 (Na2S) . After 1 h of leaching at 55°C, 46.85 g of dry residue washed residue are obtained, which contains 0.08 g of residual elemental sulphur and 1.0 1 of a solution of sodium polysulphide (Na2Sx wherein X is about 3.5) including the washing of the cake.

The solution is introduced into a closed reactor where approximately 43 g of C02 are fed. The dispersion produced is filtered, the cake washed and dried recovering 30.96 g of pure sulphur. Part of the sulphur is still in the aqueous phase as polysulphide.

The filtrate is treated with 55 g of lime (CaO) obtaining a dispersion which is filtered recovering 97.45 g of dry washed residue (CaC03) and 1.46 1 of a solution containing about 49.. 6 g/1 of sodium polysulphide (approximately Na2S2) to be recycled to the leaching. Example 2

Another portion of residue coming from the leaching of a lead concentrate, already used in Example 1, is adopted for this test and the end-solution of Example 1 evaporated to 0.85 1, is used as leaching solution. -60 g of residue are introduced into a reactor into which the regenerated solution of polysulphide is fed.

After 1 h of leaching at 55 °C, 28.11 g of dry residue washed residue are obtained, which contains 0.06 g of residual elemental sulphur and 0.96 1 of a solution

of sodium polysulphide (Na2Sx wherein X is about 3.5) including the washing of the cake.

The solution is introduced into a closed reactor where approximately 43 g of C02 are fed. The dispersion produced is filtered, the cake washed and dried recovering 31.39 g.of pure sulphur.

The filtrate is treated with 55 g of lime (CaO) obtaining a dispersion which is filtered recovering 97.22 g of dry washed residue (CaC03) and 1.38 1 of a solution containing  about  55.2  g/1  of  sodium  polysulphide (approximately Na2S2) to be recycled to the leaching.

CLAIMS

1.  A process for the of elemental sulphur from residues

produced in hydrometallurgical processes comprises:

a)	leaching of  residues  containing  sulphur with a

solution of sodium sulphide wherein the sulphur

contained in said residues is selectively leached as

sodium polysulphide;

b)	separation  of  the  residues  from  the  solution

containing polysulphide;

c)	treatment of said solution containing polysulphide

with CO2 to obtain a dispersion containing elemental

sulphur,  acid  sodium  polysulphide  and  sodium

bicarbonate;

d)	separation and recovery of the elemental sulphur

from  the  solution  containing  acid  sodium

polysulphide and sodium bicarbonate;

e)	treatment  of  said  solution  of  acid  sodium

polysulphide and sodium bicarbonate with CaO for

regenerating the leaching solution;

f)	separation of a residue of CaCO3 from a solution of

sodium sulphide which is recirculated to phase a) of

the process.

2. The process according to claim 1, characterized in that it comprises a further phase g) for the roasting of the CaCO3 residue obtained in phase e) to produce CaO and

C02.

3.	The process according to claim 2, characterized in

that the CaO obtained from said phase g) is recycled to

phase e) of the process and the CO obtained is recycled

to said phase c).

4.	The process according to any of the claims 1-3,

characterized in that the solution of sodium sulphide of

the leaching phase a) has a concentration ranging from 20

to 300 g/1.

5.	The process according to any of the claims 1-4,

characterized in that the leaching phase a) is carried

out at a -temperature ranging from 20 to 100°C for a

period of time ranging from 10 to 120 minutes.

6.	The process according to any of the claims 1-5,

characterized in that the leaching phase a) is carried

out in a stirred reactor.

7.	The process according to any of the claims 1-6,

characterized in that the separation phases b) , f) are

effected by filtration.

8.	The process according to any of the claims 1-7,

characterized in that said phase e) for treatment with

CaO is carried out at a temperature ranging from 20 to

100°C for a period of time ranging from 10 to 120

minutes.

9.	The process according to any of the claims 1-8,

characterized in that said phase e) for treatment with CaO is carried out in a stirred reactor.

10.	The process according to any of the claims 1-9,

characterized in that the residue separated in phase b)

is substantially free of sulphur and is subjected to

flotation or treatment for the extraction of the metals

present therein.

11.	The process according to any of the claims 1-10,

characterized in that the leaching phase a) is carried

out in a stirred reactor.

12.	The process according to any of the claims 1-11,

characterized in that the leaching phase a) is carried

out in a stirred reactor.

13.	The process according to any of the 'claims 1-12,

characterized in that the residues to be treated are

produced from the leaching of a lead concentrate.

Documents:

				http://ipindiaonline.gov.in/patentsearch/GrantedSearch/viewdoc.aspx?id=nD7VWjfUITQAcuSrMVOsnQ==&amp;loc=+mN2fYxnTC4l0fUd8W4CAA==

« Previous Patent

Next Patent »

Patent Number	269020	

Indian Patent Application Number	1114/DEL/2007	

PG Journal Number	40/2015	

Publication Date	02-Oct-2015	

Grant Date	29-Sep-2015	

Date of Filing	24-May-2007	

Name of Patentee	ENGITEC TECHNOLOGIES S.P.A	

Applicant Address	VIA BORSELLINO E FALCONE 31-NOVATE MILANESE, MILAN, ITALY.	

Inventors:

#	Inventor's Name	Inventor's Address	

1	MARCO OLPER	VIA CRESCITELLI 6-MONZA, MILAN,ITALY.	

2	MASSIMO MACCAGNI	VIA XX SETTEMBRE 45/A-SESTO SAN GIOVANNI, MILAN, ITALY.	

3	SILVANO COSSALI	VIA ROMA 22-PONTE NOSSA, BERGAMO, ITALY.	

PCT International Classification Number	C22B3/00; C25C1/00	

PCT International Application Number	N/A	

PCT International Filing date		

PCT Conventions:

#	PCT Application Number	Date of Convention	Priority Country	

1	MI2006A001033	2006-05-26	Italy	

© All Indian Patents, 2013-2021.

  Patent data available in the public domain from Indian Patents Office, Department of Industrial Policy and Promotions, Ministry of Commerce and Industry, Government of India.

File: patents/269025-semiconductor-ceramic-composition-and-process-for-producing-the-same.html
Indian Patents. 269025:"SEMICONDUCTOR CERAMIC COMPOSITION AND PROCESS FOR PRODUCING THE SAME"

Indian Patents

Recently Granted Patents

  Recently Published Patents

Title of Invention	"SEMICONDUCTOR CERAMIC COMPOSITION AND PROCESS FOR PRODUCING THE SAME"

Abstract	This invention provides a semiconductor ceramic composition comprising BaTiO<sb>3</sb>, in which a part of Ba has been replaced with Bi-Na, which semiconductor ceramic composition can suppress the vaporization of Bi in a calcination process, can prevent a deviation of composition of Bi-Na to suppress the formation of a dissimilar phase, can realize a further reduction in electrical resistivity at room temperature, and can suppress a variation in Curie temperature, and a process for producing the same. Calcined powder of Ba(TiM)O<sb>3</sb>, wherein M represents an element which has been converted to a semiconductor, and calcined powder of (BiNa)TiO<sb>3</sb> are provided separately ...	

Full Text	DESCRIPTION

TECHNICAL FIELD

The present invention relates to a semiconductor ceramic composition having a positive resistive temperature, which is used for a PTC thermistor, a PTC heater, a PTC switch, a temperature detector and the like, and a process for producing the same.

BACKGROUND ART

As materials showing a PTCR characteristic (Positive Temperature Coefficient of Resistivity), compositions in which various semiconductor dopants are added to BaTiO3 have been conventionally proposed.  These compositions have a Curie temperature around 120°C.  Depending upon the use, it becomes necessary for these compositions to shift the Curie temperature thereof.

It has been proposed to shift the Curie temperature by adding, for example, SrTiCh to BaTiO3.  However, the Curie temperature shifts only to a negative direction and does not shift to a positive direction in this case.  Currently, only PbTiOa is known as an additive material for shifting the Curie temperature to a positive direction. However, since PbTiOs contains an element that causes environmental pollution, a material using no PbTiO3 has been demanded in recent years.

Regarding BaTiO3 semiconductor ceramics, there is proposed a process for producing a BaTiO3 semiconductor ceramic by adding one or more of Nb, Ta and rare earth elements to a composition having a structure of Baj.(BiNa)TiOa, wherein a part

of Ba m BaTiO3 m which no PbTiO3 is used is substituted with Bi-Na and x is controlled to be in a range of 0 
Patent Document 1 JP-A-56-169301

DISCLOSURE OF THE INVENTION

PROBLEMS THAT THE INVENTION IS TO SOLVE Patent Document 1 discloses m Examples, mixing, before calcination thereof, all the constituents such as the starting matenals including BaCO3, T1O2, B12O3, Na203 and PbO, followed by calcining, forming, sintering and heat-treating

However, m the composition where a part of Ba of BaTiO3 is substituted with Bi-Na, when all the constituents are mixed before calcination thereof as in Patent Document 1, men Bi may evaporate during the calcination step to cause compositional deviation m Bi-Na, whereby the formation of different phases is accelerated, and increase in the resistivity at room temperature and fluctuation of the Curie temperature may be caused

It may be considered to perform calcination at a low temperature for restraining the evaporation of Bi  However, although the evaporation of Bi is certainly restrained by this method, a complete solid solution cannot be formed and the desired characteristics cannot be obtained

An object of the invention is to provide a semiconductor ceramic composition containing no Pb, which is capable of shifting the Cune temperate to a positive direction and of widely reducing the resistivity at room temperature, and to provide a production process of the same

Further, it is another object of the invention to provide a semiconductor ceramic composition m which a part of Ba m BaTiCh is substituted with Bi-Na, which is capable of restraining the evaporation of Bi in the calcination step, is capable of restraining the compositional deviation of Bi-Na thereby suppressing the formation of different phases, is capable of further reducing the resistivity at room temperature, and is capable of restraining the fluctuation of the Cune temperature, and to provide a production process of the same

MEANS FOR SOLVING THE PROBLEMS

As a result of intensive studies for attaining the above objects, the inventors have found that, in producing a semiconductor ceramic composition m which a part of Ba m BaTi03 is substituted with Bi-Na, when a calcined Ba(TiM)03 powder (M is a semiconductor dopant) and a calcined (BaNa)Ti03 powder are separately prepared and the Ba(TiM)03 powder is calcmed at a relatively high temperature while the (BaNa)Ti03 powder is calcmed at a relatively low temperature, both at the most suitable temperatures for them, then the evaporation of Bi from the calcmed Ba(TiM)03 powder may be retarded and the compositional deviation of Bi-Na may be thereby suppressed to inhibit the formation of different phases, and when these calcmed powders are mixed, formed and sintered, then a semiconductor ceramic composition which has a low resistivity at room temperature and is capable of restraining the fluctuation of the Cune temperature can be obtained

The invention provides a process for producing a semiconductor ceramic composition m which a part of Ba of BaTiO3 is substituted with Bi-Na, the process comprising a step of prepanng a calcined powder of Ba(TiM)03 (wherein M is a semiconductor dopant), a step of prepanng a calcined powder of (BiNa)Ti03, a step of mixing the calcined powder of Ba(TiM)03 and the calcined powder of (BiNa)Ti03, and a step of forming and sintering the mixed calcined powder

The invention further proposes, in the production process of the above-mentioned constitution

a constitution in which a calcination temperature in the step of prepanng the calcined powder of Ba(TiM)03 is from 900 to 1300°C,

a constitution m which a calcination temperature in the step of prepanng the calcined powder of (B£Na)Ti03 is from 700 to 950°C,

a constitution in which a dry mixing is conducted m the step of mixing the calcined powder of Ba(TiM)03 and the calcined powder of (BiNa)Ti03,

a constitution in which 3 0 mol% or less of Si oxide and 4 0 mol% or less of Ca carbonate or Ca oxide are added before the calcination in the step of prepanng the calcined powder of Ba(TiM)03 or the step of prepanng the calcined powder of (BiNa)Ti03 or in both the two steps,

a constitution in which 3 0 mol% or less of Si oxide and 4 0 mol% or less of Ca carbonate or Ca oxide are added in the step of mixing the calcined powder of Ba(TiM)03 and the calcined powder of (BiNa)Ti03,

a constitution m which the semiconductor dopant M is at least one of Nb and Sb, and the semiconductor ceramic composition is represented by a composition formula [(BiNa)Bai-]fTii-yMy]O3 in which x and y each satisfy 0 
a constitution m which the ratio of Bi to Na satisfies a relationship that Bi/Na is 0 78 to 1

The invention also provides a semiconductor ceramic composition obtained by forming and sintering a mixed calcined powder containing a calcined powder of Ba(TiM)03 (wherein M is a semiconductor dopant and is at least one of Nb and Sb) and a calcined powder of (BiNa)Ti03, wherein the composition is represented by a composition formula [(BiNa)xBai-x][Tii-yMy]O3 m which x and y each satisfy 0 
ADVANTAGE OF THE INVENTION

According to the invention, there can be provided a semiconductor ceramic composition capable of rising the Cune temperature and capable of greatly reducing the resistivity at room temperature without using Pb that causes environmental pollution

According to the invention, there can be provided a semiconductor ceramic composition capable of restraining the evaporation of Bi in the calcination step, capable of restraining the compositional deviation in Bi-Na to thereby inhibit the formation of different phases, capable of further reducing the resistivity at room temperature, and capable of restraining the fluctuation of the Cune temperature

BRIEF DESCRIPTION OF THE DRAWINGS

Fig 1 is a graph showing the X-ray diffraction patterns of a semiconductor ceramic composition of the invention at different calcination temperatures

Fig 2 is a graph showing the X-ray diffraction patterns of a semiconductor ceramic composition of Comparative Example at different calcination temperatures

BEST MODE FOR CARRYING OUT THE INVENTION

In the step of preparing a calcined powder of Ba(TiM)O3 (M is a semiconductor dopant) in the invention, first, BaCO3 and T1O2 as mam starting materials and ND2O5 or SO2O3 as a semiconductor ingredient are mixed to prepare a mixed starting powder, and then the powder is calcined  The calcination temperature is preferably m the range of from 900 to 1300°C, and the calcination time is preferably 0 5 hours or more  When the calcination temperature is lower than 900°C or the calculation time is shorter than 0 5 hours, Ba(TiM)03 is not completely formed, and the unreacted BaO may react with water in the atmosphere or in the mixed medium to unfavorably cause compositional deviation  On the other hand, when the calcination temperature exceeds 1300°C, then a sintered body is generated in the calcined powder, which unfavorably hinders the dissolution with a (BiNa)Ti03 calcined powder to be mixed later

The step of preparing a (BiNa)Ti03 calcined powder in the invention mcludes mixing Na2CO3, B12O3 and T1O2 as starting powders to prepare a mixed starting powder, followed by calcining the powder  The calculation temperature is preferably in the range of from 700 to 950°C, and the calcination tune is preferably from 0 5 to 10 hours  When the calcination temperature is lower than 700°C or the calcination tune is shorter than 0 5 hours, unreacted NaO may react with water m the atmosphere or in the solvent in wet mixing to unfavorably cause compositional deviation or characteristic fluctuation  On the other hand, when the calcination temperature exceeds 950°C or the calcination tune is longer than 10 hours, then Bi may evaporate greatly to unfavorably cause compositional deviation and promote formation of different phases

Incidentally, with respect to the preferred calcination temperature in the step of preparing the Ba(TiM)03 calcined powder (from 900 to 1300°C) and the preferred

calcination temperature m the step of preparing the (BiNa)TiO3 calcmed powder (from 700 to 950°C), it is preferred to select optimal temperatures according to use and the like  For example, for performmg sufficient reaction while restraimng the evaporation of Bi, the calcination temperature of (BiNa)Ti03 is preferably relatively low by the adjustment of the calcination time and the like  It is preferred to set the calcination temperature of (BiNa)Ti03 lower than the calcination temperature of Ba(TiM)03

A mam feature of the invention is that the step of preparing the Ba(TiM)O3 calcined powder and the step of preparing the (BiNa)Ti03 calcmed powder are earned out separately, and accordingly, Bi is restrained from evaporating away from (BiNa)TiOj in the calcination step and the compositional deviation of Bi-Na is restrained to inhibit the formation of different phases, and the invention thus provides a semiconductor ceramic composition of which the resistivity at room temperature is further reduced and of which the Curie temperature is restrained from fluctuating

In the steps of preparing the above-mentioned calcmed powders, the starting material powders may be crushed m mixing depending upon the gram sizes of the material powders  Mixture and crushing may be performed by any of wet mixing and crushing using pure water and ethanol, and dry mixing and crushing, but dry mixing and crushing is preferred for the reason of capable of restraimng compositional deviation Further, BaCCh, Na2CO3 and T1O2 are exemplified as the starting materials in the above, but the advantage of the invention is not impaired even when other Ba compounds, Na compounds and the like are used

As described above, after separately preparing a Ba(TiM)03 calcmed powder and a (BiNa)TiO3 calcined powder, the calcmed powders are mixed each in a prescnbed amount  Mixing may be performed by any of wet mixing using pure water and ethanol, and dry mixing, but dry mixing is preferred for capable of restraining

compositional deviation  Dependmg upon the gram sizes of the calcined powders, crushing may be earned out after mixing, or mixing and crushing may be performed at the same time  The average gram size of the mixed calcined powder after mixing and crushing is preferably from 0 6 to 1 5 urn

In the above-mentioned step of preparing the Ba(TiM)03 calcined powder and/or the step of preparing the (BiNa)Ti03 calcined powder, or in the step of mixing the calcined powders, adding at most 3 0 mol% of Si oxide and at most 4 0 mol% of Ca oxide or Ca carbonate is favorable because Si oxide may restrain the abnormal growth of crystal grains and may readily control the resistivity of the composition, and Ca oxide or Ca carbonate may enhance the sinterability of the composition at low temperatures and may control the reducibility thereof  However, when either one of them is added m an amount exceedmg the above-mentioned limit, then it is unfavorable since the composition cannot be semiconducnve  Preferably, the addition is attained before mixing m each step

A semiconductor ceramic composition according to the mvention can be obtained by forming and sintering the mixed calcined powder obtained in the step of mixing the Ba(TiM)03 calcined powder and the (BiNa)Ti03 calcined powder  One example of a process after the step of mixing the calcined powders is described below, to which, however, the mvention should not be limited  Any and every known method is employable m the mvention

The mixed calcined powder obtained in the step of mixing a Ba(TiM)03 calcined powder and a (BiNa)Ti03 calcined powder may be formed by any desired forming means  Before forming, if desired, the crushed powder may be granulated in a granulation apparatus  The density of the compact after the forming is preferably from 2 to 3 g/cm3

The smtenng may be attained in air or in. a reducing atmosphere, or in an inert gas atmosphere having a low oxygen concentration, at a smtenng temperature of from 1200QC to 1400°C for a smtenng tune of from 2 hours to 6 hours  One prefened embodiment of the smtenng step is descnbed below  In case where the powder is granulated before forming, it is preferably processed for bmder removal at 300°C to 700°C before smtenng

In the smtenng step at a smtenng temperature of from 1290°C to 1350°C m an atmosphere havmg an oxygen concentration of less than 1%, the powder is sintered (1) for a smtenng time of shorter than 4 hours, or (2) for a sintering time to satisfy a formula AT > 25t (t = sintering time (hr), AT = cooling rate (°C/hr) after smtenng), and then the sintered body is cooled at the coolmg rate satisfying the above formula.

According to the smtenng step of any mode mentioned m the above, where the smtenng time is shortened, or the smtenng tune is kept long but the sintered body is rapidly cooled at a suitable rapid coolmg rate in accordance with the smtenng time, a semiconductor ceramic composition havmg an improved temperature coefficient of resistance m a high-temperature range (not lower than the Curie temperature) while mamtaimng a low resistivity at room temperature can be obtamed without the necessity of heat treatment m air like that for BaTi03 matenals

In the above sintering step, the atmosphere having an oxygen atmosphere of less than 1% means a vacuum or an inert gas atmosphere havmg an oxygen atmosphere of less than 1 %  Preferred is an inert gas atmosphere, for example, a nitrogen gas or argon gas atmosphere  The atmosphere in coolmg after the smtenng is also preferably the above-mentioned atmosphere, but is not always limitative

In case where the smtenng step mode is the above method (1), the cooling condition after the smtenng may be selected m any desired manner  On the other

hand, when the above method (2) is selected, the cooling rate At (°C/hr) is determined by the smtermg time t  For example, when the sintering time t is 1 hour, then the cooling rate AT is 25 x 1 = 25°C/hr or more, and when the sintering tune t is 4 hours, then the cooling rate AT is 25 x 4 = 100°C/hr or more  In other words, when the sintering time t is long, then the coolmg rate AT shall be higher m accordance with the sintering time  This method may be effective when the smtermg time t is long, but is applicable to a shorter sintering tune t (for example, shorter than 4 hours)

The semiconductor ceramic composition to which the invention is directed is BaTiO3 in which a part of Ba is substituted with Ba-Na.  As so mentioned m the above, this is obtained according to a process including separately conducting the step of prepanng a calcmed Ba(TiM)O3 powder (M is a semiconductor dopant) and the step of prepanng a calcmed (BiNa)Ti03 powder, followed by mixing, formmg and smtermg

The composition m which a part of BaTiO3 is substituted with Bi-Na is processed into a semiconductor ceramic composition by addmg a semiconductor dopant thereto, followed by valence control of the composition  In the invention, the semiconductor dopant is added to BaTi03 to give a calcmed Ba(TiM)03 powder (M is semiconductor dopant), and the resulting semiconductor ceramic composition is represented by a composition formula [(BiNa)xBai-x][Tii ,My]O3 in which x and y each satisfy 0
In the composition represented by [(BiNa)xBai x][Tii yMy]O3, x represents the component range of (BiNa), and x is preferably in the range of 0 
M is at least one of Nb and Sb, but is preferably Nb  In the composition, y represents the component range of M, and y is preferably in the range of 0 
In the above composition represented by [(BuMa)xBai.x][Ti| yMy]O3, Ti is substituted with an element M for valence control  In this case, the addition of the element M (the amount to be added, 0 
In the above-mentioned composition represented by [(BiNa^Baj x][Tii yMy]O3, the ratio of Bi to Na is preferably 1/1, or that is, the composition formula is preferably [(Bio sNao 5)xBai J [Tii.yMy]O3  However, as so described in the section of the background art, when all the constituents are mixed before calcination, then Bi may vaporize in the calcination step to cause compositional deviation in Bi-Na, whereby the formation of different phases may be accelerated, and accompanied by the problems in that the resistivity at room temperature increases and the Curie temperature may fluctuate

In the invention, by separately calcining a calcmed powder of Ba(TiM)03 and a calcmed powder of (BiNa)TiO3 composition respectively at optmal temperatures, the proportion of Bi to Na can be made to satisfy that Bi/Na is from 0 78 to 1, so that the resistivity at room temperature can be further lowered and the fluctuation in the Curie temperature can be restrained  When Bi/Na is more than 1, then Bi not participating in

the formation of (BiNa)Ti03 may remain m the matenal to readily form different phases in sintering, whereby the resistivity at room temperature may unfavorably increase, while when it is less than 0 78, then different phases may be readily formed m the sintering step and the resistivity at room temperature may unfavorably increase

According to the above-mentioned production process, a semiconductor ceramic composition represented by a composition formula [(BiNa)xBai.x][Tii-yMy]O3 (wherein M is at least one of Nb and Sb), m which x and y each satisfy 0 
EXAMPLES

Example 1

BaCO3 and T1O2 as mam materials and Nb2O5 as a semiconductor ingredient powder were prepared and blended so as to be Ba(Tio wsNbo 002)O3, followed by mixing in pure water  The obtained mixed matenal powder was calcined at 1000°C for 4 hours to prepare a Ba(TiNb)O3 calcined powder

Na2CO3, Bi2O3 and T1O2 as matenal powders were prepared and blended so as to be (Bio 5Nao 5)TiO3) followed by mixing in ethanol  The obtained mixed matenal powder was calcined in air at 600°C to 900°C for 4 hours to prepare a (BiNa)Ti03 calcined powder  Fig 1 shows the X-ray diffraction patterns of the obtained (Bio sNao 5)TiO3 calcined powder at different calcination temperatures of from 600°C to 900°C

The Ba(TiNb)03 calcmed powder and the (BiNa)Ti03 calcmed powder calcmed at 800°C were blended so as to be 73/7 m a molar ratio, then 0 4 mol% of S1O2 and 1 4 mol% of CaCO3 were added thereto as sintering promoters, and these were mixed and crushed in a pot mill with pure water as a medium until the mixed calcmed powder had a center grain size of from 1 0 uxn to 2 0 urn, and then dried  PVA was added to the crushed powder of the mixed calcmed powder, followed by mixing, and the mixture was granulated with a granulator  The granulated powder thus obtained was formed with a uniaxial pressing machine, the compact was processed for binder removal at 500°C, and then sintered in air at a sintering temperature of from 1300°C to 1380°C for 4 hours to give a sintered body

A test piece was obtained by processing the obtained sintered body into a plate havmg a size of 10 mm x 10 mm x1 ram, with which an ohmic electrode was formed The test piece was tested with a resistance meter to determine its resistivity change m a temperature range from room temperature to 270°C  The measurement results are shown in Table 1  The test piece was analyzed for the constitutive elements Bi and Na, and the ratio of Bi/Na was determined  The results are shown m Table 1  In producmg Sample No 5 in Table 1, the powders were mixed in dry in air in the step of preparing the calcmed (BiNa)TiO3 powder, and except this, the mgredients were mixed in ethanol  The sample numbered with * is Comparative Example

Comparative Example 1

BaCO3 and T1O2 as main materials, NbiO5 as a semiconductor ingredient powder, and Na2CO3, B12O3 and T1O2 as Curie temperature shifters were prepared, and all these constituents were mixed all at a time from the beginning, and further, 0 9

mol% of S1O2 and 1 9 mol% of CaCO3 were added thereto as sintering promoters, and these were mixed in ethanol The mixed material powder thus obtained was calcined in air at 200°C to 1200°C for 4 hours to give a calcined powder Fig 2 shows the X-ray diffraction patterns of the obtained [(Bio sNao s)xBai.x][Tii yMy]O3 calcined powder (x = 0 06, y = 0 005) at different calcination temperatures of from 200°C to 900°C

PVA was added to the powder calcined at 1000°C, followed by mixing, and the mixture was granulated with a granulator  The granulated powder thus obtained was formed with a uniaxial pressmg machine, the compact was processed for binder removal at 500°C, and then sintered in air at a sintering temperature of 1320°C for 4 hours to give a sintered body

A test piece was obtained by processing the obtained sintered body into a plate having a size of 10 mm x 10 mm x 1 mm, with which an ohmic electrode was formed The test piece was tested with a resistance meter to determine its resistivity change in a temperature range from room temperature to 270°C  The measurement results are shown in Table 1 as Sample No 6  The test piece was analyzed for the constitutive elements Bi and Na, and the ratio of Bi/Na was determined  The result is shown m Table 1 as Sample No 6

As can be clearly seen from Fig 1 and Fig 2, the calcined (BiNa)Ti03 powder in Example 1 formed a completely single phase at 700°C  On the other hand, it is shown that, in Comparative Example 1 in which all the constitutive elements were mixed all at a time from the beginning, complete dissolution could not be attained until the temperature becomes not lower than 900°C, and it was not sufficient as a calcined powder

As can be clearly seen from Table 1, the semiconductor ceramic compositions accordmg to the mvention have an mcreased Cune temperature and have a significantly

reduced resistivity at room temperature  Since the step of preparing the Ba(TiNb)03 calcined powder and the step of preparing the (BiNa)Ti03 calcined powder were conducted separately, Bi was restrained from vaporizing, and even after sintered, the composition could have a high Bi/Na ratio, and therefore, the formation of different phases was restrained mthe composition, and the resistivity at room temperature was further lowered and the Curie temperature fluctuation was restrained

As opposed to this, the temperature coefficient of resistance of the semiconductor ceramic composition of Comparative Example was low though the Cune temperature thereof was elevated  In addition, in the calcination step and m the sintering step, much Bi vaporized away, and the Bi/Na ratio in the sintered body was 0 77 or lower

In all Examples, the temperature coefficient of resistance was calculated according to the following formula

TCR = (lnRrlnJQ x 100/(T,-TC) wherein. Ri means the maximum resistivity, Re means the resistivity at T0, Ti means the temperature at which the composition has Ri, and Tc means the Cune temperature

(Table Removed) 

Table 1

While the invention has been described m detail and with reference to specific embodiments thereof, it will be apparent to one skilled m the art that various changes and modifications can be made therem without departmg from the spirit and scope thereof

The present application is based on Japanese Patent Application No 2006-298304 filed on November 1,2006, and the contents are incorporated herein by

reference

INDUSTRIAL APPLICABILITY

The semiconductor ceramic composition according to the invention is optimal as a matenal for a PTC thermistor, a PTC heater, a PTC switch, a temperature detector, and the like

We Claim:-

1.	A process for producing a semiconductor ceramic composition in which a part of Ba in BaTiO3 is substituted with Bi-Na, the process comprising a step of preparing a calcined powder of Ba(TiM)O3 (wherein M is a semiconductor dopant), a step of preparing a calcined powder of (BiNa)TiO3, a step of mixing the calcined powder of Ba(TiM)O3 and the calcined powder of (BiNa)TiO3, and a step of forming and sintering the mixed calcined powder.

2.	The process for producing a semiconductor ceramic composition as claimed in claim 1, wherein a calcination temperature in the step of preparing the calcined powder of Ba(TiM)O3 is fiom 900 to 1300°C.

3.	The process for producing a semiconductor ceramic composition as claimed in claim 1, wherein a calcination temperature in the step of preparing the calcined powder of (BiNa)TiO3 is from 700 to 950°C.

4.	The process for producing a semiconductor ceramic composition as claimed in claim 1, wherein a dry mixing is conducted in the step of mixing the calcined powder of Ba(TiM)O3 and the calcined powder of (BiNa)TiO3.

5.	The process for producing a semiconductor ceramic composition as claimed in claim 1, wherein 3.0 mol% or less of Si oxide and 4.0 mol% or less of Ca carbonate or Ca oxide are added before the calcination in the step of preparing the calcined powder

of Ba(TiM)O3 or the step of preparing the calcined powder of (BiNa)TiO3 or in both the two steps.

6.	The process for producing a semiconductor ceramic composition as claimed in claim 1, wherein 3.0 mol% or less of Si oxide and 4.0 mol% or less of Ca carbonate or Ca oxide are added in the step of mixing the calcined powder of Ba(TiM)O3 and the calcined powder of (BiNa)TiO3.

7.	The process for producing a semiconductor ceramic composition as claimed in claim 1, wherein the semiconductor dopant M is at least one of Nb and Sb, and the semiconductor ceramic composition is represented by a composition formula: [(BiNa)xBai.x3[Ti1-yMy]O3 in which x and y each satisfy 0 
8.	The process for producing a semiconductor ceramic composition as claimed in claim 7, wherein a ratio of Bi to Na satisfies a relationship that Bi/Na is 0.78 to 1.

9.	A semiconductor ceramic composition obtained by forming and sintering a mixed calcined powder containing a calcined powder of Ba(TiM)Oa (wherein M is a semiconductor dopant and is at least one of Nb and Sb) and a calcined powder of (BiNa)TiO3, wherein the composition is represented by a composition formula: [(BINa)Bai-x][Ti1-yMy]O3 in which x and y each satisfy 0 

Documents:

				http://ipindiaonline.gov.in/patentsearch/GrantedSearch/viewdoc.aspx?id=SZRDvOsMJKYRSiDSPUBcdQ==&amp;loc=+mN2fYxnTC4l0fUd8W4CAA==

« Previous Patent

Next Patent »

Patent Number	269025	

Indian Patent Application Number	2479/DELNP/2009	

PG Journal Number	40/2015	

Publication Date	02-Oct-2015	

Grant Date	29-Sep-2015	

Date of Filing	16-Apr-2009	

Name of Patentee	HITACHI METALS, LTD.	

Applicant Address	2-1, SHIBAURA 1-CHOME, MINATO-KU, TOKYO 105-8614 (JP).	

Inventors:

#	Inventor's Name	Inventor's Address	

1	TOJI, KAZUYA	C/O YAMAZAKI WORKS, HITACHI METALS, LTD., 15-17, EGAWA 2-CHOME,SHIMAMOTO-CHO, MISHIMA-GUN, OSAKA 618-0013 (JP).	

2	SHIMADA, TAKESHI	C/O ADVANCED ELECTRONICS RESEARCH LABORATORY, HITACHI METALS, LTD., 5200 MIKAJIRI, KUMAGAYA-SHI, SAITAMA 360-0843 (JP).	

PCT International Classification Number	C04B 35/46	

PCT International Application Number	PCT/JP2007/070958	

PCT International Filing date	2007-10-26	

PCT Conventions:

#	PCT Application Number	Date of Convention	Priority Country	

1	2006/298304	2006-11-01	Japan	

© All Indian Patents, 2013-2021.

  Patent data available in the public domain from Indian Patents Office, Department of Industrial Policy and Promotions, Ministry of Commerce and Industry, Government of India.
