Repository: anandvc/allindianpatents

File: patents/269042-bridged-metallocene-compound-olefin-polymerization-catalyst-containing-the-same-and-ethylene-polymer-obtained-with-the-catalyst.html (part 1 of 3)
Indian Patents. 269042:BRIDGED METALLOCENE COMPOUND, OLEFIN POLYMERIZATION CATALYST CONTAINING THE SAME, AND ETHYLENE POLYMER OBTAINED WITH THE CATALYST

Indian Patents

Recently Granted Patents

  Recently Published Patents

Title of Invention	BRIDGED METALLOCENE COMPOUND, OLEFIN POLYMERIZATION CATALYST CONTAINING THE SAME, AND ETHYLENE POLYMER OBTAINED WITH THE CATALYST

Abstract	It relates to a metallocene compound useful as an olefin polymerization catalyst or catalyst component, and an olefin polymerization method using an olefin polymerization catalyst containing the metallocene compound. More particularly, it relates to an olefin polymerization catalyst capable of producing an olefin polymer having a high melt tension, excellent mechanical strength and excellent particle properties with a high polymerization activity, an olefin polymerization method using this catalyst, an ethylene polymer which is obtained by the polymerization method and is excellent in moldability, easy openability, and particularly excellent in mechanical strength as compared with conventionally known ethylene polymers, and a thermoplastic resin composition containing the ethylene polymer. More particularly, it provides a molded article and a film formed from the ethylene polymer or the thermoplastic resin composition containing the ethylene polymer, and a laminate film comprising the film. It provides an olefin polymer which shows little neck-in in T-die molding, does not cause take-off surging, is particularly excellent in mechanical strength, and has a large number of long-chain branches caused by simultaneously inducing production of a macromonomer as a source of long-chain branches and repolymerization of the produced macromonomer in the coexistence of a single type or plural types of bridged metallocene compounds including a group derived from a cyclopentadienyl group having a different structure in the same polymerization system, an olefin polymerization catalyst and a polymerization method capable of efficiently producing the olefin polymer.	

Full Text	FIELD OF THE INVENTION [0001]

The present invention relates to metallocene compounds useful as olefin polymerization catalysts or catalyst components, and to olefin polymerization processes with an olefin polymerization catalyst containing the metallocene compound.  In detail, the invention relates to olefin polymerization catalysts that can catalyze with high polymerization activity the production of olefin polymers having high melt tension, excellent mechanical strength and good particle properties, and relates to olefin polymerization processes using the catalysts.  Further, the invention relates to ethylene polymers obtained by the polymerization processes that have good processability and particularly excellent mechanical strength compared to conventional ethylene polymers, and relates to thermoplastic resin compositions containing the ethylene polymers.  In more detail, the invention is concerned with shaped articles ical strength compaor films that are obtained from the ethylene polymers or the thermoplastic resin compositions containing the ethylene polymers, or relates to laminate films including the films.  Furthermore, the invention is concerned with ethylene polymers that have good processability and easy-opening properties compared to conventional ethylene polymers, and thermoplastic resin

compositions containing the ethylene polymers .  In more detail, the invention is concerned with shaped articles or films that are obtained from the ethylene polymers or the thermoplastic resin compositions containing the ethylene polymers, or relates to laminate films including the films.

BACKGROUND OF THE INVENTION

[0002]

Olefin polymers are shaped by various methods and used in wide-ranged applications.  For example, ethylene polymers are extruded into films or sheets for use in the packaging of foods, liquids or daily sundries.  Olefin polymers require various properties depending on the shaping methods or use applications.  In the case of T-die extrusion as an example, they require performances such as stable processability even at high speed (high-speed film-forming properties) and small neck-in.

[0003]

Low density polyethylenes (LDPE) by high-pressure radical polymerization have a high melt tension because of their complicated long-chain branched structures, and show good shaping processability such as small neck-in, thereby finding various uses.  However, shaped articles therefrom still have low mechanical strength properties such as tensile strength,

tear strength and impact resistant strength.  Further, these polymers show poor high-speed film-forming properties in T-die extrusion. [0004]

In contrast to LDPE, Ziegler-catalyzed or metallocene-catalyzed ethylene polymers possess high tensile strength, tear strength and impact resistant strength due to their molecular structures, and they are used in applications requiring mechanical strength. However, these polymers have a low melt tension and consequent poor shaping processability. [0005]

To solve these problems, [1] LDPE is blended with a Ziegler-catalyzed or metallocene-catalyzed ethylene polymer (Patent Document 1); [2] the molecular weight distribution is broadened by multistage polymerization (Patent Document 2); [3] a long-chain branched ethylene polymer is produced with a chromium catalyst; [4] a long-chain branched ethylene polymer is produced with a specific metallocene catalyst (Patent Document 3) ; [5] macro monomers are copolymerized with use of a specific metallocene catalyst to give a long-chain branched ethylene polymer (Patent Document 4) ; or [6] ethylene and diene are copolymerized with use of a specific metallocene catalyst to afford a long-chain branched ethylene polymer (Patent Documents 6 and 7).  However, the method [1] greatly increases

costs in the blending of the polymers, and the ethylene polymers obtained by the methods [2], [3], [4] and [5] have a small number of long-chain branches and do not have a sufficient melt tension or shaping processability.  Further, the method [6] can deteriorate mechanical characteristics inherent to polymers or can result in gelation when the diene is used in large amounts. [0006]

Patent Documents 8 and 9 teach the use of two or more kinds of metallocene compounds or organometallic complexes in order to produce more long-chain branches or to increase the melt tension. However, the number of long-chain branches is still insufficient and problems remain in terms of shaping processability. Further, the catalytic activity is far below the industrial level. [0007]

As discussed above, it has been difficult to produce resins having high melt tension and excellent mechanical strength inexpensively and efficiently by means of the conventional catalyst systems or by blending resins.  In other words, the development of efficient production processes for ethylene polymers having high melt tension and excellent mechanical strength is important and highly valuable in the industrial production.

[0008]

When ethylene polymers are used as sealants in packaging materials, the polymers require mechanical strength such as heat seal strength or pack breakage strength to protect the contents. However, packaging materials that are easily opened (have easy openability) attract attention out of consideration for elderly people, infants and disabled people. One of the approaches for easy openability is to appropriately weaken the heat seal strength at the sealed portion. Accordingly, there is a need for ethylene polymers having appropriately low heat seal strength. [0009]

The present inventors studied diligently in view of the problems in the art as describe above. They have then found that a single or plural kinds of bridged metallocene compounds having differing cyclopentadienyl-derived groups can afford macromonomers that are a source of long-chain branches and can simultaneously catalyze the repolymerization of the macromonomers into olefin polymers having a large number of long-chain branches, small neck-in in the T-die extrusion, small take-up surge and superior mechanical strength or olefin polymers having small neck-in in the T-die extrusion, small take-up surge and easy opening properties. Such compounds as olefin polymerization catalysts and polymerization processes using the compounds have been found to be capable of efficiently producing the olefin polymers as described above. The present invention has been completed based on the findings.

Patent Document	1:	WO 99/046325

Patent Document	2:	JP-A-H02-53811

Patent Document	3:	JP-A-H04-213306

Patent Document	4:	JP-A-H08-502303

Patent Document	5:	JP-A-H04-213306

Patent Document	6:	JP-A-H09-227626

Patent Document	7:	JP-A-H04-506372

Patent Document	8:	JP-A-H07-252311

Patent Document	9:	JP-A-2006-2057

SUMMARY OF THE INVENTION [0010]

The present invention has been made in view of the background art as discussed above. It is therefore an object of the invention to provide bridged metallocene compounds for olefin polymerization that can afford with high polymerization activity a relatively low molecular weight olefin polymer (macromonomer) having a higher proportion of terminal double bonds than produced by conventional metallocene compounds. It is another object to provide olefin polymerization catalysts

containing the bridged metallocene compounds, in detail olefin polymerization catalysts that can catalyze with high polymerization activity the production of olefin polymers having high melt tension, excellent mechanical strength and good particle properties, and to provide polymerization processes using the catalysts.  It is a further object of the invention to provide ethylene homopolymers or copolymers that have good processability and particularly excellent mechanical strength compared to conventional ethylene polymers, and to provide thermoplastic resin compositions containing the polymers.  It is a still further object to provide shaped articles or films that are obtained from the polymers or the thermoplastic resin compositions, or to provide laminate films including the films.  Furthermore, the invention has an object of providing ethylene homopolymers or copolymers that have good processability and easy-opening properties compared to conventional ethylene polymers, and thermoplastic resin compositions containing the ethylene polymers.  It is a still further object of the invention to provide shaped articles or films that are obtained from the polymers or the thermoplastic resin compositions, or to provide laminate films including the films. [0011]

A bridged metallocene compound according to the present

invention is represented by Formula [1] below: [0012]

(Formula Removed) 

[0013]

wherein R1, R2, R3 and R4 are selected from a hydrogen atom, hydrocarbon groups, silicon-containing groups, heteroatom-containing groups and halogen-containing groups and are the same or different from one another; R1, R2, R3 and R4 are not all hydrogen atoms and at least one of these groups is an ethyl group or a group represented by any of Formulae [2] to [7] below; neighboring substituent groups among R1 to R4 may be linked together to form an aliphatic ring; Q1 is selected from Cl-20 hydrocarbon groups, halogen-containing groups, silicon-containing groups, germanium-containing groups and tin-containing groups; X independently at each occurrence is a group selected from a hydrogen atom, halogen atoms, hydrocarbon groups, halogen-containing groups, silicon-containing groups, oxygen-containing groups,

sulfur-containing groups, nitrogen-containing groups and phosphorus-containing groups; and M is a titanium atom, a zirconium atom or a hafnium atom; [0014]

(Formula Removed) 

[0015]

(Formula Removed) 

[0016]

(Formula Removed) 

[0018]

(Formula Removed) 

[0019]

(Formula Removed) 

[0020]

wherein R7 to R16 are selected from a hydrogen atom, hydrocarbon groups, silicon-containing groups, heteroatom-containing groups and halogen-containing groups and are the same or different from one another, but they are not aryl groups; D and E are each a divalent heteroatom; G and L are each a trivalent heteroatom; and T and W are each a tetravalent heteroatom or a carbon atom.

An olefin polymerization catalyst (a) according to the present invention comprises the following components (A) and (C) : [0021]

Component (A): the bridged metallocene compound represented by Formula (1) above;

[0022]

Component (C): at least one compound selected from the group consisting of:

(c-1) organometallic compounds represented by Formulae [11], [12] and [13] below;

(c-2) organoaluminum oxy-compounds; and

(c-3) compounds that react with the component (A) to form an ion pair; [0023]

(Formula Removed) 

[0024]

wherein Ra and Rb are each a Cl-15 hydrocarbon group and are the same or different from each other; X is a halogen atom;

0
(Formula Removed) 

[0026]

wherein Ma is Li, Na or K; and Ra is a Cl-15 hydrocarbon group; [0027]

(Formula Removed) 

 [0028]

wherein Ra and Rb are each a Cl-15 hydrocarbon group and are the same or different from each other; Mb is selected from

Mg, Zn and Cd; X is a halogen atom; 0
An olefin polymerization catalyst (b) according to the present invention comprises the following components (A), (B) and (C): [0029]

Component (A): the bridged metallocene compound represented by Formula [1] above; [0030]

Component (B): a bridged metallocene compound represented by Formula (14) below; [0031]

(Formula Removed) 

[0032]

wherein R17 to R20, and R21 to R28 are selected from a hydrogen atom, hydrocarbon groups, halogen-containing groups, oxygen-containing groups, nitrogen-containing groups, boron-containing groups, sulfur-containing groups, phosphorus-containing groups, silicon-containing groups, germanium-containing groups and tin-containing groups and are the same or different from one another; neighboring substituent groups among these groups may be linked together to form a ring; Q2 is selected from Cl-20 hydrocarbon groups, halogen-containing groups, silicon-containing groups, germanium-containing groups and tin-containing groups; M is selected from a titanium atom, a zirconium atom and a hafnium atom; and X independently at each occurrence is a group selected from a hydrogen atom, halogen atoms, hydrocarbon groups, halogen-containing groups, silicon-containing groups, oxygen-containing groups, sulfur-containing groups, nitrogen-containing groups and phosphorus-containing groups;

Component (C): at least one compound selected from the group consisting of:

(c-1) organometallic compounds represented by Formulae [18], [19] and [20] below;

(c-2) organoaluminum oxy-compounds; and

(c-4) compounds that react with the components (A) and (B) to form an ion pair;

[0033]

(Formula Removed) 

[0034]

wherein Ra and Rb are each a Cl-15 hydrocarbon group and are the same or different from each other; X is a halogen atom;

0
(Formula Removed) 

[0036]

wherein Ma is Li, Na or K; and Ra is a Cl-15 hydrocarbon group; [0037]

(Formula Removed) 

[0038]

wherein Ra and Rb are each a Cl-15 hydrocarbon group and are the same or different from each other; Mb is selected from Mg, Zn and Cd; X is a halogen atom; 0
The olefin polymerization catalyst (b) may further contain a solid carrier (S).  In an embodiment, such olefin polymerization catalyst may comprise a solid catalyst

component (Kl) comprising the solid carrier (S) , the component (C) and the component (A), and a solid catalyst component (K2) comprising the solid carrier (S), the component (C) and the component (B).  In another embodiment, such olefin polymerization catalyst may comprise a solid catalyst component (K3) comprising the solid carrier (S) , the component (A), the component (B) and the component (C). [0039]

In Formula (1) , at least one of R1, R2, R3 and R4 is preferably a hydrocarbon group.  The component (C) is preferably an organoaluminum oxy-compound.  The solid carrier (S) is preferably a porous oxide. [0040]

A process for producing ethylene polymers according to the present invention comprises homopolymerizing ethylene or polymerizing ethylene and a C3-20 olefin in the presence of any of the olefin polymerization catalysts described above. [0041]

An ethylene polymer (i) according to the present invention is obtained by homopolymerizing ethylene or

copolymerizing ethylene and a C4-10 a-olefin in the presence of the olefin polymerization catalyst (b) and satisfies the following requirements [1] to [5] at the same time:

[1] the melt flow rate (MFR) as measured at 190°C under

a load of 2.16 kg is in the range of 0.1 to 100 g/10 min;

[2] the density (d) is in the range of 875 to 970 kg/m3;

[3] the ratio [MT/* (g/P) ] is in the range of 1.50 x 10-4 to 9.00 x 10-4 wherein [MT (g)] is the melt tension at 190°C and [* (P) ] is the shear viscosity at 200°C and an angular velocity of 1.0 rad/sec;

[4] per 1000 carbon atoms, the total of methyl branches [A (/1000 C) ] and ethyl branches [B (/1000 C) ] , [ (A + B) (/1000 C) ] , is not more than 1.8 according to 13C-NMR;

[5] the zero-shear viscosity at 200°C [o (P)] and the weight average molecular weight (Mw) measured by GPC-viscometry (GPC-VISCO) satisfy Equation (Eq-1) below: [0042]

(Formula Removed) 

[0043]

An ethylene polymer (ii) according to the present invention is obtained by homopolymerizing ethylene or

copolymerizing ethylene and a C4-10 α-olefin in the presence of the olefin polymerization catalyst (b) and satisfies the following requirements [1] to [6] at the same time:

[1] the melt flow rate (MFR) as measured at 190°C under a load of 2.16 kg is in the range of 0.1 to 100 g/10 min;

[2] the density (d) is in the range of 875 to 970 kg/m3;

[3] the ratio [MT/ (g/P) ] is in the range of 2.50 x 10-4 to 9.00 x 10-4 wherein [MT (g)] is the melt tension at 190°C and [* (P)] is the shear viscosity at 200°C and an angular velocity of 1.0 rad/sec;

[4] per 1000 carbon atoms, the total of methyl branches [A (/1000 C) ] and ethyl branches [B (/1000 C) ] , [ (A + B) (/1000 C)], is not more than 1.8 according to 13C-NMR;

[5] the zero-shear viscosity at 200°C [0  (P)] and the weight average molecular weight (Mw) measured by GPC-viscometry (GPC-VISCO) satisfy Equation (Eq-1) below: [0044]

(Formula Removed) 

[0045]

[6] a molecular weight distribution curve obtained by GPC shows a molecular weight at a maximum weight fraction (peak top M) in the range of 1.0 x 104.30 to 1.0 x 104.50. [0046]

An ethylene polymer (iii) according to the present invention is obtained by homopolymerizing ethylene or

copolymerizing ethylene and a C4-10 α-olefin in the presence of the olefin polymerization catalyst (b) and satisfies the following requirements [1] to [6] at the same time:

[1] the melt flow rate (MFR) as measured at 190°C under

a load of 2.16 kg is in the range of 0.1 to 100 g/10 min;

[2] the density (d) is in the range of 875 to 936 kg/m3;

[3] the ratio [MT/V (g/P) ] is in the range of 2.50 x 10"4 to 9.00 x 10~4 wherein [MT (g)] is the melt tension at 190°C and [* (P)] is the shear viscosity at 200°C and an angular velocity of 1.0 rad/sec;

[4] per 1000 carbon atoms, the total of methyl branches [A (/1000 C) ] and ethyl branches [B (/1000 C) ] , [ (A + B) (/1000 C) ] , is not more than 1.8 according to 13C-NMR;

[5] the zero-shear viscosity at 200°C [0 (P)] and the weight average molecular weight (Mw) measured by GPC-viscometry (GPC-VISCO) satisfy Equation (Eq-1) below: [0047]

(Formula Removed) 

[0048]

[6] a molecular weight distribution curve obtained by GPC shows a molecular weight at a maximum weight fraction (peak top M) in the range of 1.0 x 104.20 to 1.0 x 104.50. [0049]

An ethylene polymer (iv) according to the present invention is obtained by homopolymerizing ethylene or

copolymerizing ethylene and a C3-10 α-olefin in the presence of the olefin polymerization catalyst (b) and satisfies the

following requirements [1] to [5] at the same time:

[1] the ratio [M3-4/M3-10] is in the range of 0.30 to 1.00 wherein [M3-4 (mol%) ] is the content of C3-4 α-olefins and [M3-10 (mol%)] is the content of C3-10 a-olefins according to 13C-NMR;

[2] the melt flow rate (MFR) as measured at 190°C under a load of 2.16 kg is in the range of 0.1 to 100 g/10 min;

[3] the density (d) is in the range of 875 to 970 kg/m3;

[4] the ratio [MT/ (g/P) ] is in the range of 1.50 x 10~4 to 9.00 x 10~4 wherein [MT (g)] is the melt tension at 190°C and [* (P) ] is the shear viscosity at 200°C and an angular velocity of 1.0 rad/sec;

[5] the zero-shear viscosity at 200°C [0 (P)] and the weight average molecular weight (Mw) measured by GPC-viscometry (GPC-VISCO) satisfy Equation (Eq-1) below: [0050]

(Formula Removed) 

[0051]

The ethylene polymers (i to iii) may be blended with other thermoplastic resins to give thermoplastic resin compositions having excellent processability and superior mechanical strength.  The ethylene polymers (i to iii) and the resin compositions containing the ethylene polymers (i to iii) may be processed with good processability into shaped articles

having excellent mechanical strength, which are preferably films, and more preferably laminate films containing the films. [0052]

The ethylene polymers (iv) may be blended with other thermoplastic resins to give thermoplastic resin compositions having excellent processability and easy opening properties. The ethylene polymers (iv) and the resin compositions containing the ethylene polymers (iv) may be processed with good processability into shaped articles having easy opening properties, which are preferably films, and more preferably laminate films containing the films.

ADVANTAGEOUS EFFECTS OF THE INVENTION [0053]

The olefin polymerization catalysts (a) containing the bridged metallocene compound of the invention can catalyze olefin homopolymerization or copolymerization to provide low molecular weight olefin homopolymers or copolymers having an increased number of terminal double bonds. [0054]

According to the present invention, macromonomers can be produced efficiently by polymerizing one or more monomers selected from ethylene and α-olefins wherein at least one of the monomers is ethylene or propylene, in the presence of the

olefin polymerization catalyst (a) containing the bridged metallocene compound. [0055]

The olefin polymerization catalysts (b) containing the bridged metallocene compound of the invention can catalyze olefin homopolymerization or copolymerization to provide ethylene polymers having excellent shaping processability and a large number of long-chain branches.  The processes of the invention can efficiently produce such polymers. [0056]

The ethylene polymers (i to iii) and the thermoplastic resin compositions containing the polymers can favorably give shaped articles, films or laminate films containing the films which have small neck-in in the T-die extrusion, small take-up surge and superior mechanical strength. The ethylene polymers (iv) and the thermoplastic resin compositions containing the polymers show excellent processability and can favorably give shaped articles, films or laminate films containing the films which have easy opening properties.

BRIEF DESCRIPTION OF THE DRAWINGS [0057]

Fig. 1 is a GPC chart of a polymer obtained in Example M-l.

Fig. 2 is a GPC chart of a polymer obtained in Example M-4.

Fig. 3 is a GPC chart of a polymer obtained in Example M-5.

Fig. 4 is a GPC chart of a polymer obtained in Example M-6.

Fig. 5 is a GPC chart of a polymer obtained in Example M-7.

Fig. 6 is a GPC chart of a polymer obtained in Example M-9.

PREFERRED EMBODIMENTS FOR CARRYING OUT THE INVENTION [0058]

There will be described in detail hereinbelow the bridged metallocene compounds of Formula [1], the olefin polymerization catalysts (a) containing the bridged metallocene compounds, the olefin polymerization catalysts (b) containing the bridged metallocene compounds of Formula [1] and the bridged metallocene compounds of Formula [14], the olefin polymerization processes using the olefin polymerization catalysts (a) or (b) , and the ethylene polymers (i to iv) obtained by homopolymerizing or copolymerizing ethylene in the presence of the olefin polymerization catalysts (b) .

[0059]

In the invention, the term polymerization comprehends not only homopolymerization but copolymerization, and the term polymer comprehends not only homopolymer but copolymer. [0060] Bridged metallocene compounds

Bridged metallocene compounds of the invention are represented by Formula [1] below: [0061]

(Formula Removed) 

[0062]

In Formula [1], M is a Group IV transition metal atom in the periodic table, specifically titanium, zirconium or hafnium, and preferably zirconium. [0063]

In Formula [1], R1, R2, R3 and R4 are selected from a hydrogen atom, hydrocarbon groups, silicon-containing groups, heteroatom-containing groups and halogen-containing groups

and are the same or different from one another; R1, R2, R3 and R4 are not all hydrogen atoms and at least one of these groups is an ethyl group or a group represented by any of Formulae

[2] to [7] below; and neighboring substituent groups among R1 to R4 may be linked together to form an aliphatic ring.

[0064]

Examples of the hydrocarbon groups include Cl-20 alkyl groups, C3-20 cycloalkyl groups and C7-20 aralkyl groups (for example, benzyl group) .  Specific examples include methyl group, ethyl group, n-propyl group, isopropyl group, allyl group, n-butyl group, t-butyl group, amyl group, n-pentyl group, n-hexyl group, n-heptyl group, n-octyl group, n-nonyl group, n-decanyl group, 3-methylpentyl group, 1,1-diethylpropyl group, 1,1-dimethylbutyl group, 1-methyl-l-propylbutyl group, 1,1-propylbutyl group, 1,l-dimethyl-2-methylpropyl group, l-methyl-l-isopropyl-2-methylpropyl group, cyclopentyl group, cyclohexyl group, cycloheptyl group, cyclooctyl group, norbornyl group, adamantyl group and benzyl group.

[0065]

Examples of the silicon-containing groups include hydrocarbon-substituted silyl groups such as trimethylsilyl group, triethylsilyl group, diphenylmethylsilyl group and dimethylphenylsilyl group.

[0066]

Examples of the heteroatom-containing groups include alkoxy groups, aryloxy groups and amino groups such as methoxy group, ethoxy group, phenoxy group, N-methylamino group, N,N-dimethylamino group and N-phenylamino group. [0067]

Examples of the halogen-containing groups include halogen atoms and halogen-substituted alkyl groups such as fluoro group, chloro group, bromo group, iodo group, trifluoromethyl group, trifluoroethyl group, trifluoropropyl group, trifluorobutyl group and trichlorobutyl group. [0068]

Neighboring substituent groups among R1 to R4 may be linked together to form an aliphatic ring.  Such substituted cyclopentadienyl groups include tetrahydroindenyl, 2-methyltetrahydroindenyl, 2,2, 4-trimethyltetrahydroindenyl, 4-phenyltetrahydroindenyl,

2-methyl-4-phenyltetrahydroindenyl, and a substituted cyclopentadienyl group in which R3 and R4 are tetramethylene groups linking together to form a ring and R1 and R2 are tetramethylene groups linking together to form a ring. [0069]

In Formulae [2] to [7] below, R7 to R16 are selected from a hydrogen atom, hydrocarbon groups, silicon-containing groups, heteroatom-containing groups and halogen-containing groups

and are the same or different from one another, but they are not aryl groups.  Examples of the hydrocarbon groups, the silicon-containing groups, the heteroatom-containing groups and the halogen-containing groups are as described above. [0070]

D and E are selected from divalent heteroatoms. Exemplary divalent heteroatoms are an oxygen atom and a sulfur atom.  G and L are selected from trivalent heteroatoms. Exemplary trivalent heteroatoms are a nitrogen atom and a phosphorus atom.  T and W are selected from tetravalent heteroatoms and a carbon atom.  An exemplary tetravalent heteroatom is a silicon atom. [0071]

(Formula Removed) 

[0072]

(Formula Removed) 

[0073]

(Formula Removed) 

[0074]

(Formula Removed) 

[0075]

(Formula Removed) 

[0076]

(Formula Removed) 

[0077]

Examples of the groups represented by Formula [2] include ethoxy group, n-propoxy group, n-butoxy group, isobutoxy group, t-butoxy group, n-pentyloxy group, 2-neopentyloxy group, n-hexyloxy group, n-heptyloxy group, n-octyloxy group, n-nonyloxy group, n-decanyloxy group, 3, 3, 3-trif luoropropoxy group, 4-phenylbutoxy group, ethylsulfanyl group, n-propylsulfanyl group, n-butylsulfanyl group, isobutylsulfanyl group, t-butylsulfanyl group, n-pentylsulfanyl group, 2-neopentylsulfanyl group, n-hexylsulfanyl group, n-heptylsulfanyl group, n-octylsulfanyl group, n-nonylsulfanyl group, n-decanylsulfanyl group, 3,3,3-trifluoropropylsulfanyl group and 4-phenylbutylsulfanyl group. [0078]

Examples of the groups represented by Formula [3] include methoxymethyl group, ethoxymethyl group, n-propoxymethyl group, n-butoxymethyl group, isobutoxymethyl group, t-butoxymethyl group, n-pentyloxymethyl group, 2-neopentyloxymethyl group, n-hexyloxymethyl group, n-heptyloxymethyl group, n-octyloxymethyl group, n-nonyloxymethyl group, n-decanyloxymethyl group, 3,3,3-trifluoropropoxymethyl group, 4-phenylbutoxymethyl group, methylsulfanylmethyl group, ethylsulfanylmethyl group,

n-butylsulfanylmethyl group, isobutylsulfanylmethyl group, t-butylsulfanylmethyl group, n-pentylsulfanylmethyl group, 2-neopentylsulfanylmethyl group, n-hexylsulfanylmethyl group, n-heptylsulfanylmethyl group, n-octylsulfanylmethyl group, n-nonylsulfanylmethyl group, n-decanylsulfanylmethyl group, 3,3,3-trifluoropropylsulfanylmethyl group and 4-phenylbutylsulfanylmethyl group.

[0079]

Examples of the groups represented by Formula [4] include

N-ethyl-N-methylamino group, N-(n-propyl)-N-methylamino

group, (ethyl)(methyl)phosphinomethyl group,

N-(n-butyl)-N-methylamino group, N-(isobutyl)-N-methylamino

group, N-(t-butyl)-N-methylamino group,

N-(n-pentyl)-N-methylamino group,

N-(2-neopentyl)-N-methylamino group,

N-(n-hexyl)-N-methylamino group, N-(n-heptyl)-N-methylamino

group, N-(n-octyl)-N-methylamino group,

N-(n-nonyl)-N-methylamino group,

N-(n-decanyl)-N-methylamino group,

N-(3,3,3-trifluoropropyl)-N-methylamino group,

N-(4-phenylbutyl)-N-methylamino group,

(ethyl)(methyl)phosphino group, diethylphosphino group,

(n-propyl)(methyl)phosphino group,

(n-butyl)(methyl)phosphino group,

(n-propyl)(methyl)phosphino group,

(n-butyl)(methyl)phosphino group,

(isobutyl)(methyl)phosphino group,

(t-butyl)(methyl)phosphino group,

(n-pentyl)(methyl)phosphino group,

(2-neopentyl)(methyl)phosphino group,

(n-hexyl)(methyl)phosphino group,

(n-heptyl)(methyl)phosphino group,

(n-octyl)(methyl)phosphino group,

(n-nonyl)(methyl)phosphino group,

(n-decanyl)(methyl)phosphino group,

(3,3,3-trifluoropropyl)(methyl)phosphino group and

(4-phenylbutyl)(methyl)phosphino group.

[0080]

Examples of the groups represented by Formula [5] include N,N-dimethylaminomethyl group, N-ethyl-N-methylaminomethyl group, N-(n-propyl)-N-methylaminomethyl group,

(ethyl)(methyl)phosphinomethyl group, N-(n-butyl)-N-methylaminomethyl group, N-(isobutyl)-N-methylaminomethyl group, N-(t-butyl)-N-methylaminomethyl group, N-(n-pentyl)-N-methylaminomethyl group, N-(2-neopentyl)-N-methylaminomethyl group, N-(n-hexyl)-N-methylaminomethyl group,

N-(n-heptyl)-N-methylaminomethyl group, N-(n-octyl)-N-methylaminomethyl group, N-(n-nonyl)-N-methylaminomethyl group, N-(n-decanyl)-N-methylaminomethyl group, N-(3,3,3-trifluoropropyl)-N-methylaminomethyl group, N-(4-phenylbutyl)-N-methylaminomethyl group, (ethyl)(methyl)phosphinomethyl group, diethylphosphinomethyl group, (n-propyl)(methyl)phosphinomethyl group, (n-butyl)(methyl)phosphinomethyl group, (n-propyl)(methyl)phosphinomethyl group, (n-butyl)(methyl)phosphinomethyl group, (isobutyl)(methyl)phosphinomethyl group, (t-butyl)(methyl)phosphinomethyl group, (n-pentyl)(methyl)phosphinomethyl group, (2-neopentyl)(methyl)phosphinomethyl group, (n-hexyl)(methyl)phosphinomethyl group, (n-heptyl)(methyl)phosphinomethyl group, (n-octyl)(methyl)phosphinomethyl group, (n-nonyl)(methyl)phosphinomethyl group, (n-decanyl)(methyl)phosphinomethyl group,

(3,3,3-trifluoropropyl)(methyl)phosphinomethyl group and (4-phenylbutyl)(methyl)phosphinomethyl group. [0081]

Examples of the groups represented by Formula [6] include n-propyl group, n-butyl group, isobutyl group, t-butyl group, n-pentyl group, 2-neopentyl group, n-hexyl group, n-heptyl group, n-octyl group, n-nonyl group, n-decanyl group, 4,4,4-trifluorobutyl group, 4-phenylbutyl group,

ethyldimethylsilyl group, n-propyldimethylsilyl group,

n-butyldimethylsilyl group, isobutyldimethylsilyl group,

t-butyldimethylsilyl group, n-pentyldimethylsilyl group,

2-neopentyldimethylsilyl group, n-hexyldimethylsilyl group,

n-heptyldimethylsilyl group, n-octyldimethylsilyl group,

n-nonyldimethylsilyl group, n-decanyldimethylsilyl group,

3,3,3-trifluoropropyldimethylsilyl group and

4-phenylbutyldimethylsilyl group.

[0082]

Examples of the groups represented by Formula [7] include

n-propyl group, n-butyl group, isobutyl group, t-butyl group,

n-pentyl group, 2-neopentyl group, n-hexyl group, n-heptyl

group, n-octyl group, n-nonyl group, n-decanyl group,

4,4,4-trifluorobutyl group, 4-phenylbutyl group,

ethyldimethylsilylmethyl group, n-propyldimethylsilylethyl

group, n-butyldimethylsilylethyl group,

isobutyldimethylsilylethyl group, t-butyldimethylsilylethyl

group, n-pentyldimethylsilylethyl group,

2-neopentyldimethylsilylethyl group,

n-hexyldimethylsilylethyl group, n-heptyldimethylsilylethyl

group, n-octyldimethylsilylethyl group,

n-nonyldimethylsilylethyl group,

n-decanyldimethylsilylethyl group,

3,3,3-trifluoropropyldimethylsilylethyl group and

4-phenylbutyldimethylsilylethyl group.

[0083]

In a preferred embodiment, R1 to R4 are selected from a hydrogen atom, hydrocarbon groups and halogen-containing groups, and at least one of R1 to R4 is a hydrocarbon group. In a more preferred embodiment, R1 to R4 are each a hydrogen atom or a Cl-15 hydrocarbon group.  In a still more preferred embodiment, three substituent groups of R1 to R4 are hydrogen atoms and the other is a Cl-15 hydrocarbon group.  In a particularly preferred embodiment, three substituent groups of R1 to R4 are hydrogen atoms and the other is a C3-15 hydrocarbon group. [0084]

In Formula (1), Q1 is a divalent group linking the two ligands and is selected from Cl-20 hydrocarbon groups such as alkylene groups, substituted alkylene groups and alkylidene groups; halogen-containing groups; silicon-containing groups; germanium-containing groups; and tin-containing groups. [0085]

Examples of the alkylene groups, substituted alkylene groups and alkylidene groups each having 1 to 20 carbon atoms include alkylene groups such as methylene, ethylene, propylene and butylene; substituted alkylene groups such as isopropylidene, diethylmethylene, dipropylmethylene, diisopropylmethylene, dibutylmethylene, methylethylmethylene, methylbutylmethylene, methyl-t-butylmethylene, dihexylmethylene, dicyclohexylmethylene, methylcyclohexylmethylene, methylphenylmethylene, diphenylmethylene, ditolylmethylene, methylnaphthylmethylene, dinaphthylmethylene, 1-methylethylene, 1,2-dimethylethylene and l-ethyl-2-methylethylene; cycloalkylidene groups such as cyclopropylidene, cyclobutylidene, cyclopentylidene, cyclohexylidene, cycloheptylidene, bicyclo[3.3.1]nonylidene, norbornylidene, adamantylidene, tetrahydronaphthylidene and dihydroindanylidene; and alkylidene groups such as ethylidene, propylidene and butylidene. [0086]

Examples of the halogen-containing groups include groups corresponding to the above alkylene groups, substituted alkylene groups and alkylidene groups or silicon-containing groups except that at least one hydrogen atom is substituted with an appropriate halogen atom.  Specific examples include

bis (trifluoromethyl)methylene, 4,4,4-trifluorobutylmethylmethylene, bis (trifluoromethyl)silylene and 4,4,4-trifluorobutylmethylsilylene. [0087]

Examples of the silicon-containing groups include silylene, methylsilylene, dimethylsilylene, diisopropylsilylene, dibutylsilylene, methylbutylsilylene, methyl-t-butylsilylene, dicyclohexylsilylene, methylcyclohexylsilylene, methylphenylsilylene, diphenylsilylene, ditolylsilylene, methylnaphthylsilylene, dinaphthylsilylene, cyclodimethylenesilylene, cyclotrimethylenesilylene, cyclotetramethylenesilylene, cyclopentamethylenesilylene, cyclohexamethylenesilylene and cycloheptamethylenesilylene.  Examples of the germanium- or tin-containing groups include groups corresponding to the above silicon-containing groups except that the silicon is replaced by germanium or tin. [0088]

Alternatively, Q1 may have a structure represented by Formula [8] or [9] below: [0089]

(Formula Removed) 

[0090]

(Formula Removed) 

[0091]

In the above formulae, Y is selected from a carbon atom, a silicon atom, a germanium atom and a tin atom; R5 and R6 are selected from a hydrogen atom, hydrocarbon groups, silicon-containing groups, heteroatom-containing groups and halogen-containing groups and are the same or different from each other; A indicates a C2-20 divalent hydrocarbon group which may have an unsaturated bond; A may have two or more ring structures inclusive of the ring formed by A and Y; and the

black dots (•) indicate bonding points with the substituted cyclopentadienyl group and the cyclopentadienyl group. [0092]

In Formulae [8] and [9], Y is preferably a carbon atom

or a silicon atom, and is particularly preferably a silicon

atom.

[0093]

Examples of the hydrocarbon groups, the silicon-containing groups, the heteroatom-containing groups and the halogen-containing groups indicated by R5 and R6 in Formula [8] include similar groups as represented by R1, R2, R3 and R4.  Of the hydrocarbon groups, methyl group, chloromethyl group, ethyl group, n-propyl group, isopropyl group, n-butyl group, isobutyl group, t-butyl group, n-pentyl group, cyclopentyl group, cyclohexyl group, cycloheptyl group, phenyl group, m-tolyl group and p-tolyl group are preferable, and methyl group, chloromethyl group, n-butyl group, n-pentyl group and phenyl group are particularly preferred. [0094]

In Formula [9], A is a C2-20 divalent hydrocarbon group which may have an unsaturated bond, and Y and A together form a ring such as 1-silacyclopentylidene group.  In the specification, the 1-silacyclopentylidene group is represented by Formula [10] below: [0095]

(Formula Removed) 

[0096]

In Formula [10], the black dots (•) are as described in Formula [9] .

The group A may have two or more ring structures inclusive of the ring formed by A and Y. [0097]

Preferred groups indicated by Q1 include alkylene groups, substituted alkylene groups, alkylidene groups, halogen-containing alkylene groups, halogen-containing substituted alkylene groups, halogen-containing alkylidene groups, silicon-containing groups and halogen-containing silicon-containing groups each having 1 to 20 carbon atoms, with silicon-containing groups and halogen-containing silicon-containing groups being particularly preferable. [0098]

In Formula (1), X independently at each occurrence is an atom or a group selected from a hydrogen atom, halogen atoms, hydrocarbon groups, anionic ligands and neutral ligands capable of coordination through lone-pair electrons, and the plurality of X may be the same or different from each other.

[0099]

Examples of the halogens include fluorine, chlorine, bromine and iodine.  Specific examples of the hydrocarbon groups are as described hereinabove. [0100]

Specific examples of the anionic ligands include alkoxy groups and aryloxy groups such as methoxy, t-butoxy and phenoxy; carboxylate groups such as acetate and benzoate; and sulfonate groups such as mesylate and tosylate. [0101]
