Repository: anandvc/allindianpatents

File: patents/269076-plasma-spray-coating-method.html
Indian Patents. 269076:"PLASMA SPRAY COATING METHOD"

Indian Patents

Recently Granted Patents

  Recently Published Patents

Title of Invention	"PLASMA SPRAY COATING METHOD"

Abstract	A thermal spraying method in which masking operation on the surface of a spray object can be facilitated and in which a test piece can be fixed securely so as to enable setting of spray conditions . There is disclosed a thermal spraying method of performing a thermal spraying of heat shield coating material on the surface of a metal as a constituent of heat resistant equipment to thereby form a heat shield coating layer. The thermal spraying method is characterized by including the step of forming a coating layer of heat resistant resin on the whole spray area of the metal surface, securely fixing a test piece of the same material as that of the metal as a constituent of heat resistant equipment on the surface of the coating layer, spraying a heat shield coating material onto the test piece, detaching the test piece from the surface of the coating layer, inspecting the condition of spray and setting spray conditions; and the step of removing the coating layer and under the above set spray conditions, spraying the heat shield coating material onto the metal surface to thereby form a heat shield coating layer.	

Full Text		

Documents:

				http://ipindiaonline.gov.in/patentsearch/GrantedSearch/viewdoc.aspx?id=oAl3eUxaNps8cWCOPP0ibw==&amp;loc=+mN2fYxnTC4l0fUd8W4CAA==

« Previous Patent

Next Patent »

Patent Number	269076	

Indian Patent Application Number	8366/DELNP/2010	

PG Journal Number	40/2015	

Publication Date	02-Oct-2015	

Grant Date	30-Sep-2015	

Date of Filing	25-Nov-2010	

Name of Patentee	MITSUBISHI HEAVY INDUSTRIES, LTD.	

Applicant Address	16-5, KONAN 2-CHOME, MINATO-KU, TOKYO 1088215, JAPAN	

Inventors:

#	Inventor's Name	Inventor's Address	

1	HITOSHI MORIMOTO	C/O TAKASAGO MACHINERY WORKS, MITSUBISHI HEAVY INDUSTRIES, LTD., 1-1, ARAI-CHO SHINHAMA 2-CHOME, TAKASAGO-SHI, HYOGO 6768686, JAPAN	

2	YORIAKI INOUE	C/O TAKASAGO MACHINERY WORKS, MITSUBISHI HEAVY INDUSTRIES, LTD., 1-1, ARAI-CHO SHINHAMA 2-CHOME, TAKASAGO-SHI, HYOGO 6768686, JAPAN	

PCT International Classification Number	C23C 4/02	

PCT International Application Number	PCT/JP2008/061941	

PCT International Filing date	2008-06-25	

PCT Conventions:

#	PCT Application Number	Date of Convention	Priority Country	

1			NA	

© All Indian Patents, 2013-2021.

  Patent data available in the public domain from Indian Patents Office, Department of Industrial Policy and Promotions, Ministry of Commerce and Industry, Government of India.

File: patents/269100-a-method-and-a-system-for-producing-thermolabile-nanoparticles-with-controlled-properties-and-nanoparticals-matrices-made-thereby.html
Indian Patents. 269100:"A METHOD AND A SYSTEM FOR PRODUCING THERMOLABILE NANOPARTICLES WITH CONTROLLED PROPERTIES AND NANOPARTICALS MATRICES MADE THEREBY"

Indian Patents

Recently Granted Patents

  Recently Published Patents

Title of Invention	"A METHOD AND A SYSTEM FOR PRODUCING THERMOLABILE NANOPARTICLES WITH CONTROLLED PROPERTIES AND NANOPARTICALS MATRICES MADE THEREBY"

Abstract	This invention relates to a method and a system of producing nanoparticles and nanoparticle matrices of thermolabile, biocompatible matrix matrials, like lipids and biopolymers with controlled properties. A prototype pulse-heat aerosol system is described for single-step production of free, thermolabile nanoparticles with sufficient control over size, morphology and crystallinity with controlled-release properties, for possible therapeutic, cosmetic or diagnostic use.. Nanoparticles of the range 50 to 500 nm are obtained and are found suitable for controlled drugs delivery.	

Full Text	FORM 2

THE PATENTS ACT, 1970

(39 of 1970)

&

THE PATENTS RULES, 2003

COMPLETE SPECIFICATION

(See section 10; rule 13)

TITLE OF THE INVENTION

"A method and a system for producing thermolabile nanoparticles with controlled properties and nanoparticles matrices made thereby"

APPLICANT

Indian Institute of Technology, Bombay of Department of Chemical Engineering, Powai, Mumbai-400 076, Maharastra, India; Indian

The following specification particularly describes the invention and the manner in which it is to be performed

Technical Fieldj of Invention

This invention relates to a method producing thermolabile nanoparticles with controlled properties which could be used for therapeutic, cosmetic and diagnostic purposes. This invention also includes a system or device for Producing such particles by pulse-heat aerosol method. Nanoparticles matrices prepared by this method are also included in this invention.

Background Of Invention

The controlled-release of drugs, their targeting to specific sites in the human body and the protector of delicate bioactive agents is desirable for efficient drag delivery. One approach towards achieving these ends involves encapsulating bioactive agents in biocompatible nanoparticle matrices. Control is needed over particle size and size distribution, substructure, crystallinity and thickness of encapsulating shell. Among matrix materials, polymers are not approved by the US-FDA for intravenous or bulmonary applications, because of toxic or allergenic end products from their metabolism, while liposomes are limited by low physical stability and high cost. Lipid nanoparticles, made from physiological lipids, like fatty acids and triglycerides, have shown promise in cellular/ tissue targeting, sustained/controlled-release, enhancing solubility of poorly water-soluble drugs, and protection of susceptible therapeutic agents for example: Proteins, peptides, and nucleic acid. Their longer circulation time, in the human system, and higher drug payload have been exploited for treating diseases like cancer and brain disorders.

Preparation of nanoparticle drug matrices from Processing of delicate, thermolabile materials, like lipids, including fatty acids and triglycerides and other materials, including waxes and polymers (polylactides, polycyanoacrylates alginates, chitosan and gelatin), needs to address thermal and shear stress imposed, in addition to complexity (multiple steps, use of high or reduced pressure, cryogenic conditions) and cost. For example, current methods of production of lipid nanoparticles can be categorized as top-down methods such as emulsion based techniques (emulsification-solvent-evaporation; solvent emulsification-diffusion; warm w/o/w microemulsion- based techniques), and high pressure homogenization (hot/cold); and bottom - up methods based on supercritical fluids. Spray - drying and an aerosol reactor

method are emerging bottom-up techniques, used at temperature of 100-250 °C to process crystalline drugs, polymers and proteins with high melting points.

Top- down method suffer limitations including imposition of thermal and shear stress, use of surface - active agents, use of high energy intensity and multiple post - processing steps. Emulsion based methods have been used to produce lipid and polymeric nanoparticles containing anti-cancer drugs like Doxorubicin and Podophyllotoxin, while high pressure homogenization has been used to prepare lipid nanoparticles containing protein with high structural stability and stronger internal coherence, such as cyclosporine A and lysozymes. Emulsion based methods often use ultrasonication resulting in high shear, cavitation and collision and large amount of surface - active agents to stabilize dispersion. In lipid - melt based methods, the amount of drug encapsulation is  limited by its solubility In the lipid melt and the stability of the nano-emulsion. High - pressure and high shear homogenization are energy intensive. Both types of approaches need multiple post - processing steps including separation, filtration, drying, removal of residual organic solvents and lyophilization which increases manufacturing cost. In addition, there is poor control over properties of nanoparticles leading to phase - changes during shelf- life, drug-expulsion or burst - release kinetics, thermal degradation of the thermolabile active agents, insufficient control over particle size and large surfactant content causing greater cytotoxicity or lower absorption (Bunjes 2010).

Bottom - up methods include those based on super - critical fluid technology [Rapid expansion of supercritical solution (RESS), Gas antisolvent solution (GAS), solution enhanced dispersion with supercritical fluids (SEDS), Supercritical fluid extraction of emulsion (SFEE), particle formation from gas - saturated solutions (PGSS) and Rapid expansion of a supercritical solution into a liquiq solvent (RESOLV)], nanoprecipitation, self - assembly of polymeric micelles, spray drying and spray - freeze drying. The use of supercritical fluid technology is limited by the solubility of matrix and drug molecules in supercritical fluids / anti solvents and their denaturing effects on therapeutic macromolecules like proteins and peptides. In addition, there is high manufacturing complexity (maintaining system temperature and pressure above critical point) and production cost (sophisticated instrumentation).

Spray drying, used for generation of micron and sub-micron sized particles requires high temperature, of the order of 150 °C to remove the solvent from the atomized solution drop. In a recently reported study, a commercial spray dryer, equipped with a piezoelectric oscillating element, was employed for production of nanoparticles using a structurally stable protein like bovine serum albumin. Controlling precursor (solute and surfactant concentration) and process (spray mesh size, drying airflow rate and inlet temperature) parameters led to control over size (540-2609 nm diameter) and shape. Protein or peptide particles generated by this techniques often form aggregates; control over particle size is difficult.

An aerosol reactor method to produce micrometer to nanometer sized particles for drug applications uses a heated - wall aerosol flow reactor at temperature of 100 - 250 °C, to process pure crystalline drugs, polymers and drug particles coated with a crystalline execipients. Precursor drugs, excipients and polymers processed by this method had melting temperature in the range of 200 - 800 °C.

In summary, current methods of producing drug-containing nanoparticles include "Top down" and "Bottom - up" methods. Top-down methods are emulsion based techniques and employ high pressure homogenization. The technique suffers from the limitations of high energy intensity and imposition of high thermal and shear stress. Emerging bottom-up methods like spray drying and aerosol reactor method are suitable for production of crystalline drugs, polymers and proteins with high melting points. These methods have limitations in achieving control of target properties like size, crystallinity and control drug-release characteristics.

Objects of Invention

An object of this invention is to produce thermolabile nanoparticles with sufficient control over size, morphology, crystallinity and controlled-release properties.

Another object of this invention is to produce such particles in a single step, continuous process through pulse-heat aerosol process by the application of a heat pulse of predetermined temperature and duration followed by thermal quenching.

Brief Description of Invention

Nanoparticles matrices of this invention are prepared by pulse-heat aerosol reactor method, which involves atomizing a liquid precursor solution containing thermolabile compounds ( e.g. encapsulating matrix agents like lipids and/or biodegradable polymers and bioactive agents like drugs, proteins, peptides, nucleic acids, or combination thereof) into a carrier gas, subjecting the aerosol to a heat pulse of controlled magnitude and duration, followed by quenching with cold gas, and collecting the nanoparticles produced. The evaporation rate control thus achieved is used to obtain nanoparticle matrices with varying size, morphology and crystallinity, which have controlled-release properties. The devices consist of atomizer, pump, modular aerosol reactor enabling pulse-heating and means for quenching and temperature sensor.

This invention includes nanoparticle matrices prepared by using this device. It also includes encapsulation of drugs and other bioactives in the nanocapsule during the process of manufacture.

Brief Description of Drawings

Fig.l: Schematic diagram of the pulse-heat aerosol reactor (PHAR) system used for synthesis of nanoparticle matrices with controlled properties comprised a pulse-heating zone followed by a perforated diluter and an isoaxial sampler. The key variables in aerosol reactor design were maintaining laminar flow of the aerosol and minimizing particle losses by diffusion and sedimentation and provision for imposing pulse-heat with alternate heating and quenching by dilution air. (All dimensions in millimeters).

FIG.2: Number particle size distributions of nanoparticle aerosol lipid matrices synthesized using stearic acid in cyclohexane solutions at gas temperature of 298 K and 383 K (pulse), of varying concentrations, (a) 0.01 mg.cm"3, (b) 0.1 mg.cm-3, (c) 1 mg.cm3 and (d) 10 mg.cm-3, measured using scanning mobility particle sizer. The mobility diameters ranged from 47-183 nm with a unimodal distribution and geometric standard deviation of 1.5-1.8.

FIG. 3: FEG-TEM images of nanoparticle matrices, synthesized using stearic acid in cyclohexane solution of 10 mg.cm'3, at gas temperatures of (a) 298 K and (b) 383 K pulse

FIG. 4: Schematic diagram of the pulse-heat aerosol reactor (PHAR) system used for synthesis of nanoparticle matrices with controlled properties comprised of a collision-type air jet atomizer, a pulse-heating zone followed by a perforated diluter, and a scanning mobility particle sizer (SMPS) for measurement of mobility diameter. The key variables in aerosol reactor design were maintaining laminar flow of the aerosol and minimizing particle losses by diffusion

Detailed description with reference to the figure of the system for making nanoparticles matrices of invention

The following specific example is not intended to be limitive but only illustrative.

Fig 1, a prototype pulse-heat aerosol reactor (PHAR) was designed and fabricated for control of particle properties through aerosol dynamics. The pulse-heating zone has an internal diameter and heated length of 38 mm and 80 mm, respectively. The aerosol flow rate was fixed at 3 L.min-1, with a flow Reynolds number of- 109 and a pulse time of one second. Stokes number for atomized droplets (mean diameter 300 nm) flowing in the reactor is in the order of 10"5, implying that droplets follow gas streamlines and do not undergo impaction. Evaporating droplets flowing along with the gas streamlines are expected to undergo negligible drop breakup, internal solute circulation/motion and asymmetric solute concentration distribution. Thus the droplet evaporation process is expected to be uniform leading to isotropic particle properties. In the prototype PHAR, heating was provided to the pulse-heat zone to attain a gas temperature of (low and high 383 ± 1 K) using heating tape of 250 W. Gas temperature in the pulse-heat zone was measured using a platinum resistance temperature detector (RTD, PT100) interfaced with a digital controller. The magnitude of temperature was fixed based on the required evaporation rate to produce particles of different morphology and size, as described in a following section. In order to quench the aerosol, rapid cooling was applied following the pulse-heat zone, by diluting with dry nitrogen (298 K), with the ratio of 1:11, in a perforated-wall diluter of stainless steel (inner diameter 38 mm and length 250 mm). To ensure uniform and complete mixing of aerosols with dilution gas, the perforated-wall diluter comprised of 400 holes of 2 mm diameter each drilled at regular intervals upto a length of 100 mm. The diluted aerosol flow rate is 33 L.min-1, with a flow

Reynolds number of ~1199.The total loss of particles due to diffusion and sedimentation, in the PHAR, is estimated to be less than 1 %.

Reference letter P indicates pulse-heat zone and D indicates perforated diluter. AM is the additional modulator while S is the isoaxial sampler. This device is designed to maintain laminar flow of the aerosol from an atomizer A

Solutions of encapsulating agents like lipids (e.g. but not limited to stearic acid, palmitic acid, trimyristin), biopolymers (e.g. but not limited to poly-lactic-co-glycolic acid (PLGA), polymethacrylic copolymers), with surface active additives like sodium cholate, phosphatidylcholine and selected drug/s in organic solvents (e.g. but not limited to cyclohexane, chloroform and dichloromethane).

The invention can be employed as a single-step method for production of nanoparticle matrices, with controlled diameter (50-200 nm), morphology or structure (solid versus shell), crystallinity and controlled-release properties. To fix operating conditions for evaporation rate control in the PHAR, a stationary drop model was developed (Shetty et al. 2011). The difference in required evaporation rate to achieve solid versus shell morphology was estimated to be around a factor of five. Compute evaporation rates of stearic acid in cyclohexane solution drops (300 nm mean droplet diameter) of varying concentrations (0.01-10 mg.cm-3) led to at gas temperature control at 298 K and 383 K (pulse).

Applications include the following:

•	Production of nanoparticle lipid matrices containing anticancer drugs for intravenous cancer chemotherapy for enhanced penetration and retention effects in tumor tissues, leading to improved efficacy of treatment.

•	Production of nanoparticle lipid matrices for controlled-release and pulmonary targeting applications. Drugs of interest may include anti-cancer drugs (e.g. Gefitinib), anti¬diabetics (e.g. insulin), anti-tubercular drugs, therapeutics based on biotechnology derived products (like proteins, peptides, nucleic acids, vaccines, antibiotics) for treatment of various diseases and disorders.

Example Illustrating the Invention

Experiments were done to produce stearic acid nanoparticles, in PHAR, with controlled size and morphology at varying evaporation rates. The pulse-heat aerosol reactor (PHAR) system used to study effect of pulse-heat on synthesis of nanoparticle matrices (Figure 4) comprises of a collision-type air jet atomizer. The atomization device could also comprise of any device based on ultrasonic, electro spray, evaporation-condensation or FEAG principle of aerosol generation. The PHAR is designed with a pulse-heat zone, wherein a heat pulse of controlled temperature (heating element) and duration (flowrate of gas) is applied to the droplet aerosol to control the rate of evaporation. A perforated-wall aerosol diluter is provided to quench the temperature and aerosol dynamics mechanisms immediately after the pulse-heating. A scanning mobility particle sizer was placed downstream for measurement of mobility diameter. Any other nanoparticle size distribution measurement device including, ELPI, hypersonic impactor can be used in-lieu of or in addition to the SMPS. The standard upstream pressure of the atomizer was 35 psig. The solution, of lipid in a selected organic solvent (stearic acid in cyclohexane of varying concentrations, 0.01 mg.cm-3 , 0.1 mg.cm-3 , 1 mg.cm-3 and 10 mg.cm3), was fed with a syringe pump at a flow rate of 0.6 mL / min.The resulting atomized droplets were suspended in a nitrogen flow through the PHAR, where droplet evaporation at a controlled rate, followed by quenching of aerosol dynamics was used to produce nanoparticles with controlled size, morphology and crystallinity.

Stearic acid nanoparticle matrices of mobility diameters of 47-183 nm, with a unimodal size distribution of geometric standard deviations (GSD) (1.5-1.8), were obtained in PHAR by fixing the gas temperatures, at 298 K and 383 K (pulse), to obtain the varying evaporation rates. For a given concentration, stearic acid nanoparticles of smaller mobility diameters were synthesized at lower evaporation rates, while nanoparticles with larger mobility diameters were synthesized at higher evaporation rates. The differences in the mean mobility diameters of stearic acid nanoparticles synthesized at higher evaporation rates, using larger concentrations (1 mg.cm3 and 10 mg.cm"3), were statistically significant (at the 95% confidence level; P = 0.002, by t-test) than those synthesized at lower evaporation rates (Table 1). TEM images of nanoparticle matrices (Figure 3a), synthesized at 298 K using stearic acid in cyclohexane solution of 10 mg.cm-3, showed solid particles of-150 nm diameters with smooth spherical shape. On contrary, TEM images of nanoparticle matrices

{Figure 3b), synthesized at 383 K (pulse) using stearic acid in cyclohexane solution of 10 mg.cm"3, showed hollow or shell particles of -300 nm diameter with spherical shape. The differences in the mean mobility diameters of synthesized, at higher evaporation rates, by pulse-heat (383 K), using larger concentrations (1 mg.cm" and 10 mg.cm" ), were statistically significant (at the 95% confidence level; P = 0.002, by t-test) than those synthesized at lower evaporation rate (298 K). This reveals the formation of spherical solid particles at 298 K, but hollow or shell-like particles at 383 K (pulse).

The following tables show computational values for evaporation rate, drop temperature, time for onset of crystallization, drop size at onset of crystallization and evaporation time# and experimental results for measured mobility diameter.

TABLE 1

Concentration (mg.cm-3)	Gas Temperature

(K)	Modeling results		Experimental	results

Evaporatio n rate (xlO" I2mol/s)	Evaporation time

(US)	Evaporation rate

(x  10-12mol/s)	Evaporation time

(jis)	Evaporatio n rate

(x  10-l2moI/s)

0.01	298	0.38	14.4	0.38	14.4	0.38

383 (Pulse)	1.79	3.1	1.79	3.1	1.79

0.1	298	0.39	14.1	0.39	14.1	0.39

383 (Pulse)	1.82	3.0	1.82	3.0	1.82

1	298	0.40	13.7	0.40	13.7	0.40

383 (Pulse)	1.89	2.9	1.89	2.9	1.89

10	298	0.44	12.5	0.44	12.5	0.44

383 (Pulse)	2.07	2.6	2.07	2.6	2.07"

# Results are for 300 nm diameter solution drop of stearic acid in cyclohexane solutions at gas temperatures of 298 K and 383 K (pulse), of varying concentrations, 0.01 mg.cm-3, 0.1 mg.cm-3, ] g.cm-3 and 10 mg.cm-3 and corresponding experimental measurement of particle mobility diameter using SMPS.

This invention therefore relates to a single step method for producing thermolabile nanoparticles of lipids and biopoiymers with controlled diameter ranging from 50 to 500 nm which comprises the steps of pumping as aerosol of a precursor solution of lipid/ biopoiymers in an organic solvent, through a pulse-heat aerosol reactor to control droplet evaporation followed by quenching to produce nanoparticles of controlled size, morphology and crystallinity.

Mean mobility diameter of nanoparticles thus produced will be directly proportional to the rate of evaporation and concentration of the lipid in solution. Higher evaporation and higher concentration result in larger mobility particle size and crystallinity.

This invention also relates to a system for carrying out the above method which comprises a pulse-heating zone, connected to a perforated diluter and isoaxial sampler, said system maintaining laminar flow of aerosol introduced there into through an atomizer and said perforated diluter having means to supply a gas there into in a regulated manner.

Obvious equivalents are included in the description and the appended claims.

WE CLAIM

1)	A single step method for production of thermolabile nanoparticles of biocompatible

matrix material(s) such as fatty acids, lipids and proteins optionally with active agents

such as therapeutics, cosmetics and protein, comprising the steps of:

•	atomizing a solution of thermolabile, biocompatible matrix material(s) in aqueous or organic solvent(s), with or without said active agents(s), to create droplets

•	suspending said droplets in a carrier gas,

•	subjecting said carrier gas with droplets, suspended therein, through a pulse-heat aerosol reactor under predetermined heat pulse of controlled magnitude and duration,

•	quenching with cooling gas, and

•	collecting the nanoparticles produced.

2)	A method according to claim 1, wherein the particles produced are of controlled size, morphology or structure, crystallinity and controlled-release properties.

3)	The method as claimed in Claim 1 and 2, wherein mobility diameter of the nanoparticles are in the range of 20-500 nm.

4)	The method as claimed in Claim 1 to 3, wherein the particles have a narrow particle size distribution with geometric standard deviations less than 2.

5)	The method as claimed in Claim 1 to 4, wherein nanoparticles have solid, hollow or shell-like morphology.

6)	The method as claimed in Claim 1 to 5, wherein nanoparticle matrices have crystallinity ranging from 10-100 %.

7)	The method as claimed in Claim 1 to 6, wherein mobility diameter of the nanoparticles is directly proportional to the rate of evaporation and concentration of solute in the precursor solution, higher evaporation rate and larger concentration resulting in larger mobility-size and/or hollow, shell-type particles.

8)	The method as claimed in claims 1 to 7, wherein the matrix material(s) is/are selected from fatty acids, triglycerides, saturated lipids, synthetic lipids, surfactants, waxes, biopolymers and copolymers such as polylactides, polycyanoacrylates alginates, chitosan and gelatin; and combinations thereof.

9)	The method as claimed in claims 1 and 8 wherein the lipids are selected from stearic acid palmitic acid and trimyristin and the biopolymers are selected from polylactic -co-glycolic acid, polymethacrylic acid copolymers as well as combinations thereof.

10)	The method as claimed in claims 1 to 9, wherein said organic solvent(s) as well as combinations thereof, having differing vapor pressures ranging from 100-100,000 Pa.

11)	The method as claimed in claims 1 to 10, wherein the solvent is selected from water, hydrocarbon, halogenated hydrocarbon, alcohol, ketone, ester or the like.

12)	The method as claimed in claims I to 11 wherein said organic solvents are selected from cyclohexane, chloroform and dichloromethane.

13)	The method as claimed in claims 1 to 12 wherein the solute concentration of said solution ranges from 0.001 mg/ml - 10 mg/ml.

14)	The method as claimed in claims 1 to 13, wherein active substances like drugs, proteins, peptides, nucleic acids, steroids or combinations thereof are added to the aerosol solution for encapsulation, loading or coating.

15)	The method as claimed in claims 1 to 14, wherein the active agent(s) is a therapeutic, cosmetic or diagnostic agent.

16)	The method as claimed in claims 1 to 15, wherein said carrier gas is selected from nitrogen gas or an inert gas.

17)	The methods as claimed in claims 1 to 16, wherein pulse heat duration ranges from 0.1 to 1 second and the pulse heat temperature ranges from 25°C to 300°C.

18)	The method as claimed in claim 1-16 wherein the aerosol is cooled by diluting it with nitrogen gas or an inert gas at low temperature.

19)	The method as claimed in claims 1 to 18, wherein the particles are collected using a particle collection system selected from a group consisting of an electrostatic precipitator (dry/wet), a cyclone, a filter, a settling chamber, or an impactor.

20)	A system for carrying out the method as claimed in claims 1 to 19, comprising an atomizer, pulse-heating zone (P) connected to a perforated dilutor (D) and an isoaxial sampler (S).

21)	The system as claimed in 20, wherein laminar flow of aerosol from pulse-heat zone, introduced there into through an atomizer, is passed through a perforated diluter having means for supplying an inert gas in a regulated manner.

22)	The system in claims 20 to 21, wherein a modulator section is provided between said isoaxial sampler and perforated dilutor.

23)	The system as claimed in claims 20 to 22, wherein the atomizer, for atomizing the precursor solution, is selected from a group consisting of collision-type air jet atomizer, atomization devices based on ultrasonic, electrospray, evaporation-condensation or filter-expansion-aerosol-generation principle of aerosol generation.

24)	Nanoparticles prepared according to any of the claims 1 to 23.

25)	Nanoparticles according to claim 24, formulated as dry powder, tablet, capsules, powder dispersed in liquids, or colloidal suspension.

26)	A pharmaceutical, cosmetic, diagnostic composition, for controlled and target specific drug delivery, comprising nanoparticles according to claim 25.	

Documents:

				http://ipindiaonline.gov.in/patentsearch/GrantedSearch/viewdoc.aspx?id=+c6fmuGD2OAqNpRGn4FoMA==&amp;loc=vsnutRQWHdTHa1EUofPtPQ==

« Previous Patent

Next Patent »

Patent Number	269100	

Indian Patent Application Number	2213/MUM/2011	

PG Journal Number	40/2015	

Publication Date	02-Oct-2015	

Grant Date	30-Sep-2015	

Date of Filing	04-Aug-2011	

Name of Patentee	INDIAN INSTITUTE OF TECHNOLOGY,BOMBAY	

Applicant Address	DEPARTMENT OF CHEMICAL ENGINEERING, POWAI,MUMBAI-400 076,MAHARASHTRA,INDIA	

Inventors:

#	Inventor's Name	Inventor's Address	

1	PROF.CHANDRA VENKATARAMAN	DEPARTMENT OF CHEMICAL ENGINEERING, POWAI,MUMBAI-400 076,MAHARASHTRA,INDIA	

2	AMOL ASHOK PAWAR	DEPARTMENT OF CHEMICAL ENGINEERING, POWAI,MUMBAI-400 076,MAHARASHTRA,INDIA	

PCT International Classification Number	A61K 9/14	

PCT International Application Number	N/A	

PCT International Filing date		

PCT Conventions:

#	PCT Application Number	Date of Convention	Priority Country	

1			NA	

© All Indian Patents, 2013-2021.

  Patent data available in the public domain from Indian Patents Office, Department of Industrial Policy and Promotions, Ministry of Commerce and Industry, Government of India.
