Repository: anandvc/allindianpatents

File: patents/269126-a-cathode-heterogeneous-active-material-for-a-lithium-secondary-battery.html (part 1 of 2)
Indian Patents. 269126:"A CATHODE HETEROGENEOUS ACTIVE MATERIAL FOR A LITHIUM SECONDARY BATTERY'

Indian Patents

Recently Granted Patents

  Recently Published Patents

Title of Invention	"A CATHODE HETEROGENEOUS ACTIVE MATERIAL FOR A LITHIUM SECONDARY BATTERY'

Abstract	Provided is a lithium secondary battery having improved discharge characteristics in a range of high-rate discharge while minimizing a dead volume and at the same time, having increased cell capacity via increased electrode density and electrode loading amounts, by inclusion of two or more active materials having different redox levels so as to exert superior discharge characteristics in the range of high-rate discharge via sequential action of cathode active materials in a discharge process, and preferably having different particle diameters.	

Full Text	SECONDARY BATTERY OF IMPROVED LITHIUM ION MOBILITY AND CELL CAPACITY

FIELD OF THE INVENTION

The present invention relates to a secondary battery with improved lithium ion mobility characteristics and increased cell capacity. More specifically, the present invention relates to a secondary battery having improved discharge characteristics in a range of high-rate discharge without degradation of general characteristics of the battery, by fabricating a cathode using two or more active materials having different oxidation-reduction (hereinafter, simply referred to as "redox") levels so as to exert superior discharge characteristics in the range of high-rate discharge via sequential action of cathode active materials in a discharge process, and having maximized cell capacity via increased electrode density and loading amounts.

BACKGROUND OF THE INVENTION

With recent development of mobile communication and the Information-Electronic Industry, higher capacity, smaller and lighter lithium secondary batteries are increasingly in demand. However, with diversification of functions of the portable or mobile electronic equipment, which is thereby concomitantly accompanied by increased energy consumption of the equipment, there is also a strong need for realization of higher power and capacity of the batteries. Therefore, a great deal of research and study

has been widely conducted to increase C-rate characteristics and capacity of the battery cells.

However, there is the presence of reciprocal relationship between C-rate characteristics and capacity of the battery cell. That is, when a loading amount or electrode density of the cell is increased in order to improve cell capacity, this attempt usually results in deterioration of C-rate characteristics of the battery cell.

Upon taking into consideration ionic conductivity of active materials, lithium secondary batteries, as shown in FIG. 1, are needed to maintain the electrode porosity over a predetermined level. Whereas, if the electrode is rolled at a high-rolling reduction rate in order to achieve increased loading amount or electrode density, the electrode porosity is excessively decreased, as shown in FIG. 2, which in turn leads to a rapid decrease in the C-rate. Further, when the same active materials having different particle diameters are used as an electrode active material, it is possible to accomplish a high electrode density by moderate rolling, but the electrode porosity is strikingly decreased as shown in FIG. 3, thereby leading to significant decreases in the C rate.

Therefore, although it is important to maintain appropriate porosity in order to meet a proper level of C rate characteristics, the thus-maintained void remains as a dead volume where the electrode is free of the active materials.

Secondary batteries must maintain a given level of C-rate suited for the corresponding uses thereof. In particular, secondary batteries for use in electrically-driven tools that require elevated power or secondary batteries for use in electric vehicles (EVs) and hybrid electric vehicles (HVs) require significantly higher C-rate. Consequently, in order to increase the battery power, there is a strong need for the

development of a lithium secondary battery having improved C-rate characteristics in conjunction with maximized cell capacity.

SUMMARY OF THE INVENTION

Therefore, the present invention has been made to solve the above problems and other technicaJ problems that have yet to be resolved.

As a result of a variety of extensive and intensive studies and experiments to solve the problems as described above, the inventors of the present invention have surprisingly discovered that, when a mixture of two or more active materials having a redox potential difference with given conditions is used as a cathode active material, it is possible to prepare a lithium secondary battery having improved discharge characteristics in a range of high-rate discharge while minimizing a dead volume as described hereinbefore, and at the same time, having increased cell capacity via increased electrode density and loading amounts. The present invention has been completed based on these findings.

BRIEF DESCRIPTION OF THE DRAWINGS

The above and other objects, features and other advantages of the present invention will be more clearly understood from the following detailed description taken in conjunction with the accompanying drawings, in which:

FIG, 1 is a schematic view of a cathode composed of one active material having the same particle diameter in accordance with a conventional art;

FIG, 2 is a schematic view showing a rolled active material of FIG. 1 at a high-rolling reduction rate;

FIG 3 is a schematic view of a cathode composed of one active material having a different particle diameter in accordance with a conventional art;

FIG. 4 is a schematic view of a cathode composed of two active materials having different redox potentials in accordance with one embodiment of the present invention;

FIG. 5 is a schematic view showing rolled active materials of FIG. 4 with a high-rolling reduction rate;

FIG. 6 is a schematic view of a cathode composed of two active materials having different particle diameters and redox potentials in accordance with another embodiment of the present invention;

FIG. 7 is a graph showing electric potential changes versus discharge capacity (discharge rate) of active materials used in some experiments of the present invention;

FIG. 8 is a comparison graph of discharge capacity corresponding to each C-rate, obtained in Experimental Example 1 for battery cells of Examples 5 and 6 and Comparative Examples 4 and 5;

FIG. 9 is a comparison graph of discharge capacity corresponding to each C-rate, obtained in Experimental Example 2 for battery cells of Comparative Examples 6 through 8;

FIG. 10 is a comparison graph of discharge capacity corresponding to each C-rate, obtained in Experimental Example 2 for battery cells of Examples 7 through 9;

FIG. 11 is a comparison graph of discharge capacity corresponding to each C-rate, obtained in Experimental Example 3 for battery cells of Examples 10 through 12 and Comparative Examples 9 through 11;

FIG. 12 is a comparison graph of discharge capacity corresponding to the respective C-rates, obtained in Experimental Example 4 for battery cells of Examples 6 and 13, and Comparative Examples 12 and 13;

FIG. 13 is a comparison graph of discharge capacity corresponding to each C-rate, obtained in Experimental Example 5 for battery cells of Examples 14 and 15;

FIG. 14 is a graph showing electric potential changes versus discharge rate of active materials used for preparing battery cells of some Comparative Examples of the present invention; and

FIGS. 15 and 16 are graphs showing electric potential changes versus discharge rate of active materials used for preparing battery cells of some Comparative Examples of the present invention.

DETAILED DESCRIPTION OF PREFERRED EMBODIMENTS

In accordance with an aspect of the present invention, the above and other objects can be accomplished by the provision of a cathode active material for a lithium secondary battery, characterized in that the cathode active material is comprised of two or more active materials having different redox levels so as to exert superior discharge characteristics in a range of high-rate discharge by sequential action of cathode active materials in a discharge process.

As used herein, the term "redox level" refers to an electric potential of the plateau range in the discharge process or an electric potential at a discharge rate of approximately 50%. Preferably, the active materials in accordance with the present invention have the redox level in the range of 3.5 to 4.5 V. The difference of the redox level between active materials will also be referred to as "a redox potential difference"

As used herein, the phrase "sequential action of cathode active materials in a discharge process" means that a cathode active material having a relatively high redox level (hereinafter, referred to as a high-potential cathode active material) preferentially acts in the discharge process, followed by the action of a cathode active material having a relatively low redox level (hereinafter, referred to as low-potential cathode active material).

As used herein, the term "sequential action" means that relatively large amounts of the high-potential cathode active material preferentially act, but does not mean that action of low-potential cathode active material is initiated after all of the high-potential cathode active material has acted. Therefore, this term also encompasses the condition in which the low-potential cathode active material acts in the discharge process at a time point where a substantial amount, for example more than 50%, of the high-potential cathode active materials has acted in the discharge process.

In accordance with the present invention, when the cathode is formed of active materials having different redox levels, for example when the redox level of the active material A is 3.8 V and that of active material B is 4.0 V, the active material B does not undergo oxidation-reduction in an electric potential region of 3.8 V where oxidation-reduction of active material A takes place, and serves as an electrolyte carrier, i.e., a void. In contrast, active material A serves as a void in 4.0 V electric potential region

where oxidation-reduction of active material B takes place. As a result, substantially higher porosity is attained in the redox level regions of each active material A and B whose oxidation-reduction occurs under the conditions in which the apparent porosity possessed by the electrode is generally the same.

The reason why such phenomena occur is because lithium (Li) ions should be smoothly supplied during oxidation-reduction of the active materials, while a higher C-rate leads to higher consumption of lithium (Li) ions for the same period of time. Therefore, when one active material is singly used and sufficient porosity is not secured due to increased rolling reduction rate of the active material, as shown in the above-described conventional art of FIG. 2, smooth supply of lithium ions is not effected and the higher C-rate leads to rapidly decreased capacity and service life of the electrode active material.

In contrast, when the cathode is formed of two or more active materials having a predetermined redox potential difference according to the present invention, electrical conductivity of the electrode can be increased even when a rolling reduction rate is increased as shown in FIG. 5, and as will be described hereinafter, it is therefore possible to achieve increased cell capacity via improved C rate characteristics and increased electrode density.

The above-mentioned "range of high-rate discharge" may be affected by a variety of factors and for example, may be set to a range in which a significant decline of the discharge capacity occurs. Typically, such a discharge range may be flexibly determined depending upon supply state of an electrolyte inside the battery. As can be seen from Experimental Example 6 which will be described hereinafter, the discharge

range may be set at a relatively low discharge rate in a battery having a full-cell structure in which supply of an electrolyte is limited.

Such discharge characteristics in the range of high-rate discharge will be often referred to hereinafter as "C-rate characteristics". As described hereinbefore, the cathode active materials in accordance with the present invention exert superior C-rate characteristics via sequential action of each active material. The phrase "superior C-rate characteristics" as used herein means that the actual C-rate values measured for mixed active materials are significantly large, as compared to calculated values (predicted values) with respect to a mixing ratio in mixed active materials, based on C-rate values measured independently for each active material. Such facts are results that were completely unpredictable prior to the present invention.

Therefore, even when the apparent porosity is lessened via high-rolling reduction rate so as to increase capacity, as shown in FIG. 5, the cathode active material in accordance with the present invention can exhibit superior C rate characteristics that were completely unpredictable before. Even though the redox potential differences of active materials, which exhibit sequential action as described above and consequently exert superior C rate characteristics, are not particularly defined as critical values, it was confirmed, as will be seen in Experimental Examples hereinafter, that desired results are not obtained when potential differences between active materials used in experiments are less than 0.03 V.

The different active materials in accordance with the present invention, i.e. heterogeneous active materials, may be selected from active materials represented by Formulae I through IV below. Different redox levels are obtained depending upon kinds of transition metals contained in each active material, which are involved in oxidation-

reduction, and oxidation numbers thereof. In addition, even when the same transition metals take part in oxidation-reduction, active materials may exhibit different redox levels, depending upon the composition and chemical structure thereof.

Specifically, the active materials that are used in the present invention may include active materials represented by Formulae I through IV below:

[Formula I]

wherein, -0.2
0
M is a first row transition metal such as Ni, Mn, Fe, Cr, Ti, Zn or V, Al, or Mg; and

A is an element of Group 6A or Group 7A such as S, Se, F, Cl or I.

Materials  of  Formula  I  are  active  materials  having  electrochemical characteristics of Co3+  Co4+ oxidation-reduction in layered structures thereof.

[Formula II]

wherein,

0
each M arid M' is independently a first row transition metal such as Co, Mn, Fe, Cr, Ti, Zn or V, Al, or Mg; and

A is an element of Group 6A or Group 7A such as S, Se, F, Cl or I.

Materials  of  Formula  II  are  active  materials  having  electrochemical characteristics of Ni3+  Ni4+ oxidation-reduction in layered structures thereof.

[Formula III]

Li1+xNi1-y-zMyM' ZO2 Aa

wherein,

-0.2
O
0
0
each M and M' is independently a first row transition metal such as Co, Mn, Fe, Cr, Ti, Zn or V, Al, or Mg; and

A is an element of Group 6A or Group 7A such as S, Se, F, Cl or I.

Materials  of  Formula  III  are  active  materials  having  electrochemical characteristics of Ni24 «-» Ni4+ oxidation-reduction in layered structures thereof.

[Formula IV]

wherein, -0.2
0
M is a first row transition metal such as Ni, Mn, Fe, Cr, Ti, Zn or V, Al, or Mg; and

A is an element of Group 6A or Group 7A such as S, Se, F, Cl or I.

Materials of Formula IV are active materials having electrochemical characteristics of Mn3+  Mn4+ oxidation-reduction in spinel structures thereof.

In one specific embodiment, electrodes including the cathode active materials in accordance with the present invention may be composed of two active materials selected from Formulae I through IV above. Specific examples may include the following combinations, and contents of either of active materials in combinations may be in the range of 15 to 50%, based on the total weight of the active materials.

-	Active material (A): LiCoO2  Active material (B):

-	Active material (A): LiCoO2  Active material (B):

-	Active material (A): LiCoO2  Active material (B):

-	Active material (A): LiCoO2	Active material (B): LiMn2O4

-	Active material (A): LiMn2O4	Active material (B):  LiNi1/3Mn1/3Co1/3O2 

-	Active material (A): LiMn2O4	Active material (B): LiNi0.7Co0.25Mn0.05O2

-	Active material (A): LiMn2O4	Active material (B): LiNi0.8Co0.1Mn0.1O2

In particular, when the above active materials have different average particle diameters, it is possible to provide high-electrode densities and to increase loading amounts of electrodes, For example, from FIG. 6 schematically showing an electrode composed of active material A having a relatively large particle diameter and active material B having a relatively small particle diameter, it can be seen that it is possible to increase the electrode density and electrode loading amounts while maintaining inherently high porosity, from the viewpoint of characteristics in that the present invention uses heterogeneous active materials.

Regarding differences in average particle diameters between active materials, the size of active material B having a relatively small particle diameter may be less than 50%, preferably in the range of 10 to 35%, of that of active material A having a relatively large particle diameter, upon taking into consideration actual porosity and electrode density. From theoretical calculation on the assumption that all of the active materials are spherical, the particle diameter size of small-particle diameter active material B capable of being filled into empty spaces which are formed by large-particle diameter active material A, should be less than or equal to a product from a factor of 0.225 X the particle diameter of large-particle diameter active material A. However, since active materials A and B generally are not of perfect spherical shapes, it is possible to achieve increased density even within the above-specified range. Absolute size differences may be preferably more than 10 µm.

Where the electrode is composed of two active materials, the content of active material B having a relatively small particle diameter may be preferably in the range of 15 to 50%, more preferably 20 to 35%, based on the total weight of the active material mixture (A+B). From experiments conducted by the present inventors, it was confirmed that addition of less than 15% content of small-particle diameter active material B exhibits essentially no addition effects or has insignificant effects on improvement of C rate characteristics. In contrast, when the content of small-particle diameter active material B is too high, it is difficult to accomplish improvement of the electrode density.

For example, two active materials having different average particle diameter to each other may be used by any combination of two or more active materials selected from Formulae I through IV. Examples of preferred combinations may include, but are not limited to, the following combinations. The particle diameter of active materials A is defined as being larger than that of active materials B.

-	Active material (A): LiCoO2  Active material (B): LiNi1/3Mn1/3Co1/3O2 

-	Active material (A): LiNi1/3Mn1/3Co1/3O2  Active material (B): LiCoO2

-	Active material (A): LiCoO2  Active material (B): LiNi0.7Co0.25Mn0.05O2

-	Active material (A): LiNi0.8Co0.15Mn0.05O2  Active material (B): LiCoO2

-	Active material (A): LiCoO2  Active material (B):LiNi0.8Co0.1Mn0.1O2

-	Active material (A): LiNi0.8Co0.1Mn0.1O2  Active material (B): LiCoO2

-	Active material (A): LiCoO2  Active material (B): LiMn2O4

-	Active material (A); LiMn2O4  Active material (B): LiCoO2

-	Active material (A): LiNi1/3Mn1/3Co1/3O2  Active material (B):LiMn2O4

-	Active material (A): LiMn2O4  Active material (B):  LiNi1/3Mn1/3Co1/3O2 

-	Active material (A); LiNi0.7Co0.25Mn0.05O2  Active material (B): LiMn2O4

-	Active material (A): LiMn2O4  Active material (B):  LiNi0.7Co0.25Mn0.05O2

In accordance with another aspect of the present invention, there is provided a lithium secondary battery comprising the above-mentioned cathode active material. In general, the lithium secondary battery is comprised of a cathode, an anode, a separator, and a non-aqueous electrolyte containing a lithium salt.

The cathode is, for example, fabricated by applying a mixture of the above-mentioned cathode active material, a conductive material and a binder to a cathode current collector, followed by drying. If desired, a filler may be added to the above mixture.

The cathode current collector is generally fabricated to have a thickness of 3 to 500 µm. There is no particular limit to the cathode current collector, so long as it has high conductivity without causing chemical changes in the battery. As examples of the cathode current collector, mention may be made of stainless steel, aluminum, nickel, titanium, sintered carbon and aluminum or stainless steel which was surface-treated with carbon, nickel, titanium or silver. The current collector may be fabricated to have fine irregularities on the surface thereof so as to enhance adhesiveness to the cathode active material. In addition, the current collector may take various forms including films, sheets, foils, nets, porous structures, foams and non-woven fabrics.

The conductive material utilized in the present invention is typically added in an amount of 1 to 50% by weight, based on the total weight of the mixture including the cathode active material. There is no particular limit to the conductive material, so long as it has suitable conductivity without causing chemical changes in the battery. As examples of conductive materials, mention may be made of conductive materials, including graphite such as natural or artificial graphite; carbon blacks such as carbon black, acetylene black, Ketjen black, channel black, furnace black, lamp black and

thermal black; conductive fibers such as carbon fibers and metallic fibers; metallic powders such as carbon fluoride powder, aluminum powder and nickel powder; conductive whiskers such as zinc oxide and potassium titanate; conductive metal oxides such as titanium oxide; and polyphenylene derivatives.

The binder is an ingredient assisting in bonding between the active material and conductive material, and in binding to current collectors. The binder utilized in the present invention is typically added in an amount of 1 to 50% by weight, based on the total weight of the mixture including the cathode active material. As examples of the binder, mention may be made of polyvinylidene fluoride, polyvinyl alcohols, carboxymethylcellulose (CMC), starch, hydroxypropylcellulose, regenerated cellulose, polyvinyl pyrollidone, tetrafluoroethylene, polyethylene, polypropylene, ethylene-propylene-diene terpolymer (EPDM), sulfonated EPDM, styrene-butadiene rubber, fluoro rubber and various copolymers.

The filler is an optional ingredient that inhibits cathode expansion. There is no particular limit to the filler, so long as it does not cause chemical changes in the battery and is a fibrous material. As examples of the filler, there may be used olefm polymers such as polyethylene and polypropylene; and fibrous materials such as glass fiber and carbon fiber.

The anode is fabricated by applying an anode active material to an anode current collector, followed by drying. If necessary, other components, as described above, may be further added.

The anode current collector is generally fabricated to have a thickness of 3 to 500 µm. There is no particular limit to the anode current collector, so long as it has suitable conductivity without causing chemical changes in the battery. As examples of

the anode current collector, mention may be made of copper, stainless steel, aluminum, nickel, titanium, sintered carbon, copper or stainless steel having a surface treated with carbon, nickel, titanium or silver, and aluminum-cadmium alloys. Similar to the cathode current collector, the anode current collector may also be fabricated to form fine irregularities on the surface thereof so as to enhance adhesiveness to the anode active material. In addition, the anode current collector may take various forms including films, sheets, foils, nets, porous structures, foams and non-woven fabrics.

As examples of the anode active materials utilizable in the present invention, mention may be made of carbon such as non-graphitizing carbon and graphite-based carbon; metal composite oxides such as LixFe203 (0
The separator is disposed between the cathode and anode. As the separator, an insulating thin film having high ion permeability and mechanical strength is used. The separator typically has a pore diameter of 0.01 to 10 µm and a thickness of 5 to 300 urn. As the separator, sheets or non-woven fabrics made of an olefin polymer such as polypropylene and/or glass fibers or polyethylene, which have chemical resistance and hydrophobicity, are used. When a solid electrolyte such as a polymer is employed as the electrolyte, the solid electrolyte may also serve as both the separator and electrolyte.

The non-aqueous electrolyte that can be utilized in the lithium secondary battery of the present invention may include cyclic carbonates and linear carbonates as a

polar organic solvent. Examples of the cyclic carbonates include ethylene carbonate (EC), propylene carbonate (PC) and gamma-butyro lactone (GBL). The linear carbonate may preferably include, without limitation, at least one selected from the group consisting of diethylcarbonate (DEC), dimethylcarbonate (DMC), ethylmethylcarbonate (EMC) and methylpropylcarbonate (MFC). Further, the non-aqueous electrolyte contains a lithium salt in conjunction with the carbonate compound. Preferably, specific examples of lithium salts may be selected from the group consisting of LiClO4, LiCF3SO3, LiPF6, LiBF4, LiAsF6 and LiN(CF3SO2)2  without being limited thereto.

The lithium secondary battery of the present invention may be prepared by conventional methods known in the art, for example disposing a porous separator between the cathode and anode, followed by introduction of a non-aqueous electrolyte.

There is no limit to shapes of the lithium secondary battery in accordance with the present invention, and for example, mention may be made of cylinders, squares or pouches.

EXAMPLES

Now, the present invention will be described in more detail with reference to the following examples. These examples are provided only for illustrating the present invention and should not be construed as limiting the scope and spirit of the present invention.

[Example 1]

2.5 g of an active material, which was composed of a mixture of Li having an average particle size of 20 µm and LiNi1/3Mn1/3Co1/3O2 having an average particle size of 5 µm in a weight ratio of 9:1, was placed in a cylindrical mold having a diameter of 1.5 cm and was pressurized under pressure of 4000 psi for 5 min. Thereafter, the thickness of the mold filled with the active material and the initial thickness of the empty mold prior to introduction of the active material were respectively determined, thereby calculating the thickness of the molded active material. In addition, taking into account when a ratio of the active material, a conductive material and a binder was 95:2.5:2.5, based on this calculation result, an electrode density and changes of voids in an actual electrode were calculated. The experimental results thus obtained are given in Table 1 below.

[Example 2]

An experiment was carried out in the same manner as in Example 1, except that 2.5 g of an active material composed of LiCoO2 having an average particle size of 20 µm and LiNi1/3Mn1/3Co1/3O2 having an average particle size of 5 µm in a weight ratio of 8.5:1.5 was added. The experimental results thus obtained are given in Table 1 below.

[Example 3]

An experiment was carried out in the same manner as in Example 1, except that 2.5 g of an active material composed of LiCoO2  having an average particle size of 20 µm and LiNi1/3Mn1/3Co1/3O2 having an average particle size of 5 µm in a weight ratio of 8:2 was added. The experimental results thus obtained are given in Table 1 below.

[Example 4]

An experiment was carried out in the same manner as in Example 1, except that 2.5 g of an active material composed of LiCoO2 having an average particle size of 20 um and LiNi1/3Mn1/3Co1/3O2 having an average particle size of 5 um in a weight ratio of 7:3 was added. The experimental results thus obtained are given in Table 1 below.

[Comparative Example 1]

An experiment was carried out in the same manner as in Example 1, except that 2.5 g of LiCoO2  having an average particle size of 20 um was added as an active material. The experimental results thus obtained are given in Table 1 below.

[Comparative Example 2]

An experiment was carried out in the same manner as in Example 1, except that 2.5 g of an active material composed of LiCoO2 having an average particle size of 20 urn and LiCoO2 having an average particle size of 5 um in a weight ratio of 9:1 was added. The experimental results thus obtained are given in Table 1 below.

[Comparative Example 3]

An experiment was carried out in the same manner as in Example 1, except that 2.5 g of an active material composed of LiCo02 having an average particle size of 20 um and LiCoO2 having an average particle size of 5 um in a weight ratio of 8:2 was added. The experimental results thus obtained are given in Table 1 below.

(Table Removed)

As can be seen from Table 1, when the active materials having a different particle diameter to each other were mixed (Comparative Examples 2 and 3, and Examples 1 through 4), a density between active materials was increased and the void was decreased, as compared to when the active material having the same particle diameter was used alone.

[Example 5]

An active material mixed in a weight ratio as in Example 3, a conductive material and a binder were mixed in a ratio of 95:2.5:2.5 to prepare a slurry. The slurry thus obtained was coated on aluminum (Al) foil having a thickness of 20 µm to prepare a cathode. Thereafter, a coin-type cell was manufactured using the thus-prepared cathode, a lithium metal as an anode, and 1M LiPF6 in EC:EMC (1:2) as an electrolyte.

[Example 6]

An active material mixed in a weight ratio as in Example 4, a conductive material and a binder were mixed in a ratio of 95:2.5:2.5 to prepare a slurry. The slurry thus obtained was coated on aluminum (Al) foil having a thickness of 20 µm to prepare a cathode. Thereafter, a coin-type cell was manufactured using the thus-prepared cathode, a lithium metal as an anode, and 1M LiPF6 in EC:EMC (1:2) as an electrolyte.

 [Comparative Example 4]

An active material of Comparative Example 1, a conductive material and a binder were mixed in a ratio of 95:2.5:2.5 to prepare a slurry. The slurry thus obtained was coated on aluminum (Al) foil having a thickness of 20 µm to prepare a cathode. Thereafter, a coin-type cell was manufactured using the thus-prepared cathode, a lithium metal as an anode, and 1M LiPF6 in EC:EMC (1:2) as an electrolyte.

[Comparative Example 5]

An active material mixed in a weight ratio as in Comparative Example 3, a conductive material and a binder were mixed in a ratio of 95:2.5:2.5 to prepare a slurry. The slurry thus obtained was coated on aluminum foil (Al) having a thickness of 20 (am to prepare a cathode. Thereafter, a coin-type cell was manufactured using the thus-prepared cathode, a lithium metal as an anode, and 1M LiPF6 in EC:EMC (1:2) as an electrolyte.

FIG. 7 is a graph showing electric potential changes versus discharge capacity (discharge rate) of active materials used in some experiments. As can be seen from FIG. 7, the respective active materials exhibit plateau ranges having substantially no changes of a slope at a discharge rate of about 10 to 90%. In the following experiments, redox levels of active materials concerned are established as the magnitude of electric potentials at a 50% discharge rate. For example, the redox level of LiCoO2 is 3.92 V while that of LiNi1/3Mn1/3Co1/3O2 is 3.77 V, and therefore two active materials exhibit a redox potential difference of about 0.15 V therebetween.

[Experimental Example 1 ]

For battery cells prepared in Examples 5 and 6 and battery cells prepared in Comparative Examples 4 and 5, discharge capacity (charged at 0.2 C rate) thereof was measured at 0.1 C, 0.2 C, 0.5 C, 1 C, 2 C and 3 C rates, and a ratio of discharge capacity at the respective C-rates relative to 0.2 C discharge capacity was calculated. The results thus obtained are shown in FIG. 8. As shown in FIG. 8, it can be seen that use of two active materials having different redox potentials as in Examples 5 and 6 provides gradually better results starting from the C-rate of more than 1 C, as compared to use of one active material having the same particle diameter as in Comparative Example 4 or use of one active material having the different particle diameter as in Comparative Example 5. In particular, it can be seen that an increasing ratio of LiNi1/3Mn1/3Co1/3O2 results in superior results.

Upon considering the fact that LiCoO2 is known to have C rate characteristics superior to LiNi1/3Mn1/3Co1/3O2(see FIG. 7), the results of Examples 5 and 6, exhibiting improved C rate characteristics by addition of LiNi1/3Mn1/3Co1/3O2 having inferior C rate characteristics to LiCoO2 as contrary to the expectation, are extraordinarily new results that were completely unpredictable from conventional arts.

[Example 7]

An active material composed of a mixture of LiCoO2 having an average particle size of 20 jam and LiNi0.8Co0.1Mn0.1O2 having an average particle size of 5 urn in a weight ratio of 1:1, a conductive material and a binder were mixed in a ratio of 95:2.5:2.5 to prepare a slurry. The slurry thus obtained was coated on aluminum foil (Al) having a thickness of 20 µm to prepare a cathode. Thereafter, a coin-type cell was manufactured using the thus-prepared cathode, a lithium metal as an anode, and 1M LiPF6 in EC:EMC (1:2) as an electrolyte.

[Example 8]

An active material composed of a mixture of LiNi0.8Co0.15Mn0.05O2 having an average particle size of 18 µm and LiMn2O4 having an average particle size of 5 um in a weight ratio of 7:3, a conductive material and a binder were mixed in a ratio of 95:2.5:2.5 to prepare a slurry. The slurry thus obtained was coated on aluminum foil (Al) having a thickness of 20 µm to prepare a cathode. Thereafter, a coin-type cell was manufactured using the thus-prepared cathode, a lithium metal as an anode, and 1M LiPF6 in EC:EMC (1:2) as an electrolyte.

[Example 9]

An active material composed of a mixture of LiNi1/3Mn1/3Co1/3O2  having an average particle size of 18 µm and LiMn2O4 having an average particle size of 5 um in a weight ratio of 7:3, a conductive material and a binder were mixed in a ratio of 95:2.5:2.5 to prepare a slurry. The slurry thus obtained was coated on aluminum foil (Al) having a thickness of 20 µm to prepare a cathode. Thereafter, a coin-type cell was manufactured using the thus-prepared cathode, a lithium metal as an anode, and 1M LiPF6 in EC:EMC (1:2) as an electrolyte.

[Comparative Example 6]

An active material composed of LiCoO2 having an average particle size of 20 µm, a conductive material and a binder were mixed in a ratio of 95:2.5:2.5 to prepare a slurry. The slurry thus obtained was coated on aluminum (Al) foil having a thickness of 20 um to prepare a cathode. Thereafter, a coin-type cell was manufactured using the thus-prepared cathode, a lithium metal as an anode, and 1M LiPF6 in EC:EMC (1:2) as an electrolyte.

[Comparative Example 7]

An active material composed of LiNi0.8Co0.15Mn0.05O2  having an average particle size of 18 µm, a conductive material and a binder were mixed in a ratio of 95:2.5:2.5 to prepare a slurry. The slurry thus obtained was coated on aluminum (Al) foil having a thickness of 20 um to prepare a cathode. Thereafter, a coin-type cell was manufactured using the thus-prepared cathode, a lithium metal as an anode, and 1M LiPF6 in EC:EMC (1:2) as an electrolyte.

[Comparative Example 8]

An active material composed of  LiNi1/3Mn1/3Co1/3O2 having an average particle size of 20 µm, a conductive material and a binder were mixed in a ratio of 95:2.5:2.5 to prepare a slurry. The slurry thus obtained was coated on aluminum (Al) foil having a thickness of 20 urn to prepare a cathode. Thereafter, a coin-type cell was manufactured using the thus-prepared cathode, a lithium metal as an anode, and 1M LiPF6 in EC:EMC (1:2) as an electrolyte.

[Experimental Example 2]

For respective battery cells prepared in Comparative Examples 6 through 8, discharge capacity (charged at 0.2 C rate) thereof was measured at discharge rates of 0.1 C, 0.2 C, 0.5 C, 1 C and 2 C, and was then calculated as a ratio relative to 0.2 C discharge capacity. The results thus obtained are shown in FIG. 9. In addition, for battery cells prepared in Examples 7 through 9, discharge capacity thereof was measured at discharge rates of 0.1 C, 0.2 C, 0.5 C, 1 C and 2 C, and was then calculated as a ratio relative to 0.2 C discharge capacity. The results thus obtained are shown in FIG. 10. Similar to FIG. 8, it can be seen from two graphs that C rate characteristics

were improved, in spite of the fact that LiCoO2 having superior C rate characteristics was mixed with LiNi0.8Co0.1Mn0.1O2 having relatively poor C rate characteristics. Further, it can be seen that LiNi0.8Co0.15Mn0.05O2 and  LiNi1/3Mn1/3Co1/3O2 also exhibit improvement in C rate characteristics, when they are used in admixture with LiNn2O4 having a different redox level, as compared to when they are used alone. For reference, LiNi0.8Co0.1Mn0.1O2 has a redox level of 3.80 V and that of LiMn2O4 is 4.06 V.

[Example 10]

An active material mixed in a weight ratio as in Example 4, a conductive material and a binder were mixed in a ratio of 95:2.5:2.5 to prepare a slurry. The slurry thus obtained was coated on aluminum (Al) foil having a thickness of 20 um to prepare a cathode having a loading amount of 2.5 mAh/cm2. Thereafter, a coin-type cell was manufactured using the thus-prepared cathode, a lithium metal as an anode, and 1M LiPF6 in EC:EMC (1:2) as an electrolyte.

[Example 11]

An active material mixed in a weight ratio as in Example 4, a conductive material and a binder were mixed in a ratio of 95:2.5:2.5 to prepare a slurry. The slurry thus obtained was coated on aluminum (Al) foil having a thickness of 20 µm to prepare a cathode having a loading amount of 3.0 mAh/cm2. Thereafter, a coin-type battery cell was manufactured using the thus-prepared cathode, a lithium metal as an anode, and 1M LiPF6 in EC:EMC (1:2) as an electrolyte.

[Example 12]

An active material mixed in a weight ratio as in Example 4, a conductive material and a binder were mixed in a ratio of 95:2.5:2.5 to prepare a slurry. The slurry thus obtained was coated on aluminum (Al) foil having a thickness of 20 µm to prepare a cathode having a loading amount of 3.5 mAh/cm2. Thereafter, a coin-type battery cell was manufactured using the thus-prepared cathode, a lithium metal as an anode, and 1M LiPF6 in EC:EMC (1:2) as an electrolyte.

[Comparative Example 9]
