Repository: anandvc/allindianpatents

File: patents/269134-cross-linkable-thermoplastic-polyurethanes.html (part 1 of 2)
Indian Patents. 269134:"CROSS-LINKABLE THERMOPLASTIC POLYURETHANES"

Indian Patents

Recently Granted Patents

  Recently Published Patents

Title of Invention	"CROSS-LINKABLE THERMOPLASTIC POLYURETHANES"

Abstract	The invention provides a cross-linkable elestomeric thermoplastic polyurethane that is urea free isocyanurate free, oxazolinyl free, functional radically-polymerizable pendant group free and having terminate functional redicalyoolymericalle groups at both ends, and thermoset polyurethanes obtained therefrom. The invention also provides applications of the compostions and processes for manufacturing these compositions.	

Full Text	DESCRIPTION

CROSS-LINKABLE THERMOPLASTIC POLYURETHANES

FIELD OF THE INVENTION

This invention relates generally to the conversion of thermoplastic polyurethanes into

thermoset polyurethanes and more specifically to such thermoset polyurethanes exhibiting

improved physical and chemical properties, relative to the corresponding thermoplastic

polyurethanes.

BACKGROUND OF THE INVENTION

Thermoplastic polyurethanes  (TPU's)  are well-known thermoplastic polymers,  often

elastomers, in particular for their very high tensile and tear strength, high flexibility at low

temperatures,  extremely  good  abrasion  and  scratch  resistance.  Thermoplastic

polyurethanes are also known for their supenor dynamic properties in particular very high

rebound figures, low compression set and hysteresis loss. TPU's find application based

upon their amenability to solution or melt processing into a versatile array of forms (for

example films, tubes, complex molded shapes, coatings) via a broad range of techniques

(for example extrusion, injection-molding, calendaring, solution coating).

A major technical challenge underlying thermoplastic polyurethanes is that although

thermoplastic polyurethanes are relatively easy to process, the high temperature stability,

durability,  resistance  to  creep,  (high  temperature)  dynamic  behavior  of  these

polyurethanes, as well as their stability m some commonly-used organic solvents, is less

than might be desired for some applications

Furthermore,  following  the  trend  compared  with  the  reactive  injection  molded

polyurethane, known as 2 liquid component polyurethane, there is a demand for lighter and

better materials (preferably elastomeric), and even lower density polyurethane (PU)

material which, in turn, represents an even bigger technical challenge to provide, if

possible, equal or better physical and chemical properties compared to conventional low

density TPU and PU (minimum of approximately 700 kg/m3) and certainly equal or better

properties to ethylene-vinyl acatete (EVA) foams obtained by EVA foaming technology at

density ranges between 0.1 and 0.4 g/cc.

In view of the above, there is a continuing need for a polyurethane formulator to find a

polyurethane-forming composition / process that meets the above challenges

Such compositions desirably would provide advantageous process capability, known in the

market as thermoplastic process techniques such as extrusion, injection molding and

thermo-cast, when the composition is in the thermoplastic state and advantageous elevated

temperature stability and solvent resistance when the composition is thermoset during

formation into the desired product in the mould. The concept of the present invention is to

provide a TPU which is thermoplastically processable but whiph can subsequently be

converted to a thermoset material by a cross-linking reaction.

There is also a need for post-crosslinkable films, mouldings, extruded profiles, and the

like.

The present invention hence provides such desirable compositions, together with processes

for the production of the compositions

EP  305175  discloses a radiation  curable  composition for an adhesive  including a

polyurethane comprising residue of a polyether diol or a polyester diol and capped with

residues of a hydroxyalkyl acrylate or methacrylate and non-polymenzable residues of a

primary or secondary alcohol. This composition is liquid at room temperature, whereas the

composition of the invention is an elastomeric solid at room temperature.

US  6444721  descnbes  a water dispersible radiation curable polyurethane composed

essentially of aliphatic polyisocyanates, cycloahphatic diols and/or diamines, compounds

and at least one free-radically polymerizable unsaturated group.

US 4666781 descnbes a linear 'thermoplastic polyurethane possessing acrylate side and

terminal  groups  wherein  the  polyurethane  is  prepared  by  reacting  poly-  and/or

diisocyanates with a mixture of (a) methacrylate- or acrylate-diols, (b) monoesters of

methacrylic or acrylic acid and a diot and other organic polydiol compounds. This

polyurethane composition is used as a binder in the magnetic layer of a magnetic material

in magnetic tape and was conceived so as to allow the distribution'of the magnetic pigment

in the binder (a relatively flexible binder is needed).

US 4762884 describes a process for the production of polyurethanes using cross-linking

agents.

US 4560456 describes magnetic recording media which partially comprise polyurethane

acrylates having number average molecular weights between 1,800 and 10,000 in addition

to acrylate prepolymers, monomeric acrylates and N-vinyl monomers. These compositions

deliver radiation-curable coatings suitable for use in magnetic recording media but do not

deliver materials suitable for melt processing into articles such as those provided m the

current invention

US 4507458  describes radiation curable urethaneacrylate resins suitable for solution

processing and use as thermally or radiation-curable adhesives or coatings. However, this

process does not deliver materials suitable for melt processing into high quality articles

such as those provided in the current invention.

US 4133723  describes energy-curable coating compositions based upon unsaturated

urethane resins but these lack a chain extender and consequently do not have a mesophase

structure.

None of the documents cited above teaches or suggests the present invention.

SUMMARY OF THE INVENTION

It has now been surprisingly found that the compositions and processes of the present

invention meet the above challenges The present invention is concerned with crosslinkable

thermoplastic polyurethanes and processes for preparing these products. The invention also

provides for TPU compositions in the form of pellets or a film, the latter being suitable for

use in the manufacture of, for example, car protective coatings, waterproof clothing,

temperature-resistant moulded seals, cable jacketing and adhesives between fabric layers.

The invention thus provides a cross-linkable elastomeric thermoplastic polyurethane that is

urea free, isocyanurate free, oxazolmyl free, functional radically-polymenzable pendant

group free and having terminal functional radically-polymerizable groups at both ends

The invention also provides a elasiomenc thermoplastic polyurethane, obtainable by

reacting a polyfunctional isocyanate, a polyfunctional polyol and a monol or monoamme

comprising radically-polymerizable unsaturation(s), and a diol chain extender, which is

preferably urea free, isbcyanurate free, oxazolinyl free, functional radically-polymerizable

pendant group free.

The invention also provides a composition of a thermoplastic polyurethane of the invention

together with a reactive co-cross-linker.

The invention also provides a process for the preparation of the thermoplastic polyurethane

of the invention which is one-shot or prepolymer route.

The invention also provides a thermoset elastomeric polyurethane comprising a mesophase

separated polyurethane structure and having a molecular weight between cross-links from

12000  to  500000,  preferably  from  20000  to  200000.  The  mesophase  separated

polyurethane  structure can be  derived  from the  thermoplastic polyurethane  of the

invention.

The invention provides also a process for prepanng a set polyurethane, comprising the step

of cross-linking a thermoplastic polyurethane composition of the invention.

The cross-linking can be at least partially during extrusion or injection-moulding of said

thermoplastic polyurethane composition. The process can comprise the steps of preparation

of a film of the thermoplastic polyurethane, preferably by casting or extrusion, and

application of said film to a substrate and subsequent cross-linking onto said substrate,

where the cross-linking can be partially carried out before application onto the substrate.

The invention also provides a reaction system comprising:

a)	a polyfunctional isocyanate;

b)	a polyfunctional polyol;

c)	a diol chain extender; and

d)	a monol or monoamine comprising radically polymenzable unsaturation;

or a prepolymer thereof.

The invention also provides a modified prepolymer comprising.

a)	a polyfunctional isocyanate,

b)	a polyfunctional polyol; and

c)	a monol or monoamine comprising radically polymerizable unsaturation.

A radically polymerisable co-crosslinkoi' may ye preset.

The invention also provides the use of the polyurethanes, compositions, reaction systems,

modified prepolymers for preparing protective films, car coatings, extruded profiles and

moulded articles.

BRIEF DESCRIPTION OF THE FIGURES

Figures 1 and 2 show the rheological curves at 160°C for cross-linkable TPU's (Mn =

25000)  incorporating 0%  (TPU  1A)  and 04%  (TPU  IB)  2,5-dimethyl  2,5-di-tert-

butylperoxyhexane respectively, as used m example 1

Figure 3 is a representation of Torque vs Time Plot for Preparation of an IROSTIC

M7090/10wt% (50/50 2,5-dimethyl 2,5-di-tert-butylperoxyhexane/silica masterbatch), as

used in example 2.

Figure 4 is a representation of Isothermal Torque vs Time Measurements for TPU-2A +

10wt% (IROSTIC M7090/peroxide Masterbatch), as used in example 2.

DETAILED DESCRIPTION OF EMBODIMENTS OF THE INVENTION

Other objects, features and advantages will become more apparent after referring to the following specification. Thermoplastic polvurethane (TPU)

The  thermoplastic  polyurethane  (TPU)  of the  invention  is  elastomenc,  urea  free, isocyanurate  free,  oxazolinyl  free, polymerizable pendant group  free with terminal functional groups on both ends  of the polymer generated from the reaction of a dlfunctional isocyanate, a dlfunctional polyol and a monol comprising unsaturation, and a difunctional diol chain extender. The elastomeric thermoplastic polyurethane (so-called "TPU") or the reactants forming a urethane linkage are suitably converted to a thermoset polyurethane by employing a reactant forming a urethane linkage, or the reaction product thereof (TPU), and a crosslinking agent and subsequently crosslmking said composition The cross-linking reaction can take place at any time during the process, e.g. in the extrusion barrel, or after the process  The technique of the invention offers substantial advantages in terms of the product itself and in terms of processing. At the same time, the resulting thermoset polyurethane exhibits advantageous physical and chemical properties As used herein, the term "thermoplastic" is used in its broad sense to designate a material that is reprocessable at an elevated temperature, whereas "thermoset" designates a material that  exhibits  high  temperature  stability  without  such reprocessabihty  at  elevated temperatures. The term "elastomeric thermoplastic" designates a material that possesses an elastomeric property such that it exhibits at least 100% elongation without breaking when stretched at room temperature, and will at least partially relax when released. As used herein the term "urea group free" is used to design a polymer backbone with less than 0.1% free urea groups available for reaction with other molecules. Similarly, the terms isocyanurate free and oxazolinyl free are used to design a polymer backbone with less than 0.1% free isocyanurate or oxazolinyl groups available for reaction with other molecules. As used herein the term "pendant group free" is used to design a polymer backbone having less than 0.01% of pendant groups containing polymenzable double bonds The reactants for forming a urethane linkage are selected from a dlfunctional isocyanate composition and at least one dlfunctional polyhydroxy compound, a functional monol serving as chain stopper and a chain extender (typically a low molecular weight diol) in such amounts that the isocyanate index is generally between 80 and 110, preferably between 98 and 102.

The polyurethane thus synthesized incorporates unsaturated moieties at both polymer ends,

has no pendant groups and is urea group free

It should be clear that the term "polyurethane", as used herein, is not limited to those

polymers which include only urethane or polyurethane linkages. It is well understood by

those of ordinary skill in the art of preparing polyurethanes that the polyurethane polymers

may also include allophanate, carbodiimide, uretidmedione, and other linkages in addition

to urethane linkages.

The term "difunctional"  as used herein means that the overall functionality of the

isocyanate composition and the polyhydroxy compound is about 2

The term "isocyanate index" as used herein is the ratio of isocyanate-groups over

isocyanate-reactive hydrogen atoms present in a formulation, given as a percentage. In

other words, the isocyanate index expresses the percentage of isocyanate actually used in a

formulation with respect to the amount of isocyanate theoretically required for reacting

with the amount of isocyanate-reactive hydrogen used in a formulation.

It should be observed that the isocyanate index as used herein is considered from the point

of view of the actual polymer forming process involving the isocyanate ingredient and the

isocyanate-reactive ingredients. Any isocyanate groups consumed in a preliminary step to

produce modified polyisocyanates (including such isocyanate-denvatives referred to in the

art as quasi- or semi-prepolymers) or any active hydrogens reacted with isocyanate to

produce modified polyols or polyammes, are not taken into account in the calculation of

the isocyanate index. Only the free isocyanate groups and the free isocyanate-reactive

hydrogens present at the actual elastomer forming stage are taken into account.

The modified TPU's  are prepared from the  starting materials  for a thermoplastic

polyurethane, i.e. polyols, diisocyanates and chain-extending agents, in the presence of

chain stoppers containing unsaturation to an uncrosslinked homogeneous polyurethane

elastomer mixture.

The difunctional isocyanate composition may comprise any aliphatic, cycloahphatic or

aromatic isocyanates.  Aromatic polyisocyanates are preferred, especially those derived

from diphenylmethane diisocyanate (MDI).

The polyisocyanate composition used in the process of the present invention may consist

essentially of pure 4,4'-diphenylmethane diisocyanate or mixtures of that diisocyanate with

one  or  more  other  organic  polyisocyanates,  especially  other  diphenylmethane

diisocyanates, for example the 2,4'-isomer optionally in conjunction with the 2,2'-isomer

The polyisocyanate component may also be an MDI variant derived from a polyisocyanate composition containing at least 95% by weight of 4,4'-diphenylmethane diisocyanate MDI variants are well known in the art and, for use in accordance with the invention, particularly include liquid products obtained by introducing carbodumide groups into said polyisocyanate composition and/or by reacting with one or more polyols. Preferred polyisocyanate compositions are those containing at least 90% by weight of 4,4'-diphenylmethane diisocyanate or its hydrogenated derivative. More preferably, the 4,4'-diphenylmethane diisocyanate content is at least 95, and most preferably at least 98% by weight.

The difunctional polyol used has a molecular weight of between 500 and 20000 and may be selected from polyesteramides, polythioethers, polycarbonates, polyacetals, polyolefins, polysiloxanes and, especially, polyesters and polyethers.

Mixtures of two or more compounds of such functionalities and in such ratios that the total composition is difunctional may also be used as the difunctional polyhydroxy compound Polyether diols which may be used include products obtained by the polymerization of a cyclic oxide, for example ethylene oxide, propylene oxide, butylene oxide or tetrahydrofuran in the presence, where necessary, of difunctional initiators. Suitable initiator compounds contain 2 active hydrogen atoms and include water, butanediol, ethylene glycol, propylene glycol, diethylene glycol, triethylene glycol, dipropylene glycol, 1,3-propane diol, neopentyl glycol, 1,4-butanediol, 1,5-pentanediol, 2-methyl-l,3-propanediol, 1,6-pentanediol and the like. Mixtures of initiators and/or cyclic oxides may be used.

Polyester diols which may be used include hydroxyl-terminated reaction products of dihydric alcohols such as ethylene glycol, propylene glycol, diethylene glycol, 1,4-butanedioU neopentyl glycol, 2-methyl-l,3-propanediol, 1,6-hexanediol or cyclohexane dimethanol or mixtures of such dihydric alcohols, and dicarboxylic acids or their ester-forming derivatives, for example succinic, glutaric and adipic acids or their dimethyl esters, sebacic acid, phthalic anhydride, tetrachlorophthahc anhydride or dimethyl terephthalate or mixtures thereof Polycaprolactones and unsaturated polyesterpolyols should also be considered.

Polyesteramides may be obtained by the inclusion of ammoalcohols such as ethanolamme in polyesterification mixtures

Polythioether  diols  which may be  used  include  products  obtained by  condensing

thiodiglycol either alone or with other glycols,  alkylene oxides, dicarboxyhc acids,

formaldehyde, amino-alcohols or aminocarboxylic acids.

Polycarbonate diols which may be used include those prepared by reacting glycols such as

diethylene glycol, triethylene glycol or hexanediol with formaldehyde. Suitable polyacetals

may also be prepared by polymerizing cyclic acetals.

Suitable polyolefin diols include hydroxy-termmated butadiene homo- and copolymers and

suitable polysiloxane diols include polydimethylsiloxane diols.

Polyester diols, polyether diols and polycarbonate diols are preferred in the present

invention.

Suitable difunctional chain extenders include diols, such as aliphatic diols like ethylene

glycol, 1,3-propanediol, 2-methyl-l,3-propanediol,  1,4-butanediol, 1,5-pentanediol, 1,6-

hexanediol,  1,8-octanediol,  1,9-nonanediol,  1,10-decanediol,  1,12-dodecanediol,  1,2-

propanediol,  1,3-butanediol,  2,3-butanediol,  1,3-pentanediol,  2-ethyl-butanediol,  1,2-

hexanediol,  1,2-octanediol,  1,2-decanediol,  3-methylpentane-l,5-diol,  2-methyl-2,4-

pentanediol, 3-methyl-l,5-pentanediol, 2,5-dimethyl-2,5-hexanediol, 3-chloro-propanediol,

1,4-cyclohexanediol,  2-ethyl-2-butyl-1,3-propanediol,  diethylene  glycol,  dipropylene

glycol and tripropylene glycol, l,4'-butylenediol, 3-hydroxy-2,2-dimethyl-propanoic acid,

aminoalcohols such as ethanolamine, N-methyldiethanolamine and the like, diamines,

hydrazines and hydrazides and mixtures thereof.  Preferred are diols such as hexanediol,

1,4-butanediol or ethylene glycol  1,4-Butanediol  is most preferred.  Diesters  of

terephthalic  acid with glycols having  2  to  4  carbon atoms,  e.g.  terephthahc  acid

bis(ethylene glycol) or bis-1,4-butanediol, and hydroxyalkylene ethers of hydroqumone,

and polyoxytetramethylene glycols having molecular weights of from 162 to 378, are also

suitable.

Low molecular weight TPU's are obtainable by using chain stoppers as monofunctional

alcohol or amine compounds (hereinafter referred to under the term "monol" for sake of

convenience)  containing  an  unsaturation  such  as  hydroxyethylacrylate,

pentaerythritoltriacrylate,  caprolactonemonoacrylate,  hydroxyethylmethacrylate,

dipentaerythritolpentaacrylate, 2-hydroxypropylacrylate, 2-hydroxypropyl methacrylate, 4-

hydroxybutylacrylate, 4-hydroxybutyl-methacrylate, 3-chloro-2-hydroxypropylacrylate, 6-

hydroxyhexylacrylate and 6-hydroxyhexylmethacrylate, allylalcohol, 2-methyl-3-butene-2-

ol  and  all  hydroxy  vmylethers  such  as  e g  cyclohexanedimethanolmonovmylether,

diethyleneglycolmonovmylether and others

The amount of monol may be such that the molecular weight (MW) (measured as number

average Mn) of the final TPU can be comprised between 12000 and 500000, preferably

between 20000 and 200000. The amount of monol is typically from 0.001 moles/100 g to

0.016 moles/100 g, preferably from 0.002 moles/100 g to 0 01 moles/100 g of the polymer

composition. The monol acts usually as a chain stopper so that the MW can be controlled.

Using TPU's with MW as low as 12000 allows the melt viscosity to be reduced and

controlled. By controlling the MW, the process can also be controlled and adjusted

However, if the MW is allowed to fall below 12,000 the performance of the TPU may

diminish to the extent that a mechanically robust, melt processable TPU cannot be

obtained.  Therefore, the MW must be maintained above the level at which  100%

elongation at break is achieved.

The invention also allows controling the hard block content of the TPU that is used in the

invention; especially one can control the processing and final use temperature of the final

products in addition to the thermomechanical performance.

The hardness of the materials of the invention can be varied by changing the amount of

hard block level in the thermoplastic polyurethane. Typically, the hard block level is varied

between 7 and 60% with hard block level being defined as the weight percentage of chain

extender and isocyanate in the TPU, preferred values are from 10 to 50%, such as 10 to

40%.

Other conventional ingredients (additives and/or auxiliaries) may be used in making the

polyurethanes.  These  include  catalysts,  surfactants,  flame  proofing  agents,  fillers,

pigments, stabilizers and the like

Catalysts which enhance the formation of urethane and urea bonds may be used, for

example, tin compounds, such as a tin salt of a carboxylic acid, e.g. dibutyltm dilaurate,

stannous  acetate  and  stannous  octoate,  amines,  e.g.  dimethylcyclohexylamme  and

triethylene diamine.

The polyurethane chains are obtained by classical methods known in the art (see for

example Polyurethanes Handbook 2nd edition, G. Oertel, 1994). The chains are notably

obtained by the reaction of a diisocyanate, an isocyanate-reactive compound (a polyol), a

chain stopper and the chain extender of the invention, in conditions such that no pendant

groups and no urea group are obtained One may revert for mformation on how to conduct

synthesis processes in The Polyurethanes Book, D Randall & S Lee (Eds); Wiley, and

especially chapter 7, pp 113-123, chapter 21 pp 314-330.

The reaction product from the reactants forming the urethane linkage (the so-called

"TPU") suitable according to the invention can be produced in the so-called one-shot,

semi-prepolymer or prepolymer method known in the art, by casting, extrusion, reaction

injection molding or any other batch or continuous process known to the person skilled in

the art. The TPU's thus produced are generally supplied as granules or pellets, and can be

processed according to know techniques.

All reactants can be reacted at once, or can be reacted in a sequential manner. By prior

mixing of all or part of the unsaturated chain stopper of the invention with all or part of the

isocyanate-reactive compounds solutions or suspensions or dispersions are obtained,

depending on the unsaturated chain stopper and isocyanate-reactive compounds used. The

various components used in the manufacture pf the compositions of the invention can in

fact be added in any order.

For example, one may use a prepolymer of isocyanate and polyol, then add the diol and the

monol, or one may use a prepolymer of isocyanate and polyol and the monol, then add the

diol.

The process can be selected from the group consisting of (i) a bulk process, either batch or

continuous process including cast process, and (u) a continuous reactive extrusion process.

Cross-linking

Cross-linking can be initiated either via the thermal route or via the actinic route, including

UV and electron beam (EB) radiation.

Compounds suitable as thermal crosslmking initiators are organic peroxides such as

dicumylperoxide,  2,5-dimethyl-2,5-di(tert.-butyl)peroxide,  2,5-Bis(tert.-butylperoxide)-

2,5-dimethyl-3-hexyne,  di-tert.-butylperoxide,  2,5-Bis(tert.-butylperoxide)-2,5-dimethyl-

hexane,  Bis(tert.-butylperoxyisopropyl)benzene,  m-octadexylazoformate  and tert.-butyl

peroxycumene.  A  preferred  cross-linker  is  2,5-Bis(tert.-butylperoxide)-2,5-dimethyl-

hexane.

Another method for cross-linking is exposure to actinic radiation such as ultraviolet light

or electron beam for an appropriate period of time

Typical UV initiators comprise ketones such as 1-hydroxycyclohexylphenylketone, 2,2-

dimethoxy-1,2-dipheny lethan-1 -one,  '  1 - [4-(2-hydroxyerhoxy)-phenyl]-2-methyl-1 -

propanone (HHPMP), and (bis)acylphosphineoxides such as  bis(2,4,6-tnmethylbenzoyl)-

phenyl-phosphoneoxide (BTPPO)

It is also possible to use co-cross-linkers in addition to the cross-linking units at the

extremities of the TPU of the invention

Co-cross-linkers which may be used with advantage in the instant invention are monomers

which he  dormant during  initial processing but which polymerize if subjected to

appropriate polymerization conditions Notably unsaturation containing monomers can be

used in the present invention, where the co-cross-linker contains at least one polymenzable

unsaturated group, preferably radically polymenzable group.

The co-cross-linker may include any of the chain stoppers mentioned above, plus any

radically polymerizable monomer or oligomer. Examples of such co-cross-linkers are

dipentaerythritolpentaacrylate,  '	"  trimethylolpropanetnmethacrylate,

ditrimethyloIpropanetriacrylate, pentaerythritoItetraacrylate, trimethyloIpropanetnacrylate,

butanedioldimethacrylate,	ethoxylated	pentaerythritoltetraacrylate,

hexanedioldimethacrylate,	hexanedioldiacrylate,	laurylmethacrylate,	2-

phenoxyethylmethacrylate,  2-phenoxyethylacrylate,  polyethyleneglycoldiacrylate,

polypropyleneglycoldiacrylate, poycaprolactonediacrylate.

The co-cross-linker may be the same as the chain stopper; having one chemical only for

use at two different points in the process will bring economy to the overall process in terms

of sourcmg, transportation, etc.

The co-cross-linker can be used to introduce another functionality into the polymer, for

example a hydrophihc (EO) or hydrophobic (PO or silicone) acrylate.

Process of the invention.

The process according to the invention may comprise as a first step feeding a composition

comprising reactants forming a urethane linkage or the reaction product thereof optionally

together with a co-crosslinking agent at a temperature at which no crosslinking occurs or

only partially occurs. At the end of the process, the material is melt processable like a

thermoplastic material.  '  '

Another embodiment of the invention concerns conversion of a thermoplastic polyurethane

to a thermoset polyurethane by processing, preferably by injection molding, extrusion,

casting cross-linkable thermoplastic polyurethanes according to the invention at the

crosslinking temperature of the crosslinking agent. In this embodiment melt processing and

cross-linking are achieved in a single step.

The thermoplastic polyurethanes of the present invention can be processed via a variety of molding techniques. Films and profiles can be made by using standard techniques such as extrusion and articles such as seals or sports-shoe sole parts can be produced via injection-moulding. Low melt temperatures can be used to process the TPU of the invention. In one embodiment of the invention a masterbatch of the chemical initiator in a thermoplastic (preferably TPU) is prepared and blended with the unsaturation-containing TPU prior to or during melt processing. The masterbatch method comprises the steps of (a) feeding a cross-linkable thermoplastic polyurethane composition; (b) feeding a thermoplastic composition comprising a cross-linking initiator; (c) processing said compositions to form a cross-linkable melt-processable polymer; (d) cross-linking said cross-linkable melt-processable polymer; wherein step (d) may occur after step (c) or partially during step (c).

The amount of co-cross-lmker, if one is used, is usually between 0.1 and 99 parts by weight per 100 parts by weight of the thermoplastic polyurethane. Preferably, between 1 and 50 parts by weight per 100 parts by weight of the thermoplastic polyurethane of cross-linker is added. An amount of between 5 and 30 parts by weight per 100 parts by weight of the thermoplastic polyurethane of co-cross-lmker is most preferred.

The co-cross-linkers can be either added with the reactants or compounded with the thermoplastic polyurethane, optionally in the presence of other process regulative substances and additives, at a temperature below the decomposition temperature of the crosslinking agent present. It is also possible to blend the chemical initiator with the unsaturation containing TPU pnor to or during melt processing. The compounded thermoplastic polyurethane is generally processed to a granular, pellet, film, profile or moulded form. The mixing of the reactants with the co-crosslinkmg agent may be earned out using any

suitable mixing device followed by a batch or continuous polymerization process carried

out at a temperature at which 'no or only partial cross-linking occurs. Mixing of the

unsaturation-containing thermoplastic polyurethane with the crosslinking agent is carried out by methods such as absorption or sohds blending followed by a temperature controlled thermoplastic process, e.g. known as single, twin screw and Buss co-kneader, capable to control temperature and shear viscosity to prevent premature activation of the crosslink agent. In general, the temperature is kept below the activation temperature for crosslinking

In another aspect, the invention concerns the conversion of a thermoplastic polyurethane to a low density thermoset polyurethane by processing the cross-linkable thermoplastic polyurethanes according to the invention at a temperature above the decomposition temperature of a blowing agent and at the crosslmking temperature of the crosslmkmg agent.

In yet another composition aspect, the invention is concerned with a reaction system for use in the preparation ' of expandable crosslmkable thermoplastic polyurethanes comprising:

a)	reactants forming a urethane linkage or the reaction product thereof

b)	cross-linker

c)	blowing agent and, optionally,

d)	additivest conventional in thermoplastic processing

According to another aspect of the present invention, it is possible to produce expanded elastomeric materials having densities ranging from as low as 100 kg/m3 to as high as 1200 kg/m3 having unique physical properties ranging in skin hardness from very low Shore A to high hardness up to 90 Shore A, which renders them suitable for a wide variety of elastomeric applications in the shoe and automotive industry.

Any known chemical or physical blowing agent may be used in the preparation of expanded thermoplastics in the present invention so as to obtain expanded thermoplastic polyurethanes. Examples of suitable chemical blowing agents include gaseous compounds such as nitrogen or carbon dioxide, gas forming compounds such as (modified) azodicarbonamides, carbonates, bicarbonates, nitrates, borohydrides, carbides such as alkaline earth and alkali metal carbonates and bicarbonates e.g. sodium bicarbonate and sodium carbonate, ammonium carbonate, diammodiphenylsulphone, hydrazides such as 4,4'-oxybis(benzenesulfohydrazide) and diphenylsulfone-3,3'-disulfo hydrazide, malonic acid, citric acid, sodium monocitrate, ureas, azodicarbonic methyl ester, diazabicyclooctane and acid/carbonate mixtures.

Examples of suitable physical blowing agents' include isopentane, isobutane, n-butane, n-pentane, nitrogen, carbon dioxide, dimethylether, l-chloro-l,l-fluoromethane, and all other CFC compounds.

Thermally expandable microspheres containing an aliphatic hydrocarbon are also suitable blowing agents for the present invention Such microspheres are commercially available, and one source being Nobel Industries of Sweden which markets such microspheres under

the trademark EXPANCEL. EXPANCEL-DU microspheres are dry, unexpanded microspheres consisting of small spherical particles with an average diameter of 10 to 15 micron based on volume. The sphere is formed of a gas proof polymeric shell (polyvinyhdene chloride: PVD), encapsulating a minute drop of liquid isobutane. When these microspheres are subjected to heat at an elevated temperature level (i.e., 150°C to 200°C) sufficient to sotten the thermoplastic shell and to volatilize the liquid isobutane encapsulated therein, the resultant gas expands the shell and increases the volume of the microspheres. When expanded, the m o-roEpheres hfve a diameter 3.5 to 4 times their

original diameter as a consequence of which their expanded volume is about 50 to 60 times greater than their initial volume m the unexpanded state. Microspheres are also available whose shell is of acryloniirile.

The amount of blowing agent is usually between 1 and 20 parts by weight per 100 parts by weight of the thermoplastic polyurethane. Preferably, between 1 and 5 parts by weight per 100 parts by weight of the modified thermoplastic polyurethane of blowing agent is added An activator for the blowing agent is typically present as well. Suitable activators are zinc oxide, zinc stearate and zinc.

The activator is usually added in an amount of between 0.5 and 5 parts by weight per 100 parts by weight of the thermoplastic polyurethane. Preferably, between 1 and 3 parts by weight per 100 parts by weight of the thermoplastic polyurethane of activator is added. Blowing preferably takes place before cross-linking

Another aspect of the invention is the use of stabilizers to inhibit the thermal reaction of the unsaturated polymenzable groups during melt processing. The occurrence of such reactions can lead to undesirable consequences such as the formation of gels in the processed thermoplastic or the generation of an intractable thermoset before the material has been processed into the desired form. It has been found that the use of a number of classes of stabilizer which inhibit radical formation or act as radical scavengers can prove effective in inhibiting the onset of the nal' cross-iny or the TPU's via retarding the thermal reaction of the unsaturated polymerizable groups Once such class of stabilizers is hindered phenols (which are traditionally used as arttioxidants) and/or thermal stabilizers Examples of such compounds are families of phenolic compounds such as 2,6-dialkyl phenols (e.g. 2,6-di-tert-butyl-4-methylphenol), alkylated hydroquinones (e.g. 2,5-di-tert-butyl-hydroquinone), alkylidene bisphenols (e.g 2,2'-methylene-bis-(6-tert.-butyl-4-methylphenol)). These are commercially available under the "Irganox" trade name, (e.g

Irganox 1010, Irganox 1076, Irganox 1135, Irganox 245). Another family of compounds useful in the current invention is Hindered Amme Light Stabilizers (HALS). These compounds are often used as light stabilizers but their radical scavenging mechanism also

enhances  thermal  stability.	Examples  include  bis(2,2,6,6-tetramethyl-4-

piperidinyl)sebacate, other derivatives of 2,2,6,6-tetramethylpipendme and derivatives of

1,2,2,6,6-pentamethylpiperidine.  Examples of commercially available HALS include

Tmuvin 770, Tmuvm 765, Tinuvin 622 Tinuvin 123 and chimassorb 944.

In addition to the aforementioned classes of stabilizers, any family of compounds which is

capable of inhibiting radical formation or scavenging radicals may thermally stabilize the

unsaturated polyrherizable groups.  Such families of compounds also include phosphates,

phosphonates, triazines,  aromatic esters,  aromatic amides and O-, N- and S-benzyl

compounds.

The amount of stabilizer in compositions of the invention typically amount to 0.5 to 2

wt%, most advantageously 1 to 2 wt%, i.e. an amount which is in some aspects greater

than amounts used in prior art

Applications.

Blends (both physical and chemical blends) of the thermoplastic polyurethanes according

to  the  present invention with  other thermoplastics may also be used.  Such other

thermoplastics  are  e.g.  polyolefms,  polystyrene,  ethylene-vinyl  acetate  copolymers,

polyvinyl chlonde, rubbers such as isoprene rubber and others. Compatibilizing agents

may sometimes be required in order to achieve a proper blending of the compounds.

The other thermoplastic may be added in amounts of up to 95 parts by weight of the

thermoplastic polyurethane of the present invention Preferably, not more than 70 parts by

weight, based on the thermoplastic polyurethane of the invention, of other thermoplastics is

added.

Blends of the thermoplastic poTyure"thane's accor'dmg to trie present invention with other

products may also be used. Such other product might be glass fiber.

Blends of the invention include blends of the TPU'before cross-linking as well as blends

after cross-linking, i.e. blends with the set polymer. In case of blends, cross-linking can be

carried out on the blends with TPU's

The co-cross-linker may also act as a plasticizer and/or melt-viscosity reducer for the TPU

itself.

The TPU compositions of the invention are useful in many aspects.

The cross-linked polyurethane compositions of the invention would be highly suitable for

use in the protective films industry.  Especially aliphatic TPU's are used for paint

protection to improve resistance scratching. The additional linking would improve the

resistant properties of these paints and resins. In the film application, a stabilizer will be useful to avoid formation of gel, which improves the final aspect of the film. The polymers of the present invention.raay hd use.the-mftmjfacture of impact resistant glass. Cross-linking of a glass/TPU/polycarbonate polymer will prevent creeping from a load and increase durability of the glass In both of these cases the TPU may be applied as a liquid coating and crbss-linked using UV afterwards.

The thermoset polyurethanes obtainable via the process of the present invention are also suitable for use in any application of thermoset elastomers including, for example, footwear, Cable & Wire or automotive applications. In addition, the expanded thermoplastics can be used in applications such as footwear, furniture, automotive, cables and hoses. Further end-uses include water-proof clothing, adhesives between fabric layers, etc

In case of protective films (e.g. car coatings), the invention will make use preferably of

aliphatic TPU (e.g. using (cyclo)ahphatic isocyanate (hydrogenated MDI), aliphatic chain

extender diol, plus aliphatic polyol). The protective films will provide resistance to

yellowing (under action of light), resistance to abrasion, chemicals, etc.. The films will

provide protective coating to enhance durability and resistance to staining, The standard

film usually requires an acrylic top coat, the invention allows avoiding such acrylic top

coat.	.

Cross-linked TPU's.
