Repository: anandvc/allindianpatents

File: patents/269290-transparent-zeolite-polymer-hybrid-material-with-tunable-properties.html
Indian Patents. 269290:TRANSPARENT ZEOLITE-POLYMER HYBRID MATERIAL WITH TUNABLE PROPERTIES

Indian Patents

Recently Granted Patents

  Recently Published Patents

Title of Invention	TRANSPARENT ZEOLITE-POLYMER HYBRID MATERIAL WITH TUNABLE PROPERTIES

Abstract	The invention is about the preparation of novel highly transparent zeolite-doped polymer and zeolites monolayers. External coating of the zeolite crystals by covalently linked functionalized alkoxysilane derivatives allows for an efficient dispersion of the nano zeolite particles into an organic liquid monomer; the following co -polymerisation process leads to a hard, insoluble and transparent material containing said zeolites. Optical properties such as colour, refractive index, Abbe number or photochromism can be fine tuned by simply changing zeolite loading, while transparency is maintained.	

Full Text	Clariant International Ltd  2006DE127  Dr. HU

Description

Transparent zeolite-polymer hybrid material with tunable properties

Embedding inorganic particles into organic matrice is a versatile method to add new

features to a defined material. These novel properties can, in turn, be used in the

development of devices such as infrared plastic light-emitting diodes for use in

telecommunications, dye nanostructured materials for optical data storage or for

improvement of chemical-physical properties of a polymer. For optical applications,

particles are inserted into a matrix while transparency is maintained. To reach this

goal several factors need to be considered. As light scattering strongly depends on

the particle size, aggregation must be prevented. Uncoated zeolite samples, for

example, show characteristic zeolite aggregates (white spots) of different sizes up to

a diameter of 400 nm. Such aggregates produce visible light scattering. On the other

hand, coated zeolite samples show only the structure of the polymer.

It was the object of the invention to provide novel highly transparent zeolite-polymer

hybrid material, a simple process for the preparation thereof as well as its use in the

making of optical devices.

The present invention provides a transparent zeolite-polymer hybrid material

comprising zeolite crystals dispersed in a polymer A, wherein

(i)  the zeolite crystals have parallel channels and/or cavities inside the crystal

and a

crystal length of 20 to 7000 nm,

(ii)  the channels and/or cavities of the zeolite crystals contain guest molecules,

clusters or ions,

(iii)  the zeolite crystals are surface-coated with a polymerizable silane,

(iv)  polymer A is a transparent organic polymer.

Preferably, polymer A is selected from the group consisting of polyolefmes,

polysiloxanes, polyacrylates, polymethacrylates, polyvinyls, polyesters,

polycarbonates, and polyurethanes.

Polymer A is obtainable by common polymerization processes of the respective

monomers by methods known to the skilled artisan.

Examples of polymer A or suitable starting products for manufacturing polymer A

include:

polyol(allyl carbonate) monomers, e.g., allyl diglycol carbonates such as diethylene

glycol bis(allyl carbonate), which monomer is sold under the trademark ©CR-39 by

PPG Industries, Inc.;

poly(urea urethane) polymers, which are prepared, for example, by the reaction of a

polyurethane prepolymer and a diamine curing agent, a composition for one of such

polymers being sold under the trademark ©TRIVEX by PPG Industries, Inc.;

polyol(meth)acryloyl terminated carbonate monomer; diethylene glycol

dimethacrylate monomers; ethoxylated phenol methacrylate monomers;

diisopropenyl benzene monomers; ethoxylated trimethylol propane triacrylate

monomers; ethylene glycol bismethacrylate monomers; poly(ethylene glycol)

bismethacrylate monomers; urethane acrylate monomers; poly(ethoxylated bisphenol

A dimethacrylate); poly(vinyl acetate); poly(vinyl alcohol); poly(vinyl chloride);

poly(vinylidene chloride); polyethylene; polypropylene; polyurethanes;

polythiourethanes; thermoplastic polycarbonates, such as the carbonate-linked resin

derived from bisphenol A and phosgene, one such material being sold under the

trademark ©LEXAN; polyesters, such as the material sold under the trademark

©MYLAR; poly(ethylene terephthalate); polyvinyl butyral; poly(methyl methacrylate),

such as the material sold under the trademark ©PLEXIGLAS, and polymers prepared

by reacting polyfunctional isocyanates with polythiols or polyepisulfide monomers,

either homopolymerized or co-and/or terpolymerized with polythiols, polyisocyanates,

polyisothiocyanates and optionally ethylenically unsaturated monomers or

halogenated aromatic-containing vinyl monomers. Also contemplated are copolymers

of such monomers and blends of the described polymers and copolymers with other

polymers, for example, to form block copolymers.

Especially preferred is a polymer made from diethylene glycol bis-allyl carbonate,

hereinafter called ©CR-39. CR-39 can be obtained by polymerizing the liquid

2

monomer diethylene glycol bis-allyl carbonate with 3 to 6 w/w % of di-benzoyl

peroxide as an initiator. The two allyl groups allow a cross-linking polymerization

giving a hard, insoluble and transparent material.

The amount of the zeolite crystals dispersed in polymer A is preferably 0.1 to 40 %

by volume, e.g. 0.5 to 25 % by volume, relative to the total volume of the hybrid

material.

In the present invention zeolites are understood as alumo-silicates containing free

hydroxyl groups and having parallel channels and/or cavities inside the crystal and a

crystal length of 20 to 7000 nm, preferably 30 to 3000 nm.

Zeolite L is of particular interest. Zeolite L is a cylindrically shaped, porous

aluminosilicate with a crystal length in the range of 30 to 7000 nm and featuring

hundreds thousands of strictly parallel channels. The diameter of the channel

opening is about 0.7 nm and the largest free diameter is about 1.3 nm, making

zeolite L an ideal host material for the supramolecular organisation of monomeric

dyes.

The guest species loaded into the zeolite cavities are protected from the environment

while still offering their optical characteristics to the hybrid material. For example,

photochromic and/or remarkable photoluminescence properties can be achieved

through insertion into zeolites of organic compounds, especially derived from organic

dyes and pigments, e.g. biphenyls, terphenyls, quaterphenyls, tetracenes, perylenes,

triphendioxazines, acridines, stilbenes, azobenzenes, oxazolyl benzenes, styryl

benzenes, fluorenone, isoviolanthrones, C.I. Solvent Orange 63, C.I. Solvent Yellow

98, 43, 44, C.I. Solvent Green 5, thioindigo compounds, and spiropyrans,

naphthopyrans, carotenoids, carotenes, xanthenophylles, flavines, pyronines,

oxazines, thionines, resorufine, methylviologen, carbocyanines, or inorganic

compounds such as silver halides, e.g. silver chloride, silver sulfide, titanium dioxide,

silicon dioxide, silicon nitride, lead sulfide.

Incorporation of high refractive index (Rl) components, like TiO2, SiO2, SiN, Ag2S,

PbS, Si-clusters, in zeolite channels might lead to an increase in the Rl of organic

glass lenses based on polymer A. These results provide a promising method for

developing optical devices such as lenses, special mirrors, filters, polarizer, grids,

optical storage, monitors, window panes, float glass.

3

The amount of the guest molecules or ions in the zeolite crystals is judiciously 3 to 6

weight % (M/M), relative to the weight of the unloaded zeolite. Loadings up to 10 %

can be achieved.

The present invention also provides a process of preparing a transparent zeolite-

polymer hybrid material as described above, comprising

(i)  loading zeolite crystals with guest molecules or ions,

(ii)  coating the surface of the loaded zeolite crystals with a polymerizable silane,

(iii)  dispersing the coated zeolite crystals in a liquid monomer, as specified above,

and

(iv)  polymerizing the polymerizable silane and the liquid monomer to form a

polymer A wherein said zeolite crystals are dispersed.

Like the Russian nested dolls principle, the general process of the invention is based

on the insertion of optically active compounds (dyes, high refractive index elements,

elements providing high or negative Abbe' numbers) inside coated zeolites crystals,

themselves incorporated inside polymer A (Fig. 1). Furthermore, such a matrix offers

protection to zeolites preventing oxygen and water interaction. Thus, even sensitive

dyes like xanthene dyes or thioxanthones can be used in the development of stable

materials.

Before loading the zeolite crystals with the desired guest molecule, it is judiciously

preferred to control the environmental conditions, such as pH, counter ions, water or

gas content, by partially or fully exchanging the zeolite counter ions.

Solid state acidity therefore can be tuned by exchanging the zeolite counter ions.

Surprisingly a strong modulating effect in the series Na > K > Cs on solid state acidity

was found which allows to buffer the strong acidity of a sodium zeolite by exchange

with Cs+ ions. Acid sensitve dyes may serve as indicators.

Zeolite particles usually have low dispersion stabilization in the liquid monomer,

which leads to rapid sedimentation. It was found that this drawback can be overcome

by modifying hydroxyl groups on the surface of the zeolite crystals with a silane

containing at least one terminal olefinic double bond or containing a leaving group

such as a halide or an alkoxy. Examples for such silanes are:

4

Trivinylethoxysilane: CH3CH2OSi(CH=CH2)3,

Methacryloxymethyltrimethoxysilane:

3-(Diethoxymethylsilyl)propylmethacrylate:

Allyltriethoxysilane:

6

Triallyloxyvinylsilane:

Triacetoxy(vinyl)silane:

i  Trimethoxy(7-octen-1 -yl)silane:

7

3-(Trimethoxysilyl)propyl methacrylate:

Most preferred silane as coating material is trivinyl-ethoxysilane and

methacryloxymethyltrimethoxysilane which can advantageously be used for coating

the zeolite and introducing it in both ©CR-39 and poiymethylmethacrylate.

For a good coating of the entire surface of zeolite, loaded zeolite crystals and the

polymerizable silane are combined in an inert organic solvent, such as toluene,

benzene, xylene, ethers and esters, and treated at a temperature between 10 and

200°C, preferably between 20 and 150°C. The necessary amount of the silane

relative to the zeolite crystals can be estimated by the specific surface area of the

zeolite material. A rough guideline would be to estimate the demand to 2-4 mg /m2

corresponding to 0.5 up to 10 monolayers of silane.

High transparency of polymer A has to be maintained upon incorporation of zeolites.

Due to its organic nature, the liquid monomer to form polymer A is not able to well

solubilise inorganic compounds such as zeolites. Zeolite surface modification with

silane derivatives, as described in the foregoing, diminishes aggregation and

8

improves the dispersibility of zeolites in the liquid monomer. Said silanes render the

zeolite particles organophiliic in the outer region while preserving intact the inorganic

host channels and cavities.

The coating covalently linked to zeolite crystals plays two roles. Firstly, it increases

interactions with the liquid monomer allowing a more efficient dispersion of the

crystals. Secondly, the polymerisation suppresses entirely microphase separation. As

a result, coated zeolites gave rise to highly transparent doped polymer.

After dispersion of the coated zeolite crystals in the liquid monomer, the mixture is

polymerized according to the procedures commonly used for the respective pure

polymer. During this step, (co)polymerization of the polymerizable silane as well as

(co)polymerization of the liquid monomer take place.

Since the outer surface modification has no impact on the conditions found inside

of the zeolite L, their channels and/or cavities can be loaded with a wide array of

guest species prior to this step. Optical characteristics of the guests, such as colour,

photochromism, Abbe number or refractive index, can be used to tune the properties

of the hybrid material.

Another embodiment of this invention is the preparation of transparent oriented

zeolite monolayers on substrates like organic and inorganic glasses, which strongly

scatter visible light if no precautions are taken. This phenomenon disappears

completely when the monolayers are covered with for example CR39, giving rise to

transparent, unidirectional zeolite containing material.

To build zeolite monolayers, a glass surface is chemically activated with silane

derivatives, such as 3-chIoropropyltrimethoxysilane. Then, zeolites are reacted

through hydroxyl groups on the functionalised glass surface leading, after washing, to

compact monolayers. These are finally covered with liquid monomers as specified

above and hardened to give rise to transparent material containing unidirectional

zeolite monolayers covered with polymer A. In this embodiment, a modification of

zeolite surface is not necessary, as aggregates are washed from the glass plate prior

to polymer coverage and microphase separation does not play a big role in the

monolayer.

9

Another possibility is to use glues with a high refractive index like cyanoacrylates

such as methyl-2-cyanoacrylate. The glue covers the monolayer, and another sheet

of glass or hard polymer can be stacked on. The glue can be a derivate of acrylics,

epoxy, polyurethane.

As the size of the channels enforce a preferential direction of the incorporated dyes,

two different functions can be envisaged. By using the stop-cock principle as

described in WO 02/36490 A1, a transparent mono-directional light emitting material

can be obtained. By selecting an appropriate dye, total internal reflection can take

place, thus transferring harvested light to a specific place of the material for energy

conversion.

For example, UV-Vis absorption spectrum of a xanthene loaded zeolite L monolayer

measured before ©CR-39 coverage does not reveal the characteristic absorption

bands of the dye, light scattering being too strong thus impeding the measurement by

rendering the sample optically opaque. Examination of absorption spectra of CR39,

xanthene -loaded zeolite monolayer and xanthene -loaded zeolite monolayer covered

with ©CR-39 on glass substrate, in comparison to monolayer covered with polymer

demonstrates this effect: Only the polymer covered monolayer allows to observe the

  xanthene absorption band around 580 nm.

Examples

Disc-shaped zeolites were synthesized according to the procedure in Monatshefte

fur Chemie 136, 77-89 (2005).

  Nanosized zeolite L and Hostasol Red GG were obtained from Clariant Produkte

(Deutschland) GmbH.

Example 1:  Pre-treatment of zeolite crystals to control internal aciditiy

  0.1 g of nano zeolite L were suspended in 10 ml of a caesium nitrate (1 mmol/l)

solution. The suspension was left stirring at 60°C for 12 h. After centrifugation, the

exchanged material was washed twice with deionized water and dried in an oven at

80°Cfor12h.

10

Example 2:  Zeolite surface modification with alkoxysilanes

Trivinylethoxysilane (0.4 ml) was added to a suspension of zeolite L (0.100 g) in

toluene (4 ml). The mixture was refluxed for 16 h at 110 °C. After centrifugation, the

residue was washed once with toluene, and dried at 80°C for 12 h.

Yield: Quantitative

Example 3:  Copolymerisation of liquid monomer with surface modified zeolite

crystals

1 ml of the liquid monomer diethylene glycol bis allyl carbonate was added to a glass

mold containing from 1 to 5% w/w of surface treated nano sized zeolite L (Example

2). After vortex mixing for 30 s the mixture was sonicated at 60°C for 30 min. Di-

benzoyl peroxide (0.030 g) was added and the mixture was sonicated again at 65°C

until gel formation took place. The sample was left in the oven at 80°C for 48h.

Example 4:  Preparation of hybrid material with ©Hostasol Red GG loaded zeolite L

Zeolite L nanocrystals were first exchanged with Cs+ according to the procedure in

Example 1, before loading them with Hostasol Red GG. The organic dye was

inserted via a gas phase adsorption process. 0.73 mg of a Hostasol Red GG was

added to 100 mg of zeolite L in a glass ampoule. This mixture was dried at 110 °C for

16 h, at a pressure of 6 x 10-2 mbar. The ampoule was then sealed off under

vacuum and the insertion took place in a rotating oven for 24 h at 250 °C. The

product was washed with dry toluene in order to remove dyes adsorbed to the outer

surface of the zeolites. The surface of the cleaned crystals was then modified with

trivinylethoxysilane by the method mentioned above in Example 2.

60 mg of the dried, loaded and modified material was finely divided to give a fine

powder, suspended in 6 ml of toluene, and sonicated for 30 min. For the

  copolymerisation step, 1 ml of diethylene glycol bis allyl carbonate was added to the

suspension. Toluene was evaporated at 65°C under vacuum (6 x 10-2 mbar) and

sonication. 0.030 g of di-benzoyl peroxide was added and the mixture was sonicated

at 65°C until gel formation could be observed. The sample was then hardened in an

oven at80oCfor48 h.

11

Example 5:  Preparation of hybrid material with oxonine loaded zeolite L

The nanosized zeolite L crystals were first exchanged with K+ in order to reduce the

internal acidity. This was carried out in a similar way as described in Example 1. 300

mg of the K+ -exchanged zeolite L were placed in a flask and suspended in 400 ml of

water. 3 ml of an aqueous oxonine solution (c = 6*10-5 M) were added. The

suspension was refluxed for 90 min, cooled to room temperature and centrifuged.

The loaded zeolite was washed three times with 1-butanol. The surface of the

cleaned crystals was then modified with trivinylethoxysilane by the method described

in Example 2. 100 mg of the dried, loaded and modified material were reduced to a

fine powder and added to 1 ml of diethylene glycol bis allyl carbonate. The mixture

was vortex mixed for 30 s and sonicated for 30 min at 60°C. 0.030 g of di-benzoyl

peroxide were added and the mixture was sonicated at 65°C until gel formation could

be observed. The sample was then hardened in an oven at 80°C for 48 h.

Example 6:  Zeolite monolayers coated with polymer A

A glass plate (2 cm diameter, 2 mm width) was washed in a Caro's acid (mix of

hydrogen perxoxide with sulfuric acid) for 3h at 110°C, rinsed extensively with

deionized water and placed into a flask containing toluene (10 ml). Then,

3-chloropropyltrimethoxysilane (0.4 ml) was added and the mixture was refluxed for

3h under inert atmosphere.

A suspension of disk-like zeolite L (15 mg) in toluene (10 ml) was sonicated for 20

  minutes. Then, the glass plate was added to the zeolite suspension and sonicated for

another 30 minutes. The glass plate was sonicated in toluene for some seconds to

remove physisorbed zeolites.

The prepared monolayer is now loaded with guest compounds. The loading

procedure is identical to those described under example 4 and 5.

  A mixture of liquid monomer diethylene glycol bis allyl carbonate (0.5 ml) and di-

benzoyl peroxide (0.030 g) was heated at around 80°C until the solution was viscous.

One face of the glass plate was covered with that viscous solution and left in the

oven for 48h.

12

Patent Claims:  2006DE127

1)  A transparent zeolite-polymer hybrid material, comprising zeolite crystals

dispersed in a polymer A, wherein

(i)  the zeolite crystals have parallel channels and/or cavities inside the crystal

and a crystal length of 20 to 7000 nm,

(ii)  the channels and/or cavities of the zeolite crystals contain guest molecules,

clusters or ions,

(iii)  the zeolite crystals are surface-coated with a polymerizable silane,

(iv)  polymer A is a transparent organic polymer.

2)  The zeolite-polymer hybrid material as claimed in claim 1, wherein polymer A

is selected from the group consisting of polyolefines, polysiloxanes, polyacrylates,

poiymethacrylates, polyvinyls, polyesters, polycarbonates, and polyurethanes.

3)  The zeolite-polymer hybrid material as claimed in claim 1 or 2, wherein

polymer A is made from diethylene glycol bis-allyl carbonate.

4)  The zeolite-polymer hybrid material as claimed in any of claims 1 to 3, wherein

  the amount of the zeolite crystals dispersed in polymer A is from 0.1 to 40 % by

volume, relative to the total volume of the hybrid material.

5)  The zeolite-polymer hybrid material as claimed in any of claims 1 to 4, wherein

the guest molecules or ions are selected from the group consisting of organic dyes,

  organic pigments, silver halides, silver sulfide, titanium dioxide, silicon dioxide, silicon

nitride, silicon clusters and lead sulfide.

6)  The zeolite-polymer hybrid material as claimed in any of claims 1 to 5, wherein

the polymerizable silane is a silane containing at least one leaving group from the

  group consisting of alkoxy and halides, and/or contains at least one terminal olefinic

double bond.

13

7)  The zeolite-polymer hybrid material as claimed in any of claims 1 to 6, wherein

the polymerizable silane is trivinyl-ethoxysilane or methacryloxymethyl-

trimethoxysilane.

8)  A process of preparing a transparent zeolite-polymer hybrid material as

claimed in any of claims 1 to 7, comprising

(i)  loading zeolite crystals with guest molecules, clusters or ions,

(ii)  coating the surface of the loaded zeolite crystals with a polymerizable silane,

(iii)  dispersing the coated zeolite crystals in a liquid monomer or oligomer, and

(iv)  polymerizing the polymerizable silane and the liquid monomer or oligomer to

form a polymer A wherein said zeolite crystals are dispersed.

9)  The process of claim 8, wherein before loading the zeolite crystals with the

guest molecule, cluster or ion, counter ions of the zeolite are partially or fully

exchanged with alkali cations.

10)  Use of a transparent zeolite-polymer hybrid material as claimed in any of

claims 1 to 7 for developing optical devices such as lenses, eye glasses, special

mirrors, filters, polarizer, grids, optical storage, monitors, window panes, float glass,

or for coating of organic and inorganic surfaces for anti-reflection properties or light

wavelength transformation.

14

The invention is about the preparation of novel highly transparent zeolite-doped

polymer and zeolites monolayers.

External coating of the zeolite crystals by covalently linked functionalized

alkoxysilane derivatives allows for an efficient dispersion of the nano zeolite particles

into an organic liquid monomer; the following co -polymerisation process leads to a

hard, insoluble and transparent material containing said zeolites. Optical properties

such as colour, refractive index, Abbe number or photochromism can be fine tuned

by simply changing zeolite loading, while transparency is maintained.	

Documents:

				http://ipindiaonline.gov.in/patentsearch/GrantedSearch/viewdoc.aspx?id=jQMjNNc7v3+Yv7rkes/JPw==&amp;loc=wDBSZCsAt7zoiVrqcFJsRw==

« Previous Patent

Next Patent »

Patent Number	269290	

Indian Patent Application Number	753/KOL/2007	

PG Journal Number	42/2015	

Publication Date	16-Oct-2015	

Grant Date	14-Oct-2015	

Date of Filing	15-May-2007	

Name of Patentee	CLARIANT INTERNATIONAL LTD.	

Applicant Address	ROTHAUSSTRASSE 61 4132 MUTTENZ 1	

Inventors:

#	Inventor's Name	Inventor's Address	

1	DR. ANDRÉ DEVAUX	HESSSTRASSE 43, 3097 LIEBEFELD	

2	DR. STEPHANE SUAREZ	VEREINSWEG 5, 3012 BERN	

3	DR. ANDREAS KUNZMANN	DÖRFLI 9, 5603 STAUFEN	

4	DR. HANS JOACHIM METZ	ROEDERICHSTRASSE 32, 60489 FRANKFURT AM MAIN	

5	PROF. DR. GION CALZAFERRI	FREIESTRASSE 3, 3012 BERN	

PCT International Classification Number	A61F13/15; A61L15/18; A61F13/15	

PCT International Application Number	N/A	

PCT International Filing date		

PCT Conventions:

#	PCT Application Number	Date of Convention	Priority Country	

1	06013435.0	2006-06-29	EPO	

© All Indian Patents, 2013-2021.

  Patent data available in the public domain from Indian Patents Office, Department of Industrial Policy and Promotions, Ministry of Commerce and Industry, Government of India.

File: patents/269317-method-for-connecting-switch-parts-made-of-austenitic-manganese-steel-casting-or-austenitic-manganese-steel-rails-with-a-rail-of-carbon-steel.html
Indian Patents. 269317:METHOD FOR CONNECTING SWITCH PARTS MADE OF AUSTENITIC MANGANESE STEEL CASTING, OR AUSTENITIC MANGANESE STEEL RAILS, WITH A RAIL OF CARBON STEEL

Indian Patents

Recently Granted Patents

  Recently Published Patents

Title of Invention	METHOD FOR CONNECTING SWITCH PARTS MADE OF AUSTENITIC MANGANESE STEEL CASTING, OR AUSTENITIC MANGANESE STEEL RAILS, WITH A RAIL OF CARBON STEEL

Abstract	In a method for connecting switch or crossing parts made of austenitic manganese steel casting, or austenitic manganese steel rails, with rails of carbon steel, the parts to be connected, optionally upon interposition of an intermediate piece, are connected by friction welding, wherein the weld with the austenitic manganese steel is cooled at static air without heat treatment.	

Full Text	Method for Connecting Switch Parts Made of austenitic Manganese

Steel Casting, or austenitic Manganese Steel Rails, with a Rail

of Carbon Steel

The invention relates to a method for connecting switch or

crossing parts made of austenitic manganese steel casting, or

austenitic manganese steel rails, with rails of carbon steel.

To connect cross frogs made of austenitic manganese steel with

standard rails, it has already been proposed in AT 350881 B as

well as in DE 2834282 A to realize a flash butt weld, by which

an intermediate piece is connected with a standard rail.

According to that prior proposal, the intermediate piece was,

therefore, cut to a maximum length of 20 to 25 mm, whereupon the

connection of the intermediate piece with the austenitic

manganese steel casting cross frog was effected by a further

flash butt weld. That second welding procedure called for more

rapid cooling than after the first welding procedure, whereby

slower cooling served to avoid an increase in the hardening of

the rail steel. The use of an intermediate piece was above all

necessary because alloying elements diffused into the carbon

steel of the standard rail during those welding procedures,

which resulted in unprecisely defined textures entailing

increased risks of fracture. Intermediate pieces, on the other

hand, are to be taken as substantially softer than austenitic

manganese steel casting and, consequently, subject to elevated

wear. Austenitic steels as proposed for such intermediate pieces

are, therefore, less resistant to wear than the material of the

cross frog such that dents have been observed on the upper

surface of the intermediate piece with intermediate pieces of

too great a length. If, on the other hand, the intermediate

piece is chosen too short, this will again entail the risk of

the alloying elements diffusing from the austenitic manganese

steel into the carbon steel.  The intermediate pieces,  thus,

2

serve to separate the two welds in thermal respect in order to

be able to keep to the respectively required cooling conditions

on the respective welds and avoid embrittlements. Such

embrittlements of austenitic manganese steel casting in the

first place are due to diffustion effects, whereas carbon steel

can be accordingly soft-cooled by the temperature of flash butt

welding.

A method for producing a connection between a rail of manganese

steel casting and a rail of plain carbon steel is to be taken

from EP 0070774 A, wherein a special alloy is to be used for the

manganese steel casting rail part. For such connections between

an austenitic manganese steel and a steel workpiece, also

aluminothermal melts and the casting of a thus obtained metal

between two rail parts placed in a mold in a spaced-apart

relationship have already been proposed in EP 181251 A. In AT

395122 B, an intermediate piece of an austenitic, low-carbon

steel stabilized with niobium and/or titanium was proposed, with

a chromium-nickel steel having been used in particular, whereby

also there a thermal treatment was required following the first

welding operation between the intermediate piece and the

standard rail, to which end a homogenization at temperatures of

between 350° and 1000°C was proposed in particular.

The invention aims to provide a method of the initially defined

kind, which will do with substantially shorter intermediate

pieces, wherein, in a preferred manner, the use of intermediate

pieces may be renounced at all. To solve this object, the method

according to the invention essentially consists in that the

parts to be connected, optionally upon interposition of an

intermediate piece, are connected by friction welding, wherein

the weld with the austenitic manganese steel is cooled at static

air without heat treatment. It has now been found in a

surprising manner that by the application of a friction welding

3

process the thermal load on the welds, as compared with other

known welding processes, can be reduced to such an extent that

diffusion procedures will be minimized and undesired thermal

shifts will be eliminated almost completely. By employing

friction welding as a method for producing said connection, the

interposition of an intermediate piece can be totally renounced

without requiring a separate heat treatment following the

welding operation. The only heat treatment optionally required,

which is actually not to be addressed as a heat treatment, would

consist in preheating the standard rail in order to be able to

readily attain the temperatures required to make the weld. It is

in any event feasible to allow the welding joint to cool at

static air, even without the interposition of an intermediate

piece, and without heat treatment, the method thus being

substantially simplified over known methods.

In a preferred manner, when using an intermediate piece, it is

proceeded according to the invention in that an optionally

effected heat treatment, or delayed cooling, is limited to the

weld made between the carbon steel and the intermediate piece.

However, such a heat treatment after having made the first weld,

i.e., that between the rail and the intermediate piece, may, as

a rule, be likewise omitted if a friction welding process is

employed.

A thermal aftertreatment after the realization of the weld with

the austenitic manganese steel is not necessary for sure. Merely

may the preheating of the standard rails for the friction

welding process turn out to be advantageous.

In the main, expensive heat treatments may, thus, be renounced

in a particularly simple manner by using known friction welding

processes as may be taken, for instance, from EP 1459833 Al or

WO 2004/028733 Al, whereby the negative side effects of known

4

welding processes will surprisingly be eliminated even without

the use of intermediate pieces, and the formation of soft-

annealed zones which may lead to dents will be avoided.

5

Claims:

1.	A method for connecting switch or crossing parts made of

austenitic manganese  steel  casting,  or austenitic manganese

steel rails, with rails of carbon steel, characterized in that

the parts to be connected, optionally upon interposition of an

intermediate piece, are connected by friction welding, wherein

the weld with the austenitic manganese steel is cooled at static

air without heat treatment.

2.	A method according to claim 1, characterized in that,	when

using  an  intermediate  piece,  an  optionally  effected	heat

treatment,  or delayed cooling,  is limited to the weld	made

between the carbon steel and the intermediate piece.

In a method for connecting switch or crossing parts made of

austenitic manganese steel casting, or austenitic manganese

steel rails, with rails of carbon steel, the parts to be

connected, optionally upon interposition of an intermediate

piece, are connected by friction welding, wherein the weld with

the austenitic manganese steel is cooled at static air without

heat treatment.	

Documents:

				http://ipindiaonline.gov.in/patentsearch/GrantedSearch/viewdoc.aspx?id=lUhkp4ExKUKE10TOQ6QSlA==&amp;loc=wDBSZCsAt7zoiVrqcFJsRw==

« Previous Patent

Next Patent »

Patent Number	269317	

Indian Patent Application Number	2001/KOLNP/2007	

PG Journal Number	42/2015	

Publication Date	16-Oct-2015	

Grant Date	15-Oct-2015	

Date of Filing	04-Jun-2007	

Name of Patentee	VAE GMBH	

Applicant Address	ROTENTURMSTRASSE 5-9, A-1010 WEIN	

Inventors:

#	Inventor's Name	Inventor's Address	

1	OSSBERGER, HEINZ	MURSIEDLUNG 31 A-8734 GROSSLOBMING	

2	STOCKER, ERIK	LOIS-HAMMER-GASSE 21/14, A-8720 KNITTELFELD	

PCT International Classification Number	E01B 11/44,E01B 7/00	

PCT International Application Number	PCT/AT2005/000487	

PCT International Filing date	2005-12-02	

PCT Conventions:

#	PCT Application Number	Date of Convention	Priority Country	

1	A 2085/2004	2004-12-10	Austria	

© All Indian Patents, 2013-2021.

  Patent data available in the public domain from Indian Patents Office, Department of Industrial Policy and Promotions, Ministry of Commerce and Industry, Government of India.

File: patents/269343-acrylic-resin-for-use-in-fluorocarbon-coating-compositions-and-methos-of-forming-the-same.html
Indian Patents. 269343:"ACRYLIC RESIN FOR USE IN FLUOROCARBON COATING COMPOSITIONS AND METHOS OF FORMING THE SAME"

Indian Patents

Recently Granted Patents

  Recently Published Patents

Title of Invention	"ACRYLIC RESIN FOR USE IN FLUOROCARBON COATING COMPOSITIONS AND METHOS OF FORMING THE SAME"

Abstract	An acrylic resin and method of forming the acrylic resin for use in fluorocarbon coating compositions are disclosed. The fluorocarbon coating composition generally comprises a fluorocarbon resin, a cross-linking agent, and the acrylic resin. The acrylic resin comprises the reaction product of (1) at least one non-functional acrylic monomer, (2) at least one epoxy functional acrylic monomer having an epoxy group, and (3) at least one functional acrylic monomer different than (2). At least one amino compound having a cyclic, heterocyclic, alkyl, or heteroalkyl structure substituted with a primary or secondary amine group is reacted with the epoxy functional acrylic monomer (2) such that the primary or secondary amine opens the epoxy group to obtain the acrylic resin having functionality and hydoxyl functionality.	

Full Text	ACRYLIC RESIN FOR USE IN FLUOROCARBON COATING COMPOSITIONS AND

METHOD OF FORMING THE SAME

BACKGROUND OF THE INVENTION

1. Field of the Invention

[0001]  The subject invention generally relates to an acrylic resin and method of forming the

acrylic resin.  More specifically, the acrylic resin of the subject invention is useful in

fluorocarbon coating compositions.

2. Description of the Related Art [0002] Fluorocarbon resins, such as polyvinylidene fluoride (PVDF), arc useful in formulating coatings with excellent weathering resistance. It is common to add binder resins to fluorocarbon coating compositions because fluorocarbon resins have poor rheology and pigment wetting characteristics. Typical binder resins that have been previously utilized with fluorocarbon coating compositions include acrylic resins. Such acrylic resins are preferred for many applications because of the improved mechanical and chemical resistance that are provided as a result of incorporating the acrylic resin therein.

[0003] To achieve optimal weathering and chemical resistance, high fluorocarbon resin content is desired in the coating compositions. Many coating applications call for coating compositions having 70 weight percent or more tluorocarbon resins and the remainder is the binder resin. Coating compositions containing tluorocarbon resins, particularly PVDF, and acrylic resins as the binder resins tend to have relatively high viscosities. For some coating applications, particularly coil coating applications, it would be desirable to have high fluorocarbon resin content in conjunction with the acrylic resin, but with lower viscosity than is currently possible with the related art compositions.

[0004] In order to provide desired pigment wetting characteristics, some related art methods have manipulated the acrylic resin during formation. For example, the acrylic resins have been

polymerized from acrylic acids and acrylic esters having no additional functionality, acrylic acids, and acrylic esters having additional functionality, and an acryloxyalkyl oxazolidine. The functional acrylic acid/esters provide sites for cross-linking with cross-linking agents. The acryloxyalkyl oxazolidine reduces the viscosity of the fluorocarbon resin and acrylic resin. One specific acryloxyalkyl oxazolidine that has been previously utilized is 3-(2-methacryloxyethyl)-2,2-spirocyclohexyl oxazolidine (MESO). The MESO monomers are becoming increasingly difficult and/or more expensive to obtain due to the high cost of manufacturing. Other attempts to lower viscosity of the acrylic resin have included polymerizing and/or reacting the acrylic resin with polyimides, amino groups, epoxy groups, and the like. However, these modified acrylic resins do not perform as well as acrylic resins modified with MESO. [0005] Accordingly, it would advantageous to provide an acrylic resin that adequately lowers viscosity and that provides desired pigment wetting characteristics when incorporated into a coating composition. Further, it would be advantageous to provide a method of forming the acrylic resin from monomers and starting components that are commercially available and that are relatively inexpensive such that manufacturing coating compositions that include the acrylic resin is not cost prohibitive.

SUMMARY OF THE INVENTION AND ADVANTAGES [0006] The subject invention provides a method of forming an acrylic resin. The method comprises polymerizing (1) at least one non-fiinctional acrylic monomer and (2) at least one epoxy functional acrylic monomer having an epoxy group. At least one amino compound having a cyclic, heterocyclic, aikyl, or heteroalkyl structure substituted with a primary or secondary amine group is reacted with the epoxy functional acrylic monomer such that the primary or secondary amine opens the epoxy group to obtain the acrylic resin having amine functionality and hydroxy! functionality.

[0007]  The acrylic resin formed therefrom is particularly suited for use in fluorocarbon coating compositions. The fluorocarbon coating composition comprises a fluorocarbon resin, a

cross-linking agent, and the acrylic resin. The acrylic resin has amine functionality from the amino compound to aid in dispersion of fluorocarbon resins and hydroxyl functionality from opening the epoxy group to enhance cross-linking with cross-linking agents. Said another way, the amine functionality from the amino compound lowers the viscosity of the coating composition such that the subject invention may replace acrylic resins that utilize acryloxyalkyl oxazolidine.

[0008] The subject invention overcomes the inadequacies that characterize the related art acrylic resins and fluorocarbon coating compositions. Specifically, the subject invention prepares the acrylic resin from commercially available and relatively inexpensive monomers such that manufacturing cost may be reduced by incorporating the acrylic resin into coating compositions. Further, the viscosity of the coating composition is sufficiently lowered as a result of incorporating the acrylic resin formed according to the subject invention. Another advantage is that the opening of the epoxy group may result in increased cross-linking with the cross-linking agents.

DETAILED DESCRIPTION OF THE INVENTION [0009]  An acrylic resin and method of forming the acrylic resin are disclosed.  More specifically, the acrylic resin is particularly suited for use in fluorocarbon coating compositions. The fluorocarbon coating composition generally comprises a fluorocarbon resin, a cross-linking agent, the acrylic resin, solvent, and additives.

[0010] Suitable fluorocarbon resins for use in the subject invention include polyvinylidine fluoride (PVDF), such as those sold under the trademark Kynar; polyvinyl fluoride, polytetrafluoroethylene; copolymers of vinylidene fluoride and tetrafluoroethylene, such as that sold under the trademark Kynar SL; a fluoroethylene/vinyl ester/vinyl ether sold under the trademark Fluonate; proprietary vinylidene fluoride-based polymers sold under the trademarks Kynar 500 and Kynar SL; and mixtures of the fluorocarbon resins.  The fluorocarbon resins

BASF; IN-5807

have a high molecular weight, typically having a molecular weight (weight average) in the range of about 100,000 to about 500,000. The fluorocarbon resins are preferably utilized in powder form. The powders are insoluble in solvents used in the coating compositions of the present invention, but are swelled by the solvents, which increases the viscosity of the coating composition.

[0011] The fluorocarbon resin is present in an amount of from about 30 to about 99 percent based on the total weight of the coating composition, typically from about 45 to about 85 percent, and preferably from about 55 to about 75 percent. In order to achieve optimal chemical and mechanical resistance, it is desirable for the fluorocarbon resin to be present in an amount of about 70 percent. When the amount of the fluorocarbon resin is above 70 percent, only minor improvements in chemical and mechanical resistance may be achieved, but the costs significantly increase due to the high cost of the fluorocarbon resins.

[0012] The cross-linking agent may be an aminoplast resin, such as a melamine/formaldehyde resin or a melamine urea resin. Other suitable cross-linking agents include isocyanates, blocked isocyanates, carbamates, organo-silanes, and glycol ureas. The cross-linking agent is generally selected to be substantially non-reactive with the acrylic resin at ambient temperatures, but to cross-link with the same at an elevated curing temperature, e.g., the curing temperature for a substrate to which the coating composition is applied. The cross-linking agent is typically employed in an amount of from about 0.2 to about 20 percent based on the total weight of the coating composition. Typically a catalyst is used during the coating bake to promote curing. Such catalysts arc well-known in the art and include, without limitation, p-toluene sulfonic acid, methane sulfonic acid, nonylbenzene sulfonic acid, dinonyl-naphthalene disulfonic acid, dinonylnaphthalene sulfonic acid, dodecylbenzene-sulfonic acid, phenyl acid phosphate, monobutyl maleate, butyl phosphate, monoalkyl and dialkyl acid phosphates, and hydroxy phosphate ester. Strong acid catalysts may be blocked, e.g. with an amine. Other catalysts that may be useful in the composition of the invention include Lewis

acids, zinc salts, and tin salts. Catalysts are generally included in amounts of from about 0.1 to about 5,0 weight percent, based on the binder weight.

[0013] The acrylic resin comprises the reaction product of multiple acrylic or acrylic monomers. The acrylic resin is generally present in an amount of from about 10 to about 60 percent based on the total weight of the coating composition, A first type of acrylic monomer is (1) at least one non-functional acrylic monomer. The non-functional acrylic monomer may also include alkacrylic monomers, alkyl acrylic monomer, and/or alkyl alkacrylic monomers. The non-functional acrylic monomer has the general formula:

(Formula Removed)

R2 wherein R1 and R2 are the same or different and are each selected from —H and C1 to C3 alkyl and R3is C1 to C6, alkyl.  Examples of this type of non-functional acrylic monomer (1) include methyl methacrylate, methyl acrylate, ethyl acrylate, ethyl methacrylate, butyl acrylate, butyl methacrylate, and tert-butyl methacrylate.

[0014] The first type of acrylic monomer (1) is present in an amount of from about 80 to about 95 percent based on the total weight of the acrylic resin. Without intending to be bound by theory, it is believed that the first type of acrylic monomer (1) provides the cured coating composition with weather resistance and toughness.

[0015] A second type of acrylic monomer is (2) at least one epoxy functional acrylic monomer having an epoxy group. The cpoxy functional acrylic monomer may also include alkacrylic monomers, alkyl acrylic monomer, and/or alkyl alkacrylic monomers. This type (2) of acrylic monomer may be selected from at least one of glycidyl methacrylate and glycidyl acrylate. It is to be appreciated that glycidyl ethers may also be used as the epoxy functional acrylic monomer.  Suitable glycidyl ethers include, but are not limited to, glycidyl vinyl ether

and glycidyl vinylbenzyl ether. The second type of acrylic monomer (2) is present in an amount of from about 0.5 to about 15 percent based on the total weight of the acrylic resin. [0016] A third type of acrylic monomer that may be used in the subject invention to form the acrylic resin is (3) at least one functional acrylic monomer, which makes it cross-linkable with the cross-linking agent. The functional acrylic monomer may also include alkacrylic monomers, alkyl acrylic monomer, and/or alkyl alkacrylic monomers. It is to be appreciated that this type (3) of acrylic monomer has the general formula:

(Formula Removed)

R2 wherein R1 and R2 arc the same or different and are each selected from H and C1 to C3 alkyl and R4 is the residue of an alcohol having additional OH or beta-diketone functionality. Examples of this type of acrylic monomer (3) include hydroxy ethyl methacrylate, hydroxy ethyl acrylate, hydroxy propyl methacrylate, hydroxypropyl acrylate, and acetoacetoxyethyl methacrylate. [0017] The third type of acrylic monomer (3) is present in an amount of from about 0.1 to about 30 percent based on the total weight of the aciylic resin. Without intending to be bound by theory, it is believed that the third type of acrylic monomer (3) enables the acrylic resin to be cross-linked with the cross-linking agent when used in the coating composition. [0018] The acrylic resin also includes at least one amino compound substituted with a primary or secondary amine group. The amino compound may have a heterocyclic, cyclic, alkyl, or heteroalkyl structure. The amino compound is reacted with the epoxy functional acrylic monomer (2) such that the primary or secondary amine group opens the epoxy group to obtain the acrylic resin having amine functionality and hydroxyl functionality. It is to be appreciated that the acrylic resin may be formed without (3) since the reaction of (2) with the amino compound results in a hydroxy group that may serve as a site for cross-linking.

[0019] The heterocyclic compound has at least one nitrogen in place of carbon and may further include at least one oxygen in place of carbon. When the amino compound has the heterocyclic structure, the amino compound has a general ring structure. Suitable heterocyclic amino compounds may be selected from, but not limited to, at least one of ethyieneurea, pyrrolidine, 2-pyrrolidone, piperidine, all oxazolidines and morpholine. When the amino compound has the cyclic structure, the amino compound has a cyclic hydrocarbon with at least one primary or secondary amines. One suitable cyclic amino compound includes dicyclohexyl amine. When the amino compound has an alkyl structure, the alkyl structure includes a hydrocarbon chain that may be branched or linear with at least one primary or secondary amine. Suited alkyl amino compounds include t-butyl amine, isopropylamine, diisoproylamine, 2-amino-2-methyl-i-propanol. and ethanol amine, The heteroalkyl structure includes the hydrocarbon chain and may have at least one primary or secondary amine and/or oxygen as part of the hydrocarbon chain. Suitable heteroalkyl amino compounds include N,N-dimethyl-l,3-propanediamine, dimethyl amine, and diethanol amine.

[0020] Other suitable amino compounds that may be reacted with the epoxy ring are hydroxy (or thiol) functional compounds that contain tertiary amines. These compounds would have the general structure:

(Formula Removed)

Where: Rl =-OUor-SH

R2 = Alkyl, Alkenyl, Aryl, Alkaryl, or Aralkyl

In these cases hydroxyl (or thiol) opens the epoxy ring. The hydroxy (or thiol) functional tert-amino compound may be heterocyclic, heteroalkyl, or hetroalkenyl. Examples of heterocyclic compounds include, but arc not limited to: hydroxypyridine, 4-hydroxyquinazoline, 3-hydroxy-l-incthylpiperidine.  Examples of heteroalkyl compounds include, but are not limited to: N:N-

dimethyl cthanolaminc, N,N-diethyl ethanolamine, & N,N-diethyI hydroxylamine. The reaction of a hydroxy functional tert-amine with an epoxy ring is typically autocatalytic. If reaction difficulties were encountered then, a catalyst known to promote this type of reaction would most likely be used.

[0021] The amino compound is used in an amount of from about 0.1 to about 15 percent based on the total weight of the acrylic resin. The reaction product of the amino compound and the second type (2) of acrylic monomer reduces the viscosity of the coating composition. Further, the reaction product helps to render the acrylic resin more compatible with the fluorocarbon resin and thereby stabilizes the viscosity of the coating composition. [0022] The amino compound may be reacted with (2) after (1) and (2) have been polymerized or prior to polymerizing (1) and (2). When the acrylic resin is formed from (1) and (2), it has been discovered that the formation of the acrylic resin is very temperature sensitive. In order to ensure that the amino compound opens the epoxy group of (2), the temperature should be maintained with in a temperature range of from about 60 to about 140 °C. By doing so, the likelihood of the amine group or the epoxy group reacting with other reactive groups present is reduced or eliminated.

[0023] If the aciylic resin includes (3), then the amino compound may be reacted with (2) after (1), (2), and (3) have been polymerized or prior to polymerizing (1), (2), and (3). When the aciylic resin is formed from (1), (2), and (3), the temperature can be within a temperature range of about 30-!70°C, more preferably 60-130°C and most preferably 70-110°C. Ring opening below temperature of 50°C would most likely require a catalyst known to promote this type of reaction. The temperature must be controlled to reduce or eliminate the reaction between the reactive groups, such as hydroxyl groups of (3), and the epoxy group of (2). Further, the temperature needs to be controlled to prevent the amine group of the amino compound from acting as a catalyst for the undcsircd reaction of the reactive groups and the epoxy group.  However, it is to be understood by those of ordinary skill in the art that after the

epoxy group reacts with the amine group, the temperature may be increased without incurring detrimental effects, such as undesirable side reactions.

[0024] Formation of the acrylic resin may require the use of an initiator. Various known initiators may be used with the subject invention. Typically initiators would be chosen from azo or organic peroxide types. An illustrative example of an azo based initiator would be Vazo® 67, commercially available from DuPont or Akzo. Almost any peroxide based initiators may be considered for use. Examples of typical peroxides would be tert-butyl peroxy acetate, tert-butyl peroxy-2-ethyl hexanoate, t-butyl amyl peroxide, and the like.

[0025] The molecular weight (weight average) of the resin can range from 5,000 to about 120,000. Typically, resins have a molecular weigh in the range of about 10,000 to 60,000 and more typically from 15,000 to 45,000.

[0026] The coating compositions of the present invention may be based in an organic solvent or mixture of solvents. Suitable solvents include, but are not limited to, glycols, esters, ether-esters, glycol-esters, ether-alcohols, aliphatic hydrocarbons, aromatic hydrocarbons, and phthalate plasticizers, either in combination or individually as primary solvents. Solids levels are generally between about 30 and about 70 percent. Solid levels between about 45 and about 65 percent are most typical. Examples of suitable solvents include aromatic 100, butyl carbitol acetate, dibasic ester, methyl amyl ketone, and isophorone.

[0027] The coating composition may be clear when used, for example, as a clear coat over a color coat. It may also contain pigments and fillers up to about 30 percent based on the total weight of the coating composition. Types of pigments that might be used in this coating system encompass all pigments used in the coating industry depending on color, physical needs, durability, and chemical resistance. Suitable pigments include inorganic metal oxides, organic compounds, metal flake, and mica pigments, extender or filler pigments, and corrosion-inhibitive pigments, such as chromates, silicas, silicates, phosphates, and molybdates. Both underlying color coat and overlaying clear coat may be formulated in accordance with the

subject invention. The coating composition may be applied to a bare metal surface, but is preferably applied to metal, which has been first coated with a primer coat or treated by other known methods including electrocoating. Suitable primers include acrylics, polyesters, and epoxies crosslinked with melamines, blocked isocyanates and phenolics. [0028] Coating compositions in accordance with the present invention may be applied to substrates by a variety of processes. However, the coating compositions are particularly formulated for and useful in coil coating and or spray processes. In reverse roll coil coating, the coating compositions are typically applied at peak metal temperatures (PMT) of between about 400 to 500 °F. Dwell time at PMT ranges from about 10 seconds to about 5 minutes. If the coating compositions are applied by spray, cure temperatures are similar, but substantially longer cure times are required due to larger metal mass, e.g., about 20 minutes. Coatings applied using the Spray Process can have a film build range of 0.6-2.5 mils. Typically, for most processes, film builds for spray are in the range of 1.2-1.4 mils. Coatings applied using the Coil Process can have a film build range of 0.2-1.2 mils; preferably most coil lines will run in the 0.7-0.9 mils range.

[0029] The following examples, illustrating the formation of the acrylic resin and coating composition and illustrating certain properties of the acrylic resin and coating composition, as presented herein, are intended to illustrate and not limit the invention.

[0030]  EXAMPLES

[0031] An acrylic resin was formed according to the compositions listed in the table below. The amounts in Table 1 are in grams unless otherwise specified.

Table 1: Acrylic Resin Formulations

(Table Removed)

 [0032] In Example 1, the non-functional monomer (1) is methyl methacrylate, the epoxy functional acrylic monomer (2) is glycidyl methacrylate, the functional acrylic monomer (3) is 2-hydroxyethylmethacrylate, and the amino compound is morpholine. The initiator is Vazo 67, commercially available from DuPont. A mixture of Aromatic 100 (549.3 grams) and methyl n-amyl ketone (MAK) (364.9 grams) was charged to a three-liter resin reaction flask equipped with an agitator, condenser, thermometer, inert gas inlet, and addition funnel. The reactor was flushed with nitrogen and the charge was heated to 105 °C. A premix of (1), (2), (3), and 17.3 grams of Aromatic 100 was made and placed in the addition funnel and was added to the reactor over a four hour period maintaining the temperature at 105 °C. In addition to the premix, 26.0 grams of Vazo® 67 and 128.8 grams of MAK were also added over the four-hour period.

[0033] After the addition was complete, the reactor contents were flushed with 26.5 grams of MAK and the contents were held at 105 °C for thirty minutes. Next, 10.5 grams of Vazo 67 and 57.2 grams of MAK where added in one-third increments over 60 minutes and held at 105 °C for thirty minutes. The reactor was again flushed with 19 grams of MAK and the conversion of monomer to polymer was completed. The resin was cooled to 80 °C and the morpholine was added and flushed with 19 grams of MAK and 32.2 grams of Aromatic 100.  By reducing the

temperature to 80 °C, the reaction of the amine group of the amino compound with the epoxy group of (2) was controlled and the undesired reactions were reduced or eliminated. The resin was then held for 30 minutes and cooled.

[0034] The resulting resin had a solids content of 49.7%, an amine value of 7.1 (mg KOI I/gram resin solids), viscosity of Y-Z (Gardner-Holdt bubble) at 25 °C, and weight per gallon of 8.16 LB.

[0035] In Example 2, 96% of the MESO (as compared to Comparative Example 1), has been removed and replaced by the reaction of (2) with the amino compound. It is to be appreciated that one objective of the subject invention is to reduce or eliminate use reliance on MESO, however, it may still be used in smaller quantities. Other cyclo oxazolidines may be substituted for MESO in order to reduce cost. The non-functional monomer (1) is methyl methacrylate, the epoxy functional acrylic monomer (2) is glycidyl methacrylate. the functional acrylic monomer (3) is 2-hydroxyethylmethacrylate, and the amino compound is morpholine. The initiator is Vazo® 67, commercially available from DuPont. A mixture of Aromatic 100 (549.3 grams) and methyl n-amyl ketone (MAK) (364.9 grams) was charged to a three liter resin reaction flask equipped with an agitator, condenser, thermometer, inert gas inlet, and addition funnel. Tlie reactor was flushed with nitrogen and the charge was heated to 105 °C. A premix of (1), (2), (3), MESO, and 17.3 grams of Aromatic 100 was made and placed in the addition funnel and was added to the reactor over a four hour period maintaining the temperature at 105 °C. In addition to the premix, 26.0 grams of Vazo® 67 and 128.8 grams of MAK were also added over the four-hour period.

[0036] After the addition was complete, the reactor contents were flushed with 26.5 grams of MAK and the contents were held at 105 °C for thirty minutes. Next, 10.5 grams of Vazo® 67 and 57.2 grams of MAK where added in one-third increments over 60 minutes and held at 105 °C for thirty minutes. The reactor was again flushed with 19 grams of MAK and the conversion of monomer to polymer was completed. The resin was cooled to 80 °C and the morpholine was

added and flushed with 19 grams of MAK and 32.2 grams of Aromatic 100. By reducing the temperature to 80 °C, the reaction of the amine group of the amino compound with the epoxy group of (2) was controlled and the undesired reactions were reduced or eliminated. The resin was then held for 30 minutes and cooled.

[0037] The resulting resin had a solids content of 50%, an amine value of 7.0 (mg KOH/gram resin solids), viscosity of W-Z (Gardner-Holdt bubble) at 25 °C, and weight per gallon of 8.16 lbs.

[0038] In Example 3, the non-functional monomer (1) is 1008.5 grams of methyl methacrylate and 2.1 grams of butyl methacrylate, the epoxy functional acrylic monomer (2) is glycidyl methacrylate, the functional acrylic monomer (3) is 2-hydroxyethylmethacryIate, and the amino compound is t-butyl amine. The initiator is Vazo® 67, commercially available from DuPont. A mixture of Aromatic 100 (523.1 grams) and methyl n-amyl ketone (MAK) (364.9 grams) was charged to a three-liter resin reaction flask equipped with an agitator, condenser, thermometer, inert gas inlet, and addition funnel. The reactor was flushed with nitrogen and the charge was heated to about 110 °C. A premix of (1), (2), (3), and 17.3 grams of Aromatic 100 was made and placed in the addition funnel and was added to the reactor over a four hour period maintaining the temperature at 110 °C. In addition to the premix, 23.5 grams of Vazo 67 and 128.8 grams of MAK were also added over the four-hour period.

[0039] After the addition was complete, the reactor contents were flushed with 26.5 grams of MAK and the contents were held at 110 °C for thirty minutes. Next, 10.7 grams of Vazo® 67 and 57.2 grams of MAK where added in one-third increments over 60 minutes and held at 110 °C for thirty minutes. The reactor was again flushed with 19 grams of MAK and the conversion of monomer to polymer was completed. The resin was cooled to 80 °C and the t-butyl amine was added and flushed with 19 grams of MAK and 32.2 grams of Aromatic 100. By reducing the temperature to 80 °C, the reaction of the amine group of the amino compound with the epoxy group of (2) was controlled and the undesired reactions were reduced or eliminated.  The

resin was then held for 30 minutes and the temperature was increased to 120 °C and held for 15

minutes, The resin was then cooled and filtered.

[0040]  The resulting resin had a solids content of 50.0%, an amine value of 7.0 (mg

KOH/gram resin solids), viscosity of W-Z (Gardner-Holdt bubble) at 25 °C, and weight per

gallon of 8.16 LB.

[0041]  In Comparative Example 1, the non-ftmctional monomer (1) is methyl methacrylate,

the functional acrylic monomer (3) is acetoacetoxyethyl methacrylate, and the initiator is Vazo

67, commercially available from Dupont.  A mixture of isophorone (150.0 grams), xylene

(641.5 grams), and propylene carbonate (600.6 grams) was charged to a three liter resin reaction

flask equipped with an agitator, condenser, thermometer, inert gas inlet, and addition funnel.

The reactor was flushed with nitrogen and the charge was heated to 103 °C.  A premix of the

methyl	methacrylate,	3-(2-methacryloxyethyl)-2,2-spirocyclohexyi	oxazolidine,

acetoacetoxylethyl methacrylate, and 6.8 grams of Vazo 67 was made and placed in the addition

funnel and was added to the reactor over a three hour period maintaining the temperature at 103

°C

[0042]  After the addition was complete, the reactor contents were held at 107 °C for thirty

minutes.  The reaction mixture was then cooled to 99 °C, and the conversion of monomer to

polymer was completed by making six additions, one every thirty minutes, each consisting of

2.0 grams of Vazo 67 and 3.5 grams of xylene.  After a final post-cook of thirty minutes, the

resin was cooled and packaged.

[0043]  The resulting resin had a solids content of 2.6%, an amine value of 11.6 (mg

KOH/gram resin solids), viscosity of Zl (Gardner-Holdt bubble) at 25 °C, and weight per gallon

of 8.85 lbs.

[0044]  nach of the three acrylic resins may then be incorporated into a fluorocarbon coating

composition. The components are listed in grams unless otherwise indicated.

(Table Removed)

 [0045] In Example 1, a pigment dispersion is formed by dispersing 15.8 g of titanium oxide pigment dispersed in a mixture of 5 g acrylic resin and 20 g of solvent (isophorone). The acrylic resin is reduced with the solvent and powdered titanium dioxide pigment is added under agitation. The pigment is completely dispersed using a high-speed blade. The resin, solvent and pigment mixture is then passed through a media mill to achieve complete dispersion. A fluorocarbon base is prepared by dispersing 22.1 g of the fluorocarbon resin (polyvinylidene difluoride (PVDF)) in 4.2 g of the acrylic resin and 20 g of solvent, Again, the acrylic resin is reduced with solvent and the powdered PVDF is added under agitation and the PVDF is completely dispersed using a high-speed blade.

[0046] An intermediate base is prepared by adding the remaining components into the fluorocarbon base. For example, 0.1 g of acid catalyst and 0.5 g of melamine (crosslinking agent) arc added lo the fluorocarbon base. Likewise, 0.3 g of defoamer, 0.2 g of wax solution and 0,2 g of antioxidant were added to the fluorocarbon base.

[0047] The coating composition is completed by blending the pigment dispersion and the fluorocarbon base and adjusting the viscosity with the remaining 11.8 g of solvent. Various tests, such as viscosity and density, are run on the final formulation to ensure its compositional

integrity. The coating composition is cured by applying a film to a substrate and baking at 200-

260 °C for 6-10 minutes.

[0048]  In Example 2, a pigment dispersion is formed by dispersing 23.3 g of titanium oxide

pigment dispersed in a mixture of 6 g acrylic resin and 14 g of solvent,  The acrylic resin is

reduced with the solvent and powdered titanium dioxide pigment is added under agitation. The

pigment is completely dispersed using a high-speed blade.  The resin, solvent and pigment

mixture is then passed through a media mill to achieve complete dispersion.  A fluorocarbon

base is prepared by dispersing 29.4 g of the fluorocarbon resin (polyvinylidene difluoride

(PVDF)) in 6.4 g of the acrylic resin and 14 g of solvent.  Again, the acrylic resin is reduced

with solvent and the powdered PVDF is added under agitation and the PVDF is completely

dispersed using a high-speed blade.

[0049]  An intermediate base is prepared by adding the remaining components into the

fluorocarbon base.  For example, 0.1 g of acid catalyst and 0.7 g of melamine (crosslinking

agent) are added to the fluorocarbon base. Likewise, 0.3 g of defoamer, 0.2 g of wax solution

and 0.2 g of antioxidant were added to the fluorocarbon base.

[0050]  The coating composition is completed by blending the pigment dispersion and the

fluorocarbon base and adjusting the viscosity with the remaining 5.4 g of solvent. Various tests,

such as viscosity and density, are run on the final formulation to ensure its compositional

integrity. The coating composition is cured by applying a film to a substrate and baking at 200-

260 °C for 6-10 minutes.

[0051]  In Comparative Example 1, the pigment dispersion is formed from the acrylic resin,

the pigment, and the solvent.  Next, the fluorocarbon base is formed from the fluorocarbon

resin, 1.4 g of the acrylic resin, and 7.2 g of the solvent.  The remaining components are added

to the fluorocarbon base. The cross-linking agent is hexamcthoxymethyl melamine.

[0052]  The coating composition is completed by blending the pigment dispersion and the

fluorocarbon base and adjusting the viscosity with the remaining solvent. Various tests, such as

viscosity and density, are run on the final formulation to ensure its compositional integrity. The coating composition is cured by applying a film to a substrate and baking at 200-260 °C for 6-10 minutes

[0053] The coating compositions of Examples 1 and 2 and Comparative Example 1 were applied to steel panels and baked 55 seconds at 305 °C to yield 0.75-0.85 mil (.019-.022 mm) films. Methylethyl Ketone (MEK) resistance of the film was then measured as the number of double rubs to film failure. Example 1 performed well for 200 + rubs, Example 2 performed well for 200+ rubs, and Comparative Example 1 performed well for 100+ rubs. These results indicate that Examples 1 and 2 performs at least as well as, if not better than, the coating composition that relied upon MESO. As discussed above, MESO is becoming increasingly difficult and expensive to obtain. Therefore, it was an object of the subject invention to provide an alternate coating composition that performs as well and that is less expensive to manufacture. [0054] Obviously, many modifications and variations of the present invention are possible in light of the above teachings. The invention may be practiced otherwise than as specifically described within the scope of the appended claims.

CLAIMS 

What is claimed is:

1.	A method of forming an acrylic resin, said method comprising:

polymerizing (1) at least one non-functional acrylic monomer and (2) at least one epoxy

functional acrylic monomer having an epoxy group; and

reacting at least one amino compound having a cyclic, heterocyclic, alkyl, or heteroalkyl structure substituted with a primary or secondaiy amine group with the epoxy functional acrylic monomer such that the primary or secondary amine opens the epoxy group to obtain the acrylic resin having amine functionality and hydroxyl functionality.

2.	A method as set forth in claim 1 wherein the step of reacting the amino compound with the epoxy functional acrylic monomer is further defined as reacting the amino compound with the epoxy functional acrylic monomer after polymerizing (1) and (2).

3.	A method as set forth in claim 2 wherein the step of reacting the amino compound occurs within a temperature range of from about 60 to about 140 °C.

4.	A method as set forth in claim 1 wherein the step of reacting the amino compound with the epoxy functional acrylic monomer is further defined as reacting the amino compound with the epoxy functional acrylic monomer prior to polymerizing (1) and (2).

5.	A method as set forth in claim 1 wherein the step of reacting the amino compound occurs within a temperature range of from about 60 to about 140 °C.

6.	A method as set forth in claim 1 wherein the step of polymerizing (1) and (2) further comprises polymerizing (1) and (2) with (3) at least one functional acrylic monomer different than (2).

7.	A method as set forth in claim 6 wherein (3) is selected from at least one of hydroxy ethyl methacrylate, hydroxy propyl methacrylate, hydroxy propyl acrylatc, acetoacetoxyethyl methacrylate, and hydroxy ethyl acrylate.

o. A method as set forth in claim 6 wherein the step of reacting the amino compound with the epoxy functional acrylic monomer is further defined as reacting the amino compound with the epoxy functional acrylic monomer after polymerizing (1), (2), and (3).

9.	A method as set forth in claim 8 wherein the step of polymerizing (1), (2), and (3) occurs within a temperature range of from about 70 to about 90 °C.

10.	A method as set forth in claim 1 wherein the amino compound is selected from at least one, of ethyleneurea, pyrrolidine, 2-pyrrolidone, piperidine, morpholinc, t-butyl amine, isopropylaminc, diisoproylamine, 2-amino-2-methyl-l-propanol, ethanol amine, dicyclohexyl amine, N,N-dimethyl-l,3-propanediamine, dimethyl amine, and diethanol amine.

11.	A method as set forth in claim 1 wherein the amino compound is further defined as having a heterocyclic structure,

12.	A method as set forth in claim 1 wherein the heterocyclic amino compound is selected from at least one of ethyleneurea, pyrrolidine, 2-pyrrolidone, piperidine, and morpholine.

13.	A method as set forth in claim 1 wherein (1) is selected from at least one of methyl methacrylate, ethyl acrylate, ethyl methacrylate, methyl acrylate, butyl acrylate, butyl methacrylate, and tert-butyl methacrylate.

14.	A method as set forth in claim 1 wherein (2) is selected from at least one of glycidyl methacrylate, glycidyl acrylate, glycidyl vinyl ether, and glycidyl vinylbenzyl ether.

15.	An acrylic resin for use in fluorocarbon coating compositions, said acrylic resin comprising the reaction product of:

(1)	at least one non-functional acrylic monomer;

(2)	at least one epoxy functional acrylic monomer having an epoxy group; and

at least one amino compound having a cyclic, heterocyclic, alkyl, or heteroalkyl structure substituted with a primary or secondary amine group for reacting with said epoxy group and for opening said epoxy group;

wherein said acrylic resin has amine functionality from said amino compound to aid in dispersion of fluorocarbon resins in the fluorocarbon coating composition and hydroxyl functionality from opening said epoxy group to enhance cross-linking with cross-linking agents in the fluorocarbon coating composition.

16.	An acrylic resin as set forth in claim 15 wherein said acrylic resin further comprises the reaction product of (3) at least one functional acrylic monomer different than (2).

17.	An acrylic resin as set forth in claim 16 wherein (3) is selected from at least one of hydroxy ethyl methacrylate, hydroxy propyl methacrylate, hydroxypropyl acrylate, acetoacetoxy ethyl methacrylate, and hydroxy ethyl acrylate.

18.	An acrylic resin as set forth in claim 15 wherein (1) is selected from at least one of methyl methacrylate, ethyl acrylate, ethyl methacrylate, methyl acrylate, butyl acrylate, butyl methacrylate, and tert-butyl methacrylate.

19.	An acrylic resin as set forth in claim 15 wherein (2) is selected from at least one of glycidyl methacrylate, glycidyl acrylate, glycidyl vinyl ether, and glycidyl vinylbenzyl ether.

20.	An acrylic resin as set forth in claim 15 wherein said amino compound is selected from at least one of ethyleneurea, pyrrolidine, 2-pyrrolidone, piperidine, and morpholine.

21.	An acrylic resin as set forth in claim 16 wherein (1) is present in an amount of about 80 to about 96 percent, (2) is present in an amount of about 0.5 to about 15, and (3) is present in an amount of about 0.1 to about 20 percent, each based on the total weight of said acrylic resin.

22. An acrylic resin as set forth in claim 21 wherein said amino compound is present in an amount of from about 0.1 to about 15 percent based on the total weight of said acrylic resin.

23.	A fluorocarbon coating composition comprising:

a fluorocarbon resin;

a cross-linking agent; and

an acrylic resin comprising the reaction product of (1) at least one non-functional acrylic monomer and (2) at least one epoxy functional acrylic monomer having an epoxy group and at least one amino compound having a cyclic, heterocyclic, alkyl, or heteroalkyl structure substituted with a primary or secondary amine group for reacting with said epoxy group and for opening said epoxy group;

wherein said acrylic resin has amine functionality from said amino compound to aid in dispersion of said fluorocarbon resin and hydroxy 1 functionality from opening said epoxy group to enhance cross-linking with said cross-linking agent.

24.	A fluorocarbon coating composition as set forth in claim 23 wherein said acrylic resin further comprises the reaction product of (3) at least one functional acrylic monomer different than (2).

25.	An acrylic resin as set forth in claim 24 wherein (1) is present in an amount of about 80 to about 95 percent, (2) is present in an amount of about 0.5 to about 15, and (3) is piesent in an amount of about 0.1 to about 30 percent, each based on the total weight of said acrylic resin.

26.	An acrylic resin as set forth in claim 25 wherein said amino compound is present in an amount of from about 0.1 to about 15 percent based on the total weight of said acrylic resin.

27.	A fluorocarbon coating composition as set forth in claim 24 wherein (3) is selected from at least one of hydroxy ethyl methacrylate, hydroxy propyl methacrylate, hydroxypropyl acrylatc, acctoacctoxycthyl methacrylate, and hydroxy ethyl acrylate,

28.	A fluorocarbon coating composition as set forth in claim 23 wherein (1) is selected from at least one of methyl methacrylate, ethyl acrylate, ethyl methacrylate, methyl

acrylate, butyl acrylate, butyl methacrylate, tert-butyl methacrylate, isopropylamine, diisoproylamine, 2-amino-2-methyl-l-propanol, ethanol amine, dicyclohexyl amine, N,N-dimcthyl-l,3-propanediamine, dimethyl amine, and diethanol amine.

29.	A fluorocarbon coating composition as set forth in claim 23 wherein (2) is selected from at least one of glycidyl methacrylate, glycidyl acrylate, glycidyl vinyl ether, and glycidyl vinylbenzyl ether,

30.	A fluorocarbon coating composition as set forth in claim 23 wherein said amino compound is selected from at least one of ethyleneurea, pyrrolidine, 2-pyrrolidone, piperidine, morpholine, t-butyl amine, isopropylamine, diisoproylamine, 2-amino-2-methyl-l-propanoi, ethanol amine, dicyclohexyl amine, N,N-dimethyl-r,3-propanediarmne, dimethyl amine, and diethanol amine.

31.	A tluorocarbon coating composition as set forth in claim 23 further comprising pigments dispersed in said fluorocarbon resin.

32.	A fluorocarbon coating composition as set forth in claim 23 having a solids content of from about 30 to about 70 percent.

33.	A fluorocarbon coating composition as set forth in claim 23 wherein said fluorocarbon resin is present in an amount of from about 30 to about 99 percent based on the total weight of the fluorocarbon coating composition.

34.	A fluorocarbon coating composition as set forth in claim 23 wherein said acrylic resin is present in an amount of from about 10 to about 60 percent based on the total weight of the fluorocarbon coating composition.

35.	A fluorocarbon coating composition as set forth in claim 23 wherein said cross-linking agent is present in an amount of from about 0.2 to about 10 percent based on the total weight of the fluorocarbon coating composition.

Documents:

				http://ipindiaonline.gov.in/patentsearch/GrantedSearch/viewdoc.aspx?id=RKw3VJcNGVWXfUk3JW2cxQ==&amp;loc=+mN2fYxnTC4l0fUd8W4CAA==

« Previous Patent

Next Patent »

Patent Number	269343	

Indian Patent Application Number	6053/DELNP/2008	

PG Journal Number	43/2015	

Publication Date	23-Oct-2015	

Grant Date	16-Oct-2015	

Date of Filing	10-Jul-2008	

Name of Patentee	BASF CORPORATION	

Applicant Address	1609 BIDDLE AVE., WYANDOTTE, MI 48192, USA.	

Inventors:

#	Inventor's Name	Inventor's Address	

1	DAVID E. LINDOW	28556 WESTERLEIGH, FARMINGTON HILLS, MI 48334, USA.	

2	JAMES L. ANDERSON	84 CRANBROOK DRIVE, HOWELL MICHIGAN 48843, USA.	

3	DONALD J. ALGRIM	3567 JEWELL ROAD, HOWELL, MICHIGAN 48843, USA.	

PCT International Classification Number	C08F220/36; C08F8/32; C08F220/32	

PCT International Application Number	PCT/US2007/060749	

PCT International Filing date	2007-01-19	

PCT Conventions:

#	PCT Application Number	Date of Convention	Priority Country	

1	11/275,916	2006-02-03	U.S.A.	

© All Indian Patents, 2013-2021.

  Patent data available in the public domain from Indian Patents Office, Department of Industrial Policy and Promotions, Ministry of Commerce and Industry, Government of India.
