Repository: anandvc/allindianpatents

File: patents/269352-a-method-for-coating-a-stent.html (part 1 of 5)
Indian Patents. 269352:A METHOD FOR COATING A STENT

Indian Patents

Recently Granted Patents

  Recently Published Patents

Title of Invention	A METHOD FOR COATING A STENT

Abstract	The invention relates to stents and catheter balloons comprising optimized coatings for releasing rapamycin as well as methods for producing said coatings.	

Full Text	"FORM  2

THE PATENT ACT 1970 (39 of 1970)

The Patents Rules, 2003 COMPLETE SPECIFICATION 'See Section 10, and rule 13

1.  TITLE OF INVENTION

MANUFACTURE,  METHOD, AND USE OF ACTIVE SUBSTANCE-RELEASING MEDICAL PRODUCTS FOR PERMANENTLY KEEPING BLOOD VESSELS OPEN

2.  APPLICANT(S)

HEMOTEQ AG GERMAN Company ADENAUERSTRASSE 15, 5214 6 WURSELEN GERMANY

a)	Name

b)	Nationality

c)	Address

3.  PREAMBLE TO THE DESCRIPTION

The following specification particularly describes the invention and the manner in which it is  to be  performed : -

The invention relates to stents and catheter balloons having at least one layer which contains at least one antiproliferative, immunosuppressive, anti-inflammatory, antimycotic and/or antithrombotic active agent, methods of manufacturing these medical devices as well as their use for preventing restenosis.

In the human body the blood gets only in cases of injuries in contact with surfaces other than the inside of natural blood vessels. Consequently, the blood coagulation system gets always activated to reduce the bleeding and to prevent a life-threatening loss of blood if blood gets in contact with foreign surfaces. Due to the fact that an implant also represents a foreign surface all patients, who receive an implant which is in permanent contact with blood, are treated for the duration of the blood contact with drugs, so called anticoagulants which suppress the blood coagulation, wherein sometimes considerable side effects have to be taken in account. The described risk of thrombosis occurs also as one of the risk factors in the utilization of vessel supports, so called stents, in blood-containing vessels. The stent serves for permanent expansion of the vessel walls in the occurrence of vessel narrowings and occlusions, e.g. by arteriosclerotic changes especially of the coronary arteries. The material which is used for the stent is usually medical stainless steel, Ni-Ti alloys or Co-Cr alloys while polymeric stents are still in the phase of development. Stent thrombosis occurs in less than one percent of the cases already in the cardio catheter laboratory as early thrombosis or in two to five percent of the cases during the hospital recreation. In about five percent of the cases vessel injuries due to the intervention are caused because of the arterial locks and the possibility of causing pseudo-aneurysms by the expansion of vessels exists, too.

Likewise, in the event of a PTCA the blood coagulation gets activated by introducing a foreign body. As in this case a short term implant is concerned the problems are found more substantially in the force of the vessel dilatation which is necessary to expand or to eliminate a vessel narrowing or occlusion. An additional and very often occuring complication is restenosis, the reocclusion of the vessel. Although stents reduce the risk of a reoccurring occlusion of the vessel, they are until the present day

not capable of completely preventing such restenoses or are themselves the reason for neointimal hyperplasias. In the event of especially severe cases the rate of reocclusion (restenosis) after implantation of a stent is with up to 30% one of the main reasons of a repeated hospital visit for the patients. As the rate of reocclusion after PTCA is substantially higher than compared to a stent a stent is usually implanted into patients having massive stenosis or restenosis.

An exact description of the term of restenosis cannot be found in the technical literature. The most frequently used morphologic definition of restenosis is the one which defines restenosis as a reduction of the vessel diameter to less than 50% of the normal diameter after successful PTA (percutaneous transluminal angioplasty). This is an empirically determined value the hemodynamic relevance and relation to clinical pathology of which lacks of a stable scientific foundation. In practice, the clinical aggravation of a patient is often considered as a sign of a restenosis of the formerly treated vessel segment. The vessel injuries caused during the implantation of the stent or in the event of over-dilating the vessel result in inflammation reactions which play an important role for the recovery process during the first seven days. The concurrent processes herein are among others connected with the release of growth factors which initiates an increased proliferation of the smooth muscle cells and results with this in a rapid restenosis, a renewed occlusion of the vessel, because of uncontrolled growth.

Even after a couple of weeks, when the stent is grown into the tissue of the blood vessel and totally surrounded by smooth muscle cells, cicatrisations can be too distinctive (neointimal hyperplasia) and result not only in a covering of the stent surface but in the occlusion of the total interior space of the stent.

It was tried vainly to solve the problem of restenosis by developing balloon catheters which release heparin through micro-pores and later by the coating of the stents with heparin (J. Whorle et al., European Heart Journal (2001) 22, 1808-1816). However, heparin addresses as anticoagulant only the first mentioned cause and is

moreover able to unfold its total effect only in solution. This first problem is meanwhile almost totally avoidable medicamentously by application of anticoagulants. The further problem is intended to be solved now by inhibiting the growth of the smooth muscle cells locally.

This is carried out by e.g. radioactive stents or stents which contain pharmaceutical active agents the action of which is preferably antiproliferative. Originating from chemotherapy the active agent paclitaxel which prevents the division of a cell in the mitosis process by irreversible binding to the forming spindle apparatus has proven itself as successful. The cell remains in this transition state which cannot be maintained and the cell dies. However, the existing research with the paclitaxel-eluting stent shows that contrary to the same uncoated stent paclitaxel results in an increased thrombosis rate in the long-term consequence. This is based on paclitaxel's mechanism of action. The irreversible binding and stabilizing of tubulin during cell division results in that the cell is not capable of realizing other cell-maintaining functions. Finally, the cell dies. By this way the process of wound healing shall be controlled better, however, by the generation of cell material which is not viable anymore an increased inflammatory reaction and thus a stronger immunologic response is undesirably achieved. It is very difficult to comply with the dosing of paclitaxel. One the one hand the inevitable reactions which induce the process of wound healing have to be combated besides the inflammatory' process which is additionally induced by paclitaxel and on the other hand the dosage must not be so small that an effect is hardly achieved. This tightrope walk often results in that even after a half year the desired endothelial layer is not formed on the stent. Either the stent struts are still uncovered and result in an increased risk that even after months the patient dies because of a thrombosis (late acute thrombosis) or the cell tissue which surrounds the stent consists of smooth muscle cells, monocytes etc. which after some time can result in an occlusion again.

As a very prosperous active agent for the same purpose of restenosis prophylaxis rapamycin (syn. sirolimus) a hydrophilic macrolid antibiotic appears. This active

agent is especially utilized in transplantation medicine as immunosuppressive, wherein contrary to other immunosuppressive active agents rapamycin also inhibits tumour formation. As after a transplantation an increased risk of tumour formation exists for the patient the administration of rapamycin is advantageous because other immunosuppressives such as cyclosporin A can even promote tumour formation as is known.

Rapamycin's mechanism of action is not yet known in detail but it is attributed especially to the complex formation with the protein mTOR (mammalian target of rapamycin) a phosphatidylinositol-3 kinase of 282kD. As mTOR is responsible for a series of cytokin-mediated signal transduction paths i.a. also for signal paths which are necessary for cell division besides the immunosuppressive effect it has also antiphlogistic, antiproliferative and even antimycotic properties.

IUPAC name:

[3S-[3R*[E(lS*/3S*/4S*)]/4S*/5R/8S,9E/12RM4R*/15SM6RM8SM9S*/26aR*]]-

5/6A114243A44546474849/24/25,26/26a-hexadecahydro-549-dihydroxy-3-[2-(4-

hydroxy-3-methoxycyclohexyl)-l-methylethenyl]-14/16-dimethoxy-4/10/12/18-

tetramethyl-8-(2-propenyl)-15/19-epoxy-3H-pyrido[2/l-c][l/4]-oxaazacyclotricosine-1,7,20,21(4H,23H)-tetron monohydrate.

Proliferation is interrupted in the late Gl phase by stopping the ribosomal protein synthesis. Compared to other antiproliferative active agents rapamycin's mechanism of action can be pointed out as special likewise paclitaxel but which is strongly hydrophobic. Moreover, the immunosuppressive and antiphlogistic effects as described above are more than advantageous because also the extent of inflammatory reactions and of the total immune response as their premature control after stent implantation is decisive for the further success.

Thus, rapamycin has all of the necessary conditions for the utilization against stenoses and restenoses. Rapamycin's limited shelf life on or in an implant is to be mentioned as an additional advantage in comparison to paclitaxel because necessarily the active agent has to be effective in the first decisive weeks after stent implantation. Consequently, the endothelial cell layer which is important for the completion of a healthy healing process can completely grow over the stent and integrate it into the vessel wall.

The same mechanism of action can be found for the known derivatives of rapamycin (biolimus, everolimus) as the modification is on the molecule's functional groups which are irrelevant for the binding region of mTOR. In different clinical studies (RAVEL, SIRIUS, SIROCCO) rapamycin has shown - contrary to other active agents such as dexamethason, tacrolimus, batimastat - that in comparison to the strongly hydrophobic paclitaxel despite of different physical properties it is more than suitable for combating restenosis.

The active agent itself is no warrant for an optimal prophylaxis of restenosis. The drug-eluting stent has to meet the requirements in its entirety. Besides the determination of dosing the drug-elution has to be delayed temporally and controlled in dependence of the concentration. The drug-elution as well as the rate of drug-elution do not depend only on the physical and chemical properties of the active agent but depend also on the properties of the utilized polymer and the interactions of polymer and active agent. Stent material, stent properties and stent

design are further factors which have to be considered for an optimally effective medical device.

As divisional application of EP 0950386 Bl which describes a stent with channels in the struts in which rapamycin is present under a diffusion-controlling polymer layer in EP 1407726 Al (priority 1998) a stent is described which elutes rapamycin of a polymer matrix which is commercially available since 2002 (Cypher™ stent). There, a stent coated with parylen C is coated with a mixture of the two biostable polymers polyethylene vinylacetate (PEVA) and poly-n-butylmethylmethacrylate (PBMA) and rapamycin and provided with a diffusion-controlling drug-free topcoat of PBMA. The results with this stent have shown that allergic reactions and inflammations as well as late thromboses result in significant problems (Prof. Renu Virmani, 2002-ff). Moreover, PBMA as topcoat is problematic as it breaks during expansion and thus an uncontrolled elution of rapamycin occurs (see Fig. 1). Therewith, a general problem in the use of rapamycin appears. The controlled bioavailability of rapamycin is difficult to maintain: rapamycin as hydrophilic molecule rapidly dissolves. If the diffusion-controlling topcoat breaks the elution of rapamycin is rapid, uncontrolled and untargeted. Additionally, due to the unsatisfying elasticity of PBMA there exists the risk of delaminating larger polymer pieces which can protractedly result in further problems due to their biostability in the blood circuit (see Fig. 2).

EP 0568310 Bl claims the active agent combination of heparin and rapamycin for hyperproliferative vascular diseases. There, the description merely mentions in brief that the administration of this active agent combination can be done by means of a rapamycin-impregnated vascular stent. Examples do not exist such that only a note is concerned and therefore many questions arise. As this patent is of the year 1992 but until now only the above mentioned Cypher™ stent from Cordis Corp. based on EP 1407726 Al is commercially available, obviously the commercial realization of a rapamycin-heparin-impregnated stent was not the primary aim of this patent.

EP 0 551182 Bl describes and claims already with mentioning a stent a rapamycin-impregnated medicament which shall reduce or prevent mechanically induced hyperproliferative diseases. There, the rapamycin-impregnated stent is mentioned as auxiliary means for introducing rapamycin into the vessel but it is not discussed in detail. A stent impregnated with rapamycin means a pure active agent layer on the stent framework without the presence of a carrier. Technically this embodiment cannot be reasonably realized as rapamycin rapidly hydrolizes on air and easily decomposes by cleavage of the lactone bond especially in the presence of water. In addition, a pure active agent layer of rapamycin is dissolved too easily in the blood flow during the insertion of a rapamycin-coated catheter balloon or of a balloon having a rapamycin-coated stent such that it cannot be guaranteed if a sufficient amount of rapamycin on the medical device (stent or catheter balloon) is still present at the target site. Further, a pure active agent layer has the disadvantage that during dilatation the active agent is completely eluted within a short period of time because a drug-eluting coating in form of a drug-release-system is absent and thus a spontaneous elution occurs and it is not possible to take advantage of elution kinetics.

Thus, the present invention does not relate to providing rapamycin-coated stents or catheter balloons or to the use of rapamycin for the prophylaxis or treatment of restenosis, what is already state of the art, but it relates to an optimized carrier system for the delicate active agent rapamycin.

However, as already mentioned above not any active agent can be used in any way

as prophylaxis of restenosis. For a successful use and long term safety of the patient

independently  of the quality  of the uncoated implant a  plurality of further

conditions has to be met. The physical and chemical properties of a suitable active

agent, the solvent and the optionally used matrix have to be considered as well as

the interactions of these factors with each other. Only by the proper combination of

i these parameters the time- and dosis-controlled availability of the therapeutic is

optimally regulated, wherein finally the safety and health of the patient are

warranted.

It is the object of the present invention to provide rapamycin-eluting stents and balloon catheters which guarantee a controlled and healthy healing process and permit the regeneration of a vessel wall having a complete endothelial cell layer without the above mentioned disadvantages. Thus, the object of the present invention is to provide optimized carrier systems for rapamycin which can be applied to stents, i.e. vessel supports, or catheter balloons as well as simultaneously to a crimped stent and catheter balloon, guarantee a sufficient adhesion stability and decomposition stability of the active agent rapamycin and have an elution kinetics which is suitable in the best way for prophylaxis and treatment of restenosis.

The suppression of the cellular reactions in the first days and weeks after implantation is preferably achieved by means of the antiproliferatively, immunosuppressively and antiphlogistically effective rapamycin, its equally effective derivatives/analogues and/or metabolites. Further active agents and/or active agent combinations which promote in a reasonable way the wound healing or the process of wound healing can be added.

This objective is solved by the technical teaching of the independent claims of the present invention. Further advantageous designs of the invention result from the dependent claims, the description, as well as the examples.

The stents according to the invention have one, two or more layers, wherein at least one layer is containing rapamycin or an effective combination of rapamycin with other active agents which are complementarily and/or synergistically effective with rapamycin or is applied without a polymer carrier. Rapamycin or an active agent combination with rapamycin is bound covalently and/or adhesively to the subjacent layer or the stent surface and/or incorporated covalently and/or adhesively into the layer such that the active agent is released continuously and in small dosages and

that the ongrowth of the stent surface with cells is not prevented, but an overgrowth. The combination of both effects confers to the stent according to the invention the ability of rapidly growing into the vessel wall and reduces the risk of a restenosis, as well as the risk of a thrombosis. The controlled elution of rapamycin extends over a period of time from 1 to 12 months, preferably from 1 to 2 months after implantation.

Active agent combinations

In the embodiments according to the invention rapamycin can be used also in

combination with other active agents. As further antiproliferative, antimigrative,

antiangiogenic, anti-inflammatoric, antiphlogistic, cytostatic, cytotoxic and/or

antithrombotic active agents which promote the effect of rapamycin and/or its

chemical as well as biological derivatives can be used: somatostatin, tacrolimus,

roxithromycin, dunaimycin, ascomycin, bafilomycin, erythromycin, midecamycin,

josamycin, concanamycin, clarithromycin, troleandomycm, folimycin, cerivastatin,

simvastatin, Iovastatin, fluvastatin, rosuvastatin, atorvastatin, pravastatin,

pravastatin, vinblastine, vincristine, vindesine, vinorelbine, etoposide, teniposide,

nimustine, carmustine, lomustine, cyclophosphamide, 4-hydroxycyclophosphamide,

estramustine, melphalan, ifosfamide, trofosfamide, chlorambucil, bendamustine,

dacarbazine, busulfan, procarbazine, treosulfan, temozolomide, thiotepa,

daunorubicin, doxorubicin, aclarubicin, epirubicin, mitoxantrone, idarubicin,

bleomycin, mitomycin, dactinomycin, methotrexate, fludarabine, fludarabine-5'-

dihydrogenephosphate, cladribine, mercaptopurine, thioguanine, cytarabine,

fluorouracil, gemcitabine, capecitabine, docetaxel, carboplatin, cisplatin, oxaliplatin,

amsacrine, irinotecan, topotecan, hydroxycarbamide, miltefosine, pentostatin,

aldesleukin, tretinoin, asparaginase, pegaspargase, anastrozole, exemestane,

Ietrozole, formestane, aminoglutethimide, adriamycin, azithromycin, spiramycin,

cepharantin, 8-a-ergoline, dimethylergoline, agroclavin, 1-allylisurid, 1-allyltergurid,

bromergurid, bromocriptin (ergotaman-3',6',18-trione, 2-bromo-12'-hydroxy-2'-(l-

methylethyl)-5'-(2-methylpropyl)-, (5'alpha)-), elymoclavin, ergocristin (ergotaman-

3`,6`,18-trione,	12,-hydroxy-2'-(l-methylethyI)-5'-(phenylmethyI)-,	(5'-

alpha)-), ergocristinin, ergocornin (ergotaman-3`,6`,18--trione, 12,-hydrcocy-2'/5'-bis(l-

methylethyl)-, (5-alpha)-), ergocorninin, ergocryptin (ergotaman-3`,6`,18-trione, 12-

hydroxy-2'-(l-methylethyl)-5,-(2-methylpropyl)-, (5'alpha)- (9CI)), ergocryptinin,

ergometrin, ergonovin (ergobasin, INN: ergometrin, (8beta(S))-9,10-didehydro-N-(2-

hydroxy-l-methylethyl)-6-methyl-ergoline-8-carboxamid)/ ergosin, ergosinin,

ergotmetrinin, ergotamin (ergotaman-3`,6`,18-trione, 12,-hydroxy-2'-methyl-5l-

(phenylmethyl)-, (5-alpha)- (9CI)), ergotaminin, ergovalin (ergcrtaman-3^6^8-trione,

12l-hydroxy-2'-methyl-5,-(l-methylethyl)-, (5'alpha)-), lergotril, lisurid (CAS-No.:

18016-80-3, 3-(9,10-didehydro-6-me%lergolin-8alpha-yl)-l,l-diethyl carbamide),

lysergol, lysergic acid (D-lysergic acid), lysergic acid amide (LSA, D-lysergic acid

amide), lysergic acid diethylamide (LSD, D-lysergic acid diethylamide, INN:

lysergamide, (8beta)-9,10-didehydro-N,N-diethyl-6-methyl-ergoline-8-carboxamide),

isolysergic acid (D-isolysergic acid), isolysergic acid amide (D-isolysergic acid

amide), isolysergic acid diethylamide (D-isolysergic acid diethylamide), mesulergin,

metergolin, methergin (INN: methylergometrin, (8beta(S))-9,10-didehydro-N-(l-

(hydroxymethyl)propyl)-6-methyl-ergoline-8-carboxamide),	methylergometrin,

methysergid	(INN:	methysergid,	(8beta)-9,J0-didehydro-N-(l-

(hydroxymethyl)propyl)-l,6-dimethyl-ergoline-8arboxamide), pergolid ((8beta)-8-((methylthio)methyl)-6-propyl-ergolin), protergurid and tergurid, celecoxip, thalidomid, fasudjl®, ciclosporin, smc proliferation inhibitor-2w, epothilone A and B, mitoxantrone, azathioprine, mycophenolatmofetil, c-myc-antisense, b-myc-antisense, betulinic acid, camptothecin, PI-88 (sulfated oligosaccharide), melanocyte-stimulating hormone (a-MSH), aktivated protein C, ILl-fi-inhibitor, thymosine ct-1, fumaric acid and its esters, calcipotriol, tacalcitol, lapachol, fi-lapachone, podophyllotoxin, betulin, podophyllici/acid 2-ethylhydrazide, molgramostim (rhuGM-CSF), peginterferon a-2b, lanograstim (r-HuG-CSF), filgrastim, macrogol, dacarbazin, basiliximab, daclizumab, selectin (cytokine antagonist) CETP inhibitor, cadherines, cytokinin inhibitors, COX-2 inhibitor, NFkB, angiopeptin, ciprofloxacin, camptothecin, fluroblastin, monoclonal antibodies, which inhibit the muscle cell proliferation, bFGF antagonists, probucol, prostaglandins, l,ll-dimethoxycanthin-6-on, l-hydroxy-ll-methoxycanthin-6-on, scopolectin, colchicine, NO donors such as

pentaerythritol tetranitrate and syndnoeimines, S-nitrosoderivatives, tamoxifen, staurosporine, (3-estradiol, a-estradiol, estriol, estrone, ethinylestradiol, fosfestrol, medroxyprogesterone, estradiol cypionates, estradiol benzoates, tranilast, kamebakaurin and other terpenoids which are applied in the therapy of cancer, verapamil, tyrosine kinase inhibitors (tyrphostines), cyclosporine A, paclitaxel and its derivatives such as 6-a-hydroxy-paclitaxel, baccatin, taxotere, synthetically produced macrocyclic oligomers of carbon suboxide (MCS) and its derivatives as well as those obtained from native sources, mofebutazone, acemetacin, diclofenac, lonazolac, dapsone, o-carbamoylphenoxyacetic ^cid, lidocaine, ketoprofen, mefenamic acid, piroxicam, meloxicam, chloroquine phosphate, penicillamine, tumstatin, avastin, D-24851, SC-58125, hydroxychloroquine, auranofin, sodium aurothiomalate, oxaceprol, celecoxib, p-sitosterin, ademetionine, myrtecaine, polidocanol, nonivamide, levomenthol, benzocaine/ aescin, ellipticine, D-24851 (Calbiochem), colcemid, cytochalasin A-E, indanocir\e, nocodazole, S 100 protein, bacitracin, vitronectin receptor antagonists, azelastin^ guanidyl cyclase stimulator, tissue inhibitor of metal proteinase-1 and -2, free nucleic acids, nucleic acids incorporated into virus transmitters, DNA and RNA fragments, plasminogen activator inhibitor-1, plasminogen activator inhibitor-2, antisense' oligonucleotides, VEGF inhibitors, IGF-1, active agents from the £roup of antibiotics such as cefadroxil, cefazolin, cefaclor, cefotaxim, tobramycin, gentamycin, penicillins such as dicloxacillin, oxacillin, sulfonamides, metronidaz^ antithrombotics such as argatroban, aspirin, abciximab, synthetic antithroinbin, bivalirudin, Coumadin, enoxaparin, desulfated and N-reacetylated heparin, tissue plasminogen activator, GpIIb/IIIa platelet membrane receptor, factor Xa inhibitor antibodies, interleukin inhibitors, heparin, hirudin, r-hirudin, PPACK, protamine, sodium salt of 2-methylthiazolidin-2,4-dicarboxylic acid, prourokin^se, streptokinase, warfarin, urokinase, vasodilators such as dipyramidole, trapidil, nitroprussides, PDGF antagonists such as triazolopyrimidine and seraniin, ACE inhibitors such as captopril, cilazapril, lisinopril, enalapril, losartan, thioprotease inhibitors, prostacyclin, vapiprost, interferon cc, fi and y, histamine antagonists, serotonine blockers, apoptosis inhibitors, apoptosis regulators such as p65, NF-kB or Bcl-xL

antisense oligonucleotides, halofuginone, nifedipine, tocopherol, vitamin Bl, B2, B6

and B12, folic acid, tranilast, molsidomine, tea polyphenols, epicatechin gallate/.

epigallocatechin gallate, Boswellic acids and their derivatives, leflunomide,

anakinra, etanercept, sulfasalazine, etoposide, dicloxacillin, tetracycline,

triamcinolone, mutamycin, procainamid, D24851, SC-58125, retinoic acid, quinidine,

disopyramide, flecainide, propafenone, sotalol, amidorone, natural and synthetically

prepared steroids such as bryophyllin A, inotodiol, maquirosid A, ghalakinosid,

mansonin, streblosid, hydrocortisone, betamethasone, dexamethasone, non-steroidal

substances (NSAIDS) such as fenoprofen, ibuprofen, indomethacin, naproxen,

phenylbutazone and other antiviral agents such as acyclovir, ganciclovir and

zidovudine, antimycotics such as clotrimazole, flucytosine, griseofulvin,

ketoconazole, miconazole, nystatin, terbinafine, antiprotozoal agents such as

chloroquine, mefloquine, quinine, furthermore natural terpenoids such as

hippocaesculin, barringtogenol-C21-angelate, 14-dehydroagrostistachin, agroskerin,

agrostistachin, 17-hydroxyagrostistachin, ovatodiolids, 4,7-oxycycloanisomelic acid,

baccharinoids Bl, B2, B3 and B7, tubeimoside, bruceanol A, B and C, bruceantinoside

C, yadanziosides N and P, isodeoxyelephantopin, tomenphantopin A and B,

coronarin A, B, C and D, ursolic acid, hyptatic acid A, zeorin, iso-iridogermanal,

maytenfoliol, effusantin A, excisanin A and B, longikaurin B, sculponeatin C,

kamebaunin, leukamenin A and B, 13,18-dehydro-6-a-senecioyloxychaparrin, 1,11-

dimethoxycanthin-6-one,	l-hydroxy-ll-methoxycanthin-6-one,	scopoletin,

taxamairin A and B, regenilol, triptolide, furthermore cymarin, apocymarin, aristolochic acid, anopterin, hydroxyanopterin, anemonin, protoanemonin, berberine, cheliburin chloride, cictoxin, sinococuline, bombrestatin A and B, cudraisoflavone A, curcumin, dihydronitidine, nitidine chloride, 12-beta-hydroxypregnadiene-3,20-dione, bilobol, ginkgol, ginkgolic acid, helenalin, indicine, indicine-N-oxide, lasiocarpine, inotodiol, glycoside la, podophyllotoxin, justicidin A and B, larreatin, malloterin, mallotochromanol, isobutyrylmallotochromanol, maquiroside A, marchantin A, maytansine, lycoridicin, margetine, pancratistatin, liriodenine, oxoushinsunine, aristolactam-AII„ bisparthenolidine, periplocoside A, ghalakinoside, ursolic acid, deoxypsorospermin, psychorubin, ricin A, sanguinarine,

manwu wheat acid, methylsorbifolin, sphatheliachromen, stizophyllin, mansonine,

strebloside,	akagerine,	dihydrousambarensine,	hydroxyusambarine,

strycrinopentamine, strychnophylline, usambarine, usambarensine, berberine, liriodenine, oxoushinsunine, daphnoretin, lariciresinol, methoxylariciresinol, syringaresinol, umbelliferon, afromoson, acetylvismione B, desacetylvismione A, vismione A and B, and sulfur-containing amino acids such as cysteine as well as salts, hydrates, solvates, enantiomers, racemates, enantiomeric mixtures, diastereomeric mixtures, metabolites and mixtures of the above mentioned active agents.

The active agents are used separately or combined in the same or a different concentration. Especially preferred are active agents which have, besides their antiproliferative effect, further properties. Moreover, a combination with the active agents tacrolimus, paclitaxel and its derivatives, fasudil®, vitronektin receptor antagonists, thalidomid, cyclosporin A, tergurid, lisurid, celecoxip, R-lys compounds and their derivatives/analogues as well as effective metabolites is preferred. Especially preferred is a combination of rapamycin with tergurid or rapamycin with lisurid or rapamycin with paclitaxel or rapamycin with an immunosuppressive such as cyclosporin A.

Especially preferred is an active agent combination of rapamycin with paclitaxel, derivatives of paclitaxel, especially the hydrophilic derivatives of paclitaxel, epothilon, tergurid or lisurid.

The active agent is preferably contained in a pharmaceutically active concentration from 0.001 - 10 mg per cm2 of stent surface. Other active agents can be contained in a similar concentration in the same or in other layers, wherein it is preferred if the one or the further active agents are contained in a different layer than rapamycin.

Polymers

If the active agent or active agent combination is not applied directly on the or into the stent, besides the hemocompatible conditioning of the surface with suitable hemocompatible substances of synthetic, semisynthetic and/or native origin, biostable and/or biodegradable polymers or polysaccharides can be used as carriers or as matrix.

As generally biologically stable and only slowly biologically degradable polymers

can be mentioned: polyacrylic acid and polyacrylates such as

polymethylmethacrylate, polybutylmethacrylate, polyacrylamide, polyacrylonitriles,

polyamides, polyetheramides, polyethylenamine, polyimides, polycarbonates,

polycarbourethanes,	polyvinylketones,	polyvinylhalogenides,

polyvinylidenhalogenides, polyvinylethers, polyvinylaromates, polyvinylesters,

polyvinylpyrollidones, polyoxymethylenes, polyethylene, polypropylene,

polytetrafluoroethylene, polyurethanes, polyolefine elastomeres, polyisobutylenes,

EPDM gums, fluorosilicones, carboxymethylchitosane, polyethylenterephthalate,

polyvalerates, carboxymethylcellulose, cellulose, rayon, rayontriacetates,

cellulosenitrates, celluloseacetates, hydroxyethylcellulose, cellulosebutyrates,

celluloseacetatebutyrates,	ethylvinylacetate  copolymers,	polysulfones,

polyethersulfones, epoxy resins, ABS resins, EPDM gums, silicon prepolymers, silicones such as polysiloxanes, polyvinylhalogenes and copolymers, celluloseethers, cellulosetriacetates, chitosane and chitosane derivatives, polymerizable oils such as linseed oil and copolymers and/or mixtures of these substances.

As generally biologically degradable or resorbable polymers can be used e.g.: polyvalerolactones, poly-e-decalactones, polylactides, polyglycolides, copolymers of the polylactides and polyglycolides, poly-eaprolactone, polyhydroxybutanoic acid, polyhydroxybutyrates, polyhydroxyvalerates, polyhydroxybutyrate-co-valerates, poly(l,4-dioxane-2,3-diones), poly(l,3-dioxane-2-one), poly-para-dioxanones, polyanhydrides such as polymaleic anhydrides, polyhydroxymethacrylates, fibrin, polycyanoacrylates,  polycaprolactonedimethylacrylates,  poly-fi-maleic  acid,

polycaprolactonebutyl-acrylates, multiblock polymers such as from

oligocaprolactonedioles and oligodioxanonedioles, polyetherester multiblock

polymers such as PEG and poly(butyleneterephtalates), polypivotolactones,

polyglycolic acid trimethyl-carbonates, polycaprolactone-glycolides, poly(g-

ethylglutamate),	poly(DTH-iminocarbonate),	poly(DTE-co-DT-carbonate)/

poly(bisphenol-A-iminocarbonate)/ polyorthoesters, polyglycolic acid trimethyl-

carbonates, polytrimethylcarbonates, polyiminocarbonates, poly(N-vinyl)-

pyrrolidone, polyvinylalcoholes, * polyesteramides, glycolated polyesters,

polyphosphoesters,	polyphosphazenes,	poly[p-carboxyphenoxy)propane],

polyhydroxypentanoic acid, polyethyleneoxide-propyleneoxide, soft polyurethanes, polyurethanes having amino acid residues in the backbone, polyether esters such as polyethyleneoxide, polyalkeneoxalates, polyorthoesters as well as their copolymers, carrageenanes, fibrinogen, starch, collagen, protein based polymers, polyamino acids, synthetic polyamino acids, zein, modified zein, polyhydroxyalkanoates, pectic acid, actinic acid, modified and non modified fibrin and casein, carboxymethylsulfate, albumin, hyaluronic acid, heparansulfates, heparin, chondroitinesulfate, dextran, G-cyclodextrines, copolymers with PEG and polypropyleneglycol, gummi arabicum, guar, gelatine, collagen, colIagen-N-hydroxysuccinimide, lipids and lipoids, polymerizable oils having a low degree of cross-linking, modifications and copolymers and/or mixtures of the afore mentioned substances.

Preferred polymers as carriers for rapamycin or polymers for the incorporation of rapamycin are polylactides, polyglycolides, copolymers of polylactides and polyglycolides, polyhydroxybutyrates, polyhydroxymethacrylates, polyorthoesters, glycolated polyesters, polyvinylalcohols, polyvinylpyrrolidone, acrylamide-acrylic acid-copolymers, hyaluronic acid,, heparanesulfate, heparin, chondroitinsulfate, dextrane, 6-cyclodextrines, hydrophilically cross-linked dextrins, alginates, phospholipids, carbomers, cross-linked peptides and proteins, silicones, polyethyleneglycol (PEG), polypropyleneglycol (PPG), copolymers of PEG and PPG, collagen, polymerizable oils and waxes, as well as their mixtures and copolymers.

Moreover, polyesters, polylactids as well as copolymers of diols and esters or diols and lactids are preferred. For example, ethane-l,2-diol, propane-l,3-diol or butane-1,4-dipl are used as diols.

According to the invention especially polyesters are used for the polymer layer. From the group of polyesters such polymers are preferred which have the following repeating units:

In the shown repeating units R, R', R" and R,M represents an alkyl residue having 1 to 5 carbon atoms, especially methyl, ethyl, propyl, isopropyl, n-butyl, s-butyl, t-butyl, iso-butyl, n-pentyl or cyclopentyl and preferably methyl or ethyl. Y represents an integer from 1 to 9 and X represents the degree of polymerization. Especially preferred are the following polymers having the shown repeating units:

As further representatives of the resorbable polymers Resomer® shall be mentioned the poly(L-lactid)es having the general formula -(CjjHsO4n- such as L 210, L 210 S, L 207 S, L 209 S, the poly(L-lactid-co-D,L-lactid)es having the general formula -(QHsO4n- such as LR 706, LR 708, L 214 S, LR 704, the poly(L-lactid-co-trimethylcarbonat)es having the general formula -[(CHsOx-C4H6Oyln- such as LT 706,  the  poly(L-lactid-co-glycolid)es  having  the  general  formula  -[(CeHsO4x-

(C4H404)y]n- such as LG 824, LG 857,'the poly(L-lactid-co-e
In principle, the use of resorbable polymers in the present invention is especially preferred. Moreover, homopolymers of lactic acid (polylactides) as well as polymers which are prepared from lactic and glycolic acid are preferred.

Surprisingly it was found that in the use of the resomers, polylactides, polymers of the structure A or Al, polymers of the structure B or Bl as well as the copolymers of lactic acid and glycolic acid (PLGAs) an elution of rapamycin is achieved which is advantageous for the healing. As it can be seen from the elution graph, a continuous constantly increasing elution of the active agent occurs within the first weeks, then the elution graph is steeper and the elution of rapamycin occurs more rapidly. This fact is of great advantage. In the first phase after a vessel dilatation a continuously increasing small amount of rapamycin is eluted which results in a moderate suppression of an overshooting inflammatory reaction, but does not suppress this necessary reaction. Then, after the first decisive weeks any increased proliferation reaction and still existing inflammatory parameters are curtailed by the more rapid elution of further amounts of rapamycin.

Rapamycin and PVA

Thus, an advantageous embodiment of the present invention is a rapamycin-coated stent which has a pure active agent layer of rapamycin on the stent surface that is covered by a protective layer of a bioresorbable polymer and preferably by a protective layer of a resomer, polyvinylalcohol (PVA), polylactides, polymers of the

structure Al, polymers of the structure A2 as well as the copolymers of lactic acid and glycolic acid (PLGA) or mixtures of the above mentioned polymers. Further examples for bioresorbable polymers are mentioned below. The properties of the topcoat determine the elution of the subjacent rapamycin and are also substantially responsible for the stability and therewith the shelf life of the coated stent. Thus, the beginning of the elution can be altered temporarily while the elution itself is strongly accelerated such that in a shorter time more rapamycin is eluted. For example, in using polyvinyl alcohol as protective layer rapamycin is completely eluted after three days. By adding rapamycin into the topcoat an even higher dosing can be achieved.

The pure rapamycin layer is preferably completely covered by a bioresorbable, i.e. biologically degradable polymer layer.

In another preferred embodiment a hemocompatible coating can be directly on the stent surface and under the pure active agent layer of rapamycin. As hemocompatible substances the ones mentioned herein can be used, wherein the below mentioned heparin derivatives or chitosan derivatives of the general formulas la or lb as well as the below described oligo- and polysaccharides which contain over 95% the sugar units N-acylglucosamine and uronic acid (preferred glucuronic acid and iduronic acid) or N-acylgalactosamine and uronic acid are preferred. Thus, a preferred embodiment is a stent with a preferably covalently bound hemocompatible coating and a pure rapamycin layer thereon with an external biodegradable protective layer.

In another preferred embodiment the stent is provided with a pure rapamycin layer whereon a bioresorbable layer is applied, wherein a further active agent layer of rapamycin is applied to this bioresorbable layer which in turn is provided with a biologically degradable layer. Thus, stents are preferred which have an alternating series of layers of rapamycin and bioresorbable layer, wherein between 3 to 10 layers are possible. Normally, a protective layer is preferred as external layer, wherein the

external layer can be also a rapamycin layer. For the bioresorbable layers the same bioresorbable polymers can be used or for the generation of a differently rapid degradation of the single layers also different bioresorbable polymers can be used, wherein it is preferred when the degradation rate increases from the external to the most inner layer or from the most inner layer to the external layer. Also in the multi¬layer systems a lower hemocompatible layer can be used which is preferably covalently bound to the stent surface.

Moreover, also coated catheter balloons are preferred which have a pure active agent layer of rapamycin and an adjacent protective layer of a bioresorbable polymer. For catheter balloons two-layer systems are preferred.

In another embodiment a contrast agent or contrast agent analogue (contrast agent¬like matter) is used instead of the bioresorbable polymer. As contrast agents the

below mentioned compounds can be used.

Thus, catheter balloons or stents are preferred which have a pure rapamycin layer and an adjacent contrast agent layer.
