Repository: anandvc/allindianpatents

File: patents/269416-a-process-for-the-production-of-an-ethylene-alphaolefin-copolymer.html (part 1 of 3)
Indian Patents. 269416:"A PROCESS FOR THE PRODUCTION OF AN ETHYLENE ALPHAOLEFIN COPOLYMER"

Indian Patents

Recently Granted Patents

  Recently Published Patents

Title of Invention	"A PROCESS FOR THE PRODUCTION OF AN ETHYLENE ALPHAOLEFIN COPOLYMER"

Abstract	A process for the production of an ethylene alpha-olefin copolymer is disclosed, the process including polymerizing ethylene and at least one alpha-olefin by contacting the ethylene and the at least one alpha-olefin with a metallocene catalyst in at least one gas phase reactor at a reactor pressure of from 0.7 to 70 bar and a reactor temperature of from 20°C to 150°C to form an ethylene alpha-olefin copolymer. The resulting ethylene alpha-olefin copolymer may have a density D of 0.927 g/cc or less, a melt index (I2) of from 0.1 to 100 dg/min, a MWD of from 1.5 to 5.0. The resulting ethylene alpha-olefin copolymer may also have a peak melting temperature Tmax second melt satisfying the following relation: T max second melt D *398-.245.	

Full Text	IMPROVED POLYMERIZATION PROCESSES USING METALLOCENE CATALYSTS, THEIR POLYMER PRODUCTS AND END USES

BACKGROUND OF INVENTION

Field of the Invention

[0001]	The  invention  relates  generally  to  a  process  for  polyolefin

manufacturing in gas-phase fluidized bed polymerization reactors and polyolefins

manufactured therefrom.

Background

[0002]	Recent advances in polymerization and catalysis have resulted in

the ability to produce many new polymers having improved physical and chemical properties useful in a wide variety of superior products and applications. Regardless of these technological advances in the polyolefin industry, common problems, as well as new challenges still exist.

[0003]	Advances  in  polymerization  technology  have  provided  more

efficient, highly productive, and economically enhanced processes. Especially illustrative of these advances is the development of single site catalyst systems. Single site catalysts have been shown to be highly useful in the preparation of polyolefins, producing relatively homogeneous copolymers at good polymerization rates, allowing one to closely tailor the final properties of the polymer produced. In contrast to traditional Ziegler-Natta catalyst compositions, single site catalyst compositions comprise catalytic compounds in which each catalyst composition molecule contains one or only a few polymerization sites. Metallocenes are the most well known type of single site catalyst precursor, and are organometallic coordination complexes containing one or more pi-bonded moieties (e.g., cycloalkadienyl groups) in association with a metal atom from Groups IIIB to VIII or the Lanthanide series of the Periodic Table of Elements.

[0004]	There has been tremendous focus in the industry on developing

new and improved metallocene catalyst systems, designing the catalyst systems to produce new polymers, to improve operability or processability, and to improve

catalyst productivity. Metallocene catalyst variables include the metal atom, the ligands or pi-bonded moieties associated with the metal atom, the type of catalyst support used, as well as any catalyst activator and the reduction ratio of the catalyst or catalyst precursors.

[0005]	Unfortunately,  improving  upon  the  productivity,  operability,

processability, and economics of a polymerization process entails overcoming several obstacles, especially when introducing a new catalyst. A few of these issues are discussed in patents and published patent applications including: U.S. Patent No. 6,339,134, discussing ways to improve melt properties of metallocene produce polymers; U.S. Patent No. 6,987,152, discussing the effect of feed impurities upon the process; U.S. Patent No. 6,914,027, discussing fines production, sheeting/fouling, and their related heat transfer problems; and U.S. Patent Application Publication No. 2005/0137364, discussing problems associated with heat removal from the polymerization reactor; each of which is hereby incorporated by reference. Each of these references, among others, describes common problems encountered and which are of concern when introducing a new catalyst to the process due to the unpredictability of results associated with a new catalyst or catalyst system

[0006]	For example, the processability of metallocene and metallocene-

type catalyzed polyethylenes (mPE) is often different than polyethylenes produced in a high pressure polymerization process or with other catalysts, such as Ziegler-Natta type catalysts. For example, mPEs typically have a narrow molecular weight distribution, which tend to be more difficult to process. Generally, the broader the polymer molecular weight distribution, the easier the polymer is to process. These examples illustrate the challenges to be encountered when commercializing a new catalyst system.

[0007]	Generally, these mPEs require more motor power and produce

higher extruder pressures to match the extrusion rate of LDPEs. Typical mPEs also have lower melt strength which, for example, adversely affects bubble stability during blown film extrusion, and they are prone to melt fracture at

commercial shear rates.  On the other hand, mPEs exhibit many superior physical properties as compared to LDPEs.

[0008]	Additionally, reactor conditions and the catalyst employed in the

polymerization affect numerous physical and chemical properties of the polymer, including molecular weight, molecular weight distribution, compositional distribution, crystallinity and melting temperature, and extractable content (e.g. hexane extractables), among others. In addition to the several reactor and reactant process control variables which may be manipulated during production, polymer prdduct; "pro'perties may also vary based upon catalyst formulation and structure. The metal atom and the ligands (pi-bonded moieties) forming the metallocene complex can affect the properties of the polymer product formed. The support architecture, the number of functional groups on the support (such as -OH groups on silica), the activator loading, and the pre-impregnated catalyst loading can also affect the product formed.

[0009]	End users often desire improvements or a balancing of several

polymer properties. Among these are included melting point for a given density, tear properties, impact and tensile strength, heat seal and hot tack properties, and others. For example, there is a strong desire in the industry to improve heat seal and hot tack properties in PE films. It is particularly desirable to lower the heat seal temperature, broaden the hot tack"window and increase the hot tack strength while maintaining low extractables to meet regulatory requirements for food packaging. These improvements are usually accomplished by lowering the density of the film resin. This, however, may negatively affect other film properties such as tear strength, dart impact strength, stiffness, and it lowers the melting temperature of the film. Additionally, to achieve good clarity, low haze, and better processability, metallocene resiris are often blended with high pressure LDPE, adding to manufacturing costs.

[0010]	Other background references include EP 1 153, 948 Al, EP 1 416

001 Al, WO 1999/29737, WO 2004/000919, U.S. Patent Application Publication Nos. 2003/194575, 2005/0058847, 2005/054791, and U.S. Patent No. 6,448,341.

[0011]	Metallocene derived resins have many advantageous properties that

provide commercially attractive products. Accordingly, there exists a need for low and medium density poly ethylenes having improved properties.

SUMMARY OF INVENTION

[0012]	In one aspect, the present invention relates to improvements in

catalyst technology and polymer properties. These improvements may also allow for improved polymer processability.

[0013]	In. one aspect, the present invention relates to a process for the

production of an ethylene alpha-olefin copolymer. The process may include polymerizing ethylene and at least one alpha-olefm by contacting the ethylene and the at least one alpha-olefm with a metallocene catalyst in at least one gas phase reactor at a reactor pressure of between 0.7 and 70 bar and a reactor temperature of between 20°C and 150°C to form an ethylene alpha-olefm copolymer. The resulting ethylene alpha-olefm copolymer may have a density D of 0.927 g/cc or less, a melt index (I2) of between 0.1 and 100 dg/min, a MWD of between 1.5 and 5.0, and a peak melting temperature Tmaxsecond melt satisfying the following relation:

I max second melt >D*398-245.

[0014]	In another aspect, the present invention relates to a process for the

production of an ethylene alpha-olefm copolymer. The process may include polymerizing ethylene and at least one alpha-olefin by contacting the ethylene and the at least one alpha-olefm with a metallocene catalyst in at least one gas phase reactor at a reactor pressure of between 0.7 and 70 bar and a reactor temperature of between 20°C and 150°C to form an ethylene alpha-olefm copolymer. The resulting ethylene alpha-olefin copolymer may have a density D of 0.927 g/cc or less, a melt index (I2) of between 0.1 and 100 dg/min, a MWD of between 1.5 and 5.0, and a peak melting temperature Tmax first melt satisfying the following relation:

Tmax first melt >D*398-245.

[0015]	In another aspect, the present invention relates to an ethylene

alpha-olefin copolymer obtained by contacting ethylene, at least one alpha-olefm, and a metallocene catalyst in at least one gas-phase reactor. The ethylene alpha-olefm copolymer may have: a density of 0.927 g/cc or less; a melt flow index between 0.1 and 100 g/10 min; a molecular weight distribution between 1.5 and 5.0; and a peak melting Tmax second melt satisfying the following relation:

T max second melt  > D*  398-245.

[0016]	In another aspect, the present invention relates to a film formed

from an ethylene alpha-olefm copolymer obtained by contacting ethylene, at least one alpha-olefm, and a metallocene catalyst in at least one gas-phase reactor. The film may have: an MD tear strength of 120 g/mil or greater; adart impact strength of 500 g/mil or greater; a heat seal initiation temperature of 85°C or less; and a density D and a peak melting temperature Tmax second melt satisfying the following relation:

T max second melt  > D*  398-245..

[0017]	In yet another aspect, the present invention relates to a process for

the production of an ethylene alpha-olefin copolymer having a broad orthogonal composition distribution (BOCD). The process may include polymerizing ethylene and at least one alpha-olefin by contacting the ethylene and the at least one alpha-olefin with a metallocene catalyst in at least one gas phase reactor at a reactor pressure of between 0.7 and 70 bar and a reactor temperature of between 20°C and l50°C to form an ethylene alpha-olefin copolymer. The resulting ethylene alpha-olefin copolymer may have a density D of 0.927 g/cc or less, a melt index (I2) of between 0.1 and 100 dg/min, a MWD of between 1.5 and 5.0, and a BOCD evidenced by a T75 - T25 value of greater than 15 and a M60/M90 value of greater than 1, wherein T25 is the temperature at which 25% of the eluted polymer is obtained and T75 is the temperature at which 75% of the eluted polymer is obtained in a TREF experiment, and, wherein M60 is the molecular weight of the polymer fraction that elutes at 60°C and M90 is the molecular weight of the polymer fraction that elutes at 90°C in a TREF-LS experiment.

[0018]	In yet another aspect, the present invention relates to an ethylene

alpha-olefin copolymer. The ethylene alpha-olefm copolymer may have: a density of 0.927 g/cc or less; a melt flow index between 0.1 and 100 g/10 min; a molecular weight distribution between 1.5 and 5.0; and a BQCD evidenced by a T75 - T25 value of greater than 15 and a M60/M90 value of greater than 1, wherein T25 is the temperature at which 25% of the eluted polymer is obtained and T75 is the temperature at which 75% of the eluted polymer is obtained in a TREF experiment, and, wherein M60 is the molecular weight of the polymer fraction that elutes at 60°C and M90 is the molecular weight of the polymer fraction that elutes at 90°C in a TREF-LS experiment.

[0019]	Other aspects and advantages of the invention will be apparent

from the following description,and,the appended, claims.  ,,

BRIEF DESCRIPTION OF DRAWINGS

[0020]	FIG.  1  presents  differential  scanning  calorimetry  results  for

embodiments of the inventive metallocene-produced copolymer described herein as compared to metallocene-produced copolymers of similar density and melt index.

[0021]	FIG.  2  presents  differential  scanning  calorimetry  results  for

embodiments of the inventive metallocene-produced copolymer described herein as compared to metallocene-produced copolymers of similar density and melt index.

[0022]	FIG.  3  presents  differential  scanning  calorimetry  results  for

embodiments of the inventive metallocene-produced copolymer described herein as compared to metallocene-produced copolymers of similar density and melt index.

[0023]	FIG.  4  presents  hot  tack  properties  for  embodiments  of the

inventive metallocene-produced copolymer described, herein as compared to metallocene-produced copolymers of similar density and melt index.

[0024]	FIG. 5 presents heat seal strength results for embodiments of the

inventive metallocene-produced copolymer described herein as compared to metallocene-produced copolymers of similar density and melt index.

[0025]	FIG. 6 presents differential scanning calorimetry results for blends

containing embodiments of the inventive metallocene-produced copolymer described herein as compared to metallocene-produced copolymers of similar density and melt index.

[0026]	FIG.  7  presents  hot  tack  properties  for  blends  containing

embodiments of the inventive metallocene-produced copolymer described herein as compared to metallocene-produced copolymers of similar density and melt index.

[0027]	FIG. 8 presents heat seal strength results for blends containing

embodiments of the inventive metallocene-produced copolymer described herein as compared to metallocene-produced copolymers of similar density and melt index.

[0028]	FIG. 9 presents the TREF-LS results obtained for Sample 9.

[0029]	FIG. 10 presents the TREF-LS results obtained for Sample 10.

[0030]	FIG. 11 presents the TREF-LS results obtained for Sample 11.

[0031]	FIG. 12 presents the TREF-LS results obtained for Sample 12.

[0032]	FIG. 13 presents the TREF-LS results obtained for comparative

Sample CS6.

DETAILED DESCRIPTION

[0033]	In one aspect, embodiments of the invention relate to metallocene

catalysts and processes for producing a polymer. In particular, embodiments of this invention relate to the production of ethylene alpha-olefin copolymers as well as improvements in the properties of the resulting ethylene alpha-olefin copolymer.

[0034]	In  other  embodiments,  the  invention  relates  to  metallocene

catalysts and polymerization processes for producing a metallocene polyethylene having an increased melting point. In other aspects, embodiments disclosed herein relate to an ethylene alpha-olefm copolymer having a lower seal initiation temperature. Other embodiments relate to an alpha-olefin copolymer having a broader hot tack window.

Metallocene Catalyst Compounds

[0035]	The metallocene catalyst compounds as described herein include

"half sandwich" and "full sandwich" compounds having one or more Cp ligands (cyclopentadienyl and ligands isolobal to cyclopentadienyl) bound to at least one Group 3 to Group 12 metal atom, and one or more leaving groups bound to the at least one metal atom. Hereinafter, these compounds will be referred to as "metallocenes" or "metallocene catalyst components". The metallocene catalyst component may be supported on a support material, as described further below, and may be supported with or without another catalyst component. In one embodiment, the one or more metallocene catalyst components of the invention are represented by the formula (I):

(Formula Removed)

[0036]	wherein M is a metal atom selected from the group consisting of

Groups 3 through 12 atoms and lanthanide Group atoms in one embodiment. In other embodiments, M may be selected from Ti, Zr, Hf atoms. In yet other embodiments, M is hafnium (Hf). Each leaving group X is chemically bonded to M; each Cp group is chemically bonded to M; and n is 0 or an integer from 1 to 4, and either 1 or 2 in a particular embodiment.

[0037]	The Cp ligands are one or more rings or ring systems, at least a

portion of which includes 7t-bonded systems, such as cycloalkadienyl ligands and heterocyclic analogues. The Cp ligands are distinct from the leaving groups bound to the catalyst compound in that they are not highly susceptible to substitution or abstraction reactions. The ligands represented by CpA and CpB in formula (I) may be the same or different cyclopentadienyl ligands or ligands isolobal to cyclopentadienyl, either or both of which may contain heteroatoms and either or both of which may be substituted by at least one R group. Non-limiting examples of substituent R groups include groups selected from hydrogen radicals, alkyls, alkenyls, alkynyls, cycloalkyls, aryls, acyls, aroyls, alkoxys, aryloxys, alkylthiols, dialkylamines, alkylamidos, alkoxycarbonyls, aryloxycarbonyls, carbomoyls, alkyl- and dialkyl-carbamoyls, acyloxys, acylaminos, aroylaminos, and combinations thereof. In one embodiment, CpA and CpB are independently selected from the group consisting of cyclopentadienyl, indenyl, tetrahydroindenyl, fluorenyl, and substituted derivatives of each. (As used herein, the term "substituted" means that the group following that term possesses at least one moiety in place of one or more hydrogens in any position, which moieties are selected from such groups as halogen radicals (e.g., CI, F, Br), hydroxyl groups, carbonyl groups, carboxyl groups, amine groups, phosphine groups, alkoxy groups, phenyl groups, naphthyl groups, C1 to C10 alkyl groups, C2 to C10 alkenyl groups, and combinations thereof. Examples of substituted alkyls and aryls include, but are not limited to, acyl radicals, alkylamino radicals, alkoxy radicals, aryloxy radicals, alkylthio radicals, dialkylamino radicals, alkoxycarbonyl radicals, aryloxycarbonyl radicals, carbomoyl radicals, alkyl- and dialkyl-carbamoyl radicals, acyloxy radicals, acylamino radicals, arylamino radicals, and combinations thereof.)

[0038]	In one embodiment, each leaving group X in the formula (I) above

may be independently selected from the group consisting of halogen ions, hydrides, C1-12 alkyls, C2-12 alkenyls, C6-12 aryls, C7-20 alkylaryls, C1-12 alkoxys, C6-16 aryloxys, C7-18 alkylaryloxys, C1-12 fluoroalkyls, C6-12 fluoroaryls, and C1-12 heteroatom-containing hydrocarbons, and substituted derivatives thereof. As used herein, the phrase "leaving group" refers to one or more chemical moieties bound

to the metal center of the catalyst component, which can be abstracted from the catalyst component by an activator, thus producing a species active towards olefin polymerization or oligomerization. The activator is described further below.

[0039]	The structure of the metallocene catalyst component may take on

many forms, such as those disclosed in, for example, U.S. Pat. No. 5,026,798, U.S. Pat. No. 5,703,187, and U.S. Pat. No. 5,747,406, including a dimer or oligomeric structure, such as disclosed in, for example, U.S. Pat. No. 5,026,798 and U.S. Pat. No. 6,069,213. Others include those catalysts describe in published U.S. Pat. App. Nos. US2005/0124487A1, US2005/0164875 Al, and US2005/0148744. Each of the aforementioned references is hereby incorporated by reference. In other embodiments, the metallocene may be formed with a Hafnium metal atom, such as is described in U.S. Pat. No. 6,242,545, which is hereby incorporated by reference.

[0040]	In certain embodiments, the metallocene catalysts components

described above may include their structural or optical or enantiomeric isomers (racemic mixture), and, in one embodiment, may be a pure enantiomer. As used herein, a single, bridged, asymmetrically substituted metallocene catalyst component having a racemic and/or meso isomer does not, itself, constitute at least two different bridged, metallocene catalyst components.

[0041]	In one embodiment, the metallocene catalyst contains hafnium as

the metal atom. In other embodiments, at least one of the ligands (pi-bonded moieties) contains a cyclopentadienyl group. In other embodiments, the metallocene contains a chloride leaving group. In yet other embodiments, the metallocene contains a fluoride leaving group. In yet other embodiments, the metallocene contains a methyl leaving group.

[0042]	In some embodiments, the metallocene catalyst may be a bis(n-

propylcyclopentadienyl)hafnium Xn, bis(n-butylcyc!opentadienyl)hafnium Xn,

bis(n-pentylcyclopentadienyl)hafnium Xn, (n-propyl cyclopentadienyl) (n-

butylcyclopentadienyl)hafnium	X„,	bis[(2-

trimethylsilylethyl)cyclopentadienyl]hafnium	Xn,	bis(trimethylsilyl

cyclopentadienyl)hafnium Xn, dimethylsilylbis(n-propylcyclopentadienyl)hafhium

Xn, dimethylsilylbis(n-butylcyclopentadienyl)hafnium Xn, bis(l-n-propyl-2-methylcyclopentadienyl)hafnium Xn, (n-propylcyclopentadienyl)(l -n-propyl-3-n-butylcyclopentadienyl)hafnium Xn, or combinations thereof, where Xn is as described above.

[0043]	In other embodiments, the metallocene catalyst may be a bis(n-

propylcyclopentadienyl)hafnium	dichloride,	a	bis(n-

propylcyclopentadienyl)hafnium difluoride, or a dimethyl bis(n-propylcyclopentadienyl)hafnium.

Activator  and  Activation  Methods  for  the  Metallocene  Catalyst Compounds

[0044]	The term "activator" is defined to be any compound or component

which can activate a transition metal metallocene-type catalyst compound as described above, for example, a Lewis acid or a non-coordinating ionic activator or ionizing activator or any other compound that can convert a neutral metallocene catalyst component to a metallocene cation. It is within the scope of this invention to use alumoxane or modified alumoxane as an activator, and/or to also use ionizing activators, neutral or ionic, such as tri (n-butyl) ammonium tetrakis(pentafluorophenyl) boron or a trisperfluorophenyl boron metalloid precursor which ionize the neutral metallocene compound. A preferred activator used with the catalyst compositions of the present invention is methylaluminoxane ("MAO"). The MAO activator may be associated with or bound to a support, either in association with the catalyst component (e.g., metallocene) or separate from the catalyst component, such as described by Gregory G. Hlatky, Heterogeneous Single-Site Catalysts for Olefin Polymerization, 100(4) CHEMICAL REVIEWS 1347-1374 (2000).

[0045]	There are a variety of methods for preparing alumoxane and

modified alumoxanes, non-limiting examples of which are described in U.S. Pat. Nos. 4,665,208, 4,952,540, 5,091,352, 5,206,199, 5,204,419, 4,874,734, 4,924,018, 4,908,463, 4,968,827, 5,308,815, 5,329,032, 5,248,801, 5,235,081, 5,157,137, 5,103,031, 5,391,793, 5,391,529, 5,693,838 and European publications

EP-A-0 561 476, EP-B1-0 279 586 and EP-A-0 594-218, and PCT publication WO 94/10180, all of which are herein fully incorporated by reference.

[0046]	Ionizing compounds may contain an active proton, or some other

cation associated with but not coordinated or only loosely coordinated to the remaining ion of the ionizing compound. Such compounds and the like are described in European publications EP-A-0 570 982, EP-A-0 520 732, EP-A-0 495 375, EP-A-0 426 637, EP-A-500 944, EP-A-0 277 003 and EP-A-0 277 004, and U.S. Pat. Nos. 5,153,157, 5,198,401, 5,066,741, 5,206,197, 5,241,025, 5,387,568, 5,384,299 and 5,502,124, all of which are herein fully incorporated by reference. Combinations of activators are also contemplated by the invention, for example, alumoxanes and ionizing activators in combinations, see for example, PCT publications WO 94/07928 and WO 95/14044 and U.S. Pat. Nos. 5,153,157 and 5,453,410, all of which are herein fully incorporated by reference.

Method for Supporting

[0047]	A support may also be present as part of the catalyst system of the

present invention. Supports, methods of supporting, modifying, and activating supports for single-site catalyst such as metallocenes are discussed in, for example, 1 METALLOCENE-BASED POLYOLEFINS 173-218 (J. Scheirs & W. Kaminsky eds., John Wiley & Sons, Ltd. 2000). The terms "support" or "carrier," as used herein, are used interchangeably and refer to any support material, including inorganic or organic support materials. In one embodiment, the support material may be a porous support material. Non-limiting examples of support materials include inorganic oxides and inorganic chlorides, and in particular such materials as talc, clay, silica, alumina, magnesia, zirconia, iron oxides, boria, calcium oxide, zinc oxide, barium oxide, thoria, aluminum phosphate gel, and polymers such as polyvinylchloride and substituted polystyrene, functionalized or crosslinked organic supports such as polystyrene divinyl benzene polyolefins or polymeric compounds, and mixtures thereof, and graphite, in any of its various forms.

[0048]	Desirable carriers are inorganic oxides that include Group 2, 3,4,

5, 13 and 14 oxides and chlorides. Support materials include silica, alumina,

silica-alumina, magnesium chloride, graphite, and mixtures thereof in one embodiment. Other useful supports include magnesia, titania, zirconia, montmorillonite (as described in EP0511665B1), phyllosilicate, and the like. In other embodiments, combinations of the support materials may be used, including, but not limited to, combinations such as silica-chromium, silica-alumina, silica-titania, and the like. Additional support materials may include those porous acrylic polymers described in EP0767184B1.

[0049]	The catalyst system of the invention can be made and used in a

variety of different ways. In one embodiment, the catalyst is unsupported, preferably in liquid form such as described in U.S. Pat. Nos. 5,317,036 and 5,693,727 and European publication EP-A-0593083, all of which are herein incorporated by reference. In the preferred embodiment, the catalyst system of the invention is supported. Examples of supporting the catalyst system used in the invention are described in U.S. Pat. Nos. 4,701,432, 4,808,561, 4,912,075, 4,925,821, 4,937,217, 5,008,228, 5,238,892, 5,240,894, 5,332,706, 5,346,925, 5,422,325, 5,466,649, 5,466,766, 5,468,702, 5,529,965, 5,554,704, 5,629,253, 5,639,835, 5,625,015, 5,643,847, 5,665,665, 5,468,702, 6,090,740 and PCT publications WO 95/32995, WO 95/14044, WO 96/06187, and WO 97/02297 all of which are herein fully incorporated by reference.

[0050]	In another embodiment,  the catalyst system of the  invention

contains a polymer bound ligand as described in U.S. Pat. No. 5,473,202, which is herein fully incorporated by reference. In one embodiment the catalyst system of the invention is spray dried as described in U.S. Pat. No. 5,648,310, which is fully incorporated herein by reference. In an embodiment the support of the invention is functionalized as described in European publication EP-A-0802203 or at least one substituent or leaving group is selected as described in U.S. Pat. No. 5,688,880, both of which are herein fully incorporated by reference.

[0051]	In another embodiment of the invention, the supported catalyst

system of the invention includes ari' antistatic agent or surface modifier, for example, those described in U.S. Pat. No. 5,283,278 and PCT publication WO 96/11960, which are herein fully incorporated by reference.

[0052]	A preferred method for producing the catalyst of the invention can

be found in WO 96/00245 and WO 96/00243, all of which are herein fully incorporated by reference.

Polymerization Process

[0053]	The polymerization process of the present invention may be carried

out using any suitable process, such as, for example, solution, slurry, high pressure, and gas phase. A particularly desirable method for producing polyolefin polymers according to the present invention is a gas phase polymerization process preferably utilizing a fluidized bed reactor. This type reactor, and means for operating the reactor, are described in, for example, U.S. Pat. Nos. 3,709,853; 4,003,712; 4,011,382; 4,302,566; 4,543,399; 4,882,400; 5,352,749; 5,541,270; EP-A-0 802 202 and Belgian Patent No. 839,380. These patents disclose gas phase polymerization processes wherein the polymerization medium is either mechanically agitated or fluidized by the continuous flow of the gaseous monomer and diluent.

[0054]	Other gas phase processes contemplated by the process of the

invention include series or multistage polymerization processes. Also gas phase processes contemplated by the invention include those described in U.S. Pat. Nos. 5,627,242, 5,665,818 and 5,677,375, and European publications EP-A-0 794 200 EP-B1-0 649 992, EP-A-0 802 202 and EP-B-634 421 all of which are herein fully incorporated by reference.

[0055]	In general, the polymerization process may be a continuous gas

phase process, such as a fluid bed process. A fluid bed reactor for use in the process of the present invention typically has a reaction zone and a so-called velocity reduction zone. The reaction zone includes a bed of growing polymer particles, formed polymer particles and a minor amount of catalyst particles fluidized by the continuous flow of the gaseous monomer and diluent to remove heat of polymerization through the reaction zone. The gas leaving the reaction zone is passed to the velocity reduction zone where entrained particles are allowed to settle back to the particle' bed. "Finer "entrained particles and dust may be removed in a cyclone and/or fine filter. The gas is passed through a heat

exchanger wherein the heat of polymerization is removed, compressed in a compressor and then returned to the reaction zone. Optionally, some of the recirculated gases may be cooled and compressed to form liquids that increase the heat removal capacity of the circulating gas stream when readmitted to the reaction zone. A suitable rate of gas flow may be readily determined by simple experiment. Makeup of gaseous monomer to the circulating gas stream is at a rate equal to the rate at which particulate polymer product and monomer associated therewith is withdrawn from the reactor, and the composition of the gas passing through the reactor is adjusted to maintain an essentially steady state gaseous composition within the reaction zone.

[0056]	The process of the present invention is suitable for the production

of homopolymers of olefins, including ethylene, and/or copolymers, terpolymers, and the like, of olefins, including polymers comprising ethylene and at least one or more other olefins. The olefins may be alpha-olefins. The olefins, for example, may contain from 2 to 16 carbon atoms in one embodiment; ethylene and a comonomer comprising from 3 to 12 carbon atoms in another embodiment; ethylene and a comonomer comprising from 4 to 10 carbon atoms in another embodiment; and ethylene and a comonomer comprising from 4 to 8 carbon atoms in another embodiment.

[0057]	Other monomers useful in the process described herein include

ethylenically unsaturated monomers, diolefins having 4 to 18 carbon atoms, conjugated or non-conjugated dienes, polyenes, vinyl monomers and cyclic olefins. Non-limiting monomers useful in the invention may include norbornene, norbornadiene, isobutylene, isoprene, vinylbenzocyclobutane, styrenes, alkyl substituted styrene, ethylidene norbornene, dicyclopentadiene and cyclopentene. In another embodiment of the process described herein, ethylene or propylene may be polymerized with at least two different comonomers, optionally one of which may be a diene, to form a terpolymer.

[0058]	In one embodiment, the content of the alpha-olefin incorporated

into the copolymer may be no greater than 30 mol % in total; from 3 to 20 mol % in other embodiments.  The term, "polyethylene"  when used herein is used

generically to refer to any or all of the polymers comprising ethylene described above.

[0059]	Hydrogen gas is often used in olefin polymerization to control the

final properties of the polyolefm. Using the catalyst system of the present invention, it is known that increasing the concentration (partial pressure) of hydrogen may increase the melt flow index (MFI) and/or melt index (MI) of the polyolefm generated. The MFI or MI can thus be influenced by the hydrogen concentration. The amount of hydrogen in the polymerization can be expressed as a mole ratio relative to the total polymerizable monomer, for example, ethylene, or a blend of ethylene and hexene or propylene. The amount of hydrogen used in the polymerization processes of the present invention is an amount necessary to achieve the desired MFI or MI of the final polyolefm resin.

[0060]	Further, in certain embodiments, the polymerization process may

include two or more reactors. Such commercial polymerization systems are described in, for example, 2 METALLOCENE-BASED POLYOLEFINS 366-378 (John Scheirs & W. Kaminsky, eds. John Wiley & Sons, Ltd. 2000); U.S. Pat. No. 5,665,818, U.S. Pat. No. 5,677,375, and EP-A-0 794 200.

[0061]	In one embodiment, the one or more reactors in a gas phase or

fluidized bed polymerization process may have a pressure ranging from about 0.7 to about 70 bar (about 10 to 1000 psia); and in another embodiment, a pressure ranging from about 14 to about 42 bar (about 200 to about 600 psia). In one embodiment, the one or more reactors may have a temperature ranging from about 10°C to about 150°C; and in another embodiment from about 40°C to about 125°C. In one embodiment, the reactor temperature may be operated at the highest feasible temperature taking into account the sintering temperature of the polymer within the reactor. In one embodiment, the superficial gas velocity in the one or more reactors may range from about 0.2 to 1.1 meters/second (0.7 to 3.5 feet/second); and from about 0.3 to 0.8 meters/second (1.0 to 2.7 feet/second) in another embodiment.

[0062]	In  another  embodiment  of the  invention,  the  polymerization

process is  a continuous gas phase process that includes the  steps  of:  (a)

introducing ethylene and at least one other alpha olefin monomer(s) into the reactor; (b) introducing the supported catalyst system; (c) withdrawing a recycle stream from the reactor; (d) cooling the recycle stream; (e) introducing into the reactor additional monomer(s) to replace the monomer(s) polymerized; (f) reintroducing the recycle stream or a portion thereof into the reactor; and (g) withdrawing a polymer product from the reactor.

[0063]	In embodiments of the invention, one or more olefins, C2 to C30

olefins or alpha-olefins, including ethylene or propylene or combinations thereof, may be prepolymerized in the presence of the metallocene catalyst systems described above prior to the main polymerization. The prepolymerization may be carried out batch-wise or continuously in gas, solution or slurry phase, including at elevated pressures. The prepolymerization can take place with any olefin monomer or combination and/or in the presence of any molecular weight controlling agent such as hydrogen. For examples of prepolymerization procedures, see U.S. Pat. Nos. 4,748,221, 4,789,359, 4,923,833, 4,921,825, 5,283,278 and 5,705,578 and European publication EP-B-0279 863 and PCT Publication WO 97/44371 all of which are herein fully incorporated by reference.

[0064]	The present invention is not limited to  any specific type of

fluidized or gas phase polymerization reaction and can be carried out in a single reactor or multiple reactors such as two or more reactors in series. In embodiments, the present invention may be carried out in fluidized bed polymerizations (that may be mechanically stirred and/or gas fluidized), or with those utilizing a gas phase, similar to that as described above. In addition to well-known conventional gas phase polymerization processes, it is within the scope of the present invention that "condensing mode", including the "induced condensing mode" and "liquid monomer" operation of a gas phase polymerization may be used.

[0065]	Embodiments of the present invention may employ a condensing

mode polymerization, such as those disclosed in U.S. Patent Nos. 4,543,399; 4,588,790; 4,994,534; 5,352,749; 5,462,999; and 6,489,408, each of which is hereby incorporated by reference.  Condensing mode processes may be used to

achieve higher cooling capacities and, hence, higher reactor productivity. In addition to condensable fluids of the polymerization process itself, other condensable fluids inert to the polymerization may be introduced to induce a condensing mode operation, such as by the processes described in U.S. Patent No. 5,436,304, which is hereby incorporated by reference.

[0066]	Other embodiments of the preset invention may also use a liquid

monomer polymerization mode such as those disclosed in U.S. Patent No. 5,453,471; U.S. Serial No. 08/510,375; PCT 95/09826 (US) and PCT 95/09827 (US). When operating in the liquid monomer mode, liquid can be present throughout the entire polymer bed provided that the liquid monomer present in the bed is adsorbed on or in solid particulate matter present in the bed, such as polymer being produced or inert particulate material (e.g., carbon black, silica, clay, talc, and mixtures thereof), so long as there is no substantial amount of free liquid monomer present. Operating in a liquid monomer mode may also make it possible to produce polymers in a gas phase reactor using monomers having condensation temperatures much higher than the temperatures at which conventional polyolefins are produced.

[0067]	In one embodiment, a useful polymerization technique may be

particle form polymerization or a slurry process where the temperature is kept below the temperature at which the polymer goes into solution. Other slurry processes include those employing a loop reactor and those utilizing a plurality of stirred reactors in series, parallel, or combinations thereof. Non-limiting examples of slurry processes include continuous loop or stirred tank processes. Also, other examples of slurry processes are described in U.S. Pat. Nos. 4,613,484 and 2 METALLOCENE-BASED POLYOLEFINS 322-332 (2000).

[0068]	In one embodiment, a slurry polymerization process generally uses

pressures in the range of from 1 to 50 bar and even greater, and temperatures in the range of 0°C to 120°C. In a slurry polymerization, a suspension of solid, particulate polymer is formed in a liquid polymerization diluent medium to which ethylene and comonomers and often hydrogen along with catalyst are added. The suspension, including diluent, is intermittently or continuously removed from the

reactor where the volatile components are separated from the polymer and recycled, optionally after a distillation, to the reactor. The liquid diluent employed in the polymerization medium is typically an alkane having from 3 to 7 carbon atoms; in one embodiment, the alkane may be a branched alkane. The medium employed should be liquid under the conditions of polymerization and relatively inert. When a propane medium is used, the process must be operated above the reaction diluent critical temperature and pressure. In one embodiment, a hexane or an isobutane medium is employed.

[0069]	In one embodiment of the process of the invention, the slurry or
