Repository: anandvc/allindianpatents

File: patents/269422-use-of-quaternary-ammonium-carbonates-and-bicarbonates-as-anticorrosive-agents-method-for-inhibiting-corrosion-and-anticorrosive-coatings-using-these-agents.html
Indian Patents. 269422:"USE OF QUATERNARY AMMONIUM CARBONATES AND BICARBONATES AS ANTICORROSIVE AGENTS, METHOD FOR INHIBITING CORROSION AND ANTICORROSIVE COATINGS USING THESE AGENTS"

Indian Patents

Recently Granted Patents

  Recently Published Patents

Title of Invention	"USE OF QUATERNARY AMMONIUM CARBONATES AND BICARBONATES AS ANTICORROSIVE AGENTS, METHOD FOR INHIBITING CORROSION AND ANTICORROSIVE COATINGS USING THESE AGENTS"

Abstract	Disclosed are quaternary ammonium carbonates, bicarbonates, and mixtures thereof as anti-corrosive agents. The invention relates to a method for inhibiting the corrosion of metal surfaces by applying a composition containing one or more quaternary ammonium carbonate or bicarbonate. The disclosure is also directed to anti-corrosive coating for metal substrates containing these compounds, to metal substrates having these anticorrosive coatings, and to aqueous cleaning solutions containing these compounds.	

Full Text	The present invention relates to the use of quaternary ammonium carbonates and bicarbonates as anticorrosive agents.

In processes where metal surfaces come in contact with water, whether as liquid water or humid air, there is always the danger of corrosion. This is particularly problematic when the metal itself is prone to corrosion and is not coated.

Examples of metals prone to corrosion are found in stamped metal car parts made from ferrous alloys, abraded surfaces such as machined steel parts, and machine components made from cast iron. Although corrosion inhibitors (or anticorrosive agents) have been known for many years, most are still inadequate. One key inadequacy is that of water solubility. Most corrosion inhibitors are produced from long chain fatty acids and derivatives and often have poor aqueous solubility. This is especially problematic when the metal surface contacts both water and oil, such as in oil and gas production, petroleum processing, and metal working applications. Petrochemical processing itself presents a wide array of challenges for corrosion inhibitors including cooling systems, refinery units, pipelines, steam generators, and oil or gas producing units.

In order to reduce the rate of corrosion of metals (such as metal vessels, equipment metal parts, equipment surfaces, pipelines, and equipment used to store the fluids), especially those containing iron, corrosion inhibitors are typically added to the fluid contacting the metal. The fluid may be a gas, a slurry, or a liquid.

Traditional solvents for cleaning metal and metal parts, such as mineral spirits and kerosene, have been replaced in recent years by aqueous formulations due to concerns about volatile organic carbons (VOCs). This move toward water-based formulations for cleaning metal parts is not without problems. Water does not solubilize grease or oily residues easily, and water itself can markedly increase the corrosion of the metal parts themselves. In addition, formulations are typically used as microemulsions, which require the use of additional surfactants for stabilization during the cleaning process. Morpholine is frequently used in these cleaning formulations to provide corrosion protection. However, morpholine does little to contribute to cleaning, and does not stabilize the microemulsion, since it is not a good surfactant. Furthermore, morpholine is a regulated product, since it may be used to prepare illicit drugs.

Quaternary ammonium compounds have found limited use as corrosion inhibitors. U.S. Patent

No. 6,521,028 discloses the use of particular pyridinium and quinolinium salts, in either

propylene glycol or propylene glycol ether solvents, as corrosion inhibitors.

U.S. Patent Nos. 6,080,789, and 6,297,285 disclose the use of quaternary ammonium

carbonates as disinfectants.

U.S. Patent No. 4,792,417 discloses a composition for inhibiting stress corrosion of stainless

steel in contact with aqueous and/or polar organic solutions which contain chloride ions and

optionally cuprous ions. The composition comprises an aqueous or polar organic solution of a

particular quaternary ammonium alkylcarbonate or quaternary ammonium benzylcarbonate.

There is still a need for corrosion inhibitors that possess good affinity for metallic surfaces and

are both water and oil soluble. Additionally, there is a desire for new corrosion inhibitors that

add cleaning and or surfactant capability. Corrosion inhibitors that also afford antimicrobial

protection to the finished formulation to which they are applied would be particularly

advantageous.

It has now been discovered that quaternary ammonium carbonates and bicarbonates inhibit the

corrosion of metals.	

The present invention relates to a method for inhibiting the corrosion of metal surfaces by

applying (or depositing) a corrosion inhibiting effective amount of a composition comprising

(a) at least one quaternary ammonium carbonate, bicarbonate, or a mixture thereof; and (b)

optionally, a solvent. This method is particularly useful for down-hole applications in oilfields

and metal working.

Another embodiment is an anti-corrosive coating for metal substrates. The coating includes at

least one quaternary ammonium carbonate, bicarbonate, or a mixture thereof, and a coating

material. Typically, the quaternary ammonium carbonate, bicarbonate or a mixture thereof is

dispersed in the coating material. According to a preferred embodiment, the coating also

exhibits antimicrobial efficacy. The coating may include an antimicrobial effective amount of

the anti-corrosive quaternary ammonium carbonate, bicarbonate, or mixture thereof or of a

different antimicrobial agent.

Yet another embodiment is a metal substrate having the anticorrosive coating of the present

invention on a surface thereof.

Yet another embodiment is the use of an aqueous solution comprising a corrosion inhibiting

effective amount of at least one quaternary ammonium carbonate, bicarbonate, or a mixture

thereof as an anti-corrosive cleaning solution. The aqueous cleaning solution may be an

aqueous-based metal cleaner.

Yet another embodiment is the use of an aqueous or non-aqueous solution comprising a corrosion inhibiting effective amount of at least one quaternary ammonium carbonate, bicarbonate, or a mixture thereof as an anti-corrosive metalworking fluid. Yet another embodiment is the use of an aqueous or non-aqueous solution comprising a corrosion inhibiting effective amount of at least one quaternary ammonium carbonate, bicarbonate, or a mixture thereof as a corrosion inhibitor in powder metallurgy.

Corrosion Inhibitor Compositions

The present invention is directed towards the inhibition of corrosion of metal substrates. The term "inhibition of corrosion" as used herein includes, but is not limited to, the prevention or reduction in the rate of oxidation of a metal surface, generally when the metal is exposed to water or air, or a combination of the two. The oxidation of metal is an electrochemical reaction generally resulting either in a loss of metal from the surface or an accumulation of oxidation products at the surface of the metal. The terra "metal" as used herein includes, but is not limited to, steel, cast iron, aluminum, metal alloys, and combinations thereof. In one embodiment, the metal substrate is an aerosol can.

Quaternary ammonium carbonates useful in the present invention include, but are not limited to, those having the formula:

(Formula Removed)

wherein R1 and R2 are each independently a C1-20 alkyl group or an aryl-substituted C1-20 alkyl

group (e.g., a benzyl group). R1 and R2 may be the same or different.

The term "aryl-substituted alkyl group" refers to an alkyl group substituted by one or more

aromatic carbon rings, in particular phenyl rings, such as phenylethyl (the alkyl group being

bound to the nitrogen atom) or benzyl. Similarly, the term "aryl-substituted C1-20 alkyl group"

refers to a C1-20 alkyl group substituted by one or more aromatic carbon rings.

The term "Cn-m alkyl group" (for example, "C1-20 alkyl group") refers to any linear or branched

alkyl group having from n to m (for example, from 1 to 20) carbon atoms.

According to one embodiment, Rl and R2 are C4-20 alkyl or aryl-substituted C4-20 alkyl groups.

According to a preferred embodiment, R1 is a C8-12 alkyl or aryl-substituted C8-12 alkyl group.

A more preferred quaternary ammonium carbonate is didecyldimethylammonium carbonate,

such as di-n-decyldimethylammonium carbonate.

Didecyldimethylammonium carbonate is available as a 50 percent by weight solution in water

containing 4 percent or less by weight of an alcohol, such as methanol or ethanol. The solution

is a yellow/orange liquid that has a slightly fruity odor.

Suitable quaternary ammonium bicarbonates include, but are not limited to, those having the

formula:

(Formula Removed)

wherein R and R have the meanings and preferred meanings as defined above for the quarter-nary ammonium carbonates (I).

A preferred quaternary ammonium bicarbonate is didecyldimethylammonium bicarbonate, such as di-n-decyldimethylammonium bicarbonate.

The aforementioned quaternary ammonium carbonates and bicarbonates can be prepared by methods known in the art, such as those described in U.S. Patent No. 5,438,034 and International Publication No. WO 03/006419.

The quaternary ammonium carbonates and bicarbonates are in equilibrium. The concentrations of bicarbonates and carbonates vary depending on the pH of the solution in which they are contained.

In a preferred embodiment, R1 and R2 in the quaternary ammonium carbonates (I) and/or bicarbonates (II) denote the same C1-20 alkyl group.

In a more preferred embodiment, R1 and R2 in the quaternary ammonium carbonates (I) and/or bicarbonates (II) denote C10 alkyl groups, most preferably n-C10 alkyl groups. In another preferred embodiment, R1 in the quaternary ammonium carbonates (I) and/or bicarbonates (II) denotes a methyl group. More preferably, both R1 and R2 denote a methyl group.

In still another preferred embodiment, R1 in the quaternary ammonium carbonates (I) and/or bicarbonates (II) denotes a benzyl or phenylethyl group.

The above described quaternary ammonium carbonates and bicarbonates can be used alone as corrosion inhibitors or formulated into corrosion inhibitor formulations. Unlike traditional quaternary ammonium chlorides, the carbonate and bicarbonate based quaternary ammonium compounds described herein not only have low corrosion properties, but act as corrosion inhibitors.

The carbonates and bicarbonates are miscible in water in all concentrations, have high oil solubility, and have a high affinity for metal surfaces. In addition, the carbonates and bicarbonates

increase the solubility of oils, such as fragrance oils and lipophilic substances, in aqueous solutions.

Suitable solvents for the quaternary ammonium carbonates and bicarbonates include polar solvents (such as water and water-miscible polar solvents), glycols, glycol ethers (such as propylene glycol) and mixtures thereof.

Optionally, one or more additional surfactants may be included in the composition. Suitable surfactants include non-ionic surfactants, cationic surfactants (other than the quaternary ammonium carbonates and bicarbonates described herein), anionic surfactants, amphoteric surfactants, and mixtures thereof. Non-limiting examples of such surfactants are amine oxides, linear alcohol ethoxylates, secondary alcohol ethoxylates, ethoxylate ethers, betaines, fatty acids containing from 6 to 22 carbon atoms, salts of said fatty acids, and mixtures thereof. For example, the surfactant may be nonylphenol ethoxylate.

The quaternary ammonium carbonate and bicarbonate corrosion inhibitors inhibit corrosion of metals in aqueous and oil environments, including water and oil mixtures (e.g., in down-hole applications in oilfields and metal working). A non-limiting example of an oil found in an oil environment is a petroleum distillate. Examples of petroleum distillates include, but are not limited to, kerosene, white spirits, and hydrocarbon fractions. In metal working, aqueous solutions and water-oil mixtures or emulsions are frequently used for lubrication (such as for lubricating metal working tools).

Other conventional additives, such as builders, colorants, perfumes, fragrances, cleaners, and mixtures thereof, may be included in the anticorrosive composition. The amount of quaternary ammonium carbonates and/or bicarbonates applied to a metal substrate is a corrosion inhibiting effective amount, i.e., an amount to prevent or reduce the rate of corrosion of the metal substrate. The corrosion inhibiting effective amount may vary depending upon the use intended, and can be determined by one of ordinary skill in the art. Without wishing to be bound by any particular theory, it is believed that in aqueous solutions, the quaternary ammonium carbonate/bicarbonate compounds described herein have a natural affinity for the metal, since they also act as cationic surfactants, and therefore migrate to the surface of the metal. Once at the surface, the quaternary ammonium carbonate/bicarbonate blocks oxygen and/or air from causing further oxidation of the metal surface. Typically, the corrosion inhibiting composition can be supplied in either a dilutible concentrated form, or in a ready to use form. Generally, the readys to use form contains from about 0.005% to about 1.00% by weight of quaternary ammonium carbonate, bicarbonate, or mixture thereof based upon 100% by weight of the total composition. Preferably, the ready to use form

contains from about 100 ppm to about 1000 ppm of quaternary ammonium carbonate,

bicarbonate, or a mixture thereof, based upon the 100% by weight of total composition.

Preferably, the final use dilution contains from about 100 ppm to about 500 ppm of quaternary

ammonium carbonate, bicarbonate, or a mixture thereof, based upon 100% by weight of total

use dilution.

The composition may be applied to the metal substrate by any means known in the art,

including, but not limited to, coating, depositing, dipping, soaking, brushing, spraying,

mopping, washing or the like.

In preferred embodiments, the metal substrate is selected from the group consisting of steel,

cast iron, aluminum, metal alloys, and combinations thereof.

Coatings

The aforementioned anti-corrosive quaternary ammonium carbonates, bicarbonates, and

mixtures thereof may be incorporated into anti-corrosive coatings for metal substrates. The

coatings of the present invention include a coating material. Preferably, the quaternary

ammonium carbonate, bicarbonate, or mixture thereof is dissolved or dispersed in the coating

material.

Suitable coating materials include, but are not limited to, organic resins, such as epoxy resins,

urethane resins, vinyl resins, butyral resins, phthalic acid resins, curable resins, such as

isocyanate and butadiene resins, as well as traditional coatings, such as varnishes, low VOC

solvent coatings based on polyurethanes, and water-based coatings such as rosin fatty acid

vinylic emulsions. The coating may be formed by methods known in the art.

The coatings of the present invention may be, for example, paints, primers, and industrial

coatings.

Additional ingredients that may be present in the coating include, but are not limited to, UV

stabilizers, curing agents, hardening agents, flame retardants, and mixtures thereof.

Aqueous and Non-Aqueous Solutions (Including Cleaning Solutions and Metalworking Fluids)

The aforementioned corrosion inhibitor compositions are particularly useful as components of aqueous cleaning solutions to retard and minimize the corrosion of metal parts, particularly steel, being cleaned with these solutions. They are also useful as components of aqueous or non-aqueous metalworking fluids and as components of aqueous or non-aqueous solutions used as corrosion inhibitors in powder metallurgy. The corrosion inhibitor compositions also afford

anti-microbial protection to the substrate, such as metal, to which they are applied. For the purpose of the present invention, the term "cleaning solution" refers to an aqueous acidic or alkaline solution that is employed in the cleaning of metal surfaces, e.g., the internal metal surfaces of process equipment. These cleaning solutions typically have a pH in the range of about 1 to about 10. Exemplary cleaning solutions and their uses are disclosed in several patents, e.g., U.S. Patent Nos. 3,413,160; 4,637,899; Re. 30,796; and Re. 30,714. Cleaning solution compositions in accord with the present invention may include at least one organic acid selected from the group consisting of alkylene polyamine polycarboxylic acids, hydroxyacetic acid, formic acid, citric acid and mixtures or salts thereof together with a corrosion inhibitor in accord with the foregoing compositions present in an amount effective to inhibit the corrosion of metals in contact with the solution. Exemplary organic acids include N,N,N,'N'-ethylenediaminetetraacetic acid (EDTA), tetraammonium EDTA, diammom'um EDTA, N-(2-hydroxyemyl)-N,N,'N'-ethylenediaminetriacetic acid (HEDTA) and salts thereof. These aqueous cleaning solutions typically exhibit a pH from about 1 to about 10. Exemplary amounts of corrosion inhibitor (i.e., quaternary ammonium carbonate, bicarbonate, or a mixture thereof) are from about 0.05 to about 1 percent by weight. Exemplary organic acid cleaning solutions include those described in U.S. Patent No. 6,521,028.

The corrosion inhibitor compositions of the present invention may also be used in aqueous cleaning solutions to inhibit the corrosion of metal by hypochlorite as well as by inorganic acids, e.g., sulfuric acid or phosphoric acid. These cleaning solutions include an amount of corrosion inhibitor in accord with the present invention that is sufficient to inhibit the corrosion of metals by these inorganic acids. Exemplary amounts of corrosion inhibitor are from about 0.05 to about 1 percent by weight.

Corrosion inhibitors in accord with the present invention prevent, or at least minimize, excess corrosion of clean base metal during chemical cleaning operations. The corrosion inhibitor compositions may be employed advantageously over a wide pH range in a wide number of cleaning solutions employing an organic acid as the cleaning agent. Cleaning solutions are frequently employed in the removal of scale and rust from ferrous metals. However, the solutions often contact other metals that are present as an integral part of the system being cleaned. Examples of those metals include copper, copper alloys, zinc, zinc alloys and the like.

The corrosion inhibitor compositions of the present invention advantageously are employed in an amount sufficient to inhibit acid-induced corrosion of metals that are in contact or contacted with aqueous cleaning solutions. According to one embodiment, the corrosion inhibitor

compositions of the present invention are employed in an amount sufficient to give a corrosion rate less than or equal to about 73.2 g-m~2-d_1 (0.015 lb/tf2/day). The corrosion inhibitor composition may be dissolved or dispersed in the cleaning solution prior to contacting the cleaning solution and the metal to be cleaned.

DESCRIPTION OF THE DRAWINGS

Figure 1 is a picture of cold rolled plates of steel, each in a didecyldimethylammonium chloride (DDAC) solution or a didecyldimethylammonium carbonate/bicarbonate (DDACB) solution after 90 minutes at room temperature.

Figure 2 is a picture of cold rolled plates of steel, each in a didecyldimethylammonium chloride (DDAC) solution or a didecyldimethylammonium carbonate/bicarbonate (DDACB) solution after 30 days at room temperature.

Figure 3 is a picture of cold rolled plates of steel, each in a didecyldimethylammonium chloride (DDAC) solution or a didecyldimethylammonium carbonate/bicarbonate (DDACB) solution after 9 months at room temperature. A sample of cold rolled steel in deionized water after 5 hours is also shown.

Figure 4 is a picture of cold rolled plates of steel after soaking for 9 months at room temperature in a didecyldimethylammomum chloride solution or a didecyldimethylammonium carbonate/bicarbonate solution, and after soaking in deionized water for 5 hours at room temperature.

The following examples illustrate the invention, but are not limiting thereof. All parts and percentages are given by weight unless otherwise stated.

Example 1

The object of this experiment was to test the removal of greasy soil with engine cleaner formulations. A mixture of 7.5 g vegetable oil (Crisco® oil, The J. M. Smucker Co., Orville, OH) and 0.1 g carbon black was heated until liquefied. 0.5 g of the heated mixture was spread onto ametal coupon (steel coupon of 0.813x25.4x76.2 mm3 (0.032"x1"x3") dimensions available from Q-Panel Lab Products, Cleveland OH) and allowed to dry. The metal coupon was then partially submerged in 50 ml of a formulation containing morpholine or didecyldimethylammonium carbonate/bicarbonate (DDACB), as detailed in Table 1 below.

After 1 hour, the metal coupon was removed from the formulation, and rinsed with water. A visual assessment was performed as to how much of the greasy soil was removed from the submerged portion of the metal coupon. The results are set forth in Table 1. As shown in Table 1, replacement of rnorpholine by didecyldimethylammonium carbonate in the microemulsion results in significant improvement in both formulation stability and cleaning ability. Formulations A and B, both containing didecyldimethylammonium carbonate, resulted in removal of 100% of the greasy soil from the metal coupon, and maintained one phase, whereas formulations C and D, both of which contained rnorpholine and no didecyldimethylammonium carbonate, resulted in only 20% greasy soil removal and phase separated into two opaque phases.

Table 1

(Table Removed)

Aromatic 200™ is a mixture of aromatic hydrocarbons available from ExxonMobil Chemical

of Houston, TX.

Exxate® 700 is oxo-heptyl acetate available from ExxonMobil Chemical of Houston, TX.

Dowanol DpnB is dipropylene glycol n-butyl ether available from Dow Chemical of Midland,

MI.

Neodol® 91-6 is a mixture of ethoxylated C9-11 alcohols with an average degree of ethoxylation

of six (6 moles ethylene oxide per mole of alcohol) available from Shell Chemicals of Houston,

TX.

Example 2

Cold rolled steel coupons (mild steel coupons of 0.813x25.4x76.2 mm3 (0.032"xl"x3") dimensions (Q-Panel Lab Products, Cleveland OH)) were fully submerged in either deionized water or tap water, and in either deionized water containing 100 or 1000 ppm of didecyldi-methylammonium carbonate/bicarbonate (DDACB) mixture or tap water containing 100 or 1000 ppm of didecyldimethylammonium carbonate/bicarbonate mixture in 120 ml (4 oz.) glass jars with screw-on caps. Each solution was tested with two coupons (coupons 1-10 and A-J, respectively). After one week, the coupons were removed, rinsed with either deionized or tap water and brushed lightly with a soft nylon brush. The coupons were then dried under a stream of nitrogen and weighed. The results are set forth in Table 2 below. Differences in weight are expressed as (-) for weight loss, or (+) for weight gain. All weight differences are given in percent, based on the original weight of the respective coupon.

Table 2

(Table Removed)

As shown in Table 2, solutions containing 1000 ppm of didecyldimethylammonium carbonate/bicarbonate did not degrade after 1 week, as evidenced by essentially no loss in weight of the metal coupon. No sediment formation was observed for these samples. The other test solutions became brown and showed sediment on the bottom of the glass jar. Corrosion was observed on the cold rolled steel coupon exposed to deionized water after one hour, while no

corrosion was observed on the coupon exposed to deionized water containing 1000 ppm of the didecyldimethylammonium carbonate/bicarbonate after one week.

Example 3

Deionized water (58.2% w/w), surfactant (octyldimethylamine oxide (40% active), FMB-A08®, Lonza, Inc., Fair Lawn, NJ) (8.0% w/w) and a 50% aqueous solution of a quaternary compound (didecyldimethylammonium chloride (DDAC), or didecyldimethylammonium carbonate/bicarbonate mixture (DDACB)) (33.8% w/w) were mixed together.

A 1:256 dilution of the mixture (660 ppm active quaternary ammonium compound) in water was used to assess the corrosion inhibition properties of DDAC and DDACB. Cold rolled steel plates (steel coupons of 0.813x25.4x76.2 mm3 (0.032"X1"x3") dimensions (Q-Panel Lab Products, Cleveland OH)) were immersed in each of the aqueous solutions and monitored, at room temperature, for a period of nine months.

Figures 1 and 2 are pictures of the plates after standing at room temperature in the aqueous solutions for 90 minutes and 30 days, respectively. As can be seen, the plate in the DDAC solution has started to corrode, after only 90 minutes, and is badly corroded after 30 days. In contrast, the plate in DDACB shows no corrosion whatsoever, even after 30 days. Figures 3 and 4 are pictures of the plates after standing at room temperature in the aqueous solutions for a total of 9 months. As can be seen, the plate in the DDACB solution shows no corrosion, whilst the plate in the DDAC solution is fully corroded. For comparison purposes, a piece of identical cold rolled steel, soaked in deionized (DI) water containing no quaternary ammonium compound is also shown. Even after only 5 hours in DI water, the plate shows some signs of corrosion.

We Claim:

1.	An anti-corrosive coating for a metal substrate comprising

(a)	at least one quaternary ammonium carbonate, quaternary ammonium bicarbonate, or a mixture thereof; and

(b)	a coating material.

2.	The anti-corrosive coating of claim 1, wherein the quaternary ammonium

carbonate has the formula

(Formula Removed)

wherein R1 is an optionally aryl-substituted C1-20 alkyl group, and R" is an optionally aryl-substituted C1-20 alkyl group.

3.	The anti-corrosive coating of claim 1, wherein the quaternary ammonium

bicarbonate has the formula

(Formula Removed)

wherein R1 is an optionally aryl-substituted C1-20 alkyl group, and R2 is an optionally aryl-substituted C1-20 alkyl group.

4.	The anti-corrosive coating of any of claims 2 and 3, wherein R1 and R2 are the same C1-20 alkyl group.

5.	The anti-corrosive coating of any of claims 2 to 4, wherein R1 and R2 are C10 alkyl groups.

6.	The anti-corrosive coating of claims 5, wherein R1 and R2 are n-C10alkyl groups.

7.	The anti-corrosive coating of claim 5, wherein the quaternary ammonium carbonate is didecyldimethylammonium carbobnate and the quaternary ammonium bicarbonate is didecyldimethylammonium bicarbobnate.

8.	The anti-corrosive coating of any of claims 2 and 3, wherein R1 is methyl.

9.	The anti-corrosive coating of claim 7, wherein R1 and R2 are methyl.

10.	The anti-corrosive coating of any of claims 2 and 3, wherein R1 is benzyl or phenylethyl.

11.	The anti-corrosive coating of any of claims 1 to 10, wherein the quaternary ammonium carbonate, bicarbonate or mixture thereof is dispersed in the coating material.

12.	The anti-corrosive coating of any of claims 1 to 11, wherein the coating material is selected from the group consisting of epoxy resins, urethane resins, vinyl resins, butyral resins, phthalic acid resins, curable resins such as isocyanate and butadiene resins, varnishes, low VOC solvent coating based on polyurethanes and water based coatings such as rosin fatty acid vinylic emulsions.

13.	The anti-corrosive coating of any of claims 1 to 12, further comprising at least one additional ingredient selected from UV stabilizers, curing agents, hardening agents, flame retardants, and mixture thereof.

14.	A metal substrate having the anti-corrosive coating of any of claims 1 to 13 on at least one surface thereof.

15. Use of an aqueous solution comprising at least one quaternary ammonium carbonate, quaternary ammonium bicarbonate, or a mixture thereof, as an anti-corrosive cleaning solution as an anti-corrosive metalworking fluid, or as a corrosion inhibitor in powder metallurgy.

Documents:

				http://ipindiaonline.gov.in/patentsearch/GrantedSearch/viewdoc.aspx?id=TzcBlUhhVccwmubFlucswA==&amp;loc=+mN2fYxnTC4l0fUd8W4CAA==

« Previous Patent

Next Patent »

Patent Number	269422	

Indian Patent Application Number	153/DELNP/2010	

PG Journal Number	44/2015	

Publication Date	30-Oct-2015	

Grant Date	20-Oct-2015	

Date of Filing	08-Jan-2010	

Name of Patentee	LONZA INC	

Applicant Address	90 BOROLINE ROAD, ALLENDALE, NJ 07401-1613, U.S.A.	

Inventors:

#	Inventor's Name	Inventor's Address	

1	CHIANG, MICHAEL, Y.	14 MADISON AVENUE, FLEMINGTON, NJ 08822-3306, U.S.A.	

2	HALL, LARRY, K.	1792 CHARDONNAY DRIVE, EASTON, PA 18045-5436, U.S.A.	

3	KIMLER, JOSEPH	5 DAILEY DRIVE, YARDVILLE, NJ 08620-2601, U.S.A.	

4	SCHEBLEIN, JOSEPH, W.	45 ADAMS COURT, FLEMINGTON, NJ 08822-2016, U.S.A.	

PCT International Classification Number	C23G 5/06	

PCT International Application Number	PCTEP2004/005704	

PCT International Filing date	2004-05-27	

PCT Conventions:

#	PCT Application Number	Date of Convention	Priority Country	

1	60/474,081	2003-05-28	U.S.A.	

© All Indian Patents, 2013-2021.

  Patent data available in the public domain from Indian Patents Office, Department of Industrial Policy and Promotions, Ministry of Commerce and Industry, Government of India.

File: patents/269439-stabilizers-for-improved-open-time-of-aqueous-coatings.html (part 1 of 2)
Indian Patents. 269439:"STABILIZERS FOR IMPROVED OPEN TIME OF AQUEOUS COATINGS"

Indian Patents

Recently Granted Patents

  Recently Published Patents

Title of Invention	"STABILIZERS FOR IMPROVED OPEN TIME OF AQUEOUS COATINGS"

Abstract	Delayed release formulations of duloxetine hydrochloride and methods for its manufacture are described. A preferred formulation includes an inert core, a drug layer comprising duloxetine hydrochloride, a separating layer and an enteric layer comprising at least one of methacrylic acid copolymer and hydroxypropy] methyl cellulose phthalate.	

Full Text	DULOXETINE HYDROCHLORIDE DELAYED RELEASE FORMULATIONS

Cross-Reference to Related Applications

[0001]	This application claims the benefit of U.S. provisional application No.

60/802,849, filed May 22,2006, herein incorporated by reference.

Field of the Invention

[0002]	The invention encompasses duloxetine hydrochloride delayed release  •

formulations and methods for their manufacture.

Background of the Invention

[0003]	Duloxetine hydrochloride is a selective serotonin and norepinephrine reuptake

inhibitor ("SSRI"), having the chemical name (+)-(S)-N-methyl-'y-(l-naphthyloxy)-2-thiophenepropylamine hydrochloride, a molecular formula of C18H19NOS-HCl, and a molecular weight of 333.88. The chemical structure of duloxetine hydrochloride may be represented by Formula I.

(Formula Removed)

[0004]	Duloxetine hydrochloride is disclosed in European Publication No. 2736S8,

and is currently marketed by Eli Lilly for the treatment of major depressive disorder under the trade name CYMBALTA® as 20, 30, and 60 mg delayed release enteric-coated capsules. CYMBALTA® tablets reportedly contain duloxetine hydrochloride and the inactive ingredients FD&C Blue No. 2, gelatin, hypromellose, hydroxypropyl methylcellulose acetate succinate, sodium lauryl sulfate, sucrose, sugar spheres, talc, titanium dioxide, triethyl citrate, and, optionally, iron oxide yellow.

[0005]	U.S. patent No. 5,508,276 ("the '276 patent") discloses a delayed release

duloxetine formulation in the form of an enteric duloxetine pellet. The disclosed enteric coating layer contains an enteric polymer having only a small number of carboxylic acid groups per repeating unit. Hydroxypropyl methylcellulose acetate succinate ("HPMCAS") is disclosed as the preferred enteric polymer. When HPMCAS is applied in the form of a suspension, the '276 patent discloses that it is advisable to cool the suspension below 20°C before application, as 'well as to use tubing with a small diameter and to cool the tubing and nozzle of the spray-drier. When HPMCAS is applied in the form of an aqueous solution, the *276 patent discloses that the HPMCAS should be neutralized, for example, with ammonia to facilitate its dissolution. The '276 patent also discloses that duloxetine was'found to react with many enteric coatings to form a slowly soluble or insoluble coating. This may lead to a disadvantageous drug-releasing profile and/or low bioavailability. The '276 patent also discloses that the enteric pharmaceutical formulations are manufactured in such a way that the product passes unchanged through the stomach of the patient, and dissolves and releases the active ingredient quickly when it leaves the stomach and enters the small intestine. This is accomplished by enclosing the active ingredient in the inner part of the tablet or pellet in a film or envelope, the "enteric coating", which is insoluble in acid environments, such as the stomach, but is soluble in near-neutral environments such as the small intestine.

[0006]	Delayed release formulations are advantageous, as they prevent exposure of an

acid sensitive active pharmaceutical ingredient ("APT) to the acidic environment of a patient's stomach, preventing degradation of the API and/or irritation of the patient's stomach. Thus, additional delayed release formulations of duloxetine hydrochloride would be advantageous. The present invention provides such a delayed formulation of duloxetine hydrochloride.

Summary of the Invention

[0007]	The invention encompasses a duloxetine hydrochloride delayed release

formulation comprising an inert core, a drug layer comprising duloxetine hydrochloride, a separating layer, an enteric layer comprising at least one of a methacrylic acid copolymer and hydroxypropyl methyl cellulose phthalate, and, optionally, a finish layer. Preferably, the inert core comprises sugar spheres or pellets of microcrystalline cellulose.

[0008]	Preferably, the drug layer further comprises one or more pharmaceutically

acceptable excipients. More preferably, the excipients are selected from binders, glidants, coating agents, and anti-static agents. Most preferably, the excipients are selected from sucrose, povidone, colloidal silicon dioxide, hypromellose, and talc. A particularly preferred drug layer comprises duloxetine hydrochloride, sucrose, povidone, colloidal silicon dioxide, and hypromellose. The drug layer is preferably present in an amount of about 40 percent to about 90 percent by weight of the'formulation. More preferably, the drug layer is present in an amount of about 50 percent to about 75 percent by weight of the formulation.

[0009]	The separating layer preferably comprises a coating agent and, optionally, one

or more additional pharmaceutically acceptable excipients. Preferably, the excipients are selected from diluents, anti-adherents, and thickening agents. More preferably, the excipients are selected from sucrose, talc, povidone, and colloidal silicon dioxide. A particularly preferred separating layer comprises hypromellose, titanium dioxide, iron oxide, sucrose, and talc. The separating layer is preferably present in an amount of about 8 percent to about 60 percent by weight of the formulation. More preferably, the separating layer is present in an amount of about 15 percent to about 45 percent by weight of the formulation.

[0010]	In addition to the methacrylic acid copolymer and/or hydroxypropyl methyl

cellulose phthalate, the enteric layer preferably further comprises one or more pharmaceutically acceptable excipients. Preferably, the excipients are selected from glidants and plasticizers. More preferably, the excipients are selected from talc and triethyl citrate. The enteric layer is preferably present in an amount of about 5 percent to about 40 percent by weight of the formulation. More preferably, the enteric layer is present in an amount of about 10 percent to about 30 percent by weight of the formulation.

[0011]	The optional finish layer may comprise a coating agent and, optionally, one or

more additional pharmaceutically acceptable excipients. Preferably, the excipients are selected from thickening agents, glidants, and coloring agents. Preferably, the excipients are selected ftom talc, colloidal silicon dioxide, and titanium dioxide. A particularly preferred finish layer comprises hypromellose, talc, colloidal silicon dioxide, and titanium dioxide. The finish layer is preferably present in an amount of about 1 percent to about 15 percent by weight of the formulation. More preferably, the finish layer is present in an amount of about 2 percent to about 10 percent by weight of the formulation.

[0012]	The invention also encompasses a process for preparing the duloxetine

hydrochloride delayed release formulation of the invention. The process preferably comprises coating a core in successive steps with a drug layer comprising duloxetine hydrochloride; a separating layer; an enteric layer comprising at least one of amethacrylic acid copolymer and hydroxypropyl methyl cellulose phthalate; and, men, optionally, a finish layer.

[0013]	More preferably, each of the drug layer, separating layer, enteric layer, and

optional finish layer are applied from, a solution and/or suspension of the components of each layer. Most preferably, each layer is applied by spraying the core or previously formed layer with an appropriate solution and/or suspension that will form the desired layer.

[0014]	For example, a delayed release duloxetine hydrochloride formulation in

accordance with the invention may be formed by coating an inert core in successive steps with a solution comprising duloxetine hydrochloride to form the drug layer, a suspension of components that will form the separating layer, a suspension of at least one of amethacrylic acid copolymer and hydroxypropyl methyl cellulose phthalate to form the enteric layer, and, optionally, a suspension of components that will form the finish layer, wherein the core is preferably dried between each coating step.

[0015]	A duloxetine hydrochloride delayed release formulation in accordance with

the invention may be prepared in a preferred process that comprises coating an inert core with. a solution comprising duloxetine hydrochloride and, optionally, one or more excipients, such as sucrose, povidone, colloidal silicon dioxide, and hypromellose, in a solvent or mixture of solvents, such as water, ethanol, and mixtures thereof, where the solvent is most preferably an 80:20 mixture of water and ethanol, and preferably drying the core. The duloxetine hydrochloride coated core is then coated with a suspension comprising a coating agent and, optionally, one or more additional pharmaceuticauy acceptable excipients, such as diluents, anti-adherents, or thickening agents, where the suspension most preferably comprises hypromellose, titanium dioxide, iron oxide, sucrose, and talc in water, thereby forming a separating layer, which is then preferably dried. The duloxetine hydrochloride and separating layer coated core is then coated with at least one of a methacrylic acid copolymer and hydroxypropyl methyl cellulose phthalate and, optionally, one or more pharmaceuticauy acceptable excipients, such as hypromellose, titanium, dioxide, iron oxide, sucrose, triethyl

citrate, and talc, in a solvent, such as water, and dried, thereby forming an enteric coating on the core coated with duloxetine hydrochloride and separating layer.

- [0016]	Where a finish layer is desired, the process of the invention preferably farther

comprises coating the core coated with duloxetine hydrochloride, separating layer, and enteric layer with a suspension of a coating agent and, optionally, one or more additional pharmaceutically acceptable excipients, such as thickening agents, glidants, or coloring agents, where the suspension most preferably comprises hypromellose, talc, colloidal silicon dioxide, and titanium dioxide in water, and drying the coating, thereby forming the finish layer.

[0017]	The invention also encompasses a solid pharmaceutical dosage form

comprising the duloxetine hydrochloride delayed release formulation. Preferably, the solid pharmaceutical dosage form is a capsule.

[0018]	The invention also encompasses a method for the treatment of depression

comprising administering the duloxetine hydrochloride delayed release formulation of the invention to a patient in need thereof.

Detailed Description of the Invention

[0019]	The invention encompasses a duloxetine hydrochloride delayed release

formulation with an enteric layer comprising, for example, methacrylic acid copolymer and/or hydroxypropyl methyl cellulose phthalate. Use of an enteric layer comprising methacrylic acid copolymer and/or hydroxypropyl methyl cellulose phthalate, for example, generally has several advantages over HPMCAS. For example, methacrylic acid copolymer and hydroxypropyl methyl cellulose phthalate are more suitable for use on an industrial scale because they can be handled at room temperature with standard equipment. In addition, no neutralization of these polymers is necessary during processing. Further, using methacrylic acid copolymer and/or hydroxypropyl methyl cellulose phthalate, as opposed to HPMCAS, in the enteric coat of preferred embodiments allows for a duloxetine formulation that has a good releasing profile and good bioavailability.

[0020]	The invention encompasses a duloxetine hydrochloride delayed release

formulation comprising: (a) an inert core; (b) a drug layer comprising duloxetine hydrochloride; (c) a separating layer; (d) an enteric layer comprising at least one of a

methacrylic acid copolymer and hydroxypropyl methyl cellulose phthalate; and, optionally, (e) a finish layer.

[0021]	The core may comprise any inert material or mixture of materials known to

one of skill in the art of drug formulation for use as cores that does not interact adversely with duloxetine hydrochloride. Preferably, the core comprises sugar spheres or pellets of microcrystalline cellulose NF. The core is preferably present in an amount of not more than about 50 percent by weight of the formulation. More preferably, the core is present in an amount of not more man about 40 percent by weight of the formulation. Preferably, the core is present in a weight ratio of about 1:1 to about 2.5:1 relative to the drug layer.

[0022]	Preferably, the drug layer comprises duloxetine hydrochloride and one or

more pharmaceutically acceptable excipients. The pharmaceutically acceptable excipients may include excipients commonly used in pharmaceutical formulations mat do not interact adversely with duloxetine hydrochloride. Preferably, the pharmaceutically acceptable excipients are selected from diluents, binders, glidants, coating agents, and anti-static agents. More preferably, the pharmaceutically acceptable excipients are selected from sucrose, povidone, colloidal silicon dioxide, hypromellose, and talc USP. The drug layer is preferably present in an amount of about 40 percent to about 90 percent by weight of the formulation. More preferably, the drug layer is present in an amount of about 50 percent to about 75 percent by weight of the formulation. Preferably, the drug layer is present in a weight ratio of about 0.5:1 to about 2:1 relative to the separating layer.

[0023]	A particularly preferred drug layer comprises duloxetine hydrochloride, sugar

spheres, povidone USP, (PVP K-30), AEROSIL® 200 (colloidal silicon dioxide NF), and talc USP. More preferably, the drug layer comprises about 10-70% duloxetine hydrochloride, about 20-80% sugar spheres, about 1-30% povidone USP (PVP K-30), about 1-10% AEROSIL® 200 (colloidal silicon dioxide NF), and about 1-20% talc USP, wherein the percentages are by weight of the drug layer.

[0024]	The separating layer preferably performs one or more of the following

functions: providing a smooth base for the application of the enteric layer, prolonging the formulation's resistance to the acidic environment of the stomach, improving stability of the formulation by inhibiting interaction between the duloxetine hydrochloride and the enteric layer, or improving storage stability of the formulation by protecting the duloxetine

hydrochloride from exposure to light. The separating layer preferably comprises a coating agent and, optionally, one or more additional phannaceutically acceptable excipients. Preferably, the coating agent is selected from at least one of OPADRY® and hydroxypropyl methyl cellulose. OPADRY® available from Colorcon (West Point, PA), contains hydroxypropyl cellulose, hypromellose, titanium dioxide, and iron oxide. One of skill in the art would recognize mat a mixture of these ingredients can be substituted for the commercially available pre-mixed OPADRY® formulation without departing from the scope of the invention.

[0025]	The additional phannaceutically acceptable excipients may include excipients

commonly used in pharmaceutical formulations that do not interact adversely with duloxetine hydrochloride. Preferably, the additional phannaceutically acceptable excipients are selected from diluents, anti-adherents, and thickening agents. More preferably, the additional phannaceutically acceptable excipients are selected from sucrose, talc, povidone USP (PVP K-30), and colloidal silicon dioxide (AEROSIL® 200). The separating layer is preferably present in an amount of about 8 percent to about 60 percent by weight of the formulation. More preferably, the separating layer is present in an amount of about 15 percent to about 45 percent by weight of the formulation.  Preferably, the separating layer is present in a weight ratio of about 0.5:1 to about 3:1 relative to the enteric layer.

[0026]	A particularly preferred separating layer comprises OPADRY® white

39A28677, PHARMACOAT® 606 (hypromellose USP), sucrose NF, and talc USP. More preferably, the separating layer comprises about 10-70% OPADRY® white 39A28677, about 1-15% PHARMACOAT® 606 (hypromellose USP), about 5-60% sucrose NF, and about 20-75% talc USP, wherein the percentages are by weight of the separating layer.

[0027]	The enteric layer is applied to accomplish delayed release of the duloxetine

hydrochloride primarily in the small intestine. Preferably, the enteric layer is substantially insoluble in acidic environments, such as the stomach, but is soluble in near-neutral environments, such as the small intestine. Thus, the formulation remains in tact as it passes through the acid environment of the stomach, but dissolves and releases the duloxetine hydrochloride once it passes into the near-neutral environment of the small intestine. The enteric layer preferably contains a polymer that dissolves at a pH of above about 5.5. The enteric layer comprises hydroxypropyl methyl cellulose phthalate and/or a methacrylic acid copolymer, such as EUDRAGIT® methacrylic acid copolymer dispersion, e.g., EUDRAGIT®

L30D55, available from Degussa, Dusseldorf, Germany, and, optionally, one or more additional pharmaceutically acceptable excipients. The additional pharmaceutically acceptable excipients may include excipients commonly used in pharmaceutical formulations for use in enteric layers that do not interact adversely with duloxetine hydrochloride. .  Preferably, the additional pharmaceutically acceptable excipients are selected from glidants and plasticizers. More preferably, the additional pharmaceutically acceptable excipients are selected from talc and triethyl citrate. The enteric layer is preferably present in an amount of about 5 percent to about 40 percent by weight of the formulation. More preferably, the enteric layer is present in an amount of about 10 percent to about 30 percent by weight of the formulation.  Preferably, the enteric layer is present in a weight ratio of about 6:1 to about 12:1 relative to the finish layer.

[0028]	A particularly preferred enteric layer comprises EUDRAGIT® L30D5S (30%

aqueous dispersion), triethyl citrate NF, and talc USP. More preferably, the enteric layer comprises about 5-70% EUDRAGIT® L30D55 (30% aqueous dispersion), about 5-30% triethyl citrate NF, and about 10-50% talc USP, wherein the percentages are by weight of the enteric layer.

[0029]	The optional finish layer is preferably applied to aid in the handling of the

formulation. The enteric coating has some electrostatic force, which may result in the formulation sticking to the packaging; the finish layer prevents the enteric coating from coming into contact with the packaging, thereby avoiding this problem. The optional finish layer preferably comprises a coating agent and, optionally, one or more additional pharmaceutically acceptable excipients. Preferably, the coating agent is hypromellose. The additional pharmaceutically acceptable excipients may include excipients commonly used in pharmaceutical formulations for use in finish layers or coatings. Preferably, the additional pharmaceutically acceptable excipients are selected from thickening agents, glidants, and coloring agents. More preferably, the additional pharmaceutically acceptable excipients are selected from talc, colloidal silicon dioxide, and titanium dioxide. The finish layer is preferably present in an amount of about 1 percent to about 15 percent by weight of the formulation. More preferably, the finish layer is present in an amount of about 2 percent to about 10 percent by weight of the formulation.

[0030]	A particularly preferred finish layer comprises talc USP, PHARMACOAT®

603 (hypromellose), and AEROSIL® 200 (colloidal silicon dioxide NF). More preferably,

the finish layer comprises about 5-50% talc USP, about 5-50% PHARMACOAT® 603 (hypromellose), and about 5-30% AEROSIL® 200 (colloidal silicon dioxide NF), wherein the percentages are by weight of the finish layer.

[0031]	The invention also encompasses a process for preparing the duloxetine

hydrochloride delayed release formulation, comprising coating a core in succession with a drug layer comprising duloxetine hydrochloride; a separating layer; an enteric layer comprising at least one of hydroxypropyl methyl cellulose phthalate and a methacrylic acid copolymer, and then, optionally, a finish layer. Preferably, each layer is applied in the form of a suspension and/or a solution, and, more preferably, each layer is spray coated. Preferably, each layer is dried prior to the application of the next successive coating.

[0032]	The solution of drug layer may be prepared by combining the components of

the drug layer with water or a mixture of water and alcohol. Preferably, the components of the drug layer are combined with a mixture of water and ethanol. More preferably, the drug layer components are combined with an 80:20 mixture of purified watenethanol. Most preferably, the ethanol is 95 percent ethanol. The purified water preferably meets the specifications recited in the U.S. Pharmacopeia (29th ed. 2005).

[0033]	The suspensions of the components of the separating layer, enteric layer, and

finish layer are preferably prepared by combining the constituents of the respective layers with water, which is preferably purified water.

[0034]	Each layer of the formulation may be fonned by any method known to one of

ordinary skill in the art. For example, the each layer may be applied to the core with the above-described solutions or suspensions by any conventional technique known to one of ordinary skill in the art. Preferably, the coating layers are fonned by spraying the solutions or suspensions onto the core.

[0035]	Preferably, solutions or suspensions are sprayed onto the core, while mixing,

through a nozzle of about 1 to about 1.2 mm. Preferably, the solutions or suspensions are sprayed with an atomizing air pressure of about 2 to about 2.5 bar. Preferably, the inlet air temperature is about 30 °C to about 60°C. Preferably, the outlet air temperature is about 25°C to about 50°C. Preferably, the flap is about 80 to about 100 m3/hr. Preferably, the spray rate is about 5 to about 10 g/min.

[0036]	Preferably, the core is dried between coatings by placing the core in a fluid

bed dryer. More preferably, the core is dried at a temperature of about 40°C. Preferably, the coated core is dried for about 5 minutes to about 120 minutes.

[0037]	A particularly preferred process of the invention for preparing the duloxetine

hydrochloride delayed release formulation of the invention comprises: (a) providing an inert core; (b) coating the core with a solution of duloxetine hydrochloride, sucrose, povidone, colloidal silicon dioxide, and hypromellose in a mixture of water and ethanol; (c) optionally drying the core; (d) coating the previously coated core with a suspension of hydroxypropyl cellulose, hypromellose, titanium dioxide, and iron oxide, sucrose, and talc in water; (e) optionally drying the core; (f) coating the previously coated core with a suspension of methacrylic acid co-polymer, talc, and triethyl citrate in water; and (g) optionally drying the core.

[0038]	The process may further comprise the steps of: (h) coating the previously

coated core with a suspension of hypromellose, talc, colloidal silicon dioxide, and titanium dioxide in water; and (i) optionally drying the core.

[0039]	Once prepared, the duloxetine hydrochloride delayed release formulation may

be packaged into a solid pharmaceutical dosage form, such as a tablet or capsule. Preferably, the formulation is filled into a capsule.

[0040]	In accordance with the invention, depression may be treated in a method

comprising administering the duloxetine hydrochloride delayed release formulation to a patient in need thereof.

[0041]	The following non-limiting examples are merely illustrative of the preferred

embodiments of the present invention, and are not to be construed as limiting the invention, the scope of which is defined by the appended claims.

Examples

High Performance Liquid Chromatography

[0042]	The presence and amount of duloxetine hydrochloride impurities in tablets of

duloxetine hydrochloride were analyzed by HPLC under the following conditions:

Column:	Inertsil ODS-3,3 micron, 4.6 x 150 mm

Mobile Phase:	Solution A: Buffer solution: acetonitrile (80:20)

Solution B: Buffer solution: acetonitrile (25:75)

Column Temperature:	40°C

Detector:	UV at 290 nm

Example 1: Preparation of a duloxetine hydrochloride delayed release capsule containing an enteric layer of methacrylic acid co-polymer

Part I—Core

[0043]	Sugar spheres were obtained, and placed in a fluid bed dryer. The average

diameter of the sugar spheres was 850-1000 microns.

Part II — Drug Layer

[0044]	' Sucrose, povidone, duloxetine hydrochloride, colloidal silicon dioxide, and

hypromellose were mixed with, a solution of 85 percent purified water and 15 percent ethanol in a mixer until the solids were fully dissolved.

[0045]	The resulting solution was sprayed, while mixing, onto the sugar spheres in

the fluid bed dryer through a 1 mm nozzle at an atomizing air pressure of 2.5 bar. The inlet air temperature was 60°C, the outlet air temperature was 48°C, the flap was 100 m3/hr, and the spray rate was 5 to 10 g/min. The coated sugar spheres were then dried in the fluid bed dryer for an additional 5 minutes at 40°C to form drug-coated pellets.

Part HI — Separating Layer

[0046]	Sucrose, OPADRY® 39A28677, and hypromellose were mixed in purified

water in a mixer until fully dissolved to form a solution. Talc was mixed in purified water in a homogenizer for 30 minutes, and the resulting mixture of talc and water was added to the solution in the mixer. The resulting mixture was mixed for 15 minutes.

[0047]	The resulting suspension was sieved, and then sprayed onto the drug-coated

pellets in the fluid bed dryer. The suspension was sprayed while mixing through a 1.2 mm nozzle at an atomizing air pressure of 2.5 bar. The inlet air temperature was 60°C, the outlet air temperature was 45°C, the flap was 80 m3/hr, and the spray rate was 10 g/min. After the drug-coated pellets were coated with the separating layer suspension, they were dried in the fluid bed dryer for an additional 5 minutes at 40°C to form sub-coated pellets.

Part IV — Enteric Layer

[0048]	EUDRAGIT® L30D55 methacrylic acid copolymer dispersion and triethyl

citrate were mixed in a mixer for 15 minutes to form a 30 percent solution. Talc was mixed in purified water in a homogenizer for 30 minutes, and the resulting mixture of talc and water was added to the solution in the mixer. The resulting mixture was mixed for 15 minutes.

[0049]	The resulting suspension was sieved, and then sprayed onto the sub-coated

pellets in the fluid bed dryer. The suspension was sprayed while mixing through a 1.2 mm nozzle at an atomizing air pressure of 2.5 bar. The inlet air temperature was 38°C, the outlet air temperature was 28°C, the flap was 85 m3/hr, and the spray rate was 10 g/min. After the drug-coated pellets were coated with the separating layer suspension, they were dried in the fluid bed dryer for an additional 120 minutes at 40°C to form enteric-coated pellets.

Part V — Finish Layer

[0050]	Hypromellose, colloidal silicon dioxide and titanium dioxide were mixed in

purified water in a mixer for 30 minutes to form a solution. Talc was mixed in purified water in a homogenizer for 30 minutes. The mixture of talc and water was then added to the solution in the mixer, and mixed for 15 minutes.

[0051]	The resulting suspension was sieved and then sprayed onto the enteric-coated

pellets in the fluid bed dryer. Spraying was accomplished with 1.2 mm nozzle and at an atomizing air pressure of 2.3 bar over a period of 60 minutes. The inlet air temperature was  • 55°C, the outlet air temperature was 40°C, the flap was 80 m3/hr, and the spray rate was 10 g/min. After the drug-coated pellets were coated with the separating layer suspension, they were dried in the fluid bed dryer for an additional 5 minutes at 40°C. The coated pellets were then filled into capsules.

[0052]	The ingredients of the formulation of Example 1 and their function in the

formulation are summarized in Table 1 below, where -all concentrations are in percent by. weight.

Tablet: Formulation of Example 1.

(TABLE REMOVED) 

[0085]	In the formulation, of Example 1, the weight ratio of core:drug layer is 1.23:1;

the weight ratio of drug layer:separating layer is 1.84:1; the weight ratio of separating layer.enteric layer is 1.33:1; the weight ratio of enteric layer:frnish layer is 7.15:1.

Example 2: Preparation of a duloxetine hydrochloride delayed release capsule containing an enteric layer of methacrylic acid co-polymer

Part I-Core

[0054]	Sugar spheres were obtained, and placed in a fluid bed dryer. The average

diameter of the sugar spheres was 850-1000 microns.

Part II—Drug Layer

[0055]	A solution of 80 percent purified water and 20 percent ethanol was prepared,

and added to a mixer. Sucrose, povidone, duloxetine hydrochloride, colloidal silicon dioxide, and hypromellose were then added to the mixer, and mixed with the water and ethanol until the solids were fully dissolved.

[0056]	The resulting solution was sprayed, while mixing, onto the sugar spheres in

the fluid bed dryer through a 1 mm nozzle at an atomizing air pressure of 2.5 bar over a period of 240 minutes. The inlet air temperature was 60°C, the outlet air temperature was 48°C, the flap was 100 m3/hr, and the spray rate was 5 to 10 g/min. The coated sugar spheres were then dried in the fluid bed dryer for an additional 5 minutes at 40°C to form drug-coated pellets.

Part HI - Separating Layer

[0057]	Sucrose, OPADRY® 39A28677, and hypromellose were mixed in purified

water in a mixer until fully dissolved to form a solution. Talc was mixed in purified water in a hotnogenizer for 30 minutes, and the resulting mixture of talc and water was added to the solution in the mixer. The resulting mixture was mixed for 15 minutes.

[0058]	The resulting suspension was sieved, and then sprayed onto the drug-coated

pellets in the fluid bed dryer. The suspension was sprayed through a 1.2 mm nozzle at an atomizing air pressure of 2.5 bar over a period of 90 minutes. The inlet air temperature was 60°C, the outlet air temperature was 45°C, the flap was 80 m3/hr, and the spray rate was 10 g/min. After the drug-coated pellets were coated with the separating layer suspension, they were dried in the fluid bed dryer for an additional 5 minutes at 40°C to form sub-coated pellets.

Part IV - Enteric Layer

[0059]	EUDRAGrr® L30D55 methacrylic acid copolymer dispersion and triethyl

citrate were mixed in a mixer for 15 minutes to form a 30 percent solution. Talc was mixed in purified water in a homogenizer for 30 minutes, and the resulting mixture of talc and water was added to the solution in the mixer. The resulting mixture was mixed for 15 minutes.

[0060]	The resulting suspension was sieved, and then sprayed onto the sub-coated

pellets in the fluid bed dryer. The suspension was sprayed through a 1.2 mm nozzle at an atomizing air pressure of 2.5 bar over a period of 45 minutes. The inlet air temperature was 38°C, the outlet air temperature was 28°C, the flap was 85 m3/hr, and the spray rate was 10 g/min. After the drug-coated pellets were coated with the separating layer suspension, they were dried in the fluid bed dryer for an additional 120 minutes at 40°C to form enteric-coated pellets.

Part V—Finish Layer

[0061]	Hypromellose, colloidal silicon dioxide and titanium dioxide were mixed in

purified water in a mixer for 30 minutes to form a solution. Talc was mixed in purified water in a homogenizer for 30 minutes. The mixture of talc and water was then added to the solution in the mixer, and mixed for 15 minutes.

[0062]	The resulting suspension was sieved and then sprayed onto the enteric-coated

pellets in the fluid bed dryer. Spraying was accomplished with 1.2 mm nozzle and at an atomizing air pressure of 2.3 bar over a period of 60 minutes. The inlet air temperature was 55°C, the outlet air temperature was 40°C, the flap was 80 m3/hr, and the spray rate was 10 g/min. After the drug-coated pellets were coated with the separating layer suspension, they

were dried in the fluid bed dryer for an additional 5 minutes at 40°C. The coated pellets were then filled into capsules to form 4000 capsules.

[0063]	The ingredients of the formulation of Example 2 and their function in the

formulation are summarized in Table 2 below, where all concentrations ate in percent by weight.

-  Table 2: Formulation of Example 2.

(TABLE REMOVED)

[0064]	In the formulation of Example 2, the weight ratio of core:drug layer is 1.23:1;

the weight ratio of drug layenseparating layer is 1.84:1; the weight ratio of separating layer.enteric layer is i .33:1; the weight ratio of enteric layer:finish layer is 7.15:1.

Example 3: Preparation of a duloxetine hydrochloride delayed release capsule containing an enteric layer of hydroxyprbpyl methycellulose phthalate

Part I-Core

[0065]	Sugar spheres are obtained, and placed in a fluid bed dryer. The average

diameter of the sugar spheres is 850-1000 microns.

Part II—Drug Layer

[0066]	A solution of 75-90 percent purified water and 10-30 percent ethanol is

prepared, and added to a mixer. Sucrose, povidone, duloxetine hydrochloride, colloidal silicon dioxide, and hypromellose are then added to the mixer, and mixed with the water and ethanol until the solids are fully dissolved.

[0067]	The resulting solution is sprayed, while mixing, onto the sugar spheres in the

fluid bed dryer through a 1 mm nozzle at an atomizing air pressure of 2.5 bar over a period of 240 minutes. The inlet air temperature is 60°C, the outlet air temperature is 48°C, the flap is 100 m3/hr, and the spray rate is 5 to 10 g/min. The coated sugar spheres are then dried in the fluid bed dryer for an additional 5 minutes at 40°C to form drug-coated pellets.

Part III—Separating Layer

[0068]	Sucrose, OPADRY® 39A28677, and hypromellose are mixed in purified water

in a mixer until fully dissolved to form a solution. Talc is mixed in purified water in a homogenizer for 30 minutes, and the resulting mixture of talc and water is added to the solution in the mixer. The resulting mixture is mixed for 15 minutes.

[0069]	The resulting suspension is sieved, and then sprayed onto the drug-coated

pellets in the fluid bed dryer. The suspension is sprayed through, a 1.2 mm nozzle at an atomizing air pressure of 2.5 bar over a period of 90 minutes. The inlet air temperature is 60°C, the outlet air temperature is 45°C, the flap is 80 nrVhr, and the spray rate is 10 g/min. After the drug-coated pellets are coated with the separating layer suspension, they are dried in the fluid bed dryer for an additional 5 minutes at 40°C to form sub-coated pellets.

Part IV — Enteric Layer

[0070]	HPMCP H-55 (Hydroxypropyl Methycellulose Phthalate) is dissolved in a

solvent system of ethanol/purified water (80:20 w/w%) at a temperature of not less man 25°C to form a 5-7% percent solution of HPMCP. Triethyl citrate is then added to the solution and the solution is mixed for 15 minutes to form a solution having 8% by weight triethyl citrate relative to the amount of HPMCP. Talc is mixed in purified water in a homogenizer for 30 minutes, and the resulting mixture of talc and water is added to the solution in the mixer to form, a mixture having talc in an amount of 37% by weight relative to the amount of HPMCP. The resulting mixture is then mixed for 15 minutes.

[0071]	The resulting suspension is sieved, and then sprayed onto the sub-coated

pellets in the fluid bed dryer. The suspension is sprayed through a 1.0 mm nozzle at an atomizing air pressure of 2.5 bar over a period of 180 minutes. The inlet air temperature is 45°C- 55°C, the outlet air temperature is 30°C -40°C, the flap is 80-100 m3/hr, and the spray rate is 4-20 g/min.

Part V — Finish Layer

[0072]	Hypromellose, colloidal silicon dioxide and titanium dioxide are mixed in

purified water in a mixer for 30 minutes to form a solution. Talc is mixed in purified water in a homogenizer for 30 minutes. The mixture of talc and water is then added to the solution in the mixer, and mixed for 15 minutes.

[0073]	The resulting suspension is sieved and then sprayed onto the enteric-coated

pellets in the fluid bed dryer. Spraying is accomplished with a 1.2 mm nozzle and at an atomizing air pressure of 2.3 bar over a period of 60 minutes. The inlet air temperature is 55°C, the outlet air temperature is 40°C, the flap is 80 m3/hr, and the spray rate is 10 g/min. After the drug-coated pellets are coated with the separating layer suspension, they are dried in

the fluid bed dryer for an additional 5 minutes at 40°C. The coated pellets are then filled into capsules.

[0074]	The ingredients of the formulation of Example 3 and their function in the

formulation are summarized in Table 3 below, -where all concentrations are in percent by weight

Table 3: Formulation of Example 3.

(TABLE REMOVED)

[0075]	In the formulation of Example 3, the weight ratio of corerdrug layer is 1.23:1;

the weight ratio of drug layer.separaung layer is 1.84:1; the weight ratio of separating layer.enteric layer is 1.33:1; the weight ratio of enteric layenfinish layer is 7.15:1.

Example 4: Preparation of a duloxetine hydrochloride delayed release capsule containing an enteric layer of hydroxypropyl methycellulose phthalate

Part I- Core

[0076]	CELLETS® microcrystalline cellulose pellets are obtained, and placed in a

fluid bed dryer. The average diameter of the CELLETS® is 500-710 microns.

Part II - Drug Layer

[0077]	A solution of 75-90 percent purified water and 10-30 percent ethanol is

prepared, and added to a mixer. Sucrose, povidone, duloxetine hydrochloride, colloidal silicon dioxide, and hypromellose are then added to the mixer, and mixed with the water and ethanol until the solids are fully dissolved.

[0078]	The resulting solution is sprayed, while mixing, onto the sugar spheres in the

fluid bed dryer through a 1 mm nozzle at an atomizing air pressure of 2.5 bar over a period of 240 minutes. The inlet air temperature is 60°C, the outlet air temperature is 48°C, the flap is 100 m3/hr, and the spray rate is 5 to 10 g/min. The coated sugar spheres are then dried in the fluid bed dryer for an additional 5 minutes at 40°C to form drug-coated pellets.

Part.III— Separating Layer

[0079]	Sucrose, OPADRY® 39A28677, and hypromellose are mixed in purified water

in a mixer until fully dissolved to form a solution. Talc is mixed in purified water in a homogenizer for 30 minutes, and the resulting mixture of talc and water is added to the solution in the mixer. The resulting mixture is mixed for 15 minutes.

[0080]	The resulting suspension is sieved, and then sprayed onto the drag-coated

pellets in the fluid bed dryer. The suspension is sprayed through a 1.2 mm nozzle at an atomizing air pressure of 2.5 bar over a period of 90 minutes. The inlet air temperature is 60°C, the outlet air temperature is 45°C, the flap is 80 m3/br, and the spray rate is 10 g/rmn. After the drug-coated pellets are coated with the separating layer suspension, fhey are dried in the fluid bed dryer for an additional 5 minutes at 40°C to form sub-coated pellets.

Part IV —Enteric Layer
