Repository: anandvc/allindianpatents

File: patents/269453-thermoplastic-elastomers-exhibiting-superior-abrasion-resistance-properties.html
Indian Patents. 269453:"THERMOPLASTIC ELASTOMERS EXHIBITING SUPERIOR ABRASION RESISTANCE PROPERTIES"

Indian Patents

Recently Granted Patents

  Recently Published Patents

Title of Invention	"THERMOPLASTIC ELASTOMERS EXHIBITING SUPERIOR ABRASION RESISTANCE PROPERTIES"

Abstract	A blend of thermoplastic polyester elastomer, hydrogenated styrenic block copolymer, and high styrene content styrenic block copolymer is disclosed which has good processability and more effective abrasion resistance than the blend using polystyrene in place of the high styrene content styrenic block copolymer.	

Full Text		

Documents:

				http://ipindiaonline.gov.in/patentsearch/GrantedSearch/viewdoc.aspx?id=2SdA5/3h8RM7Jehqz8yBjQ==&amp;loc=+mN2fYxnTC4l0fUd8W4CAA==

« Previous Patent

Next Patent »

Patent Number	269453	

Indian Patent Application Number	8735/DELNP/2010	

PG Journal Number	44/2015	

Publication Date	30-Oct-2015	

Grant Date	23-Oct-2015	

Date of Filing	08-Dec-2010	

Name of Patentee	POLYONE CORPORATION	

Applicant Address	33587 WALKER ROAD, AVON LAKE, OHIO 44012, U.S.A.	

Inventors:

#	Inventor's Name	Inventor's Address	

1	GUOQIANG QIAN	2161 APPLE HILL LANE, BUFFALO GROVE, IL 60089, U.S.A.	

2	KRISHNA VENKATASWAMY	4011 TERRY AVENUE, CRYSTAL LAKE, IL 60014, U.S.A.	

PCT International Classification Number	C08L 25/08	

PCT International Application Number	PCT/US2009/047538	

PCT International Filing date	2009-06-16	

PCT Conventions:

#	PCT Application Number	Date of Convention	Priority Country	

1	61/073,310	2008-06-17	U.S.A.	

© All Indian Patents, 2013-2021.

  Patent data available in the public domain from Indian Patents Office, Department of Industrial Policy and Promotions, Ministry of Commerce and Industry, Government of India.

File: patents/269484-a-coating-composition.html
Indian Patents. 269484:"A COATING COMPOSITION"

Indian Patents

Recently Granted Patents

  Recently Published Patents

Title of Invention	"A COATING COMPOSITION"

Abstract	Disclosed are coating compositions based on non-aqueous dispersions of solid fluoropolymer particles in an organic solution of acrylic polymers. The coating compositions include: (1) a fluorocarbon polymer; (2) an organic solvent; and (3) an adjuvant polymer.	

Full Text		

Documents:

				http://ipindiaonline.gov.in/patentsearch/GrantedSearch/viewdoc.aspx?id=GMkldQ2fEZV03/UEnuVgTQ==&amp;loc=+mN2fYxnTC4l0fUd8W4CAA==

« Previous Patent

Next Patent »

Patent Number	269484	

Indian Patent Application Number	7179/DELNP/2010	

PG Journal Number	44/2015	

Publication Date	30-Oct-2015	

Grant Date	26-Oct-2015	

Date of Filing	11-Oct-2010	

Name of Patentee	PPG INDUSTRIES OHIO, INC.	

Applicant Address	3800 WEST 143RD STREET, CLEVELAND, OHIO 44111, UNITED STATES OF AMERICA	

Inventors:

#	Inventor's Name	Inventor's Address	

1	SENEKER, CARL A.	218 MESA DRIVE, FREEPORT, PENNSYLVANIA 16229, UNITED STATES OF AMERICA	

2	ZHOU, HONGYING	3953 NORTH MONET COURT, ALLISON PARK, PENNSYLVANIA 15101, UNITED STATES OF AMERICA	

3	AMBROSE, RONALD, R.	1800 GATEWAY DRIVE, LOGANVILLE, GA 30052, UNITED STATES OF AMERICA	

PCT International Classification Number	C09D 127/16	

PCT International Application Number	PCT/US2009/038722	

PCT International Filing date	2009-03-30	

PCT Conventions:

#	PCT Application Number	Date of Convention	Priority Country	

1	12/178,942	2008-07-24	U.S.A.	

2	12/101,481	2008-04-11	U.S.A.	

© All Indian Patents, 2013-2021.

  Patent data available in the public domain from Indian Patents Office, Department of Industrial Policy and Promotions, Ministry of Commerce and Industry, Government of India.

File: patents/269498-ultra-high-purity-zinc-bromides-and-quaternary-ammonium-bromides-for-use-in-zinc-bromine-batteries.html
Indian Patents. 269498:"ULTRA-HIGH PURITY ZINC BROMIDES AND QUATERNARY AMMONIUM BROMIDES FOR USE IN ZINC-BROMINE BATTERIES"

Indian Patents

Recently Granted Patents

  Recently Published Patents

Title of Invention	"ULTRA-HIGH PURITY ZINC BROMIDES AND QUATERNARY AMMONIUM BROMIDES FOR USE IN ZINC-BROMINE BATTERIES"

Abstract	Ultra-high purity zinc bromide and quaternary ammonium bromides suitable for use in zinc-bromine batteries, and methods for making same, are provided.	

Full Text	ULTRA-HIGH PURITY ZINC BROMIDES AND QUATERNARY AMMONIUM BROMIDES FOR USE IN ZINC-BROMINE BATTERIES

BACKGROUND

[0001]  The present invention relates generally to zinc-bromine batteries. More particularly, the present invention relates to improved zinc bromides and quaternary ammonium bromides for use in such batteries, methods of making same, and batteries utilizing same.

[0002]  A zinc-bromine battery is a type of bipolar, electrochemical flow battery, which is capable of collecting and discharging electric charge. A zinc-bromine battery typically includes a series or stack of voltaic cells, a pump for pumping electrolyte through the cells, terminal electrodes electrically coupled to the stack of cells, and stud terminals electrically coupled to the terminal electrodes and through which electric charge flows into and out of the battery.

[0003]  The operation of zinc-bromine batteries is described, e.g., is US 5,591538 and in US 5,650,239. As described therein, the battery cells are made up of a series of alternating electrodes and separators. The electrodes are said to be "bipolar" because an anodic reaction takes place on one side of the electrode and a cathodic reaction takes place on its opposite side. Therefore, each cell can be considered as having an anodic half-cell and a cathodic half-cell. An ion permeable separator separates the anodic half-cell from the cathodic half-cell. Electrolyte is pumped through each half-cell, i.e., an anolyte through the anodic half-cell, and a catholyte through the anodic half-cell. [0004]  The electrolyte in zinc-bromine batteries is an aqueous solution of zinc bromide and quaternary ammonium salts, for example, methylethylpyrrolidinium bromide, with optional supporting salts, such as NH4CI, and it is circulated through the individual cells from external reservoirs. It should be understood that the battery may be in several states including a discharged state and a charged state. 

[0005]  In the discharged state, the anolyte is substantially chemically identical to the catholyte. During the process of collecting a charge, the following chemical reactions take place:

Zn2+ + 2e →Zn

2Br- → Br2 + 2e' 

Zinc is plated on the anode, and bromine is produced at the cathode. The bromine is immediately complexed by the quaternary ammonium ions in the electrolyte to form a

dense second phase which is subsequently removed from the battery stack with the flowing electrolyte. Further, and when the battery is charged, zinc in stored on one side of each electrode and the complex bromine is stored in the catholyte reservoir. [0006]  During the electrical discharge process, the following chemical reactions takes place:

Br2 + 2e'→2Br-

Zn → Zn2+ + 2e-

in this reaction, zinc is oxidized, and the released electrons pass through the electrode where they combine with molecular bromine to form bromide ions. Further, the positively charged zinc ions travel through the separator and remain in solution, and at the same time, bromide ions pass through the separator in the opposite direction and remain in solution.

[0007]  Zinc-bromine batteries have several advantages over other types of batteries. In particular, one such advantage is the relatively high energy storage capacity of a zinc-bromine battery. Even though zinc-bromine batteries are in many ways superior to other types of batteries, current commercial technologies for zinc-bromine batteries are not completely satisfactory. For example, specifications for the entire electrolyte system are stringent and require low part per million ("ppm") levels of most of the transition metals; this being a quality issue to maintain recycle performance in the battery assembly after many charge / discharge cycles. The quaternary ammonium salt component typically must be fluid, capable of containing elemental bromine, and stable to the various operating conditions within electrochemical flow battery. [0008]  Commonly utilized classes of quaternary ammonium salts are dialkylpyrrolidinium halides, dialkylmorpholinium halides, and dialkylpiperidinium halides, including, e.g.,methylethylpyrrolidinium bromide "MEP" and methylethylmorpholinium bromide "MEM". However, all of these salts, unless used in suitable combinations with other components, allow formation of crystallite structure of the salts and the zinc bromides, which would ultimately short out the flow batteries if costly, time-consuming maintenance procedures are not performed. [0009]  Therefore, there is a need for zinc bromides that meet the purity standards for zinc-bromine batteries, a need for commercially suitable quaternary ammonium salts, and a need for zinc-bromine batteries that utilize the zinc bromides and quaternary ammonium salts.

THE INVENTION

[0010]  This invention provides ultra-high purity zinc bromides and commercially

suitable quaternary ammonium bromides, methods for making same, and methods for

using same in zinc-bromine batteries, and thus fulfills the above-described needs.

[0011]  This invention provides methods comprising combining bromine with at least

about 1 percent to about 10 percent molar excess zinc metal and producing zinc

bromide. About 5 percent to about 6 percent molar excess zinc metal can be combined

with bromine. These methods according to this invention produce ultra-high purity zinc

bromides.

[0012]  This invention also provides methods comprising combining an amine with a

molar excess of n-propyl bromide and producing quaternary ammonium bromide.

[0013]  This invention also provides zinc-bromine batteries that uses zinc bromide

produced by a method comprising combining bromine with at least about 1 percent

molar excess zinc metal to about 10 percent molar excess zinc metal, and uses

quaternary ammonium bromide produced by a method comprising combining amine

with a molar excess of n-propyl bromide.

[0014]  This invention is described in connection with specific embodiments. It is

understood that this invention is not limited to any one of these specific embodiments.

Ultra-High Purity Zinc Bromide

[0015]  We have discovered that ultra-high purity zinc bromide can be produced by reacting an excess of zinc metal with a limited amount of elemental bromine. Such a reaction leaves a heel of zinc metal that also contains the metal impurities introduced in the feedstock zinc with the soluble zinc bromide being isolable in highly pure form. As an additional benefit, this process also improves the quality of the quaternary ammonium bromide present in the system in that any impurities present therein stay in the unreacted zinc metal.

[0016]  Processes of this invention enable the use of normal grades of zinc metal, normal purities of commercial bromine, and fairly low-quality grades of quaternary ammonium bromides and still accomplishes the production of high purity, high quality electrolytic solutions. The excess zinc heel can be recovered and utilized in suitable commercial operations.

Quaternary Ammonium Bromides

[0017]  The quaternary ammonium bromides prepared according to this invention can be prepared by combining alkyldimethylamine "ADMA" or dialkylmethylamine "DAMA", with a molar excess of n-propyl bromide "NPB". In methods of this invention, the NPB acts essentially as a solvent; and excess NPB can be removed. Temperatures can range from about boiling point of NPB to about 150°C; pressures can range from about atmospheric to about 200 psi; and conversions to essentially quantitative yields of the desired quaternary ammonium bromide are relatively rapid, e.g., about 12 hours at atmospheric pressure and about 4 hours at pressures up to about 200 psi. Any suitable tertiary amine or tertiary amine blend, such as ADMA or DAMA, would be useful in methods of this invention, including, for example, ADMA 8 and DAMA 810, as produced by Albemarle Corporation.

[0018]  Use of NPB as the alkylating agent for suitable parent amines, e.g., aklylpyrrolidine, alkylmorpholine, and alkylpiperdine, generates quaternary ammonium bromides that have improved resistance to crystallite formation, as compared to current commercial quaternary ammonium bromides. The propyl group would fit more poorly in a crystal lattice than the methyl- or ethyl- analogues of current commercial quaternary ammonium bromides.

Zinc-Bromine Batteries

[0019]  Zinc-bromine batteries according to this invention comprise ultra-high purity

zinc bromide and quaternary ammonium bromide as described herein, and produced

according to methods described herein. An advantage to zinc-bromine batteries of this

invention is that elemental bromine can be added as the battery cycles, leading to

production within the battery of corresponding ammonium trihalide complexes, for

example, tetra-alkyl aliphatic quaternaryammonium halides, di-alkyl pyrrolidinium

halides, di-alkyl piperidinium halides, and di-alkyl morpholinium halides, which are

useful as phase transfer agents.

[0020]  The electrolyte in zinc-bromine batteries according to this invention can be an

aqueous solution comprising ultra-high purity zinc bromide and quaternary ammonium

bromide as described herein, and produced according to methods described herein.

For example, ultra-high purity zinc bromide and methylethylpyrrolidinium bromide, with

optional supporting salts, such as NH4Br, can be circulated through the individual cells

from external reservoirs. It should be understood that the battery may be in several

states including a discharged state and a charged state.

Examples - Ultra-High Purity Zinc Bromide

[0021]  Comparative Example - Baseline -1.40 mole zinc metal powder was slurried

in 100 mL distilled and deionized "DDI" water and 1.40 mole elemental bromine was

added, in a drop-wise basis over several hours. After 12 hours, the resulting solution of

zinc bromide was a yellow, slightly viscous liquid.

[0022]  The baseline run generated zinc bromide solutions with trace levels of

transition metals ranging from 1 ppm (Ag); >500 ppm (Pb); 8 ppm (Cd); 3 ppm (Cu); 4

ppm (Se); ~1 ppm (Fe).

[0023]  Example 1 -1.49 mole zinc metal powder was slurried in 100 mL DDI water

and 1.40 mole elemental bromine was added, in a drop-wise basis over several hours.

After 12 hours, the resulting slurry was filtered (to remove the ~6% excess zinc metal)

and the solution of zinc bromide was a very pale yellow, slightly viscous liquid.

[0024]  The Example 1 run generated zinc bromide solutions with trace levels of

transition metals as indicated: 

[0025]  Example 2 -1.49 mole zinc metal powder was slurried in 100 mL DDI water

and 1.40 mole elemental bromine was added, in a drop-wise basis over several hours.

After 6 hours, the resulting slurry was filtered (to remove the -6% excess zinc metal)

and the solution of zinc bromide was, as in example 1, a very pale yellow, slightly

viscous liquid.

[0026]  The Example 2 run generated zinc bromide solutions with trace levels of

transition metals as indicated: 

[0027]  Example 3-1.12 mole zinc metal powder was slurried in 75 mL DDI water

containing 0.36 mole of methyl-ethyl-pyrrolidinium [MEP] bromide. To this mixture, 1.06

mole elemental bromine was added, in a drop-wise basis over several hours. After 5

hours, the resulting slurry was filtered (to remove the -6% excess zinc metal) and the

solution of zinc bromide was a colorless, slightly viscous liquid.

[0028]  The Example 3 run (with only MEP present as the quaternary agent)

generated zinc bromide solutions with trace levels of transition metals as indicated: 
ppm (Ag); 
[0029]  Example 4-1.12 mole zinc metal powder was slurried in 75 mL DDI water containing 0.36 mole of methyl-ethyl-morpholinium [MEM] bromide. To this mixture, 1.06 mole elemental bromine was added, in a drop-wise basis over several hours. After 4 hours, the resulting slurry was filtered (to remove the -6% excess zinc metal) and the solution of zinc bromide was a colorless, slightly viscous liquid. 

[0030]  The Example 4 run (with only MEM present) generated zinc bromide solutions with trace levels of transition metals as indicated: 
[0031]  Example 5-1.12 mole zinc metal powder was slurried in 75 mL DDI water containing 0.18 mole of methyl-ethyl-pyrrolidinium bromide and 0.18 mole of methyl-ethyl-morpholinium bromide. To this mixture, 1.06 mole elemental bromine was added, in a drop-wise basis over several hours. After 3.5 hours, the resulting slurry was filtered (to remove the -6% excess zinc metal) and the solution of zinc bromide was a colorless, slightly viscous liquid.

[0032]  The Example 5 run (with both MEP and MEM present) generated zinc bromide solutions with trace levels of transition metals as indicated: 
[0033]  Analysis of the zinc heel in Examples 1 through 5 accounted for the missing transition metals with typical values being: 44 ppm (Ag); 1600 ppm (Pb); 220 ppm (Cd); 100 ppm (Cu); 
[0034]  It is to be understood that the reactants and components referred to by chemical name or formula anywhere in the specification or claims hereof, whether referred to in the singular or plural, are identified as they exist prior to being combined with or coming into contact with another substance referred to by chemical name or chemical type (e.g., another reactant, a solvent, or etc.). It matters not what chemical changes, transformations and/or reactions, if any, take place in the resulting combination or solution or reaction medium as such changes, transformations and/or reactions are the natural result of bringing the specified reactants and/or components together under the conditions called for pursuant to this disclosure. Thus the reactants and components are identified as ingredients to be brought together in connection with performing a desired chemical reaction or in forming a combination to be used in

conducting a desired reaction. Accordingly, even though the claims hereinafter may

refer to substances, components and/or ingredients in the present tense ("comprises", "is", etc.), the reference is to the substance, component or ingredient as it existed at the time just before it was first contacted, combined, blended or mixed with one or more other substances, components and/or ingredients in accordance with the present disclosure. Whatever transformations, if any, which occur in situ as a reaction is conducted is what the claim is intended to cover. Thus the fact that a substance, component or ingredient may have lost its original identity through a chemical reaction or transformation during the course of contacting, combining, blending or mixing operations, if conducted in accordance with this disclosure and with the application of common sense and the ordinary skill of a chemist, is thus wholly immaterial for an accurate understanding and appreciation of the true meaning and substance of this disclosure and the claims thereof. As will be familiar to those skilled in the art, the terms "combined", "combining", and the like as used herein mean that the components that are "combined" or that one is "combining" are put into a container with each other. Likewise a "combination" of components means the components having been put together in a container.

[0035]  While the present invention has been described in terms of one or more preferred embodiments, it is to be understood that other modifications may be made without departing from the scope of the invention, which is set forth in the claims below.

We Claim:

1.	A method of producing zinc bromide comprising combining bromine with at least about 1 percent molar excess zinc metal to about 10 percent molar excess zinc metal and producing zinc bromide.

2.	A zinc bromide composition comprising less than about 1 ppm Ag, less than about 1 ppm Pb, less than about 1 ppm Cd, less than about 1 ppm Cu, less than about 1 ppm Se, and less than about 1 ppm Fe.

3.	A method of producing quaternary ammonium salt comprising combining amine with a molar excess of n-propyl bromide and producing quaternary ammonium bromide.

4.	A zinc-bromine battery that uses zinc bromide produced by a method comprising combining bromine with at least about 1 percent molar excess zinc metal to about 10 percent molar excess zinc metal, and uses quaternary ammonium bromide produced by a method comprising combining amine with a molar excess of n-propyl bromide.

Documents:

				http://ipindiaonline.gov.in/patentsearch/GrantedSearch/viewdoc.aspx?id=peX1611foht4NfewP3PBQQ==&amp;loc=+mN2fYxnTC4l0fUd8W4CAA==

« Previous Patent

Next Patent »

Patent Number	269498	

Indian Patent Application Number	5632/DELNP/2009	

PG Journal Number	44/2015	

Publication Date	30-Oct-2015	

Grant Date	26-Oct-2015	

Date of Filing	31-Aug-2009	

Name of Patentee	ALBEMARLE CORPORATION,	

Applicant Address	451 FLORIDA STREET, BATON ROUGE, LA 70801, USA.	

Inventors:

#	Inventor's Name	Inventor's Address	

1	JOE D. SAUER,	15553 WAYWOOD AVENUE, BATON ROUGE, LA 70816, USA.	

2	GEORGE W. COOK JR.,	10852 NORTH SHORELINE, BATON ROUGE, LA 70809, USA.	

PCT International Classification Number	C07C 209/12	

PCT International Application Number	PCT/US08/053819	

PCT International Filing date	2008-02-13	

PCT Conventions:

#	PCT Application Number	Date of Convention	Priority Country	

1	60/892,623	2007-03-02	U.S.A.	

© All Indian Patents, 2013-2021.

  Patent data available in the public domain from Indian Patents Office, Department of Industrial Policy and Promotions, Ministry of Commerce and Industry, Government of India.

File: patents/269509-a-composite-material.html
Indian Patents. 269509:A COMPOSITE MATERIAL

Indian Patents

Recently Granted Patents

  Recently Published Patents

Title of Invention	A COMPOSITE MATERIAL

Abstract	A composite material comprised of: a base substrate body; a first coating on the base body of a multiphase layer of titanium oxide and at least two oxides from the group of aluminum, zirconium, and hafnium oxide and a second single-phase layer on the first layer consisting of only one oxide of aluminum, zirconium, and hafnium; and a second coating on the first coating of a multiphase layer of titanium oxide and at least two oxides from the group of aluminum, zirconium, and hafnium oxide and a second single-phase layer on the respective first layer consisting of only one oxide of aluminum, zirconium, and hafnium.	

Full Text	 

FIELD OF THE INVENTION

The invention relates to a composite material of a base body with a multi-layer coating. Such

composite bodies are, for example, used as cutting inserts for machining purposes, namely,

turning, milling or boring. The base bodies, to which the coating can be applied by physical

or chemical vapor deposition processes. (PVD or CVD), can be composed of hard metal, a

cermet, steel or a ceramic.

BACKGROUND OF THE INVENTION

DE 27 36 982 A1 already describes a wear resistant coating for shaped parts, especially for

tools, comprised of a shaped body, preferably of hard metal, and one or more surface

coatings, at least one of which is a protective layer with a ceramic matrix into which a further

material is incorporated. The ceramic matrix and the material incorporated therein have

different coefficients of thermal expansion so that the protective layer is subject to the

formation of fine microcracks therein. Unstabilized and/or partially stabilized ZrO2 has been

proposed as the material incorporated into the interstices of a ceramic matrix of Al2O3. To

produce such a layer by the CVD process, AlCI3, CO2 and H2 are admitted as a gas phase into

a reaction vessel at 1100° C. to produce Al2O3 or ZrCl4 and water vapor (H2O) are admitted to

produce ZrO2. Because of the density difference between the tetragonal modification of ZrO2

formed at temperatures above the transformation temperature of about 1100° C. and the

monoclinic modification formed below about 1100° C, with a corresponding phase

conversion there can be a significant change in volume of the deposited ZrO2. As a

consequence, with increasing volume proportions of the ZrO2 there is a simultaneous increase

in the micro-crack density in the deposited ceramic layer.

In DE 28 25 009 C2 (U.S. Pat. No. 4,180,400), a hard metal body with a thin wear-resistant

surface layer of Al2O3 has been described and which is composed completely or at least 85%

of the K-modification and any possible remainder of the a-modification, forming surface

regions or patches at most 10 µm in size. The aluminum oxide layer can contain further

additions of titanium, zirconium and/or hafnium. To create this ceramic layer by the CVD

process, the gas mixture apart from AlC3. CO2, CO and H2 has also small amounts of 0.03 to

0.5% TiCl4 added to it. This addition, however, serves exclusively or nearly exclusively for

the formation of the K-Al2O3 phase.

A further CVD process for depositing A12O3 and/or ZrO2 using additional reagents, like

hydrogen sulfide, has been described in EP 0 523 021 B1 (U.S. Pat. No. 5,674,564).

DE 195 18 927 Al (U.S. Pat. No. 5,827,570) describes a coated cutting tool comprised of a

substrate of sintered carbide or ceramic with a wear-resistant composite ceramic coating

which has two different metal oxide phases, for example of Al2O3 and ZrO2 and in addition

thereto a doping agent selected from the group of sulfur, selenium, tellurium, phosphorus,

arsenic, antimony, bismuth or compounds of these elements. To produce this two-phase layer

by a CVD process, for example AlCl3 and ZrCl4. CO2 with H2 as a carrier gas, in addition to

an H2S gas, is passed over the substrate body at a temperature of about 700° to 1250° C. and

a pressure from 133 Pa to ambient pressure, whereby the two-phase layer with the doping

agent is deposited.

EP 0 786 536 Al (U.S. Pat. No. 5,985,427) describes a coated hard metal body with a 3 to 30

µm thick aluminum oxide coating which has been deposited by means of CVD and/or PVD

and contains 0.005 to 0.5 weight % chlorine. Optionally 0.5 to 10 weight % Zr and/or Hf and

1.5 to 15 weight % Ti can be contained in this coating.

EP 0 162 656 A2 (U.S. Pat. No. 4,746,563) describes a multilayer coating on a hard metal

substrate body which is comprised of an inner layer, which is composed of at least one

carbide, nitride, carbonitride, carbo-oxygen nitride, oxynitride, boron nitride or boron-

carbonitride of titanium, and an outer multilayer coating with a total thickness of 5 to 20 µm

and provided with an outer layer of a plurality of Al2O3 coatings with a respective thickness

of 0.01 to 2 µm and each comprised of an Al2O3 film in which titanium oxide has been

dissolved or which has been codeposited with at least 30 volume percent titanium oxide. The

layers are separated by intervening layers with respective thicknesses of 0.01 to 2 urn and

which each can comprise TiC, TiN, TiCN, TiCNO. TiNO, titanium oxides. Ti(B.N).

Ti(B.N,C), SiC,AlN or A1ON.

In WO 00/17 416 (U.S. Pat. No. 6,660,371), a composite material of a coated hard metal or

cermet base body has been described on which the single layer or a multilayer coating is

applied at least in the form of a 0.5 urn to 25 µm thick coating and preferably the outermost

phase is an Al2O3 phase containing a ZrO2 and/or HfO2 phase which in turn contains a third

fine dispersive phase consisting of an oxide, oxycarbide, oxynitride or oxycarbonitride of

titanium. The proportion of the third phase in the overall composition of this layer amounts to

0.2 to 5 mol %. To produce such a three phase layer, a CVD process with deposition

temperatures between 900° C. and 1000° C. is selected in which the gases required for the

deposit contain chlorides of the Al, Zr and I If, and in addition CO2, H2, CH4 and N2 or inert

gas under pressures of 10 to 100,000 Pa. The TiOx incorporated as the third phase has a

positive effect on the growth speed and on the particle sizes of the aluminum oxide and

zirconium or hafnium oxide. Preferably a coating temperature of 960° C. is selected in which

the ZrO2 is present in the monoclinic form. From the mentioned publication, therefore, hard

metal substrate bodies are known which have layer sequences TiN—Ti(C,N) and the

described three phase layer.

OBJECT OF THE INVENTION

It is the object of the present invention to provide a composite body which, when used as a

cutting insert, affords increased cutting affectivity as well as a longer useful life. Higher

cutting effectiveness is determined in terms of the desired high cutting speeds and increased

thicknesses of the chip removed. If possible such cutting inserts should be usable in so-called

dry cutting operations.

SUMMARY OF THE INVENTION

These objects are attained with a composite material having a base body carrying at least one

multiphase coating of the oxides of aluminum, zirconium and/or hafnium and of titanium (as

a three phase coating) and a single-phase layer or coating of Al2O3, ZrO2 or HfO2- In the

coating on the base body, therefore, there is. both at least one mutiphase oxide layer as well

as at least one single-phase oxide layer. The multiphase layer can, apart from the three-

mentioned oxide components, contain MgO and the single-phase layer can additionally

contain up to 1% of a titanium oxide proportion. According to a further feature of the

invention, however, at least two and preferably at least three layers are, provided of which

each is comprised of the mentioned multiphase layer of the oxides of Al, Zr, Ti and/or Al, Hf,

Ti and/or Al, Zr, Ti, Mg and/or Al, Hf, Ti, Mg, and a single-phase oxide layer of an oxide of

Hf, Zr or Al. Preferably at least three-phase or four-phase oxide layers are provided between

which respective single-phase oxide layers are disposed and whereby a single-phase oxide

layer also forms the outer cover coating. These layers have a fine grained lattice structure and

a uniform phase distribution and provide a high degree of thermal insulation. The base body

can also be comprised of a hard metal, a cermet, or steel or a ceramic material.

Between the substrate body and the first oxide layer which preferably is a multiphase oxide

layer is at least one layer of a carbonitride of titanium, hafnium, zirconium. This cover layer

can have a thickness between 2 to 15 µm, especially 3 to 8 mm.

According to a further feature of the invention it is possible to provide, between the

multiphase oxide layer and the single-phase oxide layer, preferably in a multilayer sequence

of the multiphase oxide layers and single-phase oxide layers between each of the mentioned

layers, one or more intermediate layers of titanium, hafnium or zirconium carbonitride.

These intervening layers have preferably a thickness between 0.2 and 3 urn, especially of 2

µm.

The total thickness of all multiphase oxide layers and all single-phase oxide layers preferably

lies between 6 and 20 urn especially at 10 urn. The difference of a single-phase oxide layer

can amount to 2 to 6 urn preferably 4 urn and the thickness of an individual single-phase

oxide layer can amount to 1 to 5 urn preferably 3 µm.

The multiphase coating is produced by a CVD process which is basically known from WO

00/17 416 or as the so-called middle temperature CVD process.

In a further embodiment of the invention, to eliminate tensile stresses or to increase

compressive stresses in the composite body, the composite body can be subjected to a

treatment with a blasting agent, the blasting agent being preferably composed of a hard metal

granulate which can have a substantially rounded grain configuration and a maximum grain

diameter of 200 µm and more preferably of a maximum of 100 µm.

BRIEF DESCRIPTION OF THE ACCOMPANYING DRAWINGS

FIGS. 1 to 3 show respective diagrams which provide information with respect to the

improved life of the composite material according to the invention in cutting inserts by

comparison with the state of the art.

THIS INVENTION IS ILLUSTRATED IN THE ACCOMPANYING DRAWINGS

Further advantages of the invention are described in connection with an exemplary

embodiment. The drawing shows.

FIGS. 1 to 3 respective diagrams which provide information with respect to the improved life

of the composite material according to the invention in cutting inserts by comparison with the

state of the art.

' The test objects were in all three cases cutting inserts of the type CNMG120412-5. In all

three cases the substrate: body: was a hard metal (THM) but the coatings were different in the

three cases. In a first test series the work press was gray cast iron with a cutting speed of 450

m/min and a cutting depth of: 2. 5 mm and an advance of the cutting insert of 0.315 mm per

revolution. The first cutting body was comprised of a hard metal base body coated with a two

layer coating of TiCN—Al2O3 (as an outer layer). The life achieved was less than 2 min. A

significantly improved life was given with a two layer coating in which on a TiCN— cover

layer a three phase oxide layer according to WO 00/17 416 was applied comprised of

Al2O3/ZrO2/TiOx.

A clear improvement in the useful life still further can however be achieved with a cutting

insert which had a TiCN adjacent the substrate body and a six layer outer coating which was

comprised of three individual layers each of a three phase oxide coating and a single-phase

ZrO2 layer.

In a second test a gray cast iron workpiece with an extremely rough surface is machined by

turning whereby in comparison to the previously described test only the cutting speed was

reduced to 200 m/min. Based upon this cutting speed, there was obtained a useful life of 6

min for the cutting inserts with a TiCN—Al2O3 coating, of about 7 min for cutting inserts

with a TiCN—Al2O3/ZrO2/TiOx coating, and a useful life of 9 min for a cutting insert with

the coating of the invention in which by contrast with the previously described versions had a

three times alteration of a three-phase oxide layer of AlO2O3/HfO2/TiOx and the single-phase

oxide layer of HfO2. The above described cutting tests were carried out with so-called dry

cutting.

As FIG. 3 shows, however, with use of a lubricant coolant, still higher useful lives can be

obtained. In the lathe turning of is grey cast iron at cutting speeds of 450 m/min. a cutting

depth of 2.5 mm, and a feed of 0.315 mm per revolution, the useful life of the cutting insert

with a TiCN—Al2O3 cutting amounted to about 4.5, min. the useful life of a cutting insert

with a coating according to WO 00/17 416 was about 6.5 min, whereas the coating according

to the invention resulted in useful lives of 10 or 12.5 min. Especially when HfO2 forms the

single-phase oxide layers, it is possible to obtain a still more substantial increase in the useful

life by comparison with the already improved life using ZrO2 as the single-phase oxide layer.

All coatings were applied by the so-called CVD-MT (middle temperature) process under the

same process conditions.

We claim:

1.	A composite material comprised of:

a base substrate body;

a first coating on the base body of a multiphase layer of titanium oxide and at least

two oxides from the group of aluminum, zirconium, and hafnium oxide and a second

single-phase layer on the first layer consisting of only one oxide of aluminum, zirconium,

and hafnium; and

a second coating on the first coating of a multiphase layer of titanium oxide and at

least two oxides from the group of aluminum, zirconium, and hafnium oxide and a second

single-phase layer on the respective first layer consisting of only one oxide of aluminum,

zirconium, and hafnium.

2.	A composite material as claimed in claim 1 wherein each multiphase layer contains an

additional proportion of MgO or each single phase layer contains up to 1% of an

additional titanium oxide.

3.	The composite material as claimed in claim 1 wherein the base body is composed of a

hard metal, steel, cermet or ceramic.

4.	The composite material as claimed in claim 1 wherein between the substrate body and the

first multiphase oxide layer, at least one layer of TiCN, HfCN or ZrCN is provided which

has a thickness of 1 to 15 µm.

5.	The composite material as claimed in claim 1 wherein between each multiphase oxide

layer and the respective single-phase oxide layer, one or more intermediate layers are

provided of TiCN, HfCN, or ZrCN, each of which has a thickness between 0.2 µm to 3

µm.

6.	The composite material as claimed in claim 1 wherein the total thickness of all of the

multiphase oxide layers and all single phase oxide layers is 6 to 20 µm, the thickness of an

individual multiphase oxide layer being 2 to 6 µm, or the thickness of the individual single

phase oxide layer being 1 to 5 µm.

7. The composite material defined in claim 1, further comprising a third coating on the

second coating of a multiphase layer of titanium oxide and at least two oxides from the

group of aluminum, zirconium, and hafnium oxide and a second single-phase layer on the

respective first layer consisting of only one oxide of aluminum, zirconium, and hafnium.

ABSTRACT

TITLE; A COMPOSITE MATERIAL

A composite material comprised of: a base substrate body; a first coating on the base body of

a multiphase layer of titanium oxide and at least two oxides from the group of aluminum,

zirconium, and hafnium oxide and a second single-phase layer on the first layer consisting of

only one oxide of aluminum, zirconium, and hafnium; and a second coating on the first

coating of a multiphase layer of titanium oxide and at least two oxides from the group of

aluminum, zirconium, and hafnium oxide and a second single-phase layer on the respective

first layer consisting of only one oxide of aluminum, zirconium, and hafnium.	

Documents:

				http://ipindiaonline.gov.in/patentsearch/GrantedSearch/viewdoc.aspx?id=i9vWO3d0bFTmXbegTHeZqQ==&amp;loc=wDBSZCsAt7zoiVrqcFJsRw==

« Previous Patent

Next Patent »

Patent Number	269509	

Indian Patent Application Number	601/KOLNP/2005	

PG Journal Number	44/2015	

Publication Date	30-Oct-2015	

Grant Date	26-Oct-2015	

Date of Filing	08-Apr-2005	

Name of Patentee	KENNAMETAL WIDIA PRODUKTIONS GMBH & CO. KG.	

Applicant Address	MUNCHENER STRASSE 125-127 45145 ESSEN,GERMANY	

Inventors:

#	Inventor's Name	Inventor's Address	

1	WESTPHAL, HARTMUT	SCHULSTRASSE 16, 36466 DERMBACH/RHON	

2	VAN DEN BERG, HENDRIKUS	LIGUSTERPAD 41, NL-5925 BT VENLO-BLERICK	

3	SOTTKE, VOLKMAR	HOLZSTRASSE 182, 45479 MULHEIM	

PCT International Classification Number	C23C 16/30	

PCT International Application Number	PCT/DE2003/003228	

PCT International Filing date	2003-09-26	

PCT Conventions:

#	PCT Application Number	Date of Convention	Priority Country	

1	10246635.1	2002-10-07	Germany	

2	10251404.6	2002-11-05	Germany	

© All Indian Patents, 2013-2021.

  Patent data available in the public domain from Indian Patents Office, Department of Industrial Policy and Promotions, Ministry of Commerce and Industry, Government of India.
