Repository: anandvc/allindianpatents

File: patents/269519-cementing-compositions-comprising-cement-kiln-dust-vitrified-shale-zeolite-and-or-amorphous-silica-and-associated-methods.html
Indian Patents. 269519:"CEMENTING COMPOSITIONS COMPRISING CEMENT KILN DUST, VITRIFIED SHALE, ZEOLITE, AND/OR AMORPHOUS SILICA AND ASSOCIATED METHODS"

Indian Patents

Recently Granted Patents

  Recently Published Patents

Title of Invention	"CEMENTING COMPOSITIONS COMPRISING CEMENT KILN DUST, VITRIFIED SHALE, ZEOLITE, AND/OR AMORPHOUS SILICA AND ASSOCIATED METHODS"

Abstract	Cementing compositions aie provided that comprise water, cement kiln dust, vitrified shale, zeolite, and/or amorphous silica, that utilize a packing volume fraction such that the solid particulate materials of the fluid are in a hindered settling state. Methods of cementing are provided that utilize compositions comprising water, cement kiln dust, vitrified shale, zeolite, and/or amorphous silica, that utilize a packing volume fraction such that the solid particulate materials of the fluid are in a hindered settling state.	

Full Text	CEMENTING COMPOSITIONS COMPRISING CEMENT KELN DUST,

VITRIFIED SHALE, ZEOLITE, AND/OR AMORPHOUS SILICA UTILIZING A

PACKING VOLUME FRACTION, AND ASSOCIATED METHODS

BACKGROUND

The present invention relates to cementing operations and, more particularly, to the use of cementing compositions comprising water, cement kiln dust ("CKD"), vitrified shale, zeolite, and/or amorphous silica, that are prepared by utilizing a packing volume fraction, and associated methods of use.

Cementing compositions are commonly utilized in a variety of subterranean operations. Subterranean applications that may involve cementing compositions include, but are not limited to, primary cementing, remedial cementing, and drilling operations. For example, cement compositions are used in primary cementing operations whereby pipe strings such as casings and liners are cemented in well bores. In performing primary cementing, cement compositions are pumped into the annular space between the walls of a well bore and the exterior surface of the pipe string disposed therein. The cement composition is permitted to set in the annular space, thereby forming an annular sheath of hardened substantially impermeable cement therein that substantially supports and positions the pipe string in the well bore and bonds the exterior surface of the pipe string to the walls of the well bore. Cement compositions are also used in plugging and abandonment operations as well as in remedial cementing operations such as plugging permeable zones or fractures in well bores, plugging cracks and holes in pipe strings, and the like. Cementing compositions also may be used in surface applications, for example, construction cementing.

Cementing compositions used heretofore commonly comprise Portland cement. Portland cement generally is a major component of the cost for the cementing compositions. To reduce the cost of such cementing compositions, other solid particulate components may be included in the cementing composition in addition to, or in place of, the Portland cement The resulting combination of multiple solid particulate materials in the cementing compositions can result in a "settling effect," in which different sized particulate materials will settle separately at different speeds. This settling of the solids in a cement composition may result in defective cementing procedures and failure of the set cement to provide zonal isolation. Thus, among other things, there are needs for an improved

cementing composition for well cements which can be utilized without resulting in settling of solid particulates.

SUMMARY

The present invention relates to cementing operations and, more particularly, to cementing compositions comprising water, CKD, vitrified shale, zeolite, and/or amorphous silica, that are prepared by utilizing a packing volume fraction, and associated methods of use.

In one embodiment, the present invention provides a composition comprising water; and at least three particulate materials chosen from the group consisting of:  (a) cement kiln dust, vitrified shale, zeolite, or amorphous silica having a particle size in the range of from about 7 nanometers to about 50 nanometers; (b) cement kiln dust, vitrified shale, zeolite, or amorphous silica having a particle size in the range of from about 0.05 microns to about 0.5 microns;  (c) cement kiln dust, vitrified shale, zeolite, or amorphous silica having a particle size in the range of from about 0.5 microns to about 10 microns; (d) cement kiln dust, vitrified shale, zeolite, or amorphous silica having a particle size in the range of from about 10 microns to about 20 microns; (e) cement kiln dust, vitrified shale, zeolite, or amorphous silica having a particle size in the range of from about 20 microns to about 200 microns; (f) cement kiln dust, vitrified shale, zeolite, or amorphous silica having a particle size in the range of from about 200 microns to about 800 microns; and (g) cement kiln dust, vitrified shale, zeolite, or amorphous silica having a particle size greater than about 1 millimeter, wherein a solids volume total of the at least three particulate materials comprises a maximum packing volume fractioa

In one embodiment, the present invention provides a method comprising providing an unhydrated mixture of at least three particulate materials chosen from the group consisting of: (a) cement kiln dust, vitrified shale, zeolite, or amorphous silica having a particle size in the range of from about 7 nanometers to about 50 nanometers; (b) cement kiln dust, vitrified shale, zeolite, or amorphous silica having a particle size in the range of from about 0.05 microns to about 0.5 microns; (c) cement kiln dust, vitrified shale, zeolite, or amorphous silica having a particle size in the range of from about 0.5 microns to about 10 microns; (d) cement kiln dust, vitrified shale, zeolite, or amorphous silica having a particle size in the range of from about 10 microns to about 20 microns; (e) cement kiln dust,

vitrified shale, zeolite, or amorphous silica having a particle size in the range of from about

20 microns to about 200 microns; (f) cement kiln dust, vitrified shale, zeolite, or amorphous

silica having a particle size in the range of from about 200 microns to about 800 microns;

and	(g) cement kiln dust, vitrified shale, zeolite, or amorphous silica having a

particle size greater than about 1 millimeter, wherein a solids volume total of the at least three particulate materials comprises a maximum packing volume fraction; and  adding water to the unhydrated mixture to form a settable composition.

In one embodiment, the present invention provides a method comprising providing a cementing composition, wherein the cementing composition comprises water; and at least three particulate materials chosen from the group consisting of: (a) cement kiln dust, vitrified shale, zeolite, or amorphous silica having a particle size in the range of from about 7 nanometers to about 50 nanometers; (b) cement kiln dust, vitrified shale, zeolite, or amorphous silica having a particle size in the range of from about 0.05 microns to about 0.5 microns; (c) cement kiln dust, vitrified shale, zeolite, or amorphous silica having a particle size in the range of from about 0.5 microns to about 10 microns; (d) cement kiln dust, vitrified shale, zeolite, or amorphous silica having a particle size in the range of from about 10 microns to about 20 microns; (e) cement kiln dust, vitrified shale, zeolite, or amorphous silica having a particle size in the range of from about 20 microns to about 200 microns; (f) cement kiln dust, vitrified shale, zeolite, or amorphous silica having a particle size in the range of from about 200 microns to about 800 microns; and (g) cement kiln dust, vitrified shale, zeolite, or amorphous silica having a particle size greater than about 1 millimeter, wherein a solids volume total of the at least three particulate materials comprises a maximum  packing  volume  fraction;  and  placing  the  cementing  composition  in  a subterranean formation.

The features and advantages of the present invention will be apparent to those skilled in the art. While numerous changes may be made by those skilled in the art, such changes are within the spirit of the inventioa

DESCRIPTION OF PREFERRED EMBODIMENTS

The present invention relates to cementing operations and, more particularly, to cementing compositions comprising water, CKD, vitrified shale, zeolite, and/or amorphous silica, that are prepared by utilizing a packing volume fraction, and associated

methods of use. The cementing compositions of the present invention may be used in a variety of subterranean applications, including primary cementing, remedial cementing, and drilling operations. The cementing compositions of the present invention also may be used in surface applications, for example, construction cementing.

In some embodiments, cementing compositions of the present invention comprise water, CKD, vitrified shale, zeolite, and/or amorphous silica, that utilize a packing volume fraction. Optional additives also may be included in the cementing compositions of the present invention as desired, including, but not limited to, hydraulic cement, other materials such as silica, hematite or other iron oxide, barium hydroxide, carbonates, alumina etc., and organic products such as plastic wastes and other compatible wastes. The cementing composition may further include set retarding additives, set accelerating additives, dispersing agents, fluid loss control additives, lightweight additives, and the like.

The cementing compositions of the present invention should utilize a packing volume fraction suitable for a particular application as desired. As used herein, the term "packing volume fraction" refers to the volume of the solid particulate materials in a fluid divided by the total volume of the fluid. The size ranges of the preferred solid particulate materials are selected, as well as their respective proportions, in order to provide a maximum (or close as possible to maximum) packing volume fraction so that the fluid is in a hindered settling state. It is known that, in such a state, the solid particulate materials behave "collectively" like a porous solid material. The hindered settling state is believed to correspond, in practice, to a much higher solid material concentration in the fluid than that present in the prior art.

The present invention consists of the combination of at least three features to obtain a maximum packing volume fraction. One is the use of at least three particulate materials wherein the at least three particulate materials are in size ranges "disjointed" from one another. Another feature of the present invention is the choice of the proportions of the three particulate materials in relation to the mixing, such that the fluid, when mixed, is in a hindered settling state. Another feature is the choice of the proportions of the three particulate materials between each other, and according to their respective size ranges, such that the maximum packing volume fraction is at least substantially achieved for the sum total of all particulate materials in the fluid system. Packing volume fraction is described in

further detail in United States Patent No. 5,518,996, the entire disclosure of which is incorporated herein by reference.

The present invention employs the use of at least three particulate materials comprising CKD, vitrified shale, zeolite, and/or amorphous silica. The sizes of these materials may be "ultra fine," "very fine," "fine," "small," "medium," "large," and "very large" particulate materials. "Ultra fine" particulate materials may be present with a size in the range of from about 7 nanometers to about 50 nanometers. "Very fine" particulate materials may be present with a size in the range of from about 0.05 microns to about 0.5 microns. "Fine" particulate materials may be present with a size in the range of from about 0.5 microns to about 10 microns. "Small" particulate materials may be present with a size in the range of from about 10 microns to about 20 microns. "Medium" particulate materials may be present with a size in the range of from about 20 microns to about 200 microns. "Large" particulate materials may be present with a size in the range of from about 200 microns to about 800 microns. "Very large" particulate materials may be present with a size greater than about 1 millimeters. As recognized by one skilled in the art, the proportion of particulates chosen in the composition depend on the end use. In any event, the particulates and the relative sizes and concentrations in a given composition should be chosen based on a maximum packing volume fraction as disclosed hereia

In certain embodiments, the cementing compositions of the present invention may contprise CKD, a waste material generated during the manufacture of cement. CKD, as that term is used herein, refers to a partially calcined kiln feed that is removed from the gas stream and collected in a dust collector during the manufacture of cement. The chemical analysis of CKD from various cement manufactures varies depending on a number of factors, including the particular kiln feed, the efficiencies of the cement production operation, and the associated dust collection systems. CKD generally may comprise a variety of oxides, such as SiO2, Al2O3, Fe2O3, CaO, MgO, SO3, Na2O, and K2O. In some embodiments, the CKD may be present as fine particulate materials. In other embodiments, the CKD may be present as small particulate materials. In other embodiments, the CKD may be present as medium particulate materials. In other embodiments, the CKD may be present as large particulate materials. In certain embodiments, the CKD may be present in the cementing compositions of the present invention in an amount in the range of from about 25% to about 75% by weight of composition ("bwoc") therein.

In certain embodiments, the cementing compositions of the present invention may comprise vitrified shale in an amount sufficient to provide the desired compressive strength, density, and/or cost. A variety of shales are suitable, including those comprising silicon, aluminum, calcium, and/or magnesium. Suitable examples of vitrified shale include, but are not limited to, 'TRESSUR-SEAL® FINE LCM" material and "PRESSUR-SEAL® COARSE LCM" material, which are commercially available from TXI Energy Services, Inc., Houston, Texas. In certain embodiments, the vitrified shale may be present as large particulate materials. In other embodiments, the vitrified shale may be present as very large particulate materials. In certain embodiments, the vitrified shale may be present in the cementing compositions of the present invention in an amount in the range of from about 10% to about 30% bwoc therein. One of ordinary skill in the art, with the benefit of this disclosure, will recognize the appropriate amount of the shale to include for a chosen application.

In certain embodiments, the cementing compositions of the present invention may comprise zeolite.  Zeolite may be used in conjunction with vitrified shale in some embodiments.  In other embodiments, zeolite may be an alternative to vitrified shale.  The choice may be dictated by a number of factors, such as total extent of compressive strength of the cement, time for cement composition to develop compressive strength, and density of the composition. Zeolites generally are porous alumino-silicate minerals that may be either a natural or synthetic material.  Synthetic zeolites are based on the same type of structural cell as natural zeolites, and may comprise aluminosilicate hydrates. As used herein, the term "zeolite" refers to all natural and synthetic forms of zeolite.  In certain embodiments, the zeolite may be present as fine particulate materials. In other embodiments, the zeolite may be present as small particulate materials.  In other embodiments, the zeolite may be present as medium particulate materials. In other embodiments, the zeolite may be present as large particulate materials.  In certain embodiments, the zeolite may be present in the cementing compositions of the present invention in an amount in the range of from about 10% to about 25% bwoc therein.

In certain embodiments, suitable zeolites for use in present invention may include "analcime" (which is hydrated sodium aluminum silicate), "bikitaite" (which is lithium aluminum silicate), "brewsterite" (which is hydrated strontium barium calcium aluminum silicate), "chabazite" (which is hydrated calcium aluminum silicate),

"clinoptilolite" (which is hydrated sodium aluminum silicate), "faujasite" (which is hydrated sodium potassium calcium magnesium aluminum silicate), "harmotome" (which is hydrated barium aluminum silicate), "heulandite" (which is hydrated sodium calcium aluminum silicate), "laumontite" (which is hydrated calcium aluminum silicate), "mesolite" (which is hydrated sodium calcium aluminum silicate), "natrolite" (which is hydrated sodium aluminum silicate), "paulingite" (which is hydrated potassium sodium calcium barium aluminum silicate), "phillipsite" (which is hydrated potassium sodium calcium aluminum silicate), "scolecite" (which is hydrated calcium aluminum silicate), "stellerite" (which is hydrated calcium aluminum silicate), "stilbite" (which is hydrated sodium calcium aluminum silicate), and "thomsonite" (which is hydrated sodium calcium aluminum silicate), and combinations thereof. In certain embodiments, suitable zeolites for use in the present invention include chabazite and clinoptilolite. An example of a suitable source of zeolite is available from the C2C Zeolite Corporation of Calgary, Canada.

In certain embodiments, the cementing compositions of the present invention may comprise amorphous silica. Amorphous silica is generally a byproduct of a ferrosilicon production process, wherein the amorphous silica may be formed by oxidation and condensation of gaseous silicon suboxide, SiO, which is formed as an intermediate during the process. An example of a suitable source of amorphous silica is commercially available from Halliburton Energy Services, Inc., Duncan, Oklahoma, under the trade name "SILICALITE." In certain embodiments, the amorphous silica may be present as very fine particulate materials. In other embodiments, the amorphous silica may be present as fine paniculate materials. In other embodiments, the amorphous silica may be present as small particulate materials. In other embodiments, the amorphous silica may be present as medium particulate materials. In certain embodiments, the amorphous silica may be present in the cementing compositions of the present invention in an amount in the range of from about 5% to about 40% bwoc therein.

The water used in the cementing compositions of the present invention may include freshwater, saltwater (e.g., water containing one or more salts dissolved therein), brine (e.g., saturated saltwater produced from subterranean formations), seawater, or combinations thereof. Generally, the water may be from any source, provided that it does not contain an excess of compounds that may adversely affect other components in the cementing composition. In some embodiments, the water may be included in an amount

sufficient to form a pumpable slurry. In some embodiments, the water may be included in the cementing compositions of the present invention in an amount in the range of from about 40% to about 200% by weight. As used herein, the term "by weight," when used herein to refer to the percent of a component in the cementing composition, means by weight included in the cementing compositions of the present invention relative to the weight of the dry components in the cementing composition. In some embodiments, the water may be included in an amount in the range of from about 40% to about 150% by weight.

The cementing compositions of the present invention may optionally comprise a hydraulic cement. A variety of hydraulic cements may be utilized in accordance with the present invention, including, but not limited to, those comprising calcium, aluminum, silicon, oxygen, iron, and/or sulfur, which set and harden by reaction with water. Suitable hydraulic cements include, but are not limited to, Portland cements, pozzolana cements, gypsum cements, high alumina content cements, slag cements, silica cements, and combinations thereof. In certain embodiments, the hydraulic cement may comprise a Portland cement In some embodiments, the Portland cements that are suited for use in the present invention are classified as Classes A, C, H, and G cements according to American Petroleum Institute, API Specification for Materials and Testing for Well Cements, API Specification 10, Fifth Ed., July 1, 1990. In certain embodiments, the cement may be present in the cementing compositions of the present invention in an amount in the range of from about 20% to about 50% bwoc therein

In certain embodiments, the cementing compositions of the present invention further may comprise a set retarding additive. As used herein, the term "set retarding additive" refers to an additive that retards the setting of the cementing compositions of the present invention. Examples of suitable set retarding additives include, but are not limited to, ammonium, alkali metals, alkaline earth metals, metal salts of sulfoalkylated lignins, hydroxycarboxy acids, copolymers that comprise acrylic acid or maleic acid, and combinations thereof. One example of a suitable sulfoalkylate lignin comprises a sulfomethylated lignin. Suitable set retarding additives are disclosed in more detail in United States Patent No. Re. 31,190, the entire disclosure of which is incorporated herein by reference. Suitable set retarding additives are commercially available from Halliburton Energy Services, Inc. in Duncan, Oklahoma, under the tradenames "HR® 4," "HR® 5," HR® 7," "HR® 12," "HR'®15," HR* 25," "SCR™ 100," and "SCR™ 500." Generally, where

used, the set retarding additive may be included in the cementing compositions of the present invention in an amount sufficient to provide the desired set retardation. In some embodiments, the set retarding additive may be present in an amount in the range of from about 0.1% to about 5% by weight.

Optionally, other additional additives may be added to the cementing compositions of the present invention as deemed appropriate by one skilled in the art, with the benefit of this disclosure. Examples of such additives include, but are not limited to, accelerators, weight reducing additives, heavyweight additives, lost circulation materials, filtration control additives, dispersants, and combinations thereof. Suitable examples of these additives include crystalline silica compounds, amorphous silica, salts, fibers, hydratable clays, microspheres, pozzolan lime, latex cement, thixotropic additives, combinations thereof and the like.

An example of a cementing composition of the present invention may comprise water, cement, CKD, amorphous silica, and vitrified shale. Another example of a cementing composition of the present invention may comprise water, cement, CKD, amorphous silica, zeolite, and vitrified shale. As desired by one of ordinary skill in the art, with the benefit of this disclosure, such cementing composition of the present invention further may comprise any of the above-listed additives, as well any of a variety of other additives suitable for use in subterranean applications.

The cementing compositions of the present invention may be used in a variety of subterranean applications, including, but not limited to, primary, cementing, remedial cementing, and drilling operations. The cementing compositions of the present invention also may be used in surface applications, for example, construction cementing.

An example of a method of the present invention comprises providing a cementing composition of the present invention comprising water and paniculate materials in a hindered settling state; placing the cementing composition in a location to be cemented; and allowing the cementing composition to set therein. In some embodiments, the location to be cemented may be above ground, for example, in construction cementing. In some embodiments, the location to be cemented may be in a subterranean formation, for example, in subterranean applications. As desired by one of ordinary skill in the art, with the benefit of this disclosure, the cementing compositions of the present invention useful in this method

further may comprise any of the above-listed additives, as well any of a variety of other additives suitable for use in subterranean applications.

Therefore, the present invention is well adapted to attain the ends and advantages mentioned as well as those that are inherent therein. While numerous changes may be made by those skilled in the art, such changes are encompassed within the spirit of this invention as defined by the appended claims. The terms in the claims have their plain, ordinary meaning unless otherwise explicitly and clearly defined by the patentee.

We Claim

1.	A composition comprising:

water; and

at least three particulate materials chosen from the group consisting of:

(a)	cement kiln dust, vitrified shale, zeolite, or amorphous silica having

a particle size in the range of from about 7 nanometers to about 50

nanometers;

(b)	cement kiln dust, vitrified shale, zeolite, or amorphous silica having

a particle size in the range of from about 0.05 microns to about 0.5

microns;

(c)	cement kiln dust, vitrified shale, zeolite, or amorphous silica having

a particle size in the range of from about 0.5 microns to about 10

microns;

(d)	cement kiln dust, vitrified shale, zeolite, or amorphous silica having

a particle size in the range of from about 10 microns to about 20

microns;

(e)	cement kirn dust, vitrified shale, zeolite, or amorphous silica having

a particle size in the range of from about 20 microns to about 200

microns;

(f)	cement kiln dust, vitrified shale, zeolite, or amorphous silica having

a particle size in the range of from about 200 microns to about 800

microns; and

(g)	cement kiln dust, vitrified shale, zeolite, or amorphous silica having

a particle size greater than about 1 millimeter,

wherein a solids volume total of the at least three particulate materials comprises a maximum packing volume fraction.

2.	The composition of claim 1 wherein the water comprises at least one selected

from the following group: freshwater; saltwater; a brine; seawater; and combinations thereof.

3.	The composition of claim 1 further comprising a hydraulic cement.

4.	The composition of claim 1 further comprising a material selected from the

group consisting of silica, hematite or other iron oxide, barium hydroxide, carbonates,

alumina etc., and organic products such as plastic wastes and other compatible wastes.

5.	The composition of claim 1 further comprising at least one of the following

group: a set retarding additive; an accelerator; a lost circulation material; a filtration control

additive; a dispersant; and combinations thereof.

6.	The composition of claim 1:

wherein cement kiln dust is present in an amount in the range of from about 25% to about 75% by weight of the composition.

7.	The composition of claim 1:

wherein vitrified shale is present in an amount in the range of from about 10% to about 30% by weight of the composition.

8.	The composition of claim 1:

wherein zeolite is present in an amount in the range of from about 10% to about 25% by weight of the composition.

9.	The composition of claim 1:

wherein amorphous silica is present in an amount in the range of from about 5% to about 40% by weight of the composition.

10.	A method comprising:

providing an unhydrated mixture of at least three particulate materials chosen from the group consisting of:

(a)	cement kiln dust, vitrified shale, zeolite, or amorphous silica having

a particle size in the range of from about 7 nanometers to about 50

nanometers;

(b)	cement kiln dust, vitrified shale, zeolite, or amorphous silica having

a particle size in the range of from about 0.05 microns to about 0.5

microns;

(c)	cement kiln dust, vitrified shale, zeolite, or amorphous silica having

a particle size in the range of from about 0.5 microns to about 10

microns;

(d)	cement kiln dust, vitrified shale, zeolite, or amorphous silica having

a particle size in the range of from about 10 microns to about 20

microns;

(e)	cement kiln dust, vitrified shale, zeolite, or amorphous silica having

a particle size in the range of from about 20 microns to about 200

microns;

(f)	cement kiln dust, vitrified shale, zeolite, or amorphous silica having

a particle size in the range of from about 200 microns to about 800

microns; and

(g)	cement kiln dust, vitrified shale, zeolite, or amorphous silica having

a particle size greater than about 1 millimeter,

wherein a solids volume total of the at least three particulate materials comprises a maximum packing volume fraction; and

adding water to the unhydrated mixture to form a sertable composition.

11.	The method of claim 10 further comprising placing the settable composition in

a subterranean formation.

12.	The method of claim 10 wherein the settable composition further comprises a

hydraulic cement.

13.	The method of claim 10 wherein the settable composition further comprises a

material selected from the group consisting of silica, hematite or other iron oxide, barium

hydroxide, carbonates, alumina etc., and organic products such as plastic wastes and other

compatible wastes.

14.	The method of claim 10 wherein the settable composition further comprises at

least one of the following group:  a set retarding additive; an accelerator; a lost circulation

material; a filtration control additive; a dispersant; and combinations thereof.

15.	The method of claim 10:

wherein cement kiln dust is present in the settable composition in an amount in the range of from about 25% to about 75% by weight of the composition.

16.	The method of claim 10:

wherein vitrified shale is present in the settable composition in an amount in the range of from about 10% to about 30% by weight of the composition.

17.	The method of claim 10:

wherein zeolite is present in the sellable composition in an amount in the range of from about 10% to about 25% by weight of the composition.

18.	The method of claim 10:

wherein amorphous silica is present in the sellable composition in an amount in the range of from about 5% to about 40% by weight of the composition.

19.	A method comprising:

providing a cementing composition, wherein the cementing composition comprises water; and at least three particulate materials chosen from the group consisting of:

(a)	cement kiln dust, vitrified shale, zeolite, or amorphous silica having

a .particle size in the range of from about 7 nanometers to about 50

nanometers;

(b)	cement kiln dust, vitrified shale, zeolite, or amorphous silica having

a particle size in the range of from about 0.05 microns to about 0.5

microns;

(c)	cement kiln dust, vitrified shale, zeolite, or amorphous silica having

a particle size in the range of from about 0.5 microns to about 10

microns;

(d)	cement kiln dust, vitrified shale, zeolite, or amorphous silica having

a particle size in the range of from about 10 microns to about 20

microns;

(e)	cement kiln dust, vitrified shale, zeolite, or amorphous silica having

a particle size in the range of from about 20 microns to about 200

microns;

(f)	cement kiln, dust, vitrified shale, zeolite, or amorphous silica having

a particle size in the range of from about 200 microns to about 800

microns; and

(g)	cement kiln dust, vitrified shale, zeolite, or amorphous silica having

a particle size greater than about 1 millimeter,

wherein a solids volume total of the at least three particulate materials comprises a maximum packing volume fraction; and

placing the cementing composition in a subterranean formation.

20.  The method of claim 19 further comprising the step of allowing the cementing composition to set therein.

21.  A composition and a method, substantially as herein described.	

Documents:

				http://ipindiaonline.gov.in/patentsearch/GrantedSearch/viewdoc.aspx?id=UiKJTYznFc7HSQr45IZNVg==&amp;loc=+mN2fYxnTC4l0fUd8W4CAA==

« Previous Patent

Next Patent »

Patent Number	269519	

Indian Patent Application Number	152/DELNP/2009	

PG Journal Number	44/2015	

Publication Date	30-Oct-2015	

Grant Date	26-Oct-2015	

Date of Filing	09-Jan-2009	

Name of Patentee	HALLIBURTON ENERGY SERVICES, INC.	

Applicant Address	P.O. BOX 1431, DUNCAN, OKLAHOMA 73533, U.S.A	

Inventors:

#	Inventor's Name	Inventor's Address	

1	RODDY, CRAIG, W.	2906 TIMBER RIDGE DRIVE, DUNCAN OKLAHOMA 73533, U.S.A	

2	COVINGTON, RICKY, L	903 HARVILLE ROAD, DUNCAN, OKLAHOMA 73533, U.S.A	

3	CHATTERJI JITEN	2213 SCOTT LANE, DUNCAN, OKLAHOMA 73533, U.S.A	

PCT International Classification Number	C04B 14/04	

PCT International Application Number	PCT/GB2006/003696	

PCT International Filing date	2006-10-04	

PCT Conventions:

#	PCT Application Number	Date of Convention	Priority Country	

1	11/484,951	2006-07-12	U.S.A.	

© All Indian Patents, 2013-2021.

  Patent data available in the public domain from Indian Patents Office, Department of Industrial Policy and Promotions, Ministry of Commerce and Industry, Government of India.

File: patents/269527-molecular-characterization-with-carbon-nanotube-control.html (part 1 of 4)
Indian Patents. 269527:MOLECULAR CHARACTERIZATION WITH CARBON NANOTUBE CONTROL

Indian Patents

Recently Granted Patents

  Recently Published Patents

Title of Invention	MOLECULAR CHARACTERIZATION WITH CARBON NANOTUBE CONTROL

Abstract	There is provided a first reservoir containing a liquid solution including a molecule to be characterized and a second reservoir for containing a liquid solution including a molecule that has been characterized. A solid state support structure is provided including an aperture having a molecular entrance providing a fluidic connection to the first reservoir and a molecular exit providing a fluidic connection to the second reservoir. First and second electron transport probes are each disposed on the support structure with a surface abutting a perimeter of the aperture. At least one of the probes comprises a fullerene structure, e.g., a carbon nanotube. A voltage source is connected between the probes to apply a voltage bias across the aperture. An electrical current monitor is connected between the probes for monitoring changes in electron transport between the probes corresponding to translocation of a molecule through the aperture.	

Full Text	 

MOLECULAR CHARACTERIZATION WITH CARBON

NANOTUBE CONTROL

[0001] This application claims the benefit of U.S. Provisional Application No. 60/668,632, filed April 6, 2005, the entirety of which is hereby incorporated by reference. This application also claims the benefit of U.S. Provisional Application No. 60/688,799, filed June 9, 2005, the entirety of which is hereby incorporated by reference. This application further claims the benefit of U.S. Provisional Application No. 60/727,603, filed October 18, 2005, the entirety of which is hereby incorporated by reference.

STATEMENT REGARDING FEDERALLY SPONSORED RESEARCH [0002] This invention was made with Government support under National Institute of Health grant "Electronic sequencing in nanopores" RO1HG003703. The Government has certain rights in the invention.

BACKGROUND OF THE INVENTION

[0003] This  invention  relates  generally  to  detection  and  identification  of

molecules, and more particularly relates to molecular analysis techniques for

characterization and sequencing of polymers, including biopolymers such as

polynucleotides,

[0004] The detection, characterization, identification, and sequencing of molecules, including biomolecules, e.g., polynucleotides such as the biopolymer nucleic acid molecules DNA, RNA, and peptide nucleic acid (PNA), as well as proteins, and other biological molecules, is an important and expanding field of research. There is currently a great need for processes that can determine the hybridization state, configuration, monomer stacking, and sequence of polymer molecules in a rapid, reliable, and inexpensive manner. Advances in polymer synthesis and fabrication and advances in biological development and medicine,  particularly in the area of gene therapy,  development of new

pharmaceuticals, and matching of appropriate therapy to patient, are in large part dependent on such processes.

[0005] In one process for molecular analysis, it has been shown that molecules such as nucleic acids and proteins can be transported through a natural or synthetic nano-scale pore, or nanopore, and that characteristics of the molecule, including its identification, its state of hybridization, its interaction with other molecules, its sequence, i.e., the linear order of the monomers of which a polymer is composed, can be discerned by and during transport through the nanopore. Transport of a molecule through a nanopore can be accomplished by, e.g., electrophoresis, or other translocation mechanism.

[0006] If the dimensions of the nanopore are such that an extended nucleic acid molecule occupies a substantial fraction of the nanopore's cross-sectional area during translocation, the polymer molecule can be characterized by and during transport through the nanopore by at least two mechanisms. In a first of these, the translocating molecule transiently reduces or bloclss the ionic current produced by application of a voltage between the two compartmentalized liquid ion-containing solutions in contact with each end of nanopore. In a second of these, the translocating molecule transiently alters the electron current, including the tunneling electron current, produced by applying a bias between two closely spaced local probes that are located to produce a nanoscale gap, either on apposed points on the perimeter of the nanopore or at opposite ends of a very short nanopore. Given that during its passage through the nanopore each nucleotide in the polymer produces a characteristically distinct modulation of the ionic current or the electron current, the resulting sequence of either the ionic or the electron current modulations can reflect the characteristics of the translocating polymer molecule.

[0007] Ideally, these molecular analysis techniques

, like others that have been proposed, should enable molecular characterization with single monomer resolution. Unambiguous resolution of individual monomer characteristics is critical for reliable applications such as biomolecular sequencing applications. But this capability is difficult to achieve in practice, due to several aspects of molecular detection and analysis in general.

[0008] First, for any molecular orientation, the speed at which a molecule is characterized, e.g., the speed at which a sequence of nucleotides is detected, may impact the production of a useful molecular characterization signal. The ability to discern changes in a characterization signal or other indicator from one monomer to the next may be highly sensitive to the speed at which the nucleotides are characterized. For example, the speed at which a nucleotide is transported through a nanopore may impact the degree of ionic current blockage or electron current modulation caused by that nucleotide, or may exceed the bandwidth of the measurement instruments that can be fabricated to detect the very small pico- or nanoampere currents typical of ionic current measurements or tunneling current measurements in a nanopore.

[0009] Second, the physical orientation of a given nucleotide as it is characterized may impact the detection of characteristics of that nucleotide. This difficulty is particularly acute when modulations of the electron current between two closely spaced local probes, oriented to produce a nanoscale gap, are to be sensed. Such modulations in electron current, including tunneling current, between two closely spaced probes are known to be especially sensitive to atomic scale variation in the distance between the two probes or to the precise orientation of molecules between the two probes. Thus, e.g., each alternative nucleotide orientation within a DNA strand may produce a different detection and characterization signal or other indicator, and such signals may be ambiguous for multiple nucleotides or multiple molecular

features. For example, the orientation of a nucleotide as it passes through a nanopore having a location-specific limiting asperity may alter the electronic current modulation caused by that nucleotide at the location of the asperity. Various nucleotides and various molecular attributes may result in similar, or indistinguishable electron current modulations, depending on their orientation as they are transported through a nanopore. These examples illustrate that, in general, the challenges of speed control and nano-scale spatial orientation limit the ability to achieve precise, high resolution molecular characterization such as biopolymer sequencing.

SUMMARY OF THE INVENTION

[0010] The invention overcomes the speed control and orientation control difficulties of prior molecular characterization techniques by providing characterization devices and characterization methods that orient the monomers of molecules translocating through a nanopore. In one example molecular characterization device of the invention, there is provided a first reservoir containing a liquid solution including a molecule to be characterized and a second reservoir for containing a liquid solution including a molecule that has been characterized. A solid state support structure is provided including an aperture having a molecular entrance providing a fluidic connection to the first reservoir and a molecular exit providing a fluidic connection to the second reservoir.

[0011] In the molecular characterization device there are provided first and second electron transport probes. At least one of the probes comprises a fuUerene structure, such as a carbon nanotube, and both probes can be provided as carbon nanotubes. Each of the probes is disposed on the support structure and has a surface abutting a perimeter of the aperture. A voltage source is connected between the probes to apply a voltage bias across the aperture.  An electrical current monitor is connected between the probes for

monitoring changes in electron transport between the probes corresponding to translocation of a molecule through the aperture.

[0012] This molecular characterization device and the characterization techniques it enables allow for fast, reliable, repeatable, and uncomplicated characterization of a wide range of molecules and molecular configurations. Other features and advantages of the invention will be apparent from the following description and accompanying figures, and from the claims.

DESCRIPTION OF THE DRAWINGS [0013] FiglA is a schematic cross-sectional view of a first example embodiment of a molecular characterization device provided by the invention, articulated with end-oriented carbon nanotube probes;

[0014] Fig IB is a schematic side view of a carbon nanotube, identifying the end and side of the nanotube;

[0015] Fig. IC is a schematic cross-sectional view of the device of Fig. lA, shown here orienting a ssDNA molecule as the molecule is characterized;

[0016] Fig. 2A is a schematic cross-sectional view of a further example embodiment of a molecular characterization device provided by the invention, articulated with one end-oriented nanotube probe and one side-oriented nanotube probe!

[0017] Fig. 2B is a schematic planar view of the embodiment of Fig. 2A!

[0018] Fig. 2C is a schematic cross-sectional view of the embodiment of Fig. 2A, shown here orienting a ssDNA molecule as the molecule is characterized!

[0019] Fig. 3A is schematic cross-sectional view of a further example embodiment of a molecular characterization device provided by the invention.

articulated with end-oriented carbon nanotube probes and a side-oriented translocation control carbon nanotube;

[0020] Fig. 3B is a schematic planar view of the embodiment of Fig. 3A;

[0021] Fig. 3C is a schematic cross-sectional view of the embodiment of Fig. 3A, shown here controlling translocation speed and orienting a ssDNA molecule as the molecule is characterized;

[0022] Fig. 4A is schematic cross-sectional view of a further example embodiment of a molecular characterization device provided by the invention, articulated with one end-oriented carbon nanotube probe, one side-oriented nanotube probe, and a side-oriented translocation control carbon nanotube;

[0023] Fig. 4B is schematic cross-sectional view of a further example embodiment of a molecular characterization device provided by the invention, articulated with one end-oriented carbon nanotube probe and one side-oriented nanotube probe extending through the length of a nanopore.

[0024] Fig. 5A is a schematic cross-sectional view of a further example embodiment of a molecular characterization device provided by the invention, articulated with end-oriented carbon nanotube probes, and configured for translocation and characterization of DNA-nanotube complexes through a nanopore;

[0025] Fig. 5B is a schematic cross-sectional view of a further example embodiment of a molecular characterization device provided by the invention, articulated with end-oriented carbon nanotube probes, and configured for translocation of actuator tip-mounted DNA-nanotube complexes through a nanopore;

[0026] Fig. 5C is a schematic cross-sectional view of a further example embodiment of a molecular characterization device provided by the invention,

configured with an actuator tip-mounted carbon nanotube probe for scanning a DNA-nanotube complex;

[0027] Fig. 6 is a schematic cross-sectional view of a molecular characterization device provided by the invention, configured with a nanopore in a silicon nitride membrane on a silicon support frame!

[0028] Fig. 7 is a schematic view of a packaged molecular characterization device provided by the invention including fluid reservoirs and channels;

[0029] Figs. 8A-8F are schematic cross-sectional views showing fabrication steps in an example process for producing a molecular characterization device;

[0030] Figs. 9A-9L are schematic cross-sectional views showing fabrication steps in a further example process for producing a molecular characterization device;

[0031] Figs. lOA-lOL are schematic cross-sectional views showing fabrication steps in a further example process for producing a molecular characterization device; and

[0032] Figs. IIA-IIM are schematic cross-sectional views showing fabrication steps in a further example process for producing a molecular characterization device.

DETAILED DESCRIPTION OF THE INVENTION

[0033] Referring to Fig. lA there is schematically shown a first example embodiment of a molecular characterization device 10 provided by the invention. For clarity of discussion, device features illustrated in Fig. 1 are not shown to scale. As shown in Fig. lA, in the device there is provided a nano-scale aperture, or nanopore 12, in a support structure 14. On a first side of the support structure is a first liquid compartment 16, or reservoir, containing a liquid solution including molecules to be characterized, and on an opposite side

of the support structure is a second liquid compartment 18, or reservoir into which characterized molecules are transported by translocation through the nanopore. A molecular entrance at the inlet to the aperture provides fluidic communication between the first reservoir 16 and the aperture, while a molecular exit at the outlet of the aperture provides fluidic communication between the aperture and the second reservoir 18.

[0034] The molecular characterization enabled by the analysis device of the invention includes a wide range of analyses, including, e.g., sequencing, hybridization detection, molecular interaction detection and analysis, configuration detection, and other molecular characterizations. The molecules to be characterized can include, in general, any molecule, including polymers and biomolecules such as proteins, nucleic acids such as the polynucleotides DNA and RNA, sugar polymers, and other biomolecules. In one application, shown in the figure, the molecules to be characterized comprise single-stranded DNA molecules (ssDNA) 20 having a sequence of nucleoside bases 22 to be characterized, for example, by determining the identity of the sequence of bases along each ssDNA backbone. For clarity of discussion this sequencing example will be employed in the following description, but such is not the exclusive application of the molecular characterization device of the invention. In addition, the sequencing operation described below is not limited to the example of DNA; the polynucleotide RNA can similarly be characterized. The discussion below is therefore not intended to be limiting to a particular implementation, but provides details of one example in a range of embodiments for molecular characterization.

[0035] In operation of the molecular characterization device of Fig. lA, application of a voltage bias between the two liquid compartments 16, 18, labeled "." and "+" in the figure, causes molecules, e.g., ssDNA molecules, provided in the first compartment 16, to be electrophoretically driven, one at a

time, into and through the nanopore 12 to the second compartment 18, because the DNA backbone is negatively charged when in solution. This voltage bias can be imposed by, e.g., the provision of silver chloride electrodes 17, 19 immersed in the solutions of the two compartments 16, 18, respectively, with corresponding voltage sources 21, 23, for controlling the voltage of each solution. An electrolytic solution of elevated pH or with selected denaturants is employed, as explained in detail below, to maintain the DNA strands in the first compartment 16 in an unstructured, single-stranded form prior to transport through the nanopore,

[0036] At the location of the nanopore 12 in the support structure 14 there are provided electrically-contacted probes 24, 26 for directly electronically characterizing the nucleosides in the translocating DNA molecules by local electron transport measurement. The probes 24, 26 serve as two nano'scale electrodes that abut the nanopore 12 at points on the perimeter of the nanopore, e.g., at opposite points of the nanopore perimeter. The probes 24, 26 are connected in an external electrical circuit 28 with a voltage source 30 for imposing a selected voltage bias between the probes, across the nanopore 12. Given that the electrolytic solution containing the molecules passes through the nanopore, between the probes, it is preferred that the support structure be provided as an electrically insulating structure and that an electrically insulating layer 15 or support structure region be provided to electrically insulate the probes except at the tips or very small local region of the probes that abut the perimeter of nanopore 12, as shown in Fig. lA. This condition of electrical insulation enables the application of a selected voltage bias between the probes.

[0037] Given that the nanopore is a nano-scale gap, application of a voltage bias between the probes 24, 26 causes electron transport across the nanopore between the two probes, to complete the probe circuit 28.  When a molecule

such as a ssDNA nucleoside base 32 is positioned in the nanopore 12 between the probes 24, 26, the atomic structure of that base influences the electron transport across the nanopore. An ammeter 34 or other electrical current measurement device is provided in the circuit 28 for measuring the current associated with the nucleotide. In this manner, molecules translocating through the nanoscale aperture can be characterized; in this example, each of the nucleotides along the ssDNA molecule can be distinctly characterized, e.g., identified.

[0038] For a nano-scale aperture such as the nanopore 12, the dominant electron transport mechanism through an insulating DNA molecule, or other molecule, and the local electrolytic liquid environment in the nanopore is for many applications understood to be quantum mechanical electron tunneling. The term "tunneling" is here meant to refer to all types of electron transport across the nanopore, such as "hopping" from electronic state to electronic state, and other such transport, that is modulated by the presence of a molecule in the nanopore. Such electron transport is known to be very sensitive to local atomic structure and is therefore well-suited for distinctly characterizing molecules, e.g., for identifying nucleoside bases. But other electron transport mechanisms can occur alternatively or in addition to electron tunneling across the nanopore, and can be exploited for molecular characterization, such as a DNA sequencing operation. For example, mechanisms associated with induced charge effects, inelastic electron transport, or transport along a section of the length of a DNA molecule backbone can also be employed and are understood to provide sufficient sensitivity for discriminating between different nucleotide atomic structures as the nucleoside bases are transported through the nanopore.

[0039] Whatever electron transport mechanism takes place, the resulting current, which is sensed by the external circuit 28, is modulated by the

individual nucleoside bases 22 as ssDNA molecules 20 translocate through the nanopore 12. This individual nucleotide characterization is enabled by the geometry of the nanopore, causing the nucleotides to pass in strictly sequential, single file order through the nanoscale aperture between the probes 24, 26. Measurement of the electron flow between the probes identifies the nucleotides, much as the electron flow between a scanning tunneling microscope tip and a surface can identify the atoms on the surface. Thus, the application of a voltage bias between the probes makes it possible to dynamically sense the transverse electrical conductivity of a translocating molecule.

[0040] This transverse electrical conductivity can be sensed in accordance with the invention through electron tunneling or other electron transport mechanism as described just above. The invention is not limited to a particular electron transport mechanism. In the discussion to follow, the electron transport mechanism of electron tunneling will be considered, but the invention is not limited to such. Typical electron currents in tunneling microscopes are nanoamps. This relatively large electron current, and the attendant relatively large signal to noise ratio, can be produced with the external circuit 28 in which the probes are connected.

[0041] Turning now to specifics of the probes 24, 26, at least one of the probes is provided as a fuUerene structure such as a carbon nanotube. The term "fuUerene structure" is herein meant to refer to any cage-like hollow molecular structure composed of ordered hexagonal and pentagonal groups of carbon atoms. One of the probes can also be provided as a metal conductor, but for many applications, it can be preferred to implement both probes 24 26 as fuUerene structures such as carbon nanotubes. Carbon nanotubes are hollow tubes formed primarily of hexagonal groups of carbon atoms. Single-walled carbon nanotubes (SWNT) are one dimensional tubes that consist of a single

rolled-up sheet of graphite having a crystalline, hexagonal, fullerene atomic structure. Carbon nanotubes can be synthesized with diameters as small as 7 Angstroms and lengths from sub-micron to millimeter. Carbon nanotubes are characterized by extreme mechanical and chemical robustness, and can be selected to exhibit either the excellent electrical transport properties of graphite or the band-gapped electronic structure of a semiconductor. Thus, the crystalline structure of carbon nanotubes provides a well-defined, predetermined, ordered, and robust morphology that can withstand the aqueous environment and high local electric field conditions of the nanopore; for many applications a metal conductor may not be expected to likewise do so.

[0042] In addition, because the electrical characteristics of carbon nanotubes are very sensitive to atomic scale perturbations, nanotubes are the preferred nanoscale probe for electronically differentiating between the four different DNA nucleoside bases translocating through a nanopore. Specifically, the van der Waals interaction of a DNA or RNA nucleoside coupled to a nanotube, as well as the electrical properties of a DNA or RNA nucleoside, can significantly affect the electronic properties of the nanotube by influencing the free charge carrier concentration and location of charge carrier energy levels, and corresponding conductivity, of the nanotube. Thus, the electronic properties of the nanotube-part of a coupled DNA base-nanotube hybrid play as important a role in determining the measurable contrast between analyzed DNA bases as do the molecules to be sequenced, the local environment near the molecule-nanotube hybrid, and the electrical conditions established by voltages applied to the nanotube probes and the ssDNA electrolyte solution.

[0043] In the example nanotube probe configuration of Fig. lA, the nanopore provides a stable electron transport gap between cut ends of a single nanotube, or between the ends of two nanotubes, such that the nanotube ends can serve as electron source and sink for electron transport across the nanopore.  With

this arrangement, nano-scale resolution of the individual nucleoside base structures can be directly achieved and their electrical properties make it possible to detect and characterize many aspects of the polynucleotide, including its sequence. Example techniques for synthesizing nanotubes and fabricating nanotube probe arrangements are described in detail below.

[0044] The nanotube probes can be provided as metallic or semiconducting structures, but for many applications a small-gap semiconducting nanotube probe can be preferred to enable the production of measurable electron transport current at reasonable probe voltage biases. A single wall nanotube probe structure can also be preferred. The invention contemplates a range of fullerene structures to be employed as nanopore probes. For example, bucky ball fullerene spheres embedded in an electrically conducting medium can be employed as nanopore probes. Semiconducting nanowire structures can also be employed as nanopore probes. In the discussion to follow the example of nanotubes is employed but such is not intended to be limiting.

[0045] It has been discovered in accordance with the invention that the nanotube probes 24, 26, can be employed to physically orient nucleoside bases as the bases translocate through the nanopore, while at the same time producing a direct electronic signal that is indicative of the translocating bases, for characterizing the bases. This physical orientation is achieved in accordance with the invention by exploiting the affinity of DNA strands to closely couple with a surface of a carbon nanotube. When in the presence of a fullerene structure such as a carbon nanotube, each nucleoside base of a DNA molecule tends to form n-stacking interactions with the nanotube fullerene structure, see for example Zheng et al., Nature Materials 2, 338-342, May 2003. A DNA molecule is understood to be quite flexible in bond torsion within the sugar-phosphate backbone, and it is this flexibility that accommodates the nucleoside base-nanotube coupling. In the coupling, the planar bases of a DNA

molecule can individually be associated with, or coupled to, a nanotube surface by way of a non-covalent absorption process, in a condition whereby the plane of a base lays flat against the nanotube surface. As a result, in this configuration, a DNA nucleoside base is physically aligned by a nanotube surface to an orientation corresponding to that of the nanotube surface.

[0046] This phenomena of DNA-nanotube coupling is understood to be driven by free-energy considerations, electrical charge states, the complementary hydrophobic/hydrophilic nature of DNA bases and carbon nanotubes, and DNA backbones, respectively, and in part by the van der Waals interaction between a nucleoside base and the surface structure of a nanotube. No particular conditions need be imposed to enable the coupling of a nucleoside base to a nanotube surface. Indeed, it has been suggested that DNA or RNA will preferentially couple to nanotube surfaces rather than aggregate with itself.

[0047] In accordance with the invention, in the example configuration of Fig. lA, a proximate nanotube probe is provided at a point along the length of the nanopore such that a DNA base will tend to align with a surface of the nanotube as the base is translocated through the nanopore. Fig. IB is a schematic view of a nanotube 24, identifying the various nanotube surfaces available for coupling to a base and the terminology used herein for those surfaces. The nanotube 24 includes a side 27 to which a base can couple, and includes ends 29 and 31 to which a base can couple. The ends can be provided as a continuous extension of the graphitic surface, as in end 29, or can be a cut face end, as in end 31.

[0048]Fig. IC is a schematic view of the molecular characterization device of Fig. lA, here shown at a time wherein a nanotube probe 24 is physically aligning a nucleoside base 32 as the base translocates through the nanopore. A nucleoside base 32 is coupled to an end of one 24 of the nanotube probes as the ssDNA 20 is translocated through the nanopore 12.  As explained above,

the planar nucleoside base 32 has a tendency to lay flat against the nanotube. This configuration enables a precise orientation of the base in the nanopore for detecting an electron transport current that is distinctly representative of the base. The coupling of the base with the nanotube end depicted in Fig. IC is intended to be schematic only and does not represent particular details of the base orientation relative to the nanotube 24.

[0049] To enable the translocation and coupling depicted in Fig. IC, the electrophoretic force across the nanopore is controlled to allow the nucleoside base 32 to slide along the nanotube end, with the electrophoretic force being sufficiently strong to cause the base to decouple from the nanotube end after some amount of time. This electrophoretic force control is implemented by control of the relative voltage between the two liquid compartments 16, 18 from control of the voltage sources 21, 23, respectively, in Fig. lA and IC.

[0050] The binding energy between ssDNA and a nanotube has been estimated to be about -1.0 eV/nm, see, e.g., Zheng et al., "DNA-assisted dispersion and separation of carbon nanotubes," Nature Materials, 2, 338-342, 2003. The corresponding force needed to remove a nucleoside from an unbiased nanotube is therefore between about 3 pN and about 6 pN, which is approximately the electrophoretic force applied to a ssDNA traversing a nanopore having a voltage bias of between about 100 mV- 200 mV across the nanopore, see, e.g., Sauer-Budge et al., "Unzipping kinetics of double-stranded DNA in a nanopore," Phys. Rev. Lett. 90, 2381011 - 2381014, 2003. Hence, the application of a 200 mV bias across the nanopore will, absent a bias on the nanotube probes, cause the nucleosides to slide across the nanotube end as shown in Fig. IC. The coupling that occurs between a molecule and a carbon nanotube is therefore to be understood to be non-covalent, non-permanent, and of a nature that enables a molecule to slide along a nanotube surface while coupled to the surface.

[0051] As shown in Fig. IC, the nanotube 24 to which the base 32 is coupled is positively biased with respect to the second nanotube 26. If the voltage of the nanotube 24 results in a positive bias of that nanotube relative to the electrolytic solution in the nanopore, then the negatively charged nucleotides will be prevented from sliding across the nanotube until the positive bias of the nanotube 26 is briefly reduced or until the bias across the nanopore, between the two liquid compartments, is raised sufficiently to slide the nucleotide across the nanotube. The invention therefore enables the control of translocation speed of nucleotides as well as orientation of the nucleotides as they translocate through the nanopore.

[0052] In the example configurations of Fig. lA and IC the nanotube probes 24, 26 are shown to be oriented with an end of the nanotube abutting the perimeter of the nanopore. It is understood that the end of a nanotube can have a hexagonal carbon surface structure like that of the side of a nanotube, or other more complex detailed geometrical characteristic , and therefore can impose the same nucleotide orienting influence demonstrated by the side of a nanotube. If in a given application or configuration it is found that an end of a nanotube does not provide adequate orienting influence, then the nanotube end can be functionalized or otherwise processed, in the manner described below, to provide a terminating surface having the requisite nucleotide orienting characteristics.

[0053] With this example, it is shown that the nanotube probes enable both direct molecular characterization as well as molecular orientation control, and as described below, can further provide molecular translocation speed control. The nanotube probes are therefore not a simple alternative to conventional metallic probes and instead, based on the discovery of the invention, can be employed for enabling precise control of molecular characterization.

[0054] Referring to Fig. 2A, in a further embodiment provided by the invention, the molecular-orienting surface of one of the nanotube probes is provided as the side of a nanotube rather than a nanotube end. As shown in Figure 2A, a first nanotube probe 24 is provided in the manner described above with an end disposed at a point along the length of a nanopore 12. The other nanotube probe 50 is disposed orthogonal to the first probe 24, so that a side of this probe 50 abuts the perimeter of the nanopore 12.

[0055] Fig. 2A is a cut-away sideview of the configuration, showing only the nanopore and the nanotube probes in a support structure 14, for clarity, but it is to be understood that liquid compartments, extended support structure, and electrical connections like that of Fig. lA are included. In addition, as shown in Fig. 2A, the support structure and an electrically insulating region 15 are provided for electrically insulating the two nanotubes except where they abut on the nanopore perimeter.

[0056] The electrical connections for this configuration are shown in Fig. 2B, which is a schematic top-down, planar view of the assembly. Here is shown the nanopore 12 in a support structure 14, with an orthogonal positioning of the two nanotube probes 24, 50, resulting in a T-shaped probe arrangement. For clarity, the electrically insulating support structure and coating material that is located on top of the nanotube probes is not shown in Fig. 2B, enabling a direct view of the nanotube probe locations. With the arrangement of Fig. 2B, a first external circuit 28 is provided, in the manner described above with reference to the embodiment of Figs. lA-lB, to provide for application of a selected voltage bias 30 between the nanotube probes 24, 50. This electrical bias imposes a selected voltage across the aperture of the nanopore for stimulating electron transport across the nanopore as nucleoside bases of a DNA molecule are transported through the nanopore in the manner described above.

[0057] Referring also to Fig. 2C, there is shown the condition in which a nucleoside base 32 is coupled to the side of one 50 of the nanotube probes as the ssDNA 20 is translocated through the nanopore. This configuration enables a precise orientation of the base in the nanopore for detecting an electron transport current that is distinctly representative of the base. The base can slide along the side of the nanotube 50 as the base is characterized. Note also in Fig. 2C, with the polarity of the voltage source 30 as-shown in Fig. 2B, the side-oriented nanotube probe 50 is biased electrically positive relative to the end-oriented nanotube probe 24. If this positive bias is also positive with respect to the electrolytic solution, then as a result, as a nucleoside base 32 is drawn through the nanopore 12, the negatively-charged DNA backbone is electrically attracted to the side-oriented probe 50. The nucleoside base 32 interacts with, and couples to, the side of the probe 50 and remains coupled until the bias is reversed.

[0058] As a result, the side-oriented nanotube probe 50 can be further controlled for enabling control of nucleoside base translocation speed as a base is transported through the nanopore. Referring again to Fig, 2B, ends 58, 60 of the side-oriented nanotube probe 50 are connected in a second external circuit 52 provided with a voltage source 54 for separately controlling the voltage of the longitudinal nanotube probe 50; an ammeter or other current control and measurement device 56 can also be included in the second external circuit 52.

[0059]As explained above, the coupling of a DNA strand with a nanotube surface can at least in part be controlled by the relative electrical charge of the strand and the nanotube surface. Because a DNA backbone is inherently negatively charged when in solution, a positively charged nanotube surface, relative to the solution, tends to attract the DNA backbone to the nanotube surface. Conversely, a negatively charged nanotube surface tends to repel the DNA backbone from the nanotube surface.  These conditions are exploited in

accordance with the invention to control the duration of the coupling of a nucleoside base with the side-oriented nanotube probe.

[0060] Referring again to Fig. 2C, when the side-oriented nanotube probe 50 is electrically biased positively with respect to the electrolytic solution, the DNA backbone tends to be attracted to the side-oriented nanotube probe 50 and the nucleoside base 32 couples with the side-oriented nanotube probe 50. During this coupling, the electron transport that occurs between the nanotube probes, across the nanopore through the DNA base, can be measured for identifying the base.

[0061] Once this base identification measurement is complete, the second external circuit 52 is controlled to adjust the voltage source 54 and the corresponding electrical bias of the side-oriented nanotube probe 50. The voltage bias is now selected so that the side-oriented nanotube probe 50 is biased negatively with respect to the electrolytic solution, whereby the DNA backbone tends to be repelled from the side-oriented nanotube probe 50. With the initiation of the resulting repelling force, the nucleoside base 32 de-couples from the side-oriented nanotube probe 50, resulting in the configuration of Fig. 2A, and is transported further down through the nanopore by the electrophoretic force. The next sequential nucleoside base to be identified is correspondingly transported to the location of the nanotube probes for the next base identification cycle.

[0062] By enabling this base identification cycling, the embodiment of Figs. 2A-2C imposes on a DNA strand both translocation speed control as well as physical orientation control on nucleotides of the strand as those nucleotides translocate through a nanopore. The example implementation of Figs. 2A-2C is particularly advantageous in that the side-oriented nanotube probe 50 provides nanotube ends 58, 60 away from the nanopore and at which electrical connection to an external circuit 52 can be made. But if necessary or desirable

for a given implementation, the end-oriented nanotube probe 24 can instead be separately controlled with the second external circuit 52 for causing controlled coupling and de-coupling of a DNA nucleotide to the end-oriented nanotube probe 24 rather than the side-oriented nanotube probe 50.

[0063] As explained above, it is understood that a DNA nucleotide has a tendency to couple with both the ends of a nanotube as well as the sides of a nanotube. Whether a nanotube end or a side is employed for DNA coupling, the invention does not require that all nucleoside bases be oriented identically by a nanotube surface. Instead, it is preferred that all nucleoside bases of a common type be oriented substantially similarly; i.e., all T bases should be oriented similarly, all G bases should be oriented similarly, and so on. With this condition met, it can be assured that each instance of a given base type will result in an expected orientation or in a limited class of orientations, and therefore will aid in contrasting between the four DNA bases and facilitate precision of sequencing.
