Repository: anandvc/allindianpatents

File: patents/269564-a-method-for-making-a-lithographic-printing-plate-support.html (part 1 of 2)
Indian Patents. 269564:A METHOD FOR MAKING A LITHOGRAPHIC PRINTING PLATE SUPPORT

Indian Patents

Recently Granted Patents

  Recently Published Patents

Title of Invention	A METHOD FOR MAKING A LITHOGRAPHIC PRINTING PLATE SUPPORT

Abstract	A method for making a lithographic printing plate support is disclosed which comprises the steps of: (i) Providing an aluminum support; (ii) Graining said support in an electrolyte composition; (iii) Anodizing said grained support; Characterized that said electrolyte composition comprises an effective concentration of a benzoic acid derivative or a sulphuric acid derivative.	

Full Text	 

A METHOD FOR MAKING A LITHOGRAPHIC PRINTING PLATE SUPPORT. [DESCRIPTION]

FIELD OF THE INVENTION

The present invention relates to a method for making a lithographic printing plate support and to a method for making a heat- and/or light sensitive, lithographic printing plate comprising said support.

BACKGROUND OF THE INVENTION

Lithographic printing presses use a so-called printing master such as a printing plate which is mounted on a cylinder of the printing press. The master carries a lithographic image on its surface and a print is obtained by applying ink to said image and then transferring the ink from the master onto a receiver material, which is typically paper. In conventional, so-called "wet" lithographic printing, ink as well as an aqueous fountain solution (also called dampening liquid) are supplied to the lithographic image which consists of oleophilic (or hydrophobic, i.e. ink-accepting, water-repelling) areas as well as hydrophilic (or oleophobic, i.e. water-accepting, ink-repelling) areas. In so-called driographic printing, the lithographic image consists of ink-accepting and ink-abhesive (ink-repelling) areas and during driographic printing, only ink is supplied to the master.

Printing masters are generally obtained by the image-wise exposure and processing of an imaging material called plate precursor. In addition to the well-known photosensitive, so-called pre-sensitized plates, which are suitable -for UV contact exposure through a film mask, also heat-sensitive printing plate precursors have become very popular in the late 1990s. Such thermal materials offer the advantage of daylight stability and are especially used in the so-called computer-to-plate method wherein the plate precursor is directly exposed, i.e. without the use of a film mask. The material is exposed to heat or to infrared light and the generated heat triggers a (physico-)chemical process, such as ablation,

polymerization, insolubilization by cross linking of a polymer, heat-induced solubilization, or by particle coagulation of a thermoplastic polymer latex.

Thermal processes which enable plate making without wet processing are for example based on ablation of one or more layers of the coating. At the exposed areas the surface of an underlying layer is revealed which has a different affinity towards ink or fountain than the surface of the unexposed coating; the image (printing) and non-image or background (non-printing) areas are obtained.

Another type of printing plates based on thermal processes requiring no wet processing step are for example plates based on ■ switching - i.e. plates of which the surface is irreversibly changed from a hydrophilic surface to a hydrophobic surface or vice versa upon exposure to heat and/or light. These so called "switchable polymer systems" are based on different working mechanism such as for example masking/demasking of a polar group or destruction/ generation of charge.

The most popular thermal plates form an image by a heat-induced solubility difference in an alkaline developer between exposed and non-exposed areas of the coating. The coating typically comprises an oleophilic binder, e.g. a phenolic resin, of which the rate of dissolution in the developer is either reduced (negative working) or increased (positive working) by the image-wise exposure. During processing, the solubility differential leads to the removal of the non-image (non-printing) areas of the coating, thereby revealing the hydrophilic support, while the image (printing) areas of the coating remain on the support. Typical examples of such plates are described in e.g. EP-A 625728, 823327, 825927, 864420, 894622 and 901902. Negative working embodiments of such thermal materials often require a pre-heat step between exposure and development as described in e.g. EP-A 625,728.

Negative working plate precursors which do not require a preheat step may contain an image-recording layer that works by heat-induced particle coalescence of a thermoplastic polymer latex, as described in e.g. EP-As 770 494, 770 495, 770 496 and 770 497. These patents disclose a method for making a lithographic printing plate comprising the steps of (1) image-wise exposing an imaging element

comprising hydrophobic thermoplastic polymer particles dispersed in a hydrophilic binder and a compound capable of converting light into heat, (2) and developing the image-wise exposed element by applying fountain and/or ink.

US 5,728,503 provides a grained and anodized aluminum support for a light sensitive printing plate having a substantially uniform topography comprising peaks and valleys and surface roughness parameters Ra (0.10-0.5 ]im) ,  Rt (0-6 \m) ,  Rp (0-4 \im)  and Rz (0-5 ]im) .

EP 1,400,351 discloses a lithographic printing plate precursor containing an aluminum support and a photosensitive layer containing an alkali-soluble resin and an infrared absorber, wherein the

2

photosensitive layer has a coating weight of 0.5 to 3 g/m and a

thickness distribution with a maximum relative standard deviation of 20%.

WO 02/01291 discloses a lithographic plate comprising on a roughened substrate a substantially conformal radiation-sensitive layer; i.e. the surface of the radiation-sensitive layer has peaks and valleys substantially corresponding to the major peaks and valleys of the microscopic surface of the roughened substrate. Tackiness, block resistance and press durability of the plate are improved.

Us 6,912,956 discloses a printing plate material comprising a substrate having a center line average surface roughness Ra of 0.2 to 1.0 ijm and an oil-retention volume A2 of 1 to 10, and provided thereon a component layer onto which an image is capable of being recorded by imagewise exposure with an infrared laser.

US 4,545,8 66 discloses electrochemically graining the surface of an aluminum support with an electrolytic solution comprising 1000 to 40000 ppm of nitric acid and 50 to 4000 ppm of sulfuric acid.

EP 036,672 discloses electrolytically etching of aluminum in an aqueous electrolytic solution containing hydrochloric acid and citric acid or malic acid at a bath temperature of 10 to 40 °C.

US 4,671,859 and US 4,376,124 disclose a process for the electrochemical graining of aluminum in which an electrolyte composition containing (5-ketones is employed. US 4,482,434 discloses the roughening of aluminum by applying an electrolyte solution under

the action of an alternating current having a frequency in the range from 0.3 to 15 Hz.

In general, the use of aluminum substrates as supports for lithographic printing plates, requires that they undergo several treatments such as for example graining and anodizing. Lithographic supports are roughened or grained to improve the adhesion of an imaging layer to the support and anodizing may be carried out to improve the abrasion resistance and water retention of the support. The type of grains obtained, especially their size and distribution over the surface, highly influence the lithographic behaviour of the related printing plate. The pits on the aluminum surface have to be deep enough to provide sufficient adhesion of the coating layer, they should be evenly distributed over the surface and they should be uniform in size. The pits size and distribution should provide a good balance between adhesion properties of the coating at the image areas (i.e. print durability) and water retention and clean out behavior at the non-image areas. When the microscopic structure of the roughened surface is not uniform enough, especially adhesion problems have been reported. For positive- or negative-working printing plates based on a solubility differential in a developer solution, often  clean-out problems during the development step (i.e. the non-image areas are not completely and profoundly removed by the developer) have been reported. Because of the roughened surface, part of the coating may fail to gain sufficient solubility in a developer and may tend to remain on the support at non-image areas resulting in toning (ink acceptance at the non-image areas). By applying a coating layer which is easily removable in a developer, these clean out problems are then for the most part resolved but a too narrow development lattitude is obtained. For printing plates based on latex coalescence a reduced shelf life caused by a roughened aluminum support has been reported in EP 1,400,351. Other problems related to the microscopic structure of the aluminum plate are for example a reduced image contrast after exposure and development (i.e. contrast between image and non-image areas is small) which makes evaluation by the printer of the imaged plate difficult, surfaces that are highly vulnerable to scratches and/or low quality prints showing unsharp edges and toning.

Thus, graining of the support resulting in small pits uniformly distributed over the surface, is essential for obtaining high quality printing plates. In the prior art, the graining is usually carried out using hydrochloric acid as electrolyte. However, in pure hydrochloric acid electrolytes, the operating conditions need to be within close limits in order to obtain an even and uniform topography. Many patent publications describe the influence of the electrolyte composition on the quality of graining. Addition of several additives to hydrochloric acid as main component or to nitric acid as main component have been proposed in the prior art. However, often the disclosed methods are only applicable within closely limited parameters (such as for example temperature and/or current density), and/or they require a great equipment expenditure, and/or they do not provide the required type/distribution of grains. Therefore there is still a need for graining processes which provide uniform and even grains on the surface of a lithographic aluminum support as thereby a printing plate with both good adhesion properties of the coating layer as well as a good water retention at the non-image areas are obtained.

SUMMARY OF THE INVENTION

It is an object of the present invention to provide an alternative method for making a lithographic aluminum printing plate support that has a surface comprising pits which are uniformly distibuted over the surface and are uniform in size.

This object is realized by the method of claim 1; i.e. a method for making a lithographic printing plate support which comprises the steps of:

(i)  providing an aluminum support;

(ii)  graining said support in an electrolyte composition

comprising an effective concentration of a benzoic acid derivative or a sulphonic acid derivative;

(iii)  anodizing said grained support.

characterized in that said electrolyte composition comprises an

effective concentration of a benzoic acid derivative or a

sulphonic acid derivative.

It IS a turtner oD^ecr ro proviae a metnoa lor maKing a lithographic printing plate that, after applying a heat- and/or light-sensitive coating, exposing and optional developing said printing plate, does not show the occurence of coating residues, has a good water retention at the non-image areas and has a high print durability.

This object is realized by the method of claim 6; i.e. a method for making a lithographic printing plate which comprises the steps of: (i) providing a printing plate precursor as described above; (ii) exposing the obtained printing plate precursor to heat and/or light and (iii) optionally processing said exposed precursor with an aqueous liquid.

A detailed study of the microstructure of an aluminum support which was grained in an electrolyte solution comprising an effective concentration of a benzoic acid derivative or a sulphonic acid derivative, surprisingly showed that the surface of said support comprises evenly distributed pits which are uniform in size. Tht-detailed study of the microstructure of the support was carried out using a newly developed threshold procedure.

Preferred embodiments of the present invention are described in the dependent claims.

BRIEF DESCRIPTON OF THE DRAWINGS

Fig. 1 shows a two-dimensional surface profile.

Fig. 2 shows a bearing ratio curve of a surface profile.

Fig. 3 shows the Rk-construction drawn on the bearing ratio curve.

Fig. 4 shows an interferometer image thresholded at height D defined

in the Rk-construction, and wherein the gray-scale relates to the

depth of the pits and their distribution throughout the cross-section.

Fig. 5 shows a graph illustrating the newly developed threshold procedure for determination of the pit size distribution.

DETAILED DESCRIPTION OF THE INVENTION

The lithographic printing plate support according to the method of the present invention is an aluminum support. The surface of the aluminum support is grained and anodized aluminum. The support may be a sheet-like material such as a plate or it may be a cylindrical element such as a sleeve which can be slid around a print cylinder of a printing press.

The aluminum is preferably anodized by means of anodizing techniques employing sulphuric acid and/or a sulphuric acid/phosphoric acid mixture. By anodising the aluminium support, its abrasion resistance and hydrophilic nature are improved. The

microstructure as well as the thickness of the AI2O3 layer are

2 determined by the anodising step, the anodic weight (g/m AI2O3

2 formed on the aluminium surface) varies between 1 and 8 g/m .

Methods of anodizing are known in the art and are for example disclosed in GB 2,088,901.

By graining (or roughening) the aluminium support, both the adhesion of the printing image and the wetting characteristics of the non-image areas are improved. According to the present invention, it was surprisingly found that graining the aluminum support in an electrolyte solution comprising an effective concentration of a benzoic acid derivative or a sulphonic acid derivative, results in a surface with uniformly distributed, fine pits. The graining morphology of the surface was determined following a newly developed threshold procedure which is disclosed further in the description.

The surface of the support is grained using an aqueous electrolyte solution comprising an effective concentration of a benzoic acid derivative or a sulphonic acid derivative and

preferably at least one of the following chemicals: HNO3, HCl and/or

H3PO4. In a preferred embodiment the electrolyte solution contains

HCl and an effective concentration of a benzoic acid derivative or a sulphonic acid derivative.

The effective concentration of the benzoic acid derivative or the sulphonic acid derivative is at least 0.0001 mol/1. Preferably the concentration varies between 0.0001 mol/1 and 0.2 mol/1, more

preiexduiy uetween u.uuux moi/± ana u.i moi/±, mosr prereraJDly between 0.001 itiol/1 and 0.05 mol/1.

The concentration of HCl, HNO3 and/or H3PO4 in the electrolyte

solution preferably varies between 1 g/1 and 50 g/1; more preferably between 5 g/1 and 30 g/1; most preferably between 7 g/1 and 20 g/1.

A preferred benzoic acid derivative includes a benzoic acid such as ortho-, meta- or para-substituted benzoic acid or di- or tri-substituted benzoic acid, a phtalic acid, isophtalic acid, terephtalic acid, salicylic acid, benzoic anhydride, 1- naphtoic acid or 2- naphtoic acid; or salts or esters thereof and each of which may be substituted. Suitable salts are for example sodium, potassium or ammonium salts. A suitable ester is for example an optionally substituted alkyl benzoic acid wherein the alkyl group represents a straight, branched or cyclic alkyl group having up to 10 carbon atoms.

In a preferred embodiment, the benzoic acid derivative is an optionally substituted benzoic acid.

The substituents optionally present on the benzoic acid derivatives are selected from a halogen, a nitro group, a straight, branched or cyclic alkyl group having up to 10 carbon atoms, a hydroxyl group, an amino group, a sulphonic acid group, a methoxygroup, or combinations thereof.

A preferred sulphonic acid derivative includes a benzenesulphonic acid, benzenedisulphonic acid, pyridine sulphonic acid, naphthalene sulphonic acid, naphthalene disulphonic acid, alkyl sulphonic acid, alkylene sulphonic acid and quinoline sulphonic acid; or sal.ts or esters thereof; and each of which may be substituted. Suitable salts are for example sodium, potassium or ammonium salts. A suitable ester is for example an optionally substituted alkyl ester of a sulphonic acid such as an optionally substituted alkyl benzenesulphonic acid or a pyridine alkyl sulphonic acid; wherein the alkyl group represents a straight, branched or cyclic alkyl group having up to 10 carbon atoms. The sulphonic acid derivatives may be mono- (ortho, meta or para), di-or tri-substituted. The substituents optionally present on the sulphonic acid derivatives include a halogen, an amino group, a nitro group, a hydroxyl group, a methoxygroup, a carboxylic acid

group, an optionally substituted straight, branched or cyclic alkyl group having up to 10 carbon atoms, or combinations thereof.

In a preferred embodiment, the sulphonic acid derivative is an optionally substituted benzenesulphonic acid.

The graining may be carried out using alternating current at a voltage ranging for example from 5V to 50V, preferably from 20V to

40V for a period ranging from 5 to 120 seconds. Generally, the

2	2

current density ranges from 50 A/dm to 200 A/dm , more preferably

2	2

from 80 A/dm to 150 A/dm . The current charge preferably ranges

2	2	2

from 300 C/dm to 1500 C/dm , more preferably from 500 C/dm to 1050

2 C/dm . The electrolyte temperature may be at any suitable

temperature but preferably ranges from 20°C to 55°C, more preferably from 30°C to 45°C.

The grained and anodized aluminum substrate of the present invention may be post-treated to further improve the hydrophilic properties of its surface. For example, the aluminum oxide surface may be silicated by treatment with a sodium silicate solution at elevated temperature, e.g. 95°C. Alternatively, a phosphate treatment may be applied which involves treating the aluminum oxide surface with a phosphate solution that may further contain an inorganic fluoride. Further, the aluminum oxide surface may be rinsed with an organic acid and/or salt thereof, e.g. carboxylic acids, hydrocarboxylic acids, sulphonic acids or phosphonic acids, or their salts, e.g. succinates, phosphates, phosphonates, sulphates, and sulphonates. A citric acid or citrate solution is preferred. This treatment may be carried out at room temperature or may be carried out at a slightly elevated temperature of about 30°C to 50°C. A further interesting treatment involves rinsing the aluminum oxide surface with a bicarbonate solution. Still further, the aluminum oxide surface may be treated with polyvinylphosphonic acid, polyvinylmethylphosphonic acid, phosphoric acid esters of polyvinyl alcohol, polyvinylsulphonic acid,

polyvinylbenzenesulphonic acid, sulfuric acid esters of polyvinyl alcohol, and acetals of polyvinyl alcohols formed by reaction with a sulfonated aliphatic aldehyde.  It is further evident that one or more of these post treatments may be carried out alone or in

combination. More detailed descriptions of these treatments are given in GB 1084070, DE 4423140, DE 4417907, EP 659909, EP 537633, DE 4001466, EP A 292801, EP A 291760 and US 4458005.

The graining morphology of the surface was determined according to the following newly developed threshold procedure.

First, three dimensional images are recorded of the substrate which characterize the graining morphology surface or the roughness properties of the surface of said substrate. From these images several parameters that describe various aspects of the surface-morphology can be calculated. Tthe Bearing Ratio Analysis technique (see for example Wyko Surface Profilers Technical Reference Manual, September 1999, from Veeko, Metrology Group (pages 3-3 to 3-11) or US 2004/0103805), has been used for calculating these parameters. The three dimensional images or surface profiles can be obtained by using a white-light interferometer from Veeco (NT3300, commercially available from Veeco Metology Group, Arizona, USA).

From the obtained surface profile, two curves can be derived: the histogram of the surface profile (Figure 1) and the bearing ratio curve (Figure 2). The histogram of the surface profile, also called Amplitude Distribution Function (ADF), gives the probability that the profile of the surface has a certain height z at any xy position. In other words, the ADF gives the probability that a point on the surface profile at a randomly selected position xy, has a height of approximately z. The bearing ratio curve is the mathematical integral of the ADF and each point on the bearing ratio curve has the physical significance of showing what fraction of a profile lies above a certain height. In other words, the bearing ratio curve shows the percentage of intercepted material by a plane parallel to the surface plane, versus the depth of that plane into the surface.

From the bearing ratio curve, parameters describing the surface morphology are defined using the so-called Rk-construction (Figure 3). These parameters are core roughness depth (Rk), reduced peak height (Rpk), reduced valley depth (Rvk) and valley material component (100%-Mr2) and are defined as follows in the ISO standard 13565-1996:

Core roughness depth (Rk): is the vertical height between the left

and right intercepts of the line through the ends of the minimum

height 40% window.

Reduced peak height (Rpk): is an estimate of the small peaks above

the main plateau of the surface.

Reduced valley depth (Rvk): is an estimate of the depth of the

valleys.

Peak material conrponent (Mri) : is the fraction of the surface that

consists of small peaks.

Valley material component (100%-Mr2): is the fraction of the

surface that consists of deeper valleys.

The heights C 'and D at the surface profile are determined in

the Rk-construction by identyfying the minimum secant slope. The

minimum secant slope is obtained by sliding a 40% window (of the 0 to 100% axis in Figure 3) across the bearing ratio curve (6). This window intersects the curve at two points, i.e. points A and B and the goal is to find the position where the slope between the two points is minimised. When the minimum slope is found, a line (7) through points A and B is drawn and the intercepts on the ordinates at bearing ratio 0% and 100% yield respectively points C and D.

According to the present invention, a new threshold procedure

based on the parameters defined in the R^ construction has been

defined which enables to evaluate the pit size distribution.

For the evaluation of the pit size distribution, first of all the three dimensional interferometer image is thresholded at height D (Figure 4). Figure 4 is in fact a cross-section at height D of the aluminium surface and shows the pits at this height. The gray-scale of Figure 4 relates to the depth of the pits and their distribution throughout the cross-section. Each pixel has a depth value that enables to create the grey-scale image. The threshold enables to identify and separate objects, i.e. pits. The pits are separated from each other using a convex-components analysis. The area, depth, and volume of each single pit can then be calculated using appropiate software such as Matlab. For example, the area of a pit is calculated on the tresholded image by multiplying the number of pixels belonging to a pit with the physical area of one pixel. From

these values the mean and standard deviation of the pit area, depth and volume at the threshold height can be•calculated. The pit depth obtained from this threshold procedure is corrected to the real

depth by adding Rk (Figure 5). Similarly, the volume of the pit is

also corrected by adding the volume of a cylinder having as area the calculated area of the pit (at level D) and as height Rk (Figure 5).

The pits with a depth lower than Rk + Rpk (indicated by the arrow in

Figure 5) are not identified as pits by this image analysis. However, this threshold procedure enables to compare the size distribution of the deep pits of different substrates.

It was found that the results of pit area and volume obtained via the above described procedure and measured on a support obtained according to the method of the present invention, are smaller and uniformly distributed over the substrate compared to the results of pit area and volume obtained on a support of the prior art.

According to the present invention, there is also provided a method for making a lithographic printing plate precursor comprising the steps of providing a support as discussed in detail above, applying a coating solution comprising at least one heat- or light-sensitive imaging layer onto said support and than drying the obtained precursor.

The precursor can be negative or positive working, i.e. can form ink-accepting areas at exposed or at non-exposed areas respectively. Below, suitable examples of heat- and light-sensitive coatings are discussed in detail.

Heat-sensitive printing plate precursors.

The imaging mechanism of thermal printing plate precursors can be triggered by direct exposure to heat, e.g. by means of a thermal head, or by the light absorption of one or more compounds in the coating that are capable of converting light, more preferably infrared light, into heat.

A first suitable example of a thermal printing plate precursor is a precursor based on heat-induced coalescence of hydrophobic thermoplastic polymer particles which are preferably dispersed in a

hydrophilic binder, as described in e.g. EP 770 494; EP 770,495; EP 770 497; EP 773 112; EP 774 364; EP 849 090, EP 1614538, EP 1614539 EP 1614540 and unpublished European patent applications EP 05105378.3, EP 05109781.4, EP 05109782.2, EP 05108920.9 and unpublished patent application PCT/EP2005/054585.

In a second suitable.embodiment, the thermal printing plate precursor comprises a coating comprising an aryldiazosulfonate homo-or copolymer which is hydrophilic and soluble in the processing liquid before exposure to heat or UV light and rendered hydrophobic and less soluble after such exposure.

Preferred examples of such aryldiazosulfonate polymers are the compounds which can be prepared by homo- or copolymerization of aryldiazosulfonate monomers with other aryldiazosulfonate monomers and/or with vinyl monomers such as (meth)acrylic acid or esters thereof, (meth)acrylamide, acrylonitrile, vinylacetate, vinylchloride, vinylidene chloride, styrene, a-methyl styrene etc. Suitable aryldiazosulfonate monomers are disclosed in EP-A 339393, EP-A 507008 and EP-A 771645 and suitable aryldiazosulfonate polymers . are disclosed in EP 507,008, EP 960,729, EP 960,730 and EP1,267,211.

A further suitable thermal printing plate is positive working and relies on heat-induced solubilization of an oleophilic resin. The oleophilic resin is preferably a polymer that is soluble in an aqueous developer, more preferably an aqueous alkaline developing solution with a pH between 7.5 and 14. Preferred polymers are phenolic resins e.g. novolac, resoles, polyvinyl phenols and carboxy substituted polymers. Typical examples of these polymers are described in DE-A-4007428, DE-A-4027301 and DE-A-4445820. The amount of phenolic resin present in the first layer is preferably at least 50% by weight, preferably at least 80% by weight relative to the total weight of all the components present in the first layer.

In a preferred embodiment, the oleophilic resin is preferably a phenolic resin wherein the phenyl group or the hydroxy group is chemically modified with an organic substituent. The phenolic resins which are chemically modified with an organic substituent may exhibit an increased chemical resistance against printing chemicals such as fountain solutions or press chemicals such as plate cleaners. Examples of such chemically modified phenolic resins are

described in EP-A 0 934 822, EP-A 1 072 432, US 5 641 608, EP-A 0 982 123, WO 99/01795, EP-A 02 102 446, EP-A 02 102 444, EP-A 02 102 445, EP-A 02 102 443, EP-A 03 102 522. The modified resins described in EP-A 02 102 446, are preferred, especially those resins wherein the phenyl-group of said phenolic resin is substituted with a group having the structure -N=N-Q, wherein the -N=N- group is covalently bound to a carbon atom of the phenyl group and wherein Q is an aromatic group.

In the latter embodiment the coating may comprise a second layer that comprises a polymer or copolymer (i.e. (co)polymer) comprising at least one monomeric unit that comprises at least one sulfonamide group. This layer is located between the layer described above comprising the oleophilic resin and the hydrophilic support. Hereinafter, ^a (co)polymer comprising at least one monomeric unit that comprises at least one sulfonamide group' is also referred to as "a sulphonamide (co)polymer". The sulphonamide (co)polymer is preferably alkali soluble. The sulphonamide group is preferably

represented by -NR-SO2-, -SO2-NR- or -SO2-NRR' wherein R and R' each

independently represent hydrogen or an organic substituent.

Sulfonamide (co)polymers are preferably high molecular weight compounds prepared by homopolymerization of monomeric units containing at least one sulfonamide group or by copolymerization of such monomeric units and other polymerizable monomeric units.

Examples of monomeric units containing at least one sulfonamide group include monomeric units further containing at least one polymerizable unsaturated bond such as an acryloyl, allyl or vinyloxy group. Suitable examples are disclosed in U.S. 5,141,838, EP 1545878, EP 909,657, EP 0 894 622 and EP 1,120,246.

Examples of monomeric units copolymerized with the monomeric units containing at least one sulfonamide group include monomeric units as disclosed in EP 1,262,318, EP 1,275,498, EP 909,657, EP 1,120,246,EP 0 894 622 and EP 1,400,351.

Suitable examples of sulfonamide (co)polymers and/or their method of preparation are disclosed in EP-A 933 682, EP-A 982 123, EP-A 1 072 432, WO 99/63407 and EP 1,400,351.

A highly preferred example of a sulfonamide (co)polymer is a lomopolymer or copolymer comprising a structural unit represented by :he following general formula (I):

formula (I) ^7herein:

1 R represents hydrogen or a hydrocarbon group having up to 12 carbon

1 atoms; preferably R represents hydrogen or a methyl group;

2  3 R and R independently represent hydrogen or a hydrocarbon group;

2  3 preferably R and R represent hydrogen;

1 K represents a single bond or a divalent linking group. The

divalent linking group may have up to 20 carbon atoms and may

contain at least one atom selected from C, H, N, 0 and S.

Preferred divalent linking groups are a linear alkylene group having

1 to 18 carbon atoms, a linear, branched, or cyclic group having 3

to 18 carbon atoms, an alkynylene group having 2 to 18 carbon atoms

and an arylene group having 6 to 20 atoms, -0-, -S-, -CO-, -C0-0-, -

0-C0-, -CS-, -NR R^-, -CO-NR -, -NR -CO-, -NR -C0-0-, -0-CO-NR -, -

NR -CO-NR -, -NR -CS-NR -, a phenylene group, a naphtalene group, an

anthracene group, a heterocyclic group, or combinations thereof,

wherein R and R each independently represent hydrogen or an

optionally substituted alkyl, alkenyl, alkynyl, cycloalkyl,

heterocyclic, aryl, heteroaryl, aralkyl or heteroaralkyl group.

Preferred substituents on the latter groups are an alkoxy group

having up to 12 carbon atoms, a halogen or a hydroxyl group.

Preferably X is a methylene group, an ethylene group, a propylene

group, a butylene group, an isopropylene group, cyclohexylene group,

a phenylene group, a tolylene group or a biphenylene group;

Y is a bivalent sulphonamide group represented by -NR -SO2- or

k	i  k

-SO2-NR - wherein R and R each independently represent hydrogen.

an optionally substituted alkyl, alkanoyl, alkenyl, alkynyl, cycloalkyl, heterocyclic, aryl, heteroaryl, aralkyl or heteroaralkyl

2	2

group or a group of the formula -C(=N)-NH-R , wherein R represents

hydrogen or an optionally substituted alkyl or aryl group;

1 Z  represents a bi-, tri- or quadrivalent linking group or a

1 terminal group. When Z  is a bi-, tri- or quadrivalent linking

1	1

group, the remaining 1 to 3 bonds of Z are linked to Y  forming

crosslinked structural units.

1 When Z  is a terminal group, it is preferably represented by

hydrogen or an optionally substituted linear, branched, or cyclic alkylene or alkyl group having 1 to 18 carbon atoms such as a methyl group, an ethyl group, a propyl group, an isopropyl group, a butyl group, an isobutyl group, a t-butyl group, a s-butyl group, a pentyl group, a hexyl group, a cyclopentyl group, a cyclohexyl group, an octyl group, an optionally substituted arylene or aryl group having 6 to 20 carbon atoms; an optionally substituted hetero-arylene or heteroaryl group; a linear, branched, or cyclic alkenylene or alkenyl group having 2 to 18 carbon atoms, a linear, branched, or cyclic alkynylene or alkynyl group having 2 to 18 carbon atom or an alkoxy group.

When Z is a bi, tri- or quadrivalent linking group, it is preferably represented by an above mentioned terminal group of which hydrogen atoms in numbers corresponding to the valence are eliminated therefrom. Examples of preferred substituents optionally present on the groups

representing Z are an alkyl group having up to 12 carbon atoms, an

alkoxy group having up to 12 carbon atoms, a halogen atom or a hydroxyl group.

The structural unit represented by the general formula (I) has preferably the following groups:

X represents an alkylene, cyclohexylene, phenylene or tolylene

In  "1	Vi

group,  -0-,  -S-,  -CO-,  -C0-0-,  -0-C0-,  -CS-,  -NR R  -,  -CO-NR -,

"K	V^	Vi	Vi	"1	V\	"i

-NR  -CO-,  -NR  -C0-0-,  -0-CO-NR  -,  -NR  -CO-NR  -,  -NR  -CS-NR  -,  or

combinations thereof, and wherein R and R each independently represent hydrogen or an optionally substituted alkyl, alkenyl, alkynyl, cycloalkyl, heterocyclic, aryl, heteroaryl, aralkyl or heteroaralkyl group. Preferred substituents on the latter groups are an alkoxy group having up to 12 carbon atoms, a halogen or a hydroxyl group;

1 Y IS a bivalent sulphonamide group represented by

-NR -SO2-, -SO2-NR - wherein R and R each independently represent

hydrogen, an optionally substituted alkyl, alkanoyl, alkenyl, alkynyl, cycloalkyl, heterocyclic, aryl, heteroaryl, aralkyl or heteroaralkyl group;

Z  is a terminal group represented by hydrogen, an alkyl group such

as a methyl group, an ethyl group, a propyl group, an isopropyl group, a butyl group, an isobutyl group, a t-butyl group, a s-butyl group, a pentyl group, a hexyl group, a cyclopentyl group, a cyclohexyl group or an octyl group, a benzyl group, an optionally substituted aryl or heteroaryl group, a naphtyl group, an anthracenyl group, a pyridyl group, an allyl group or a vinyl group.

Specific preferred examples of sulphonamide (co)polymers are polymers comprising N-(p-aminosulfonylphenyl) (meth)acrylamide, N-

(m-aminosulfonylphenyl) (meth)acrylamide and/or N-(o-aminosulfonylphenyl) (meth)acrylamide. A particularly preferred sulphonamide (co)polymer is a polymer comprising N-(p-aminosulphonylphenyl) methacrylamide wherein the sulphonamide group comprises an optionally substituted straight, branched, cyclic or heterocyclic alkyl group, an optionally substituted aryl group or an optionally substituted heteroaryl group.

The layer comprising the sulphonamide (co)polymer may further comprise additional hydrophobic binders such as a phenolic resin

(e.g. novolac, resoles or polyvinyl phenols), a chemically modified phenolic resin or a polymer containing a carboxyl group, a nitrile group or a maleimide group.

The dissolution behavior of the coating of the latter embodiment in the developer can be fine-tuned by optional solubility

regulating components, wore particularly, aevexopiuenu dcueiexauuxa and development inhibitors can be used. In the embodiment where the coating comprises more than one layer, these ingredients can be added to the first layer, to the second layer and/or to an optional other layer of the coating.

Development accelerators are compounds which act as dissolution promoters because they are capable of increasing the dissolution rate of the coating. For example, cyclic acid anhydrides, phenols or organic acids can be used in order to improve the aqueous developability. Examples of the cyclic acid anhydride include phthalic anhydride, tetrahydrophthalic anhydride, hexahydrophthalic anhydride, 3,6-endoxy-4-tetrahydro-phthalic anhydride, tetrachlorophthalic anhydride, maleic anhydride, chloromaleic anhydride, alpha -phenylmaleic anhydride, succinic anhydride, and pyromellitic anhydride, as described in U.S. Patent No. 4,115,128. Examples of the phenols include bisphenol A, p-nitrophenol, p-ethoxyphenol, 2,4,4'-trihydroxybenzophenone, 2, 3,4-trihydroxy-benzophenone, 4-hydroxybenzophenone, 4,4',4"-trihydroxy-triphenylmethane, and 4,4',3",4"-tetrahydroxy-3,5,3',5'-tetramethyltriphenyl-methane, and the like. Examples of the organic acids include sulphonic acids, sulfinic acids, alkylsulfuric acids, phosphonic acids, phosphates, and carboxylic acids, as described in, for example, JP-A Nos. 50-88,942 and 2-96,755. Specific examples of these organic acids include p-toluenesulphonic acid, dodecylbenzenesulphonic acid, p-toluenesulfinic acid, ethylsulfuric acid, phenylphosphonic acid, phenylphosphinic acid, phenyl phosphate, diphenyl phosphate, benzoic acid, isophthalic acid, adipic acid, p-toluic acid, 3,4-dimethoxybenzoic acid, 3,4,5-trimethoxybenzoic acid, 3,4,5-trimethoxycinnamic acid, phthalic acid, terephthalic acid, 4-cyclohexene-l,2-dicarboxylic acid, erucic acid, lauric acid, n-undecanoic acid, and ascorbic acid. The amount of the cyclic acid anhydride, phenol, or organic acid contained in the coating is preferably in the range of 0.05 to 20% by weight, relative to the coating as a whole. Polymeric development accelerators such as phenolic-formaldehyde resins comprising at least 70 mol% meta-cresol as recurring monomeric units are also suitable development accelerators.
