Repository: anandvc/allindianpatents

File: patents/269568-method-of-marking-heat-treated-coated-article-using-diamond-like-carbon-dlc-coating-and-protective-film.html
Indian Patents. 269568:"METHOD OF MARKING HEAT TREATED COATED ARTICLE USING DIAMOND-LIKE CARBON (DLC) COATING AND PROTECTIVE FILM"

Indian Patents

Recently Granted Patents

  Recently Published Patents

Title of Invention	"METHOD OF MARKING HEAT TREATED COATED ARTICLE USING DIAMOND-LIKE CARBON (DLC) COATING AND PROTECTIVE FILM"

Abstract	There is provided a method of making a heat treated (HT) coated article to be used in shower door applications, window applications, or any other suitable applications where transparent coated articles are desired. For example, certain embodiments of this invention relate to a method of making a coated article including a step of heat treating a glass substrate coated with at least a layer of or including diamond-like carbon (DLC) and an overlying protective film thereon. In certain example embodiments, the protective film may be of or include an oxide of zinc. Following and/or during heat treatment (e.g., thermal tempering, or the like) the protective film may be removed. Other embodiments of this invention relate to the pre-HT coated article, or the post-HT coated article.	

Full Text	TITLE OF THE INVENTION

METHOD OF MAKING HEAT TREATED COATED ARTICLE USING DIAMOND-LIKE CARBON (DLC) COATING AND PROTECTIVE FILM

[0001]	Certain embodiments of this invention relate to a method of making a

heat treated (HT) coated article to be used in shower door application's, window applications, tabletop applications, or any other suitable applications. For example, certain embodiments of this invention relate to a method of making a coated article including a step of heat treating a glass substrate coated with at least a layer comprising diamond-like carbon (DLC) and an overlying protective film thereon. In certain example embodiments, the protective film may be of or include an oxide of zinc. Following and/or during heat treatment (e.g., thermal tempering, or the like) the protective film may be entirely or partially removed. Other embodiments of this invention relate to the pre-HT coated article, or the post-HT coated article.

BACKGROUND OF THE INVENTION

[0002]	Coated articles such as transparent shower doors and JG window units

are often heat treated (HT), such as being thermally tempered, for safety and/or strengthening purposes. For example, coated glass substrates for use in shower door and/or window units are often heat treated at a high temperature(s) (e.g., at least about 580 degrees C, more typically from about 600-650 degrees C) for purposes of tempering.

|0003]	Diamond-like carbon (DLC) is sometimes known for its scratch

resistant properties. For example, different types of DLC are discussed in the following U.S. Patents: 6,303,226; 6,303,225; 6,261,693; 6,338,901; 6,312,808; 6,280,834; 6,284,377; 6,335,086; 5,858,477; 5,635,245; 5,888,593; 5,135,808; 5,900,342; and 5,470,661, all of which are hereby incorporated herein by reference.

[0004J	It would sometimes be desirable to provide a window unit or other

glass article with a protective coating including DLC in order to protect it from scratches and the like. Unfortunately, DLC tends to oxidize and burn off at temperatures of from approximately 380 to 400 degrees C, as the heat treatment is

typically conducted in an atmosphere including oxygen. Thus, it will be appreciated that DLC as a protective overcoat cannot withstand heat treatments (HT) at the extremely high temperatures described above which are often required in the manufacture of vehicle windows, IG window units, glass table tops, and/or the like.

[0005]	Accordingly, those skilled in the art will appreciate that a need in the

art exists for a method of providing heat treated (HT) coated articles with a protective coating (one or more layers) comprising DLC. A need for corresponding coated articles, both heat treated and pre-HT, also exists.

BRIEF SUMMARY OF EXAMPLES OF INVENTION

[0006]	Certain example embodiments of this invention relate to a method of

making a heat treated (HT) coated article to be used in shower door applications, window applications, tabletop applications, or any other suitable application: For example, certain embodiments of this invention relate to a method of making a coated article including a step of heat treating a glass substrate coated with at least a layer comprising diamond-like carbon (DLC) and an overlying protective film thereon. In certain example embodiments, the protective film may be of or include an oxide of zinc. Following and/or during heat treatment (e.g., thermal tempering, or the like) the protective film may be entirely or partially removed. Other embodiments of this invention relate to the pre-HT coated article, or the post-HT coated article.

[0007]	In certain example embodiments of this invention, there is provided a

method of making a heat treated coated article, the method comprising: providing a glass substrate; forming at least one layer comprising diamond-like carbon (DLC) on the glass substrate; forming a protective film comprising zinc on the glass substrate over at least the layer comprising DLC; heat treating the glass substrate with the layer comprising DLC and the protective film comprising zinc thereon so that during the heat treating the protective film prevents significant burnoff of the layer comprising DLC, wherein the heat treating comprises heating the glass substrate to temperature(s) sufficient for thermal tempering, heat strengthening, and/or heat bending; and removing at least part of the protective film comprising zinc during and/or after said heat treating.

 [0008]	In other example embodiments of this invention, there is provided a

method of making a heat treated coated article, the method comprising: providing a glass substrate; forming at least one layer comprising carbon on the glass substrate; forming a protective film comprising zinc on the glass substrate over at least the layer comprising carbon; heat treating the glass substrate with the layer comprising carbon and the protective film comprising zinc thereon so that during the heat treating the protective film prevents significant burnoff of the layer comprising carbon, wherein the heat treating comprises heating the glass substrate to temperature(s) sufficient for thermal tempering, heat strengthening, and/or heat bending; and removing at least part of the protective film comprising zinc during and/or after said heat treating.

[0009]	In still further example embodiments of this invention, there is

provided a coated article comprising: a glass substrate supporting at least one layer comprising diamond-like carbon (DLC); a protective film comprising zinc oxide on the glass substrate over at least the layer comprising DLC; and wherein the protective film comprising zinc oxide is oxidation graded so that the protective film is more oxided (oxidized) at a location further from the layer comprising DLC than at a location closer to the layer comprising DLC,

BRIEF DESCRIPTION OF THE DRAWINGS

[0010]	FIGURE 1 is a schematic cross sectional view of a coated article, prior

to and following heat treatment, according to an example embodiment of this invention.

[0011]	FIGURE 2 is a schematic cross sectional view of a coated article, prior

to and following heat treatment, according to another example embodiment of this invention.

[00121	FIGURE 3 is a schematic cross sectional view of a coated article, prior

to and following heat treatment, according to another example embodiment of this invention.

DETAILED DESCRIPTION OF EXAMPLE EMBODIMENTS OF THE

INVENTION

[0013]	Referring now more particularly to the accompanying drawings in

which like reference numerals indicate like parts throughout the several views.

[0014J	Certain example embodiments of this invention relate to methods of

making coated articles that may use heat treatment (HT), wherein the coated article includes a coating (one or more layers) including diamond-like carbon (DLC). In certain instances, the HT may involve heating a supporting glass substrate, with the DLC thereon, to temperature(s) of from 550 to 800 degrees C, more preferably from 580 to 800 degrees C (which is well above the burn-off temperature of DLC). In particular, certain example embodiments of this invention relate to a technique for allowing the DLC to withstand such HT without significantly burning off during the same. In certain embodiments, a sacrificial protective film is formed on the glass substrate over the DLC so as to reduce the likelihood of the DLC burning off during HT. Thus, the majority (if not all) of the DLC remains on the glass substrate, and does not burn off, during the HT. Following HT, the sacrificial protective layer may or may not be removed in different embodiments of this invention.

[0015]	Fig. 1 is a schematic cross sectional view of a coated article, before

and after heat treatment, according to an example embodiment of this invention. Typically, the coated article on the left side of Fig. 1 exists during a stage of manufacture prior to heat treatment (HT), but may also exist post-HT in certain instances. The coated article shown in Fig. 1 includes glass substrate 1, DLC inclusive layer 11, and sacrificial protective film 17 which may include one or more layers. In certain example embodiments, the protective film 17 includes first and second layers 17a and 17b which maybe of the same or different material(s).

[0016]	Glass substrate 1 is typically of or includes soda-lime-silica glass,

although other types of glass may be used in certain instances.

[0017]	DLC inclusive layer 11 may be from about 5 to 1,000 angstroms (A)

thick in certain example embodiments of this invention, more preferably from 10-300

A thick, and most preferably from 20 to 65 A thick, possibly from about 25-50 A

thick, with an example thickness being about 30 angstroms. In certain example

embodiments of this invention, DLC layer 11 may have an average hardness of at least about 10 GPa, more preferably at least about 20 GPa, and most preferably from about 20-90 GPa. Such hardness renders layer(s) 11 resistant to scratching, certain solvents, and/or the like. Layer 11 may, in certain example embodiments, be of or include a special type of DLC known as highly tetrahedral amorphous carbon (t-aC), and may be hydrogenated (t-aC:H) in certain embodiments. In certain hydrogenated embodiments, the t-aC type or any other suitable type of DLC may include from 1 to 30% hydrogen, more preferably from 5-20% H, and most preferably from 10-20% H. This t-aC type of DLC includes more sp  carbon - carbon (C - - C) bonds than sp" carbon - carbon (C - - C) bonds. In certain example embodiments, at least about 30% or 50% of the carbon-carbon bonds in DLC layer 11 may be sp3 carbon - carbon (C -

-	C) bonds, more preferably at least about 60% of the carbon-carbon bonds in the layer 11 may be sp3 carbon - carbon (C - - C) bonds, and most preferably at least about 70% of the carbon-carbon bonds in the layer 11 may be sp3 carbon - carbon (C

-	- C) bonds. In certain example embodiments of this invention, the DLC may have an average density of at least about 2.4 gm/cm3, more preferably at least about 2.7 gm/cm . Example linear ion beam sources that may be used to deposit DLC inclusive layer 11 on substrate 1 include any of those in any of U.S. Patent Nos. 6,261,693, 6,002,208, 6,335,086, or 6,303,225 (all incorporated herein by reference). When using an ion beam source to deposit layer(s) 11, hydrocarbon feedstock gas(es) (e.g., C2H2), HMDSO, or any other suitable gas, may be used in the ion beam source in order to cause the source to emit an ion beam toward substrate 1 for forming layer(s) 11. It is noted that the hardness and/or density of layer(s) 11 may be adjusted by varying the ion energy of the depositing apparatus.

[0018]	DLC layer 11 allows the coated article to be more scratch resistant than

if the DLC 11 were not provided. It is noted that while layer 11 is on glass substrate 1 in certain embodiments of this invention, additional layer(s) may or may not be under layer 11 between the substrate 1 and layer 11 in certain example embodiments of this invention. Thus, the phrase "on the substrate" as used herein is not limited to being in direct contact with the substrate as other layer(s) may still be provided therebetween.

 [0019]	For example and without limitation, the layer 3 ] of or including PLC

may be any of the DLC inclusive layers of any of U.S. Patent Nos. 6,592,993; 6,592,992; 6,531,182; 6,461,731; 6,447,891; 6,303,226; 6,303,225; 6,261,693; 6,338,901; 6,312,808; 6,280,834; 6,284,377; 6,335,086; 5,858,477; 5,635,245; 5,888,593; 5,135,808; 5,900,342; or 5,470,661 (all of these patents hereby being incorporated herein by reference), or alternatively may be any other suitable type of DLC inclusive layer. DLC inclusive layer 11 may be hydrophobic (high contact angle), hydrophilic (low contact angle), or neither, in different embodiments of this invention.

[0020]	Sacrificial protective film 17 is provided in order to protect DLC layer

11 during HT. If film 17 were not provided, the DLC 11 would significantly oxidize during HT and burn off, thereby rendering the final product defenseless against scratching. However, the presence of sacrificial protective film 17 prevents or reduces the amount of oxygen which can reach the DLC 11 during HT from the surrounding atmosphere, thereby preventing the DLC from significantly oxidizing during HT. As a result, after HT, the DLC inclusive layer 11 remains on the glass substrate 1 in order to provide scratch resistance and/or the like.

[0021]	It has surprisingly been found that the use.zinc and/or zinc oxide in

sacrificial protective film 17 is/are especially beneficial with respect to reducing and/or preventing oxygen diffusion into the DLC during HT.  In the Fig. 1 example embodiment of this invention, the protective film 17 includes a first zinc inclusive layer 17a and a second zinc oxide inclusive layer 17b. The first zinc inclusive layer 17a may be metallic, substantially metallic, or substoichiometric zinc oxide in different example embodiments of this invention; whereas the second zinc oxide inclusive layer 17b may be of or including zinc oxide in certain example embodiments of this invention. In certain example embodiments, layer.17a is more metallic than layer 17b. In other words, layer 17b contains more oxygen than does layer 17a.

[0022]	In certain example embodiments of this invention, layer 17a may be of

or include ZnOy and layer 17b may be of or include ZnOx, where x>y (i.e., layer 17b contains more oxygen than layer 1 7a). Moreover, in certain example embodiments of

this invention, y is from about 0 to 0.9, more preferably from about 0.1 to 0.9, even more preferably from about 0.1 to 0.8, and possibly from about 0.1 to 0.7. Meanwhile, in certain example embodiments of this invention, x is greater than y, and x is from about 0.3 to 1.0. more preferably from about 0.3 to 0.99, even more preferably from about 0.5 to 0.95, and possibly from about 0.6 to 0.90. Thus, it will be appreciated that in certain example instances, both layers 17a and 17b may be of or include zinc oxide, and both layers 17a and 17b may be substoichiometric.

[0023]	Advantageously, it has been found that the use of zinc oxide layer 17a

that is more metallic than zinc oxide layer 17b surprisingly permits more efficient and easier removal of the protective film 17 during and/or following heat treatment (HT). The different compositions of zinc oxide inclusive layers 17a and 17b is used to cause different stresses in layers 17a and 17b, which stresses are manipulated so as to allow the film 17 to be more easily removed during and/or following HT.  In particular, more metallic zinc oxide based layer 17a may optionally be considered a release layer for allowing the film 17 to be easily removed from the DLC or substrate during and/or after HT due to its reduced or no oxygen content, whereas the less metallic (and more oxided) zinc oxide based layer 17b may be considered an oxygen blocking layer that reduces or prevents the DLC from burning off and/or oxidizing during HT. Note also that any gettering layer may be considered an oxygen barrier layer in certain example instances. In certain example instances, the more oxidic layer 17b may be considered a blocking/protection layer, for protecting the softer less oxidic getting/barrier layer 17a during heat treatment and otherwise. Zinc oxide is a highly advantageous material for film 17 because it can be easily removed (e.g., using water and/or vinegar) during and/or following HT in a non-toxic manner. Moreover, metallic Zn and/or zinc oxide are also highly advantageous for use in protective film 17 because the Zn in film 17 acts as a getter for oxygen during HT thereby preventing or reducing the likelihood of the DLC burning off during such HT. In certain example embodiments, during high temperature oxidation the resulting oxide film protects the more metallic film 17a from further oxidation; the zinc inclusive layer 17a.that is more metallic has a greater potential increase in volume due to oxidation than does a more oxidized zinc oxide layer, and such an increase in volume (e.g., during

tempering) results in an increase in stress permitting more efficient/easier film removal.

[0024]	As noted above, one or both of layers 17a and 17b when of or

including zinc and/or zinc oxide are substoichiometric. This is advantageous for oxygen gettering purposes during HT. If the zinc oxide of the entire film 17 is too oxided (i.e., fully stoichiometric) prior to HT, then oxygen can diffuse through the zinc oxide. However, the substoichiometric nature of layer(s) 17a and/or 17b permits the zinc therein to getter oxygen during HT," so that at least layer 17a (and possibly layer 17b) does not burn off during HT. It is noted that upper zinc oxide based layer 17b may or may not burn off (entirely or partially) during HT in different example embodiments of this invention. It is noted that another example advantage of substoichiometric zinc oxide (compared to fully stoichiometric zinc oxide) is that it can be deposited (e.g., via sputtering or the like) more quickly. One or both of layers 17a, 17b may be sputter-deposited in a substoichiometric form, in any suitable -  manner; e.g., by varying oxygen gas flow in the sputtering chamber(s). For example, as one non-limiting example, layer 17a may be sputter-deposited using 10 ml/kW (regarding content of oxygen gas flow), whereas layer 17b may be sputter-deposited using 12 ml/kW (with remainder of the gas being Ar or the like) in example instances.

[0025]	Note that one or both of zinc oxide layers 17a and 17b may be doped

with other materials such as AI, N, Zr, Ni, Fe, Cr, Ti, Mg, mixtures thereof, or the like, in certain example embodiments of this invention.

[0026]	In certain example embodiments of this invention, layer 17a (e.g., of

zinc or substoichiometric zinc oxide) may be deposited (e.g., via sputtering) so as to be from about 500-20,000 A thick, more preferably from about 2,000-15,000 A thick, even more preferably from about 2,000-10,000 A thick, with an example thickness being about A,000 A. In certain embodiments, zinc oxide inclusive layer 17b may be deposited (e.g., via sputtering) so as to be from about 200-10,000 A thick, more preferably from about 500-5,000 A thick, more preferably from about 1,000-3,000 A thick, with an example thickness being about 2.000 A. More metallic layer 17a is thicker than less metallic layer 17b in certain example embodiments of this invention;

layer 17 a may be at least twice as thick as layer 17b in certain example instances prior toHT.

[0027]	Fig. 2 illustrates another example embodiment of this invention. The

Fig. 2 embodiment is the same as the Fig. 1 embodiment discussed above, except that in the Fig. 2 embodiment a barrier layer 6 is provided between the glass substrate 1 and the DLC inclusive layer 11. Barrier layer 6 may be a dielectric in certain example embodiments of this invention. Optional barrier layer 6 is for preventing or reducing oxygen and/or sodium (Na) from migrating from the glass 1 into the DLC 11 during HT. In this respect, such an optional barrier layer 6 may improve the overall optical characteristics of the coated article post-HT. Barrier layer 6 may be of or include silicon oxide, silicon nitride, silicon oxynitride, and/or the like, although other barrier materials may also be used. Barrier layer(s) 6 is formed on the glass substrate 1 via sputtering, or via any other suitable technique. Barrier layer 6 may be from about 10  . to 1,000 A thick in certain example embodiments, more preferably from 50 to 500 A thick, and most preferably from 50 to 200 A thick.

[0028]	Fig. 3 illustrates another example embodiment of this invention. The

Fig. 3 embodiment is the same as the Fig. 1 embodiment (or even the Fig. 2 embodiment if barrier layer 6 is used, which may be the case in the Fig. 3 embodiment), except that instead of two discrete layers 17a and I7b the protective film 17 is made of one layer that is oxidation graded (continuously or non-continuously) through its thickness. In the Fig. 3 embodiment, the film 17 is provided in a manner so that the film 17 includes more oxygen at a location further from the DLC layer 11 than at another location in the film closer to the DLC layer 11. Note that the film 17 in the Fig. 1-2 embodiments may also be considered oxidation graded because the overall film 17 is more oxided in layer 17b further from the DLC 11 than in layer 17a closer to the DLC 11. However, in the Fig. 3 embodiment, it is also possible for continuous or substantially continuous oxidation grading to occur through the entire or substantially entire film 17 in certain example instances.

[0029]	An example process of manufacturing a coated article will now be

described, with reference to Figs. 1-3. Initially, glass substrate 1 is provided, and at least one barrier layer 6 (e.g., silicon oxide, silicon nitride, silicon oxynitride, or the

like) may optionally be sputtered on a surface thereof. Optionally, a multi-layer solar control coating (not shown) may be deposited (e.g., via sputtering) on the surface of the glass substrate 1 opposite the barrier layer 6. At least one layer 11 of or including DLC is deposited (e.g., via ion beam deposition) on the glass substrate 1, over at least the optional barrier layer 6 if present. Then, protective film 17, e.g., including layers 17a and 17b, is deposited on the substrate 1 over the DLC inclusive layer 11. Protective film 17 may be deposited via sputtering, CVD, ion beam deposition, or any other suitable technique. Optionally, a thin protective layer comprising DLC, silicon nitride, aluminum nitride, or silicon aluminum nitride (not shown), may be provided over sacrificial film 17 prior to HT, for durability and/or oxygen barrier purposes.

[0030]	As shown in Figs. 1-2, the glass substrate 1 with films 6 (optional), 11

.  and 17 thereon is then heat treated (HT) for purposes of thermal tempering, heat bending, heat strengthening, and/or the like. At least part of this HT may be conducted, for example, in an atmosphere including oxygen as known in the art at temperature(s) of from 550 to 800 degrees C, more preferably, from 580 to 800 degrees C (i.e., temperature(s) above the burn-off temperature of DLC). The HT may last for at least one minute, more preferably from 1-10 minutes, in certain example non-limiting embodiments of this invention. During HT, the presence of protective film 17 protects DLC inclusive layer 11 from the HT and prevents layer 11 from significantly oxidizing and/or burning off due to significant oxidation during the HT. While in some instances some of layer 11 may bum off during HT, the majority if not all of DLC inclusive layer 11 remains on the substrate 1 even after the HT due to the presence of protective film 17.

[0031]	A significant advantage associated with using zinc and/or zinc oxide in

film 17 is its ease of removal after HT. Protective layers such as silicon nitride are sometime undesirable since they require complex etching in order to remove the same after HT. On the other hand, it has been found that when film 17 is made of zinc and/or zinc oxide, soluble in vinegar and/or water (possibly only water with no vinegar required in certain preferred embodiments), the application of vinegar and/or water allows portions of film 17 remaining after HT to be easily removed in a nontoxic manner. Again, in certain example embodiments, it is possible to remove the

zinc oxide with only water (no vinegar needed) in certain instances, which is advantageous from a cost and processing point of view. In certain example instances, rubbing with such liquids may be especially beneficial in removing film 17 after HT when the coated article is still warm therefrom (e.g., when the film 17 is from about 80-200 degrees C, more preferably from about 100-180 degrees C; although the removal of film 17 may also take place at room temperature in certain example embodiments).

[0032]	After film 17 has been removed, theremaining coated article is shown

at the right side of Figs. 1 -2, and includes an outer layer comprising scratch resistant DLC. The aforesaid processes are advantageous in that they provide a technique for allowing a coated article including a protective DLC inclusive layer 11 to be heat treated without the DLC layer 11 burning off during such HT. In other words, it becomes possible to provide a protective DLC inclusive layer 11 on a heat treated (e.g., thermally tempered) product in a commercially acceptable manner.

[0033]	According to certain example embodiments of this invention, coated

articles herein lose no more than about 15% of their visible transmission due to HT, more preferably no more than about 10%. Moreover, monolithic coated articles herein preferably have a visible transmission after HT of at least about 50%, more preferably of at least about 60 or 75%.

[0034]	While the invention has been described in connection with what is

presently considered to be the most practical and preferred embodiments, it is to be understood that the invention is not to be limited to the disclosed embodiments, but on the contrary, is intended to cover various modifications and equivalent arrangements included within the spirit and scope of the appended claims.

CLAIMS:

1.	A method of making a heat treated coated article, the method

comprising:

providing a glass substrate;

forming at least one layer comprising diamond-like carbon (DLC) on the glass substrate;

forming a protective film comprising zinc on the glass substrate over at least the layer comprising DLC;

heat treating the glass substrate with the layer comprising DLC and the protective film comprising zinc thereon so that during the heat treating the protective film prevents significant burnoff of the layer comprising DLC, wherein the heat treating comprises heating the glass substrate to temperature(s) sufficient for thermal tempering, heat strengthening, and/or heat bending; and

removing at least part of the protective film comprising zinc during and/or after said heat treating.

2.	The method of claim 1, wherein the protective film comprises a first layer comprising zinc which optionally may be oxided, and a second layer comprising zinc oxide, the first layer comprising zinc being located between the layer comprising DLC and the second layer comprising zinc oxide.

3.	The method of claim 2, wherein, in the protective film, the first layer comprising zinc is more metallic than is the second layer comprising zinc oxide.

4.	The method of claim 2, wherein the first layer comprising zinc is from about 2,000-15,000 A thick, and the second layer comprising zinc oxide is from about 500-5,000 A thick and is thinner than the first layer comprising zinc.

5.	The method of claim 2, wherein, in the protective film prior to the heat treating, the second layer comprising zinc oxide is more oxided than is the first layer comprising zinc.

6.	The method of claim 1, wherein the protective film comprises a first layer comprising ZnOy and a second layer comprising ZnOx, where x>y, the first layer comprising ZnOy being located between the layer comprising DLC and the second layer comprising ZnOx.

7.	The method of claim 1, wherein the protective film comprises zinc oxide and is oxidation graded in a continuous or non-continuous manner prior to the heat treating so that prior to the heat treating the protective film is more oxided at a location further from the layer comprising DLC than at a location closer to the layer comprising DLC.

8.	The method of claim 1, wherein the layer comprising DLC is formed via an ion beam.

9.	The method of claim 1, wherein the protective film comprising zinc is at least partially formed on the glass substrate via sputtering.

10.	The method of claim 1, further comprising forming a barrier layer comprising silicon oxide and/or silicon nitride on the glass substrate so as to be located between at least the glass substrate and the layer comprising DLC.

11.	The method of claim 1, wherein the heat treating comprises heating the glass substrate with the layer comprising DLC and the protective film thereon using at least temperature(s) of at least 550 degrees C.

12.	The method of claim 1, wherein the heat treating comprises heating the glass substrate with the layer comprising DLC and the protective film thereon using at least temperature(s) of at least 580 degrees C.

13.	The method of claim 13 wherein the layer comprising DLC comprises amorphous DLC and has more sp carbon-carbon bonds than sp2 carbon-carbon bonds.

14.	The method of claim 1, wherein the layer comprising DLC has an average hardness of at least 10 GPa.

15.	The method of claim 1, wherein the layer comprising DLC has an average hardness of at least 20 GPa.

16.	The method of claim 1, wherein the layer comprising DLC has a density of at least about 2.7 gm/cm3, and wherein the layer comprising DLC is hydrogenated.

17.	The method of claim 1, wherein the layer comprising DLC is hydrogenated.

18.	The method of claim 1, wherein the coated article is substantially transparent and is used as a shower door.

19.	The method of claim 1, wherein after said removing step at least part of the layer, comprising DLC is exposed so as to be an outermost layer of the coated article.

20.	The method of claim 1, wherein the protective film comprising zinc is in direct contact with the layer comprising DLC.

21.	A method of making a heat treated coated article, the method comprising:

providing a glass substrate;

forming at least one layer comprising carbon on the glass substrate;

forming a protective film comprising zinc on the glass substrate over at least the layer comprising carbon;

heat treating the glass substrate with the layer comprising carbon and the protective film comprising zinc thereon so that during the heat treating the protective

film prevents significant bumoffof the layer comprising carbon, wherein the heat treating comprises heating the glass substrate to temperature(s) sufficient for thermal tempering, heat strengthening, and/or heat bending; and

removing at least part of the protective film comprising zinc during and/or after said heat treating.

22.  A coated article comprising:

a glass substrate supporting at least one layer comprising diamond-like carbon (DLC);

a protective film comprising zinc oxide on the glass substrate over at least the layer comprising DLC; and

wherein the protective film comprising zinc oxide is oxidation graded so that the protective film is more oxided at a location further from the layer comprising DLC than at a location closer to the layer comprising DLC.

Documents:

				http://ipindiaonline.gov.in/patentsearch/GrantedSearch/viewdoc.aspx?id=C38M+1eZ6HNZmnkSTZ8jAQ==&amp;loc=+mN2fYxnTC4l0fUd8W4CAA==

« Previous Patent

Next Patent »

Patent Number	269568	

Indian Patent Application Number	4430/DELNP/2009	

PG Journal Number	44/2015	

Publication Date	30-Oct-2015	

Grant Date	28-Oct-2015	

Date of Filing	06-Jul-2009	

Name of Patentee	GUARDIAN INDUSTRIES CORP.	

Applicant Address	2300 HARMON ROAD, AUBURN HILLS, MI 48326-1714, U.S.A	

Inventors:

#	Inventor's Name	Inventor's Address	

1	MURPHY, NESTOR, P	6084 SILVER BROOK WEST, WEST BLOOMFIELD, MI 48322, U.S.A	

2	FRATI, MAXIMO	2122 LAKEVIEW DRIVE # 186, YPSILANTI, MI 48198, U.S.A	

3	PETRMICHL, RUDOLPH, HUGO	3680 EAST HIGHLANDER WAY, ANN ARBOR, MI 48108, U.S.A	

4	WANG, JIANGPING	44899 REVERE DRIVE, NOVI, MI 48377, U.S.A	

5	MULLER, JENS-PETER	38, RUE BELAIR, L-4514 DIFFERDANGE, LUXEMBOURG	

6	LAGE, HERBERT	73 RUE DES SOURCES, LUXEMBOURG L-2542, LUXEMBOURG	

PCT International Classification Number	C03C 17/34	

PCT International Application Number	PCT/US2008/000017	

PCT International Filing date	2008-01-03	

PCT Conventions:

#	PCT Application Number	Date of Convention	Priority Country	

1	11/690,080	2007-01-29	U.S.A.	

© All Indian Patents, 2013-2021.

  Patent data available in the public domain from Indian Patents Office, Department of Industrial Policy and Promotions, Ministry of Commerce and Industry, Government of India.
