Repository: anandvc/allindianpatents

File: patents/269631-zno-vapor-deposition-material-process-for-producing-the-same-and-zno-film.html (part 1 of 10)
Indian Patents. 269631:ZNO VAPOR DEPOSITION MATERIAL, PROCESS FOR PRODUCING THE SAME, AND ZNO FILM

Indian Patents

Recently Granted Patents

  Recently Published Patents

Title of Invention	ZNO VAPOR DEPOSITION MATERIAL, PROCESS FOR PRODUCING THE SAME, AND ZNO FILM

Abstract	A ZnO vapor deposition material for use in the deposition of, e.g., a transparent conductive film. It consists mainly of a porous ZnO sinter which contains one or more first additive elements selected among Ce, La, Y, Pr, Nd, Pm, and Sm and one or more second additive elements selected among Al, Ga, Sc, and B. The content of the first additive elements is higher than that of the second additive elements, and the content of the first additive elements and the content of the second additive elements are in the ranges of 0.1-14.9 mass% and 0.1-10 mass%, respectively. The sinter has a porosity of 3-50%.	

Full Text	DESCRIPTION

ZnO VAPOR DEPOSITION MATERIAL, PROCESS FOR PRODUCING THE SAME,

AND ZnO FILM

TECHNICAL FIELD

[0001]

The present invention relates to a ZnO vapor deposition material for formation of,

for example, a transparent conductive film used for solar cells; a gas and vapor-resistant

film; a transparent electrode of a transparent piezoelectric sensor or a gas or

vapor-resistant film in liquid crystal displays, electroluminescence display devices, and

touch panel devices; and various films used in active matrix drivers constituting display

devices, antistatic conductive coatings, gas sensors, electromagnetic shielding panels,

piezoelectric devices, photoelectric converters, luminescence devices, thin film type

secondary cells, and the like, a process for producing a ZnO vapor deposition material, a

ZnO film formed of the ZnO vapor deposition material, and a process for producing a

ZnO film.

This application claims priority based on Japanese Patent Application Nos.

2007-252759, 2007-252760, 2007-252761, 2007-252762, 2007-252763, 2007-252764,

2007-252765, and 2007-252766 filed on September 27, 2007, and Japanese Patent

Application Nos. 2008-245299, 2008-245300, 2008-245301, 2008-245302, 2008-245303,

2008-245304, 2008-245305, and 2008-245306 filed on September 25, 2008, the

enclosures of which are incorporated herein by reference.

[0002]

In recent years, transparent conductive films have been indispensable when

manufacturing photoelectric converters, such as solar cells and the like. As a known

transparent conductive film, an ITO film (a tin-doped indium oxide film) is known. The

ITO film has the advantages of excellent transparency and low resistance.

[0003]

Meanwhile, there has been a need for cost reduction in solar cells or liquid crystal

displays. However, since indium is expensive, when the ITO film is used as a

transparent conductive film, there is a disadvantage in that the solar cell also inevitably

becomes expensive. In the case of manufacturing solar cells or the like, an amorphous

silicon film is formed on a transparent conductive film by a plasma CVD method or the

like. At this time, if the transparent conductive film is an ITO film, there is a problem

in that hydrogen plasma at the time of plasma CVD leads to deterioration of the ITO

film.

[0004]

In order to solve such problems, it has been proposed that a zinc oxide-based film

doped with a conductive active element, such as Al, B, Si, Ga, or Sc, which can be

prepared at low cost is used as a transparent conductive film for solar cells or the like,

and a zinc oxide-based sputtering target is used to form the zinc oxide-based film by

sputtering (for example, Patent Document 1). According to this zinc oxide-based

sputtering target, an extremely low resistance zinc oxide-based sintered body is obtained

by containing a predetermined amount of the conductive active element in zinc.

Sintering density and conductivity of the sintered body are improved if the raw powder is

fine and has high dispersibility.

[Patent Document 1] Japanese Unexamined Patent Application Publication No.

DISCLOSURE OF INVENTION

Technical Problem

[0005]

However, if sputtering is performed to form a film at high speed using the

conventional zinc oxide-based sputtering target while applying high voltage, there are

disadvantages in that abnormal discharge is likely to occur, the target is inhomogeneously

consumed because of an unstable discharge state, compositional shift occurs in the

resultant film, and it is difficult to obtain a low resistance film. On the other hand, if the

voltage is decreased by decreasing power to be applied, there are disadvantages in that

the speed of film formation is lowered and the efficiency of zinc oxide-based film

formation is significantly reduced.

[0006]

Further, since the conventional target material has low evaporation efficiency and

film formation efficiency, the lifespan of the target material replacement cycle is

shortened, and there is a need for a target material having good evaporation efficiency

and film formation efficiency so as to increase productivity. If the speed of film

formation increases, film density is lowered, so the refractive index and sputtering

resistance may be lowered, and discharge characteristics and insulation characteristics are

deteriorated.

[0007]

The present invention has been completed in order to solve the above-described

problems, and an object of the present invention is to provide a ZnO vapor deposition

material capable of forming a film having high conductivity like an ITO film at high

speed and forming a conductive film having excellent transparency and denseness, and a

ZnO film using the ZnO vapor deposition material. Another object of the present

invention is to provide a ZnO vapor deposition material capable of improving the speed

of film formation with a large amount of evaporation per unit energy, and a ZnO film

using the ZnO vapor deposition material.

Technical Solution

[0008]

A first aspect of the present invention has the following configuration.

[A1] A ZnO vapor deposition material for formation of a transparent conductive

film which is composed of a porous ZnO sintered body containing Ce and Al, wherein

the Ce content is higher than the Al content, the Ce content is in a range of 0.1 to 14.9%

by mass, the Al content is in a range of 0.1 to 10% by mass, and the sintered body has a

porosity of 3 to 50%.

[A2] The ZnO vapor deposition material described in [Al], wherein the total

content of Ce and Al is in a range of 0.2 to 15% by mass.

[A3] The ZnO vapor deposition material described in [Al] or [A2], wherein the

porous ZnO sintered body has pores having an average pore diameter of 0.1 to 500 µm.

[A4] The ZnO vapor deposition material described in any one of [Al] to [A3],

wherein the porous ZnO sintered body is a sintered body of grains having an average

crystal grain size of 1 to 500 µm.

[A5] The ZnO vapor deposition material described in any one of [Al] to [A4],

wherein the porous ZnO sintered body is polycrystal or monocrystal.

[0009]

In the ZnO vapor deposition material of this aspect, since the porous ZnO

sintered body contains a predetermined amount of the two elements Ce and Al at a

specific ratio, a ZnO film having high conductivity like an ITO film can be obtained by

using the ZnO vapor deposition material. Preferably, the total content of Ce and Al is in

a range of 0.2 to 15% by mass, so excellent effects in terms of conduction properties and

spectroscopic properties are obtained.

[0010]

In the ZnO vapor deposition material of this aspect, since the porous ZnO

sintered body has a porosity of 3 to 50%, the specific surface area inside the vapor

deposition material is large, and the evaporation speed of the vapor deposition material

can be increased. Specifically, the evaporation speed can be 1.1 to 2 times higher than

the conventional ZnO vapor deposition material.

[0011]

In the ZnO vapor deposition material of this aspect, since the porous ZnO

sintered body has pores having an average pore diameter of 0.1 to 500 µm, the

evaporation speed can be increased. The porous ZnO sintered body is a sintered body

of grains having an average crystal grain size of 1 to 500 (am, so the specific surface area

inside the vapor deposition material increases, thereby increasing the evaporation speed

of the vapor deposition material. The formed ZnO film has excellent film

characteristics.

[0012]

In the ZnO vapor deposition material of this aspect, the porous ZnO sintered body

is polycrystal or monocrystal, and contains a predetermined amount of the two elements

Ce and Al at a specific ratio, so a ZnO film having high conductivity like an ITO film can

be obtained.

[0013]

Another aspect of the present invention provides a process for producing a ZnO

vapor deposition material having the following configuration.

[A6] A process for producing a ZnO vapor deposition material, the process

including the steps of (I) mixing ZnO powder having a purity equal to or greater than

98%, CeO2 powder in such an amount that the Ce content in the ZnO vapor deposition

material is in a range of 0.1 to 14.9% by mass, Al2O3 powder in such an amount that the

Al content in the ZnO vapor deposition material is in a range of 0.1 to 10% by mass, a

binder, and an organic solvent to prepare a slurry with a concentration of 30 to 75% by

mass, (II) blowing gas into the slurry to obtain a gas-containing slurry, (III) spray-drying

the gas-containing slurry to obtain a porous granulation powder having an average grain

size of 50 to 300 µm, (IV) molding the porous granulation powder to obtain a porous

molded body, and (V) sintering the porous molded body at a predetermined temperature

to obtain a porous ZnO sintered body.

[0014]

[A7] The process for producing a ZnO vapor deposition material of [A6]

including, instead of the steps (II) and (III), the steps of (II-2) mixing a foaming agent in

raw powder or slurry to obtain a foaming agent-containing slurry, and (III-2) foaming the

foaming agent-containing slurry while spray-drying the foaming agent-containing slurry

to obtain a porous granulation powder having an average grain size of 50 to 300 µm.

[0015]

[A8] The process for producing a ZnO vapor deposition material of [A6]

including, instead of the steps (II) to (V), the steps of (II-3) mixing an additive, which

will be volatized and dissolved at the time of calcination, in raw powder or slurry to

obtain an additive-containing slurry, (III-3) spray-drying the additive-containing slurry to

obtain a granulation powder having an average grain size of 50 to 300 urn, (IV-3)

molding the granulation powder to obtain a molded body, and (V-3) sintering the molded

body while volatizing and dissolving the additive to obtain a porous ZnO sintered body.

[0016]

[A9] The processes for producing a ZnO vapor deposition material of any one of

[A6] to [A8], wherein in the step (I), ZnO powder having a purity equal to or greater than

98%, an average grain size of 10 to 500 µm, and a grain size distribution within a range

of ±10% of the average grain size, CeO2 powder, and Al2O3 powder are used, and the

powders, a binder, and an organic solvent are mixed to prepare a slurry with a

concentration of 30 to 75% by mass.

[0017]

In the process of this aspect, by the steps (I) to (V), a ZnO vapor deposition

material having a large amount of evaporation, and having excellent film formation

properties and denseness can be relatively easily produced. In particular, by the step (II)

blowing gas into the slurry to obtain a gas-containing slurry, or (II-2) mixing a foaming

agent in raw powder or slurry to obtain a foaming agent-containing slurry, a ZnO vapor

deposition material having pores with predetermined porosity and average pore diameter,

and an average crystal grain size can be relatively easily produced.

[0018]

In the process of this aspect, since the powder having an average grain size of 10

to 500 µm and a grain size distribution within a range of+10% of the average grain size

is used, fine grains do not substantially enter between grains, and thus a porous molded

body having a porosity of 3 to 50% can be easily obtained.

[0019]

The present invention provides the following ZnO film and production of the

same.

[A10] A ZnO film which is formed using the ZnO vapor deposition material

described in any one of [A1] to [A5], or a ZnO vapor deposition material produced by the

process described in any one of [A6] to [A9].

[A11] A ZnO film which is formed by an electron beam deposition method, an

ion plating method, a sputtering method, or a plasma deposition method with the ZnO

vapor deposition material described in any one of [A1] to [A5], or a ZnO vapor

deposition material produced by the process described in any one of [A6] to [A9] as a

target material.

[A12] A process for forming a ZnO film by an electron beam deposition method,

an ion plating method, a sputtering method, or a plasma deposition method with the ZnO

vapor deposition material described in any one of [A1] to [A5], or a ZnO vapor

deposition material produced by the process described in any one of [A6] to [A9] as a

target material.

[0020]

The ZnO vapor deposition material of this aspect can be widely used in a vacuum

deposition method, such as an electron beam deposition method, an ion plating method, a

sputtering method, or a plasma deposition method. By using the ZnO vapor deposition

material of this aspect, for example, when a film is formed at the same speed of film

formation as the related art by an electron beam deposition method, the filament

replacement frequency can be reduced, and the speed of film formation can be increased,

thereby shortening the production time.

[0021]

The ZnO vapor deposition material of this aspect contains Ce and Al as additive

elements, so crystals distorted by Ce having an ion radius greater than Zn are recovered

and aligned by adding Al having a small ion radius. Thus, a ZnO film having high

permeability is formed, such that a ZnO film having excellent denseness and high

durability can be formed. A film having excellent moisture resistance and gas and

vapor barrier properties can be obtained.

[0022]

The ZnO vapor deposition material of this aspect has porosity within a

predetermined range, and preferably, pores have an average pore diameter within a

specific range, and grains have an average crystal grain size within a predetermined

range, so the specific surface area inside the vapor deposition material increases, thereby

increasing the evaporation speed. Thus, a ZnO film having good film formation

efficiency can be formed. A ZnO film formed of the ZnO vapor deposition material of

this aspect is dense, and has high conductivity and excellent durability.

[0023]

Another aspect of the present invention has the following configuration.

[B1] A ZnO vapor deposition material for formation of a transparent conductive

film which is composed of a porous ZnO sintered body containing Ce and Ga, wherein

the Ce content is higher than the Ga content, the Ce content is in a range of 0.1 to 14.9%

by mass, the Ga content is in a range of 0.1 to 10% by mass, and the sintered body has a

porosity of 3 to 50%.

[B2] The ZnO vapor deposition material described in [B1], wherein the total

content of Ce and Ga is in a range of 0.2 to 15% by mass.

[B3] The ZnO vapor deposition material described in [B1] or [B2], wherein the

porous ZnO sintered body has pores having an average pore diameter of 0.1 to 500 urn.

[B4] The ZnO vapor deposition material described in any one of [B1] to [B3],

wherein the porous ZnO sintered body is a sintered body of grains having an average

crystal grain size of 1 to 500 µm.

[B5] The ZnO vapor deposition material described in any one of [B1] to [B4],

wherein the porous ZnO sintered body is poly crystal or monocrystal.

[0024]

In the ZnO vapor deposition material of this aspect, the porous ZnO sintered body

contains a predetermined amount of the two elements Ce and Ga at a specific ratio, so a

ZnO film having high conductivity like an ITO film can be obtained by using the ZnO

vapor deposition material. Preferably, the total content of Ce and Ga is in a range of 0.2

to 15% by mass, so excellent effects in terms of conduction properties and spectroscopic

properties are obtained.

[0025]

In the ZnO vapor deposition material of this aspect, since the porous ZnO

sintered body has a porosity of 3 to 50%, the specific surface area inside the vapor

deposition material is large, and the evaporation speed of the vapor deposition material

can be increased. Specifically, the evaporation speed can be 1.1 to 2 times higher than

the conventional ZnO vapor deposition material.

[0026]

In the ZnO vapor deposition material of this aspect, since the porous ZnO

sintered body has pores having an average pore diameter of 0.1 to 500 µm, the

evaporation speed can be increased. The porous ZnO sintered body is a sintered body

of grains having an average crystal grain size of 1 to 500 µm, so the specific surface area

inside the vapor deposition material increases, thereby increasing the evaporation speed

of the vapor deposition material. The formed ZnO film has excellent film

characteristics.

[0027]

In the ZnO vapor deposition material of this aspect, the porous ZnO sintered body

is polycrystal or monocrystal, and contains a predetermined amount of the two elements

Ce and Ga at a specific ratio, so a ZnO film having high conductivity like an ITO film

can be obtained.

[0028]

Another aspect of the present invention provides a process for producing a ZnO

vapor deposition material having the following configuration.

[B6] A process for producing a ZnO vapor deposition material, the process

including the steps of (I) mixing ZnO powder having a purity equal to or greater than

98%, CeO2 powder in such an amount that the Ce content in the ZnO vapor deposition

material is in a range of 0.1 to 14.9% by mass, Ga2O3 powder in such an amount that the

Ga content in the ZnO vapor deposition material is in a range of 0.1 to 10% by mass, a

binder, and an organic solvent to prepare a slurry with a concentration of 30 to 75% by

mass, (II) blowing gas into the slurry to obtain a gas-containing slurry, (III) spray-drying

the gas-containing slurry to obtain a porous granulation powder having an average grain

size of 50 to 300 urn, (IV) molding the porous granulation powder to obtain a porous

molded body, and (V) sintering the porous molded body at a predetermined temperature

to obtain a porous ZnO sintered body.

[0029]

[B7] The process for producing a ZnO vapor deposition material of [B6]

including, instead of the steps (II) and (III), the steps of (II-2) mixing a foaming agent in

raw powder or slurry to obtain a foaming agent-containing slurry, and (III-2) foaming the

foaming agent-containing slurry while spray-drying the foaming agent-containing slurry

to obtain a porous granulation powder having an average grain size of 50 to 300 µm.

[0030]

[B8] The process for producing a ZnO vapor deposition material of [B6]

including, instead of the steps (II) to (V), the steps of (II-3) mixing an additive, which

will be volatized and dissolved at the time of calcination, in raw powder or slurry to

obtain an additive-containing slurry, (III-3) spray-drying the additive-containing slurry to

obtain a granulation powder having an average grain size of 50 to 300 m, (IV-3)

molding the granulation powder to obtain a molded body, and (V-3) sintering the molded

body while volatizing and dissolving the additive to obtain a porous ZnO sintered body.

[0031]

[B9] The processes for producing a ZnO vapor deposition material of any one of

[B6] to [B8], wherein in the step (I), ZnO powder having a purity equal to or greater than

98%, an average grain size of 10 to 500 µm, and a grain size distribution within a range

of ±10% of the average grain size, CeO2 powder, and Ga2O3 powder are used, and the

powders, a binder, and an organic solvent are mixed to prepare a slurry with a

concentration of 30 to 75% by mass.

[0032]

In the process of this aspect, by the steps (I) to (V), a ZnO vapor deposition

material having a large amount of evaporation, and having excellent film formation

properties and denseness can be relatively easily produced. In particular, by the step (II)

blowing gas into the slurry to obtain a gas-containing slurry, or (II-2) mixing a foaming

agent in raw powder or slurry to obtain a foaming agent-containing slurry, a ZnO vapor

deposition material having pores with predetermined porosity and average pore diameter,

and an average crystal grain size can be relatively easily produced.

[0033]

In the process of this aspect, since the powder having an average grain size of 10

to 500 µm and a grain size distribution within a range of ±10% of the average grain size

is used, fine grains do not substantially enter between grains, and thus a porous molded

body having a porosity of 3 to 50% can be easily obtained.

[0034]

The present invention provides the following ZnO film and production of the

same.

[B10] A ZnO film which is formed using the ZnO vapor deposition material

described in any one of [B1] to [B5], or a ZnO vapor deposition material produced by the

process described in any one of [B6] to [B9].

[B11] A ZnO film which is formed by an electron beam deposition method, an

ion plating method, a sputtering method, or a plasma deposition method with the ZnO

vapor deposition material described in any one of [B1] to [B5], or a ZnO vapor

deposition material produced by the process described in any one of [B6] to [B9] as a

target material.

[B12] A process for forming a ZnO film by an electron beam deposition method,

an ion plating method, a sputtering method, or a plasma deposition method with the ZnO

vapor deposition material described in any one of [B1] to [B5], or a ZnO vapor

deposition material produced by the process described in any one of [B6] to [B9] as a

target material.

[0035]

The ZnO vapor deposition material of this aspect can be widely used in a vacuum

deposition method, such as an electron beam deposition method, an ion plating method, a

sputtering method, or a plasma deposition method. By using the ZnO vapor deposition

material of this aspect, for example, when a film is formed at the same speed of film

formation as the related art by an electron beam deposition method, the filament

replacement frequency can be reduced, and the speed of film formation can be increased,

thereby shortening the production time.

[0036]

The ZnO vapor deposition material of this aspect contains Ce and Ga as additive

elements, so crystals distorted by Ce having an ion radius greater than Zn are recovered

and aligned by adding Ga having a small ion radius. Thus, a ZnO film having high

permeability is formed, such that a ZnO film having excellent denseness and high

durability can be formed. A film having excellent moisture resistance and gas and

vapor barrier properties can be obtained.

[0037]

The ZnO vapor deposition material of this aspect has porosity within a

predetermined range, and preferably, pores have an average pore diameter within a

specific range, and grains have an average crystal grain size within a predetermined

range, so the specific surface area inside the vapor deposition material increases, thereby

increasing the evaporation speed. Thus, a ZnO film having good film formation

efficiency can be formed. A ZnO film formed of the ZnO vapor deposition material of

this aspect is dense, and has high conductivity and excellent durability.

[0038]

Another aspect of the present invention has the following configuration.

[C1] A ZnO vapor deposition material for formation of a transparent conductive

film which is composed of a porous ZnO sintered body containing Ce and Sc, wherein

the Ce content is higher than the Sc content, the Ce content is in a range of 0.1 to 14.9%

by mass, the Sc content is in a range of 0.1 to 10% by mass, and the sintered body has a

porosity of 3 to 50%.

[C2] The ZnO vapor deposition material described in [C1], wherein the total

content of Ce and Sc is in a range of 0.2 to 15% by mass.

[C3] The ZnO vapor deposition material described in [C1] or [C2], wherein the

porous ZnO sintered body has pores having an average pore diameter of 0.1 to 500 µm.

[C4] The ZnO vapor deposition material described in any one of [C1] to [C3],

wherein the porous ZnO sintered body is a sintered body of grains having an average

crystal grain size of 1 to 500 µm.

[C5] The ZnO vapor deposition material described in any one of [C1] to [C4],

wherein the porous ZnO sintered body is polycrystal or monocrystal.

[0039]

In the ZnO vapor deposition material of this aspect, the porous ZnO sintered body

contains a predetermined amount of the two elements Ce and Sc at a specific ratio, so a

ZnO film having high conductivity like an ITO film can be obtained by using the ZnO

vapor deposition material. Preferably, the total content of Ce and Sc is in a range of 0.2

to 15% by mass, so excellent effects in terms of conduction properties and spectroscopic

properties are obtained.

[0040]

In the ZnO vapor deposition material of this aspect, since the porous ZnO

sintered body has a porosity of 3 to 50%, the specific surface area inside the vapor

deposition material is large, and the evaporation speed of the vapor deposition material

can be increased. Specifically, the evaporation speed can be 1.1 to 2 times higher than

the conventional ZnO vapor deposition material.

[0041]

In the ZnO vapor deposition material of this aspect, since the porous ZnO

sintered body has pores having an average pore diameter of 0.1 to 500 µm, the

evaporation speed can be increased. The porous ZnO sintered body is a sintered body

of grains having an average crystal grain size of 1 to 500 µm, so the specific surface area

inside the vapor deposition material increases, thereby increasing the evaporation speed

of the vapor deposition material. The formed ZnO film has excellent film

characteristics.

[0042]

In the ZnO vapor deposition material of this aspect, the porous ZnO sintered body

is polycrystal or monocrystal, and contains a predetermined amount of the two elements

Ce and Sc at a specific ratio, so a ZnO film having high conductivity like an ITO film can

be obtained.

[0043]

Another aspect of the present invention provides a process for producing a ZnO

vapor deposition material having the following configuration.

[C6] A process for producing a ZnO vapor deposition material, the process

including the steps of (I) mixing ZnO powder having a purity equal to or greater than

98%, CeO2 powder in such an amount that the Ce content in the ZnO vapor deposition

material is in a range of 0.1 to 14.9% by mass, SC2O3 powder in such an amount that the

Sc content in the ZnO vapor deposition material is in a range of 0.1 to 10% by mass, a

binder, and an organic solvent to prepare a slurry with a concentration of 30 to 75% by

mass, (II) blowing gas into the slurry to obtain a gas-containing slurry, (III) spray-drying

the gas-containing slurry to obtain a porous granulation powder having an average grain

size of 50 to 300 µm, (IV) molding the porous granulation powder to obtain a porous

molded body, and (V) sintering the porous molded body at a predetermined temperature

to obtain a porous ZnO sintered body.

[0044]

[C7] The process for producing a ZnO vapor deposition material of [C6]

including, instead of the steps (II) and (III), the steps of (II-2) mixing a foaming agent in

raw powder or slurry to obtain a foaming agent-containing slurry, and (III-2) foaming the

foaming agent-containing slurry while spray-drying the foaming agent-containing slurry

to obtain a porous granulation powder having an average grain size of 50 to 300 µm.

[0045]

[C8] The process for producing a ZnO vapor deposition material of [C6]

including, instead of the steps (II) to (V), the steps of (II-3) mixing an additive, which

will be volatized and dissolved at the time of calcination, in raw powder or slurry to

obtain an additive-containing slurry, (III-3) spray-drying the additive-containing slurry to

obtain a granulation powder having an average grain size of 50 to 300 µm, (IV-3)

molding the granulation powder to obtain a molded body, and (V-3) sintering the molded

body while volatizing and dissolving the additive to obtain a porous ZnO sintered body.

[0046]

[C9] The process for producing a ZnO vapor deposition material of any one of

[C6] to [C8], wherein in the step (I), ZnO powder having a purity equal to or greater than

98%, an average grain size of 10 to 500 µm, and a grain size distribution within a range

of ±10% of the average grain size, CeO2 powder, and Sc2O3 powder are used, and the

powders, a binder, and an organic solvent are mixed to prepare a slurry with a

concentration of 30 to 75% by mass.

[0047]

In the process of this aspect, by the steps (I) to (V), a ZnO vapor deposition

material having a large amount of evaporation, and having excellent film formation

properties and denseness can be relatively easily produced. In particular, by the step (II)

blowing gas into the slurry to obtain a gas-containing slurry, or (II-2) mixing a foaming

agent in raw powder or slurry to obtain a foaming agent-containing slurry, a ZnO vapor

deposition material having pores with predetermined porosity and average pore diameter,

and an average crystal grain size can be relatively easily produced.

[0048]

In the process of this aspect, since the powder having an average grain size of 10

to 500 µm and a grain size distribution within a range of ±10% of the average grain size

is used, fine grains do not substantially enter between grains, and thus a porous molded

body having a porosity of 3 to 50% can be easily obtained.

[0049]

The present invention provides the following ZnO film and production of the

same.

[C10] A ZnO film which is formed using the ZnO vapor deposition material

described in any one of [C1] to [C5], or a ZnO vapor deposition material produced by the

process described in any one of [C6] to [C9].

[C11] A ZnO film which is formed by an electron beam deposition method, an

ion plating method, a sputtering method, or a plasma deposition method with the ZnO

vapor deposition material described in any one of [C1] to [C5], or a ZnO vapor

deposition material produced by the process described in any one of [C6] to [C9] as a

target material.

[C12] A process for forming a ZnO film by an electron beam deposition method,

an ion plating method, a sputtering method, or a plasma deposition method with the ZnO

vapor deposition material described in any one of [C1] to [C5], or a ZnO vapor

deposition material produced by the process described in any one of [C6] to [C9] as a

target material.

[0050]

The ZnO vapor deposition material of this aspect can be widely used in a vacuum

deposition method, such as an electron beam deposition method, an ion plating method, a

sputtering method, or a plasma deposition method. By using the ZnO vapor deposition

material of this aspect, for example, when a film is formed at the same speed of film

formation as the related art by an electron beam deposition method, the filament

replacement frequency can be reduced, and the speed of film formation can be increased,

thereby shortening the production time.

[0051]

The ZnO vapor deposition material of this aspect contains Ce and Sc as additive

elements, so crystals distorted by Ce having an ion radius greater than Zn are recovered

and aligned by adding Sc having a small ion radius. Thus, a ZnO film having high

permeability is formed, such that a ZnO film having excellent denseness and high

durability can be formed. A film having excellent moisture resistance and gas and

vapor barrier properties can be obtained.

[0052]

The ZnO vapor deposition material of this aspect has porosity within a

predetermined range, and preferably, pores have an average pore diameter within a

specific range, and grains have an average crystal grain size within a predetermined

range, so the specific surface area inside the vapor deposition material increases, thereby

increasing the evaporation speed. Thus, a ZnO film having good film formation

efficiency can be formed. A ZnO film formed of the ZnO vapor deposition material of

this aspect is dense, and has high conductivity and excellent durability.

[0053]

Another aspect of the present invention has the following configuration.

[D1] A ZnO vapor deposition material for formation of a transparent conductive

film which is composed of a porous ZnO sintered body containing Ce and B, wherein the

Ce content is higher than the B content, the Ce content is in a range of 0.1 to 14.9% by

mass, the B content is in a range of 0.1 to 10% by mass, and the sintered body has a

porosity of 3 to 50%.

[D2] The ZnO vapor deposition material described in [D1], wherein the total

content of Ce and B is in a range of 0.2 to 15% by mass.

[D3] The ZnO vapor deposition material described in [D1] or [D2], wherein the

porous ZnO sintered body has pores having an average pore diameter of 0.1 to 500 urn.

[D4] The ZnO vapor deposition material described in any one of [D1] to [D3],

wherein the porous ZnO sintered body is a sintered body of grains having an average

crystal grain size of 1 to 500 µm.

[D5] The ZnO vapor deposition material described in any one of [D1] to [D4],

wherein the porous ZnO sintered body is polycrystal or monocrystal.

[0054]

In the ZnO vapor deposition material of this aspect, the porous ZnO sintered body

contains a predetermined amount of the two elements Ce and B at a specific ratio, so a

ZnO film having high conductivity like an ITO film can be obtained by using the ZnO

vapor deposition material. Preferably, the total content of Ce and B is in a range of 0.2

to 15% by mass, so excellent effects in terms of conduction properties and spectroscopic

properties are obtained.

[0055]

In the ZnO vapor deposition material of this aspect, since the porous ZnO

sintered body has a porosity of 3 to 50%, the specific surface area inside the vapor

deposition material is large, and the evaporation speed of the vapor deposition material

can be increased. Specifically, the evaporation speed can be 1.1 to 2 times higher than

the conventional ZnO vapor deposition material.

[0056]

In the ZnO vapor deposition material of this aspect, since the porous ZnO

sintered body has pores having an average pore diameter of 0.1 to 500 µm, the

evaporation speed can be increased. The porous ZnO sintered body is a sintered body

of grains having an average crystal grain size of 1 to 500 µm, so the specific surface area

inside the vapor deposition material increases, thereby increasing the evaporation speed

of the vapor deposition material. The formed ZnO film has excellent film

characteristics.

[0057]

In the ZnO vapor deposition material of this aspect, the porous ZnO sintered body

is polycrystal or monocrystal, and contains a predetermined amount of the two elements

Ce and B at a specific ratio, so a ZnO film having high conductivity like an ITO film can

be obtained.

[0058]

Another aspect of the present invention provides a process for producing a ZnO

vapor deposition material having the following configuration.

[D6] A process for producing a ZnO vapor deposition material, the process

including the steps of (I) mixing ZnO powder having a purity equal to or greater than

98%, CeO2 powder in such an amount that the Ce content in the ZnO vapor deposition

material is in a range of 0.1 to 14.9% by mass, B2O3 powder in such an amount that the B

content in the ZnO vapor deposition material is in a range of 0.1 to 10% by mass, a

binder, and an organic solvent to prepare a slurry with a concentration of 30 to 75% by

mass, (II) blowing gas into the slurry to obtain a gas-containing slurry, (III) spray-drying

the gas-containing slurry to obtain a porous granulation powder having an average grain

size of 50 to 300 µm, (IV) molding the porous granulation powder to obtain a porous

molded body, and (V) sintering the porous molded body at a predetermined temperature

to obtain a porous ZnO sintered body.

[0059]

[D7] The process for producing a ZnO vapor deposition material of [D6]

including, instead of the steps (II) and (III), the steps of (II-2) mixing a foaming agent in

raw powder or slurry to obtain a foaming agent-containing slurry, and (III-2) foaming the

foaming agent-containing slurry while spray-drying the foaming agent-containing slurry

to obtain a porous granulation powder having an average grain size of 50 to 300 µm.

[0060]

[D8] The process for producing a ZnO vapor deposition material of [D6]

including, instead of the steps (II) to (V), the steps of (II-3) mixing an additive, which

will be volatized and dissolved at the time of calcination, in raw powder or slurry to

obtain an additive-containing slurry, (III-3) spray-drying the additive-containing slurry to

obtain a granulation powder having an average grain size of 50 to 300 µm, (IV-3)

molding the granulation powder to obtain a molded body, and (V-3) sintering the molded

body while volatizing and dissolving the additive to obtain a porous ZnO sintered body.

[0061]

[D9] The process for producing a ZnO vapor deposition material of any one of

[D6] to [D8], wherein in the step (I), ZnO powder having a purity equal to or greater than

98%, an average grain size of 10 to 500 (am, and a grain size distribution within a range

of ±10% of the average grain size, CeO2 powder, and B2O3 powder are used, and the

powders, a binder, and an organic solvent are mixed to prepare a slurry with a

concentration of 30 to 75% by mass.

[0062]

In the process of this aspect, by the steps (I) to (V), a ZnO vapor deposition

material having a large amount of evaporation, and having excellent film formation

properties and denseness can be relatively easily produced. In particular, by the step (II)

blowing gas into the slurry to obtain a gas-containing slurry, or (II-2) mixing a foaming

agent in raw powder or slurry to obtain a foaming agent-containing slurry, a ZnO vapor

deposition material having pores with predetermined porosity and average pore diameter,

and an average crystal grain size can be relatively easily produced.

[0063]

In the process of this aspect, since the powder having an average grain size of 10

to 500 urn and a grain size distribution within a range of ±10% of the average grain size

is used, fine grains do not substantially enter between grains, and thus a porous molded

body having a porosity of 3 to 50% can be easily obtained.

[0064]

The present invention provides the following ZnO film and production of the

same.

[D10] A ZnO film which is formed using the ZnO vapor deposition material

described in any one of [D1] to [D5], or a ZnO vapor deposition material produced by the

process described in any one of [D6] to [D9].

[D11] A ZnO film which is formed by an electron beam deposition method, an

ion plating method, a sputtering method, or a plasma deposition method with the ZnO

vapor deposition material described in any one of [D1] to [D5], or a ZnO vapor

deposition material produced by the process described in any one of [D6] to [D9] as a

target material.

[D12] A process for forming a ZnO film by an electron beam deposition method,

an ion plating method, a sputtering method, or a plasma deposition method with the ZnO

vapor deposition material described in any one of [D1] to [D5], or a ZnO vapor

deposition material produced by the process described in any one of [D6] to [D9] as a

target material.

[0065]
