Repository: anandvc/allindianpatents

File: patents/269692-fuel-cell-system-with-partial-recycling-of-anode-exhaust.html (part 1 of 3)
Indian Patents. 269692:FUEL CELL SYSTEM WITH PARTIAL RECYCLING OF ANODE EXHAUST

Indian Patents

Recently Granted Patents

  Recently Published Patents

Title of Invention	FUEL CELL SYSTEM WITH PARTIAL RECYCLING OF ANODE EXHAUST

Abstract	A method of operating a fuel cell system includes providing a fuel inlet stream into a fuel cell stack, operating the fuel cell stack to generate electricity and a hydrogen containing fuel exhaust stream having a temperature above 200 C, lowering a temperature of the fuel exhaust stream to 200 C or less, separating the fuel exhaust stream into a first separated fuel exhaust stream and a second separated fuel exhaust stream, and recycling the first separated fuel exhaust stream into the fuel inlet stream.	

Full Text	FUEL CELL SYSTEM WITH PARTIAL RECYCLING OF ANODE EXHAUST

CROSS-REFERENCE TO RELATED PATENT APPLICATIONS

[0001]	The present application claims benefit of United States provisional

patent application serial number 60/701,976, filed July 25, 2005, which is

incorporated herein by reference in entirety.

BACKGROUND OF THE INVENTION

[0002] The present invention relates generally to the field of fuel cell systems and

more particularly to fuel cell systems with anode exhaust fuel recovery by partial

pressure swing adsorption.

[0003]	Fuel cells are electrochemical devices which can convert energy stored

in fuels to electrical energy with high efficiencies. High temperature fuel cells

include solid oxide and molten carbonate fuel cells. These fuel cells may operate

using hydrogen and/or hydrocarbon fuels. There are classes of fuel cells, such as the

solid oxide regenerative fuel cells, that also allow reversed operation, such that

oxidized fuel can be reduced back to unoxidized fuel using electrical energy as an

input.

BRIEF DESCRIPTION OF THE DRAWINGS

[0004]	Figures 1, 2A, 2B, 2C, 2D, 3, and 4 are schematic diagrams of the

partial pressure swing adsorption systems of the embodiments of the invention.

[0005]	Figures 5, 6 and 7 are schematic diagrams of fuel cell systems of the

embodiments of the invention.

SUMMARY OF THE INVENTION

[0006]	The embodiments of the invention provide a system and method in

which a high temperature fuel cell stack fuel exhaust stream is separated into two

streams. The first stream is recycled back into the fuel inlet stream of the high

1

temperature fuel cell stack. The second stream may be sent to a hydrogen separation

device which separates hydrogen from the fuel exhaust stream. The hydrogen

separation device may be a partial pressure swing adsorption unit, a temperature

swing adsorption unit or an electrochemical pump separation unit, such as a proton

exchange membrane type separation unit. The separated hydrogen may also be

recycled into the fuel inlet stream and/or provided to a hydrogen storage vessel or to a

hydrogen using device, such as a low temperature fuel cell stack used to power a

vehicle. Alternatively, the second stream may be vented or sent to a burner without

additional hydrogen separation. In one aspect of the invention, a low temperature

blower is used to controllably recycle a desired amount of the fuel exhaust stream into

the fuel inlet stream. In this case, the fuel exhaust stream is cooled to a sufficiently

low temperature, such as a temperature below 200 degrees Celsius before being

provided into the low temperature blower. The first four embodiments below

describe the partial pressure swing adsorption unit which may optionally be used to

separate hydrogen from a fuel exhaust stream. The remaining embodiments describe

the systems where the fuel exhaust stream is separated into two streams.

DETAILED DESCRIPTION OF THE PREFERRED EMBODIMENTS

[0007]	The first embodiment of the invention provides a four-step partial

pressure swing adsorption (i.e., concentration swing adsorption) cycle for gas

separation, such as for recovering fuel from the fuel (i.e., anode side) exhaust of a

solid oxide fuel cell stack. Two beds packed with an adsorbent material, such as

activated carbon, are used to adsorb carbon dioxide and water (i.e., water vapor) from

the fuel exhaust, allowing hydrogen and carbon monoxide to pass through the beds.

The beds are regenerated, preferably countercurrently, with air dried to modest

relative humidities, such as about 30% to about 50% relative humidity. For example,

dry air for regeneration may be developed in a temperature swing adsorption cycle

using silica gel or activated alumina. Flush steps are used to recover additional

hydrogen and to prevent air from contaminating the recovered fuel. The duration of

the adsorption and regeneration (i.e., feeding and purging) steps is preferably at least

5 times longer, such as 10-50 times longer than the duration of the flush steps.

2

[0008]	Thus, a reliable, energy-efficient cycle for optimum gas separation is

provided. For example, the cycle is a high efficiency cycle for maximum recovery of

hydrogen and maximum rejection of carbon dioxide and air, based on a partial

pressure swing adsorption (also referred to herein as concentration swing adsorption)

with countercurrent purge and cocurrent flush steps. Since the beds are preferably

regenerated with air, the sweeping of air left in the bed at the end of regeneration back

into the fuel cell stack is not desirable. Furthermore, at the start of a regeneration

step, the bed taken off stream contains hydrogen in the gas phase. Recovery of this

hydrogen is desirable. The flush steps are used to remove the air left in the bed at the

end of regeneration to prevent providing this air back into the fuel cell stack, and to

provide the hydrogen remaining in the bed at the start of a regeneration step into the

fuel inlet of the fuel cell stack.

[0009]	While the system and method of the first embodiment will be

described and illustrated with respect to an adsorption system which separates carbon

dioxide from the hydrogen in a solid oxide fuel stack fuel exhaust stream, it should be

noted that the system and method of the first embodiment may be used to separate any

multicomponent gas stream that is not part of a fuel cell system or that is part of a fuel

cell system other than a solid oxide fuel cell system, such as a molten carbonate fuel

cell system for example. Thus, the system and method of the first embodiment should

not be considered limited to separation of hydrogen from carbon dioxide. The

adsorbent material in the adsorbent beds may be selected based on the gases being

separated.

[0010]	Figure 1 illustrates a gas separation apparatus 1 of the first

embodiment. The apparatus 1 contains a first feed gas inlet conduit 3, which in

operation provides a feed gas inlet stream. If the apparatus 1 is used to separate

hydrogen from a fuel cell stack fuel exhaust stream, then conduit 3 is operatively

connected to the fuel cell stack anode exhaust. As used herein, when two elements

are "operatively connected," this means that the elements are directly or indirectly

connected to allow direct or indirect fluid flow from one element to the other. The

3

apparatus 1 also contains a second purge gas inlet conduit 5, which in operation

provides a purge gas inlet stream.

[0011]	The apparatus contains a third feed gas collection conduit 7, which in

operation collects at least one separated component of the feed gas. If the apparatus 1

is used to separate hydrogen from a fuel cell stack fuel exhaust stream and to recycle

the hydrogen into the fuel inlet of the fuel cell stack, then conduit 7 is operatively

connected to the fuel inlet of the fuel cell stack (i.e., either directly into the stack fuel

inlet or to a fuel inlet conduit which is operatively connected to the stack fuel inlet).

The apparatus also contains a fourth purge gas collection conduit 9, which in

operation collects the feed gas outlet stream during the flush steps and collects the

purge gas outlet stream during feed/purge steps.

[0012]	Thus, if the apparatus 1 is used to separate hydrogen from a fuel cell

stack fuel exhaust stream, then the first conduit 3 comprises a hydrogen, carbon

dioxide, carbon monoxide and water vapor inlet conduit, the second conduit 5

comprises a dry air inlet conduit, the third conduit 7 comprises a hydrogen and carbon

monoxide removal and recycling conduit and the fourth conduit 9 comprises a carbon

dioxide and water vapor removal conduit.

[0013]	The apparatus 1 also contains at least two adsorbent beds 11, 13. The

beds may contain any suitable adsorbent material which adsorbs at least a majority,

such as at least 80 to 95% of one or more desired components of the feed gas, and

which allows a majority of one or more other components to pass through. For

example, the bed material may comprise zeolite, activated carbon, silica gel or

activated alumina adsorbent material. Activated carbon is preferred for separating

hydrogen and carbon monoxide from water vapor and carbon dioxide in a fuel cell

stack fuel exhaust stream. Zeolites adsorb carbon dioxide as well. However, they

adsorb water very strongly, and a very dry gas should be used for regeneration, which

is difficult to obtain. Thus, zeolite beds can preferably, but not necessarily, be used to

separate a gas stream which does not contain water vapor because an apparatus which

uses zeolite beds to separate a water vapor containing gas may experience a slow

degradation of performance.

4

[0014]	The apparatus 1 also comprises a plurality of valves which direct the

gas flow. For example, the apparatus may contain three four-way valves with

"double-LL" flow paths: a feed valve 15, a regeneration valve 17 and a product valve

19. The feed valve 15 is connected to the first conduit 3, to the two beds 11,13 and to

the regeneration valve 17 by conduit 21. The regeneration valve 17 is connected to

the second and fourth conduits 5 and 9, respectively, to the feed valve 15 by conduit

21 and to the product valve 19 by conduit 23. The product valve 19 is connected to

the third conduit 7, to the two beds 11,13 and to the regeneration valve 17 by conduit

23. The four-way valves may be used to redirect two flows at a time. Such valves are

available in a wide range of sizes, for example, from A-T Controls, Inc., Cincinnati,

Ohio, USA, (http ://www.a-tcontrols.com). If desired, each 4-way valve may be

replaced by two 3-way valves or four 2-way valves, or by an entirely different flow

distribution system involving a manifold.

[0015]	Thus, the valves 15,17, 19 are preferably operated such that the purge

gas inlet stream is provided into the beds 11, 13 countercurrently with the feed gas

inlet stream during the purge steps and cocurrently with the feed gas inlet stream

during the flush steps. In other words, the first conduit 3 is operatively connected to

the first and the second beds 11, 13 to provide the feed gas inlet stream into the first

and the second beds in a first direction. The second conduit 5 is operatively

connected to the first and the second beds 11,13 through valves 17, 19 such that the

purge gas inlet stream is provided into each of the first and the second beds 11, 13 in a

different direction from the first direction (such as in the opposite direction) during

the first and the second feed/purge steps, and the purge gas inlet stream is provided

into the first and the second beds in the first direction (i.e., the same direction and the

feed gas inlet stream) during the first and the second flush steps.

[0016]	Figures 2A-2D illustrate the steps in the operation cycle of system 1.

Figure 2A shows the apparatus 1 during a first feed/purge step in which the first bed

11 is fed with a feed gas inlet stream, such as the fuel stack fuel exhaust stream, while

the second bed 13 is fed with a purge gas, such as dried air, to regenerate the second

bed 13.

5

[0017]	The feed gas inlet stream is provided from conduit 3 through valve 15

into the first adsorbent bed 11. For a feed gas which contains hydrogen, carbon

monoxide, carbon dioxide and water vapor, the majority of the hydrogen and carbon

monoxide, such as at least 80-95% passes through the first bed 11, while a majority of

the carbon dioxide, such as at least 80-95%, and much of the water vapor are

adsorbed in the first bed. The feed gas outlet stream comprising at least one separated

component of the feed gas, such as hydrogen and carbon monoxide, passes through

valve 19 and is collected at a first output, such as the third conduit 7.

[0018]	The purge gas inlet stream, such as dried air, is provided from the

second conduit 5 through valve 17, conduit 23 and valve 19 into a second adsorbent

bed 13. The purge gas outlet stream passes through conduit 21 and valves 15 and 17,

and is collected at a second output, such as the fourth conduit 9.

[0019]	In the first feed/purge step, the valve positions are such that valve 15

directs the feed to the first bed 11 and valve 19 directs the hydrogen product away to

conduit 7. Valve 17 is positioned to sweep dry air counter currently through the

second bed to remove carbon dioxide that was previously adsorbed. Some of the

water in the feed gas steam is adsorbed on the adsorbent material, such as activated

carbon, at the inlet of the first bed 11 and will be removed from the bed 11 when it is

regenerated in a subsequent step. Carbon monoxide will be passed through the first

bed 11 as the carbon dioxide wave advances.

[0020]	Figure 2B illustrates the apparatus 1 in a first flush step which is

conducted after the first feed/purge step. In this step, the feed valve 15 and the

regeneration valve 17 switch flow directions from the prior step, while the product

valve 19 does not.

[0021]	The purge gas inlet stream is provided from conduit 5 through valves

17 and 15 and conduit 21 into the first adsorbent bed 11. Preferably, this purge gas

inlet stream is provided into the first bed 11 in the same direction as the feed gas

stream in the previous step. The purge gas outlet stream, which comprises at least

6

one component of the feed gas, such as hydrogen, that was trapped in a void volume

of the first adsorbent bed, is collected at the first output, such as conduit 7.

[0022]	The feed gas inlet stream is provided from conduit 3 through valve 15

into the second adsorbent bed 13. The feed gas outlet stream, which comprises a

portion of the purge gas, such as air, that was trapped in a void volume of the second

bed 13, passes through valves 19 and 17 and conduit 23 and is collected at an output

different from the first output, such as at conduit 9.

[0023]	Thus, in the first flush step, hydrogen trapped in the void volume of the

first bed 11 is swept to product by the entering air and desorbing carbon dioxide. Air

trapped in the void volume of the second bed 13 is purged from the bed 13 by the

entering feed gas. This step improves the overall efficiency of the process by

continuing to recover hydrogen that is trapped from the prior feed step and preventing

air from the prior purge step from contaminating the hydrogen containing product

after the next valve switch. This flush step is short, such as less than 1/5 of the time

of the prior feed/purge step, such as 1/10 to 1/50 of the time of the prior step. For

example, for an about 90 second feed/purge step, the flush step may be about 4

seconds.

[0024]	Figure 2C shows the apparatus 1 during a second feed/purge step

which is conducted after the first flush step. In this step, the second bed 13 is fed with

a feed gas stream, such as the fuel stack fuel exhaust stream, while the first bed 11 is

fed with a purge gas, such as dried air, to regenerate the first bed 11. Thus, in this

step, the flow paths in valves 17 and 19 switch. This step is generally the same as the

first feed/purge step, but with the beds reversed.

[0025]	The feed gas inlet stream is provided from conduit 3 through valve 15

into the second adsorbent bed 13. Preferably the feed gas inlet stream is provided into

the second bed 13 in the opposite (i.e., countercurrent) direction from the direction in

which the purge gas inlet stream is provided into the second bed 13 in the first purge

step. The feed gas outlet stream, which comprises at least one separated component

of the feed gas, such as hydrogen and carbon monoxide, is collected at the first output,

7

such as in the third conduit 7. The purge gas inlet stream is provided from conduit 5

through valves 17 and 19 and conduit 23 into the first adsorbent bed 11. Preferably

the purge gas inlet stream is provided into the first bed 11 in the opposite (i.e.,

countercurrent) direction from the direction in which the feed gas inlet stream is

provided into the first bed 11 in the first feed step. The purge gas outlet stream is

collected from the first bed 11 at an output different from the first output, such as at

the fourth conduit 9.

[0026]	Figure 2D illustrates the apparatus 1 in a second flush step which is

conducted after the second feed/purge step. In this step, the feed valve 15 and the

regeneration valve 17 switch flow directions from the prior step, while the product

valve 19 does not. This step is similar to the first flush steps, but with the beds

reversed.

[0027]	The purge gas inlet stream is provided from conduit 5 through valves

17 and 15 and conduit 21 into the second adsorbent bed 13. Preferably, this steam is

provided into the bed 13 in the same direction as the feed gas inlet stream in the prior

two steps. The purge gas outlet stream, which comprises at least one component of

the feed gas, such as hydrogen, that was trapped in a void volume of the second

adsorbent bed 13, is collected at the first output, such as the third conduit 7.

[0028]	The feed gas inlet stream is provided from conduit 3 through valve 15

into the first adsorbent bed 11. The feed gas outlet stream, which comprises a portion

of the purge gas, such as air, that was trapped in a void volume of the first bed 11, is

collected at an output different from the first output, such as at the fourth conduit 9.

Then the first feed/purge step shown in Figure 2A is repeated. In general, the four

steps described above are repeated a plurality of times in the same order.

[0029]	It should be noted the feed gas inlet stream is preferably provided in

each of the first 11 and the second 13 adsorbent beds in the same direction in the steps

described above. In the first and the second flush steps, the purge gas inlet stream is

provided into each of the first and the second adsorbent beds in the same direction as

the feed gas inlet stream direction. In contrast, in the first and the second feed/purge

8

steps, the purge gas inlet stream is provided into each of the first and the second

adsorbent beds in a different direction, such as the opposite direction, from the feed

gas inlet stream direction.

[0030]	The countercurrent purge gas inlet stream flow is advantageous

because it is believed that it will reduce the amount of carbon dioxide in the hydrogen

product stream compared to a co-current flow during the purge steps. Some water

will adsorb near the inlet of the carbon bed during the feed step. During the purge or

regeneration step, the bed is purged counter currently with dried air. Because

activated carbon is used for adsorption of carbon dioxide and activated carbon does

not adsorb water appreciably at moderately low relative humidities, in order to

prevent accumulation of water in the bed, the regeneration purge only needs to be

dried to a relative humidity of roughly 30 to 50%. During the feed step, carbon

monoxide will be pushed into the product (with the hydrogen) by using the beds

efficiently for carbon dioxide removal (i.e., by advancing the carbon dioxide wave

reasonably far into the beds). The countercurrent regeneration step will reduce the

level of carbon dioxide in the hydrogen stream in comparison to a cocurrent

regeneration step. The dual flush step will maximize both hydrogen recovery and air

rejection from the hydrogen product.

[0031]	As noted above, in the partial pressure swing adsorption method, the

feed gas inlet stream is not pressurized prior to being provided into the first and the

second adsorbent beds. Furthermore, the above four steps are preferably conducted

without external heating of the adsorbent beds.

[0032]	In operation, the first bed 11 performs the following functions. It

receives the feed gas inlet stream from the first conduit 3 and provides at least one

separated component of the feed gas to the third conduit 7 in a first feed/purge step. It

receives the purge gas inlet stream from the second conduit 5 and provides a purge

gas outlet stream, which comprises at least one component of the feed gas that was

trapped in a void volume of the first bed to the third conduit 7 in a first flush step. It

receives a purge gas inlet stream from the second conduit 5 and provides a purge gas

outlet stream to an output different from the third conduit 7, such as the fourth conduit

9

9, in a second feed/purge step. It also receives the feed gas inlet stream from the first

conduit 3 and provides a feed gas outlet stream, which comprises a portion of the

purge gas that was trapped in a void volume of the first bed, to at an output different

from the third conduit 7, such as the fourth conduit 9, in a second flush step.

[0033]	In operation, the second bed 13 performs the following functions. It

receives a purge gas inlet stream from the second conduit 5 and provides a purge gas

outlet stream to at an output different from the third conduit 7, such as the fourth

conduit 9, in a first feed/purge step. It receives the feed gas inlet stream from the first

conduit 3 and provides the feed gas outlet stream, which comprises a portion of the

purge gas that was trapped in a void volume of the second bed 13, to an output

different from the third conduit 7, such as the fourth conduit 9, in a first flush step. It

receives the feed gas inlet stream from the first conduit 3 and provides the feed gas

outlet stream comprising at least one separated component of the feed gas to the third

conduit 7 in a second feed/purge step. It also receives the purge gas inlet stream from

the second conduit 5 and provides the purge gas outlet stream, which comprises at

least one component of the feed gas that was trapped in a void volume of the second

bed 13 to the third conduit 7 in a second flush step.

[0034]	Thus, at least a majority of the carbon dioxide and water vapor in the

feed gas inlet stream is adsorbed by the first 11 and the second 13 adsorbent beds

during the first and the second feed/purge steps, respectively. The adsorbed carbon

dioxide and water vapor is removed from the first and the second adsorbent beds by

the purge gas inlet stream during the second and the first feed/purge steps,

respectively. The removed carbon dioxide and water vapor are collected with the

purge gas outlet stream at the second output during the second and the first feed/purge

steps.

[0035]	It is noted that the regeneration (i.e., purging) of the bed will be

accompanied by a cooling of the bed as CO2 desorbs. It is believed that this will shift

adsorption equilibrium to lower partial pressures for CO2 and will slow regeneration.

This and the expanding velocity front during regeneration may be taken into account

in setting the purge gas (i.e., dry air) flow rate. For example, the inlet air volumetric

10

flowrate for regeneration may be greater than, such as 1.5 times greater than, the

outlet flowrate of hydrogen and carbon monoxide. It is believed that allowing for

desorption of carbon dioxide during regeneration, the outlet flowrate for regeneration

will exceed the inlet flowrate of the feed.

[0036]	The apparatus 1 may have the following non-limiting features. The

adsorbent bed material preferably comprises activated carbon for hydrogen separation

from the fuel cell stack fuel exhaust. For example, Calgon BPL activated carbon,

6x16 or 4x10 mesh may be used. The beds 11, 13 may be cylindrical beds 2-12

inches in diameter and 1-6 feed long, such as 6 inches in diameter and 3 feet long, for

example, depending on the size of the fuel cell stack and on the flow rate of the gases.

The duration of the feed/purge steps may be more than 1 minute while the duration of

the flush steps may be a few seconds. For example, the feed/purge duration may be 1

to 3 minutes, such as 1.5 minutes, while the flush duration may be 3-5 seconds, such

as 4 seconds.

[0037]	The method of the first embodiment is designed to provide a high

hydrogen recovery (with flush steps), high carbon dioxide separation (with flush and

countercurrent regeneration steps), high degree of air rejection (with flush steps),

regeneration using a purge gas having a relatively low dryness, such as air having 30-

50% relative humidity, low energy requirements, high robustness (i.e., easily tunable

and adaptable to changes in operating conditions), simple operation with few moving

parts, high scalability, and low to moderate capital cost.

[0038]	The dry air for the purge steps may be obtained by any suitable

method. For example, the dry air can easily be achieved using temperature swing

adsorption cycle with water vapor absorbing beds, such as silica gel or activated

alumina beds. Silica gel has a somewhat higher capacity for water than alumina.

However, it will fracture if very dry and contacted with a water mist. If this is likely,

a protective layer of a non-decrepitating silica gel can be used, or activated alumina

can be used.

11

[0039]	The temperature swing adsorption cycle uses two beds (i.e., beds other

than beds 11, 13 shown in Figure 1). One bed is used in the adsorption mode while

the other is being regenerated (heated and cooled). The steps in the cycle are as

follows.

[0040]	In a first adsorption step, a working capacity of 10 mol FO/kg of

silica gel can be used. Considering the worst case, the air would be saturated with

water at 30°C. The partial pressure of water in air saturated at 30°C is 0.042 bar. For

example, to produce a dry air flow rate of 144 slpm from this wet air, 0.28 mol/min of

water must be removed. At the designated working capacity, silica gel is consumed at

a rate of 0.028 kg/min. A bed containing 2 kg of silica gel can remain on stream for

72 minutes. Given a specific gravity of silica gel of 0.72 (corresponding to a bulk

density of 45 lb/ft3), the bed will dry 4300 bed volumes of feed during this time (with

12,000 temperature corrected liters of wet feed dried by a bed 2.8 liters in volume).

The dried air is provided through conduit 5 into the apparatus 1.

[0041]	In a second heating step, the bed is heated counter currently with a

warm feed (e.g., 80°C or other suitable moderately warm or hot temperature). The

bed is heated after about 1000 bed volumes have been passed into it. Somewhat more

energy will be required to heat metal parts also.

[0042]	In a third cooling step, the bed is cooled cocurrently (same direction as

adsorption) with the wet air feed. It will take about 800 bed volumes to cool the bed.

This will deposit water at the bed inlet and use up some of the capacity for adsorption,

reducing it to about 3500 bed volumes. While the first bed is undergoing the

adsorption step, the second bed is undergoing heating or cooling steps. While the

second bed is undergoing the adsorption step, the first bed is undergoing heating or

cooling steps.

[0043]	It should be understood that the calculation above is highly

conservative and approximate. It is based on air for regeneration that is available

saturated with water at 30°C. Typically, the air will be drier. The regeneration

requirements for the carbon beds are mild (e.g., 30-50% RH). Indeed, on a cool day

12

or a dry day, drying the regeneration air would not be necessary. Also, if the driers

went out of service for a short time, the process would not be endangered.

[0044]	In a second embodiment of the invention, the apparatus 31 operates

with a countercurrent purge but with no flush steps. Figure 3 shows apparatus 31

using a simple cycle with a countercurrent purge but no flush. Two instead of three

four-way valves 15, 17 are used. The apparatus 31 and method of using this

apparatus are otherwise similar to the apparatus 1 and method of the first

embodiment, except that the first and second flush steps are omitted.

[0045]	The advantage of countercurrent purge is that carbon dioxide is

removed from the bed outlet for the feed step, and higher hydrogen purities will

result. But without the flush, about 5% of the hydrogen is not recovered, and air will

somewhat contaminate the hydrogen containing product in conduit 7.

[0046]	In a third embodiment of the invention, the apparatus 41 operates with

a cocurrent purge with the flush steps. Figure 4 shows the apparatus 41 using a

cocurrent purge and flush. It also uses two instead of three four-way valves. The

apparatus 41 and method of the third embodiment in many respects resembles the

apparatus 1 and method of the first embodiment, except that the purge gas inlet stream

is provided into the beds in the purge steps in the same direction as the feed gas inlet

stream in the prior feed steps. The negative aspect of this cocurrent cycle is that any

CO2 left in the bed will be most concentrated near the outlet end for the adsorption

step and will somewhat contaminate the hydrogen containing product provided to

conduit 7.

[0047]	In a fourth embodiment of the invention, the air purge gas is not pre-

dried. In this embodiment, the apparatus may contain two or three carbon dioxide

adsorbing beds. Some three-bed cycles that do not need dried air. For example, a bed

of carbon used for carbon dioxide adsorption will slowly accumulate water from both

the fuel cell stack fuel exhaust and the wet regeneration air. The bed could be used

for many cycles, with decreasing capacity before it is completely regenerated. If

regenerated counter currently, it would last longer than if regenerated cocurrently

13

because water deposited during feed steps would be partially removed by the

regenerating air and vice versa. Nevertheless, the bed would accumulate water over

time.

[0048]	In this embodiment, three beds would be used, with two actively

running adsorption and regeneration cycles, as in the first embodiment, while a third

bed is being more thoroughly regenerated by a thermal swing regeneration or by

purging with a dried gas.

[0049]	Furthermore, if atmospheric air were reasonably dry (i.e., RH 
30°C), then the partial pressure adsorption cycle may be used with two beds in exactly

the same configuration as in the first embodiment. The purge gas would not deposit a

significant amount of water on the carbon, and the countercurrent sweep of the air

during regeneration would remove water adsorbed from the fuel cell stack fuel

exhaust feed. Thus, if dry air was available from the atmosphere, then a separate air

drying step is not needed.

[0050]	The fifth, sixth and seventh embodiments of the invention illustrate a

fuel cell system, such as a solid oxide fuel cell system, where the fuel exhaust stream

is separated into two streams and one of the streams is recycled into the fuel inlet

stream. It should be noted that fuel cell systems other than solid oxide fuel cell

systems may also be used.

[0051]	In the system of the fifth embodiment, a portion of the fuel cell stack

fuel exhaust stream is directly recycled into the fuel inlet stream. Another portion of

the fuel cell stack fuel exhaust stream is provided into the partial pressure adsorption

apparatus of any of the first four embodiments, and the separated hydrogen is then

recycled into the fuel inlet stream and/or is provided to a hydrogen storage vessel or

to a hydrogen using device.

[0052]	Figure 5 illustrates a fuel cell system 100 of the fifth embodiment.

The system 100 contains a fuel cell stack 101, such as a solid oxide fuel cell stack

(illustrated schematically to show one solid oxide fuel cell of the stack containing a

ceramic electrolyte, such as yttria or scandia stabilized zirconia, an anode electrode,

14

such as a nickel-stabilized zirconia cermet, and a cathode electrode, such as

lanthanum strontium manganite).

[0053]	The system also contains a partial pressure swing adsorption ("PPSA")

unit 1 of any of the first four embodiments comprising a plurality of adsorbent beds

(not shown for clarity). The PPSA unit 1 acts as a regenerative dryer and carbon

dioxide scrubber.

[0054]	The system 100 also contains the first conduit 3 which operatively

connects a fuel exhaust outlet 103 of the fuel cell stack 101 to a first inlet 2 of the

partial pressure swing adsorption unit 1. For example, the first inlet 2 may comprise

the feed valve 15 and/or an inlet to one of the beds 11, 13, shown in Figure 1. The

system 100 also contains the second conduit 5 which operatively connects a purge gas

source, such as a dried or atmospheric air source 6 to a second inlet 4 of the partial

pressure swing adsorption unit 1. The purge gas source 6 may comprise an air

blower or compressor and optionally a plurality of temperature swing cycle

adsorption beds.

[0055]	The system also contains a third conduit 7 which operatively connects

an outlet 8 of the partial pressure swing adsorption unit 1 to the hydrogen storage

vessel or to the hydrogen using device. If desired, the third conduit 7 also operatively

connects an outlet 8 of the partial pressure swing adsorption unit 1 to a fuel inlet 105

of the fuel cell stack 101, as will be described in more detail below. Preferably, the

system 100 lacks a compressor which in operation compresses the fuel cell stack fuel

exhaust stream to be provided into the partial pressure swing adsorption unit 1.

[0056]	The system 100 also contains the fourth conduit 9 which removes the

exhaust from the unit 1. The conduit 9 may be connected to a catalytic burner 107 or

to an atmospheric vent. Optionally, the burner 107 may also be operatively connected

to the stack fuel exhaust outlet 103 to provide a portion of the fuel exhaust stream into

the burner 107 to sustain the reaction in the burner.

[0057]	The system 100 also contains an optional selector valve 108, such as a

multi-way valve, for example a three-way valve. The selector valve 108 has an inlet

15

operatively connected to an outlet of the partial pressure swing adsorption unit 1, a

first outlet operatively connected to the hydrogen storage vessel or to the hydrogen

using device, and a second outlet operatively connected to a fuel inlet 105 of the fuel

cell stack 101. In operation, the valve 108 divides the hydrogen containing stream

provided from the PPSA unit 1 into a first stream, which is provided into the

hydrocarbon fuel inlet stream, and a second stream which is provided to the hydrogen

storage vessel or to the hydrogen using device. However, the valve 108 may be

omitted and the system 100 may be configured to provide the entire hydrogen

containing stream into the hydrocarbon fuel inlet stream, or to the hydrogen storage

vessel or to the hydrogen using device, if such optional vessel or device are connected

to the system 100.

[0058]	Preferably, the second outlet of the selector valve 108 is operatively

connected to the fuel inlet conduit 111 of the fuel cell stack 101 via a blower or a heat

driven compressor 109. The device 109 has an inlet which is operatively connected to

the partial pressure swing adsorption unit 1 (via the selector valve 108) and an outlet

which is operatively connected to a fuel inlet 105 of the fuel cell stack 101. For

example, conduit 7 connects the blower or compressor 109 to the unit 1 via the

selector valve 108. In operation, the blower or compressor 109 controllably provides

a desired amount of hydrogen and carbon monoxide separated from a fuel cell stack

fuel exhaust stream into the fuel cell stack fuel inlet stream. Preferably, the device

109 provides the hydrogen and carbon monoxide into a fuel inlet conduit 111 which is

operatively connected to the a fuel inlet 105 of the fuel cell stack 101. Alternatively,

the device 109 provides the hydrogen and carbon monoxide directly into the fuel inlet

105 of the fuel cell stack 101.

[0059]	The system 100 also contains a condenser 113 and water separator 115

having an inlet which is operatively connected to a fuel cell stack fuel exhaust 103

and an outlet which is operatively connected to an inlet 2 of the partial pressure swing

adsorption unit 1. The condenser 113 and water separator 115 may comprise a single

device which condenses and separates water from the fuel exhaust stream or they may

comprise separate devices. For example, the condenser 113 may comprise a heat

16

exchanger where the fuel exhaust stream is cooled by a cool counter or co-flow air

stream to condense the water. The air stream may comprise the air inlet stream into

the fuel cell stack 101 or it may comprise a separate cooling air stream. The separator

115 may comprise a water tank which collects the separated water. It may have a

water drain 117 used to remove and/or reuse the collected water.

[0060]	The system 100 also contains a recuperative heat exchanger 121 which

exchanges heat between the stack fuel exhaust stream and the hydrocarbon fuel inlet

stream being provided from the inlet conduit 111. The heat exchanger helps to raise

the temperature of the fuel inlet stream and reduces the temperature of the fuel

exhaust stream so that it may be further cooled in the condenser and such that it does

not damage the humidifier.

[0061]	If the fuel cells are external fuel reformation type cells, then the system

100 contains a fuel reformer 123. The reformer 123 reforms a hydrocarbon fuel inlet

stream into hydrogen and carbon monoxide containing fuel stream which is then

provided into the stack 101. The reformer 123 may be heated radiatively,

convectively and/or conductively by the heat generated in the fuel cell stack 101 (i.e.,

the reformer is thermally integrated with the stack) and/or by the heat generated in an

optional burner/combustor, as described in U.S. Patent Application Serial Number

11/002,681, filed December 2, 2004, incorporated herein by reference in its entirety.

Alternatively, the external reformer 123 may be omitted if the stack 101 contains cells

of the internal reforming type where reformation occurs primarily within the fuel cells

of the stack.

[0062]	Optionally, the system 100 also contains an air preheater heat

exchanger 125. This heat exchanger 125 heats the air inlet stream being provided to

the fuel cell stack 101 using the heat of the fuel cell stack fuel exhaust. If desired, this

heat exchanger 125 may be omitted.

[0063]	The system 100 also preferably contains an air heat exchanger 127.

This heat exchanger 127 further heats the air inlet stream being provided to the fuel

cell stack 101 using the heat of the fuel cell stack air (i.e., oxidizer or cathode)

17

exhaust. If the preheater heat exchanger 125 is omitted, then the air inlet stream is

provided directly into the heat exchanger 127 by a blower or other air intake device.

[0064]	The system may also contain an optional water-gas shift reactor 128.

The water-gas shift reactor 128 may be any suitable device which converts at least a

portion of the water and carbon monoxide in the fuel exhaust stream into free

hydrogen and carbon dioxide. For example, the reactor 128 may comprise a tube or

conduit containing a catalyst which converts some or all of the carbon monoxide and

water vapor in the fuel exhaust stream into carbon dioxide and hydrogen. Thus, the
