Repository: anandvc/allindianpatents

File: patents/269831-method-for-recovering-rare-metals-in-a-zinc-leaching-process.html
Indian Patents. 269831:METHOD FOR RECOVERING RARE METALS IN A ZINC LEACHING PROCESS

Indian Patents

Recently Granted Patents

  Recently Published Patents

Title of Invention	METHOD FOR RECOVERING RARE METALS IN A ZINC LEACHING PROCESS

Abstract	Sulphidic zinc concentrate usually also includes small amounts of rare metals such as indium and gallium. If the content of these metals in the raw material is sufficiently high, their recovery may be economically worthwhile. In the method according to the invention the recovery of indium and other desirable rare metals takes place in a zinc leaching process, in which at least part of the sulphidic concentrate is leached directly without roasting.	

Full Text	METHOD FOR RECOVERING RARE METALS IN A ZINC LEACHING

PROCESS

FIELD OF THE INVENTION

Sulphidic zinc concentrate usually also includes small amounts of rare

metals such as indium and gallium. If the content of these metals in the raw

material is sufficiently high, their recovery may be economically worthwhile.

In the method according to the invention the recovery of indium and other

desirable rare metals takes place in a zinc leaching process, in which at least

part of the sulphidic concentrate is leached directly without roasting.

BACKGROUND OF THE INVENTION

The conventional method for treating a sulphidic zinc concentrate is

concentrate roasting, in which the sulphidic concentrate is roasted into zinc

oxide and the iron in the concentrate forms chiefly zinc ferrite. Zinc oxide

dissolves fairly easily, so that in the first stage the calcine is subjected to

leaching, which is called neutral leaching. Zinc ferrite remains undissolved in

neutral leaching and in order to recover this zinc from the ferrite a strong acid

leaching is often used. Zinc ferrite residue also contains the ferric iron

residue precipitated in neutral leaching. Ferric iron residue for its part

contains in addition to ferric hydroxide co-precipitated aluminium hydroxide

and rare metals, such as gallium and indium. The ferrite residue can also be

fed into a Waelz kiln, in which the zinc is evaporated, and is then oxidised

into zinc oxide and fed back into the leaching process. Waelz oxide can also

bs treated in a separate process step for the sake of recovering the other co-

precipitated metals such as indium.

Nowadays the trend is more and more towards processes, in which at least

part of the sulphidic zinc concentrate is fed into leaching without roasting.

This enables the treatment of impure and fine-grained concentrates. A direct

leaching process for zinc sulphide concentrate can be carried out in both

atmospheric and pressure leaching processes. However, zinc sulphide

leaching requires a far higher acid concentration than that used in the neutral

leaching of a calcine, but because the fabrication of elemental zinc nearly

always occurs electrolytically, the spent acid from electrolysis can be used in

concentrate leaching. Zinc ferrite leaching requires the highest acid

concentration of all. Sulphide concentrate leaching can be combined with a

process in which the leaching of ferrites formed in roasting occurs as a

strong acid leach and thus the leaching of ferrites is performed in connection

with concentrate leaching. In that case a counter-current leaching process is

used, where in addition to a strong acid leaching stage enabling zinc ferrite

leaching there is also a weak acid leaching stage. A significant portion of

concentrate leaching occurs for its part even in the weak acid leaching stage.

These types of methods are described for instance in US patents 6,475,450,

5,858,315 and 6,340,450 and in WO publication 2004/076698.

Zinc concentrate may contain rare metals such as indium and gallium, which

it is desirable to recover. One possible method to implement the recovery of

these metals is the processing of neutral leaching leachate in a Waelz kiln

into Waeiz oxide and the leaching of this oxide, whereupon the metals

ending up in the oxide are made to return to the solution and are further

recovered in liquid-liquid extraction. This kind of indium and gallium recovery

in connection with a Waelz oxide leaching process is known in the prior art.

This process is assisted by the fact that these metais have already enriched

the Waelz oxide, because they are co-precipitated with ferric hydroxide in

neutral leaching. In accordance with the method the zinc oxide that contains

a valuable metal is leached by means of sulphuric acid, whereupon the

metals and the zinc dissolve and the lead and silver plus other inert

compounds in the oxide remain in the residue. The solution is routed to

indium extraction, where indium is separated from the zinc, and the zinc

sulphate solution is routed to the neutral leaching step. If the concentrate

contains gallium, its recovery takes place in principle during indium recovery,

whereupon indium and gallium are separated into their own phases.

PURPOSE OF THE INVENTION

When direct concentrate leaching without roasting is linked at least partially

to zinc recovery from sulphide concentrate there is no method currently by

which indium and other desired rare metals are recovered from concentrate

entering direct leaching and the resulting solution. The biggest problem with

the recovery of these metals is the solution exiting direct leaching that

contains rare metals is in practice unsuitable in composition for the

conventional recovery processes of these metals.

The method according to the invention enables the recovery of at least one

of the rare metals contained in the concentrate, such as indium and gallium,

in connection with the direct leaching of zinc sulphide concentrate.

SUMMARY OF THE. INVENTION

The essential features of the invention will be made apparent in the attached

claims.

The invention relates to a method of recovering at least one rare metal, such

as indium and/or gallium in connection with the leaching of zinc sulphide

concentrate. The zinc sulphate solution generated in concentrate leaching,

which contains iron and rare metals, is routed to a neutralization and

precipitation stage, where the solution is neutralized to a pH area of 2.5 - 3.5

to precipitate the trivalent iron in the solution and to co-precipitate at least

one rare metal with the iron.

The amount of trivalent iron in the zinc sulphate solution is regulated to be 5

- 10% of the amount of iron in solution, corresponding to the amount needed

to precipitate at least one rare metal of those to be co-precipitated from the

solution.

If required the zinc sulphate solution is oxidized in the neutralization and

precipitation stage to form a sufficient amount of trivalent iron. The solution

neutralization is carried out with at least one or more neutralizing agents from

the following group: Waelz oxide, calcine, sodium hydroxide, calcium

hydroxide, calcium oxide and ammonia.

The precipitate of iron and at least one rare metal that is formed is routed to

the leaching stage to leach the rare metal and on to recovery by means of

extraction. As the ferric iron content of the solution is too high for the

extraction step, it is preferable to reduce some of the ferric iron back to

divalent with some suitable substance acting as reducing agent, which is at

least one of the group: zinc sulphide concentrate, hydrogen sulphide and

sodium sulphide.

LIST OF DRAWINGS

The method according to the invention is depicted in the attached flow sheet

1.

DETAILED DESCRIPTION OF THE INVENTION

The invention relates to a method for the recovery of at least one rare metal

in connection with zinc sulphide concentrate leaching. The most common

rare metal in zinc sulphide concentrate is indium. Gallium behaves in

leaching largely in the same way as indium and so if it is in the concentrate, it

can also be recovered if desired at the same time. The third possibie rare

metal in a zinc raw material is germanium, but it behaves partly in a different

way than gallium and indium in the zinc process due to its higher oxidation

degree and requires its own kind of process.

As the invention is depicted in the attached flow sheet 1, only indium out of

the rare metals is marked for the sake of simplicity, but the method also

relates to other rare metals such as gallium. The zinc sulphide concentrate 1

leaching step 2 generally takes place in an acid concentration of 10 - 50 g/l

of sulphuric acid. The sulphuric acid solution is generally the spent acid from

electrolysis concentrated if necessary with sulphuric acid. In addition,

oxygen-containing gas is fed into the solution such as air, oxygen-enriched

air or oxygen. When part of the concentrate is roasted, the ferrite-containing

ieach residue 3 that remained undissolved in the calcine neutral leaching

stage can also be fed into the concentrate leaching step, if there is no

separate acid leaching stage for the neutral leach leaching residue in. the

zinc process. Another alternative is that the ferrite residue is fed into a Waelz

kiln. These familiar stages, in which part of the concentrate is roasted and

routed subsequently to a neutral leaching step, are not presented in detail in

the diagram.

The sulphide concentrate leaching stage 2 generally consists of several

reactors and where what is termed a concurrent leaching process is

concerned, it is preferable to regulate it so that the acid concentration is

highest in the first reactor and decreases in the following reactors. If the

leaching residue from the neutral leach is also fed into the direct leaching

process, it is more advantageous to use a counter-current leaching process,

which includes weak acid and strong acid leaching steps.

Concentrate leaching results in a zinc sulphate solution 4 and a sediment of

leaching residue precipitate 5, which mainly contains the lead, silver and

other precious metals in the concentrate as well as silica compounds, any

gypsum that may have precipitated and elemental sulphur. The zinc sulphate

solution 4 also includes the dissolved iron and rare metals of the

concentrate, such as indium and gallium. Iron is mainly in divalent form, but

the leaching conditions are regulated so that 5-10% of the iron is trivalent i.e.

in ferric form, so that its amount corresponds to the amount required in the

precipitation of at least one rare metal to be precipitated from the solution.

The aim is, however, to minimise the amount of ferric iron in solution,

because it accompanies the indium and hinders the production of a pure

indium product. It is possible to regulate the ferric iron concentration of the

solution already at the leaching stage, but if necessary fine-tuning can be

done by increasing the ferric iron concentration in the neutralization step with

separate oxidants, such as oxygen, manganese dioxide and potassium

permanganate.

The solution containing zinc sulphate 4 exiting zinc sulphide concentrate

leaching is routed according to the invention to neutralization and

precipitation stage 6, in which the trivalent iron contained in the solution is

precipitated out, whereupon the desired rare metals are also co-precipitated

with the iron. Solution neutralization is performed with some appropriate

neutralising agent. If the process includes concentrate roasting,

neutralization can be carried out with the calcine. If the process includes

ferrite reduction in a Waelz kiln, the use of Waelz oxide for neutralization is

especially advantageous, since there are no ferrites in Waelz oxide and

therefore no zinc losses are generated. If the process is not connected to

concentrate roasting, it is preferable to perform neutralization with some kind

of neutralizing agent that dissolves completely. These are for instance

sodium hydroxide NaOH or ammonia NH3 and at least part of the

neutralization can be done with calcium oxide or calcium hydroxide.

The pH of the solution is raised to the range of 2.5 - 3.5 by means of

neutralization, whereupon trivaient iron is precipitated, as are indium and the

other desired rare metals. The pH should be regulated in the neutralization

and precipitation stage to the correct range, so that impurities for the indium

process, such as iron, are not precipitated too much with it, and likewise for

zinc. The purpose is that only iron in trivalent form should be precipitated and

the rest of the iron removed in a separate iron precipitation step. If the

amount of trivalent iron in the solution is insufficient for the precipitation of

indium and the other desired rare metals, the solution can be oxidised to

form ferric iron. Suitable oxidants are the familiar oxidants mentioned above,

such as oxygen, manganese dioxide and potassium permanganate.

The neutralization and precipitation stage generates a deposit 7, which

contains the indium and other rare metals of the concentrate that co-

precipitated with the iron. The deposit obtained is treated using the prior art,

so that the deposit is leached in leaching step 8 using a solution containing

sulphuric acid. The solution may be a sulphuric acid solution or electrolysis

spent acid. The solution obtained 9, which includes rare metals, ferric iron

and a little zinc, is routed to liquid-liquid extraction 10 to separate the indium

and other rare metals from impurities. If the ferric iron content in this solution

is too high for the economic operation of the extraction stage, the ferric iron

can be reduced back, for example with zinc concentrate or with a suitable

reducing agent such as hydrogen sulphide or sodium sulphide. Extraction

gives rise to a solution essentially free of zinc, from which the rare metals are

recovered using some known method in itself to form an indium product. The

leaching residue that precipitates in the leaching step 8 contains some lead

and silver. Especially, if the neutralizing agent used in the neutralization and

precipitation stage 6 is Waelz oxide, it contains lead, which precipitates from

the solution.

The solution of the neutralization and precipitation stage 6 is an iron-

containing zinc sulphate solution 11, from which the iron is precipitated in its

own precipitation step 12 in some appropriate way, typically as jarosite,

goethite or hematite, and the zinc sulphate solution obtained is routed to the

neutral leaching stage. The sulphate solution exiting indium extraction, which

contains zinc, is routed via neutral leaching and solution purification to the

electrolytic recovery of zinc, because the iron content in it is so small that it

does not need to be fed via the iron removal step.

The invention is described further by means of the example below:

Example 1

The indium recovery tests were divided into two stages: the precipitation of

indium from the zinc sulphate solution produced in zinc concentrate leaching

tests and the leaching of the precipitated deposit. The purpose of the

leaching stage is to produce a good solution for the further recovery of

indium using liquid-liquid extraction. The execution of the method will

become apparent from the appended examples.

Indium precipitation:

1 litre of zinc sulphate solution containing indium was heated to a

temperature of 75°C agitated reactor made of glass. The mixing rate in the

reactor was regulated so that the solids were kept in motion throughout the

test. The pH of the solution at the beginning of the test was about 1.3 and the

ferric iron concentration 2.3 g/l. After this the pH was raised to a value of 3.0

by adding Waelz oxide (addition of 25.01 g), whereupon indium and some

impurities (Al, Fe, Zn) began to precipitate. The test was continued for 6 h

keeping the pH constant with small additions of Waelz oxide (a total addition

throughout the whole test of 26.30 g) and samples of the slurry were taken

after 0.5 h, 1 h, 2 h, 3 h, 4 h and 6 h.

The samples were filtered and the indium content of the solution was

analysed. These results and the initial composition of the solution are

presented below in Table 1.

Table 1 initial composition of the test solution and the indium

concentrations at different times of the precipitation test.

The results show that indium precipitates effectively and quickly even in the

first moments of the test. At the end of the test the total weight of the deposit

was 17.72 g. 0.47 g of deposit was removed with the samples during the

test.

At the start of the test there was 83 mg of indium in the solution and about 5

mg at the end of the test, in other words the precipitation percentage was

about 93 %, taking into account the indium removed with the .samples.

Leaching of the indium-containing deposit:

The deposit precipitated in the previous stage was leached with a sulphuric

acid solution with the purpose of producing a concentrated indium solution

for the recovery of indium by means of liquid-liquid extraction, in the residue

leaching test, 16.76 g of indium-containing deposit (In concentration 0.67%)

from the previous precipitation stage was mixed into a dilute solution of

sulphuric acid (0.5 I solution, of which the pH was 1.0 and the temperature

95 °C) in an agitated reactor.

The mixing rate in the glass agitated reactor was adjusted so that the solids

remained in motion throughout the entire test. The test was continued for 8 h

raising the acid concentration to a value of about 38 g/l at the 2 h point and

then keeping it constant for the following 3 hours. The sulphuric acid

concentration of the slurry was raised again to a value of 50 g/l at the 5 h

point and kept constant for the next 3 h. Samples of the slurry were taken

after 1 h, 2 h, 5 h and 8 h.

The samples were filtered and the solution was analysed for indium content

and that of the major impurities. These results and the composition of the

solution at different times are presented below in Table 2. After leaching the

mass of the final residue was 10.63 g and the In concentration 0.13 %. On

the basis of the deposit analyses and their masses, the leaching yield of

indium was about 88 %. In this case the indium yield percentage of the whole

indium recovery process comes to around 82 %.

Table 2 Composition and indium concentrations of the test solution at

different points in the leaching test.

The results show that a large part of the indium dissolves during the first two

hours, when the pH of the solution is 1. Raising the acid content further

improves indium recovery even more. It also shows that the solution is

concentrated considerably with regard to indium, when we compare the

concentrations of Al, Fe, and Zn to the indium concentrations in the initial

solution of the precipitation test and in the final solution of the leaching test.

PATENT CLAIMS

1.	A method for recovering at least one rare metal, such as indium

and/or gallium in connection with zinc sulphide concentrate leaching,

characterised in that the amount of trivalent iron in a zinc sulphate

solution (4), generated in connection with the leaching of zinc

sulphide concentrate (2) and containing iron and rare metals, is

regulated to be 5-10% of the amount of iron in the solution,

corresponding to the amount needed for the precipitation of at least

one rare metal that is to be co-precipitated from the solution, said

solution is routed to a neutralization and precipitation stage (6), in

which the solution is neutralised to a pH range of 2.5 - 3.5 to

precipitate trivalent iron in the solution and to co-precipitate at least

one rare metal with the iron.

2.	A method according to claim 1, characterised in that the solution is

oxidised in the neutralization and precipitation stage (6) to form a

sufficient amount of trivalent iron.

3.	A method according to claim 1 or 2, characterised in that the zinc

sulphate solution (4) exiting concentrate leaching is neutralised with

one or more neutralising agents from the following: Waelz oxide,

calcine, sodium hydroxide, calcium hydroxide, calcium oxide and

ammonia.

4.	A method according to any of the preceding claims 1 - 3,

characterised in that the rare metal is indium.

5.	A method according to any of the preceding claims 1 - 4,

characterised in that the deposit formed of trivalent iron and at least

one rare metal is routed to a leaching stage (8), in which leaching is

performed by means of a solution containing sulphuric acid in order

to leach the rare metal.

6.	A method according to claim 5, characterised in that in the leaching

stage (8) of the deposit of trivalent iron and at least one rare metal,

part of the trivalent iron is reduced to divalent using a reducing agent,

which is at least one of the following: zinc sulphide concentrate,

hydrogen sulphide and sodium sulphide.

7.	A method according to claim 4 or 5, characterised in that the

solution obtained from the leaching stage of the precipitate of

trivalent iron and at least one rare metal is routed to extraction (10) in

order to recover at least one rare metal.

Sulphidic zinc concentrate usually also includes small amounts of rare metals such as indium and gallium. If the

content of these metals in the raw material is sufficiently high, their recovery may be economically worthwhile. In the method

according to the invention the recovery of indium and other desirable rare metals takes place in a zinc leaching process, in which at

least part of the sulphidic concentrate is leached directly without roasting.	

Documents:

				http://ipindiaonline.gov.in/patentsearch/GrantedSearch/viewdoc.aspx?id=UAcmvNO6RGEiIvsGjv5WbQ==&amp;loc=wDBSZCsAt7zoiVrqcFJsRw==

« Previous Patent

Next Patent »

Patent Number	269831	

Indian Patent Application Number	2422/KOLNP/2008	

PG Journal Number	46/2015	

Publication Date	13-Nov-2015	

Grant Date	09-Nov-2015	

Date of Filing	16-Jun-2008	

Name of Patentee	OUTOTEC OYJ	

Applicant Address	RIIHITONTUNTIE 7, FI-02200 ESPOO	

Inventors:

#	Inventor's Name	Inventor's Address	

1	LAHTINEN MARKO	HUHTAKOUKKU 16 G 14, FI-02340 ESPOO	

2	SVENS KURT	PAROLANTIE 9 C, F-02200 ESPOO	

3	HULDEN STIG-GORAN	VARVEKUJA 4, FI-20450 TURKU	

4	FUGLEBERG SIGMUND	EERIKINKATU 20 B 37, FI-20100 TURKU	

5	RUONALA MIKKO	PAJUKUJA 6, FI-02460 KANTVIK	

PCT International Classification Number	C22B 19/20,C22B 3/44	

PCT International Application Number	PCT/FI2006/000421	

PCT International Filing date	2006-12-27	

PCT Conventions:

#	PCT Application Number	Date of Convention	Priority Country	

1	20051334	2005-12-29	Finland	

© All Indian Patents, 2013-2021.

  Patent data available in the public domain from Indian Patents Office, Department of Industrial Policy and Promotions, Ministry of Commerce and Industry, Government of India.

File: patents/269832-process-for-melt-dip-coating-a-strip-of-higher-tensile-steel-with-multiple-alloy-constituents.html
Indian Patents. 269832:PROCESS FOR MELT DIP COATING A STRIP OF HIGHER TENSILE STEEL WITH MULTIPLE ALLOY CONSTITUENTS

Indian Patents

Recently Granted Patents

  Recently Published Patents

Title of Invention	PROCESS FOR MELT DIP COATING A STRIP OF HIGHER TENSILE STEEL WITH MULTIPLE ALLOY CONSTITUENTS

Abstract	The invention relates to a process for melt dip coating a strip of high-tensile steel with various alloy constituents including zinc and/or aluminium. For this purpose, the strip is heated in a continuous furnace initially in a reductive atmosphere to a temperature of approx. 650°C, at which the alloy constituents diffuse to the surface merely in small amounts. The surface, consisting predominantly of pure iron, is converted into an iron oxide layer by a very short heat treatment at a temperature of up to 750°C in a reaction chamber which is integrated in a continuous furnace and has an oxidising atmosphere. In a subsequent annealing treatment at a higher temperature in a reductive atmosphere, this iron oxide layer prevents the alloy constituents from diffusing to the surface. In the reductive atmosphere, the iron oxide layer is converted into a pure iron layer to which the zinc and/or aluminium are applied in the molten bath with optimum adhesion.	

Full Text	1

KN/be 041387WO

Process for melt dip coating a strip high-tensile steel

In the construction of motor vehicle bodyworks, hot or cold-rolled, surface-refined steel

sheets are used for reasons of corrosion protection. Sheets of this type are subject to numerous

requirements. They have, on the one hand, to be readily deformable and, on the other hand, to

have high -strength. The high strength is achieved by the addition to the iron of specific alloy

constituents such as Mn, Si, Al and Cr. In order to optimise the property profile of steels of

this type, it is conventional to anneal the sheets immediately prior to the coating with zinc

and/or aluminium in the molten bath. Whereas the melt dip coating of steel strips containing

merely low contents of the aforementioned alloy constituents is unproblematic, the melt dip

coating of*steel sheet having higher alloy contents presents difficulties. On the surface of the

steel sheet, there result defects in the adhesion of the coating, and uncoated points even form.

In the prior art, there have been a large number of attempts to avoid these difficulties.

However, there does not yet appear to have been an optimum solution to the problem.

In a known process for melt dip coating a steel strip with zinc, the strip to be coated passes

through a directly heated preheater (direct fired furnace - DFF). In the gas burners used,

changing the gas/air mixture can result in an increase in the oxidation potential in the

atmosphere surrounding the strip. The increased oxygen potential leads to oxidation of the

iron on the surface of the strip. The iron oxide layer thus formed is reduced in a subsequent

furnace stretch. Purposeful adjustment of the thickness of the oxide layer at the surface of the

strip is very difficult. It is thinner at high strip speed than it is at low strip speed. A clearly

defined composition of the surface of the strip therefore cannot be produced in the reductive

atmosphere. Again, this can lead to problems of adhesion of the coating to the surface of the

strip.

In contrast to the above-described known system, modern melt dip coating lines comprising

an RTF (radiant tube furnace) preheater do not use gas-heated burners. The iron therefore

cannot be pre-oxidised by changing the gas/air mixture. Instead, in these systems, the

complete Annealing treatment of the strip is carried out in an inert gas atmosphere. However,

during such annealing treatment of a steel strip comprising relatively high alloy constituents,

2

these alloy constituents can diffuse to the surface of the strip, where they form non-reducible

oxides. These oxides prevent optimum coating with zinc and/or aluminium in the molten bath.

The patent literature discloses various processes for melt dip coating a steel strip with various

coating materials.

DE 689 12 243 T2 discloses a process for continuous hot dip coating a steel strip with

aluminium, wherein the strip is heated in a continuous furnace. In a first zone, surface

impurities are removed. For this purpose, the furnace atmosphere has a very high temperature.

However, as the strip passes through this zone at high speed, it is heated merely to

approximately half the atmospheric temperature. In the subsequent second zone, which is

under inert gas, the strip is heated to the temperature of the coating material, aluminium.

DE 695 07 977 T2 discloses a two-stage process for hot dip coating a steel alloy strip

containing chromium, wherein the strip is annealed in a first stage to obtain iron enrichment at

the surface of the strip. Subsequently, the strip is heated in a non-oxidising atmosphere to the

temperature of the coating metal.

It is known from JP 02285057 A to hot dip galvanise a steel strip in a multiple-stage process.

For this purpose, the previously cleansed strip is treated in a non-oxidising atmosphere at a

temperature of approximately 820°C. The strip is then treated at approximately 400°C to

700°C in a mildly oxidising atmosphere before it is reduced at its surface in a reductive

atmosphere. Subsequently, the strip, cooled to approximately 420°C to 500°C, is hot dip

galvanised in the conventional manner.

The object of the invention is to develop a process for melt dip coating a strip of high-tensile

steel with zinc and/or aluminium, wherein a steel strip having an optimally refined surface is

produced in an RTF system.

This object is achieved by the following process steps:

a) the strip is heated in a reductive atmosphere having an H2 content of at least 2% to 8% to a

temperature of from 650°C to 750°C, at which the alloy constituents have not yet diffused to

the surface.-or have done so merely in small amounts;

3

b)	the surface, consisting predominantly of pure iron, is converted into an iron oxide layer by

heat treatment, lasting from 1 to 10 sec, of the strip at a temperature of from 650°C to 750°C

in a reaction chamber which is integrated in a continuous furnace and has an oxidising

atmosphere having an O2 content of from 0.01% to 1%;

c)	the strip is then annealed in a reductive atmosphere having an H2 content of from 2% to 8%

by further heating up to at most 900°C and then cooled down to the temperature of the molten

bath, the iron oxide layer being reduced to pure iron at least at its surface.

In the process according to the invention, the first step prevents basic alloy constituents from

diffusing to the surface of the strip during the heating process. Ideally, diffusion of alloy

constituents to the surface of the strip could be prevented completely, although in practice this

is hardly ..possible. The important thing is that the diffusion of alloy constituents to the surface

is suppressed to the extent that there can be formed in the following step an effective iron

oxide layer preventing further alloy constituents from diffusing to the surface at the increased

annealing temperature. The annealing treatment in the reductive atmosphere can thus yield a

pure iron layer which is highly suitable for an extensive, tightly adhering zinc and/or

aluminium coating.

The result is optimal if the iron oxide layer produced in the oxidising atmosphere is reduced

completely to pure iron, because in this case the deformation and strength properties of the

coating are also optimised.

According to one embodiment of the invention, in the treatment of the strip on the stretch

having the oxidising atmosphere the thickness of the oxide layer formed is measured and

adjusted, depending on this thickness and the treatment time, which is dependent on the

throughput rate of the strip, the O2 content, in such a way that the oxide layer can then be

completely reduced. The change in the throughput rate of the strip resulting, for example,

from disturbances may thus be allowed for without disadvantage for the quality of the surface

of the melt dip coated strip.

Good results in the carrying-out of the process were achieved when an oxide layer having a

thickness of at most 300 nanometres is produced. Good results were also achieved when the

heating, preceding the oxidation, of the strip to 650°C to 750°C lasts at most 250 sec. The heat

4

treatment, following the oxidation, with subsequent cooling of the strip should last longer

than 50 sec.

As alloy constituents, the high-tensile steel should contain at least a selection of the following

constituents: Mn > 0.5%, Al > 0.2%, Si > 0.1%, Cr > 0.3%. Further constituents such as, for

example, Mo, Ni, V, Ti, Nb and P can be added.

A basic feature of the invention is that the heat treatment of the strip in the reductive

atmosphere lasts longer by a multiple, during both the heating process and the subsequent

annealing, compared to the heat treatment in the oxidising atmosphere. As a result, the

volume of the oxidising atmosphere is very small compared to the remaining volume of the

reductive atmosphere. This has the advantage of allowing rapid response to changes in the

treatment process, in particular in the throughput rate and the formation of the oxidation layer.

In this sense, the heat treatment of the strip in the reductive atmosphere is carried out in a

continuous furnace with an integrated chamber having the oxidising atmosphere, the volume

of the chamber being smaller by a multiple than the remaining volume of the continuous

furnace.

The process according to the invention is particularly suitable for hot dip galvanising.

However, the molten bath can also consist of zinc/aluminium or aluminium comprising

silicon additives. Regardless of whether the bath consists of zinc or aluminium in isolation or

in combination, the overall proportion of the melt formed thereby should be at least 85%.

Examples of characteristic coatings known for this purpose include:

Z:	99% Zn

ZA:	95% Zn + 5% Al

AZ:	55% Al + 43.4% Zn + 1.6% Si

AS:	89 to 92% Al + 8 to 11 % Si

In the case of a zinc coating (Z), said coating can be converted into a zinc/iron layer capable

of deformation (galvannealed coat) by heat treatment (diffusion annealing).

5

The invention will be described hereinafter with reference to a diagram schematically

showing a hot dip galvanising system comprising a continuous furnace, the temperature of the

continuous furnace being plotted over the throughput time.

A hot-rolled or cold-rolled strip 1 of high tensile steel having contents of Mn, Al, Si and Cr or

some of these alloy constituents, although optionally also comprising further alloy

constituents, in particular TRIP steel, is drawn off from a coil 2 and guided through an etchant

3 and/or another system 4 for surface cleansing. The cleansed strip 1 then passes into a

continuous furnace 5. From the continuous furnace 5, the strip 1 passes via an atmospherically

sealed sluice 6 into a molten bath 7 containing zinc. From the molten bath 7, the strip 1 passes

via a cooling stretch 8 or a means for heat treatment to a winding station 9 in the form of a

coil. In contrast to the illustration in the diagram, the strip 1 actually passes through the

continuous furnace 5 not in a straight line but rather in a meandering manner so as to allow

sufficiently long treatment times to be achieved with a practicable length of the continuous

furnace 5.

The continuous furnace 5 is divided into three zones 5a, 5b, 5c. The central zone 5b forms a

reaction chamber and is atmospherically sealed from the first and final zone 5a, 5c. Their

length is merely approximately 1/100 of the overall length of the continuous furnace 5. For

the sake of clarity, the drawing is therefore not to scale. In accordance with the differing

lengths of the zones, the treatment times of the strip 1 passing through the individual zones

5a, 5b, 5c also differ.

The first zone 5a has a reductive atmosphere. A typical composition of this atmosphere

consists of from 2% to 8% H2, the remainder being N2. In this zone 5a of the continuous

furnace 5, the strip 1 is heated to 650 to 750°C. At this temperature, the aforementioned alloy

constituents diffuse to the surface of the strip 1 merely in small amounts.

In the central zone 5b, the temperature of the first zone 5a is substantially merely maintained.

However, its atmosphere contains oxygen. The O2 content is between 0.01% and 1%. The O2

content is adjustable and depends on how long the treatment time is. If the treatment time is

short, the O2 content is high, whereas it is low in a long treatment time. During this treatment,

an iron oXide layer is formed at the surface of the strip. The thickness of this iron oxide layer

can be measured by optical means. The O2 content of the atmosphere is adjusted depending

6

on the measured thickness and the throughput rate. As the central zone 5b is very short

compared to the overall length of the furnace, the volume of the chamber is correspondingly

small. The reaction time for a change in the composition of the atmosphere is therefore short.

In the subsequent final zone 5c, further heating is carried out to approx. 900°C, at which the

strip 1 is annealed. This heat treatment is carried out in a reductive atmosphere having an H2

content of from 2% to 8%, the remainder being N2. During this annealing treatment, the iron

oxide layer prevents alloy constituents from diffusing to the surface of the strip. As the

annealing treatment is carried out in a reductive atmosphere, the iron oxide layer is converted

into a pure iron layer. The strip 1 is further cooled on its further path toward the molten bath

7, so on leaving the continuous furnace 5 it has approximately the temperature of the molten

bath 7 of ^Approximately 480°C. As the strip 1, after leaving the continuous furnace 5, consists

at its surface of pure iron, it provides the zinc of the molten bath 7 with an optimum base for

adhesively secure connection.

7

Claims

1.	Process  for hot melt  coating  a  strip  of high-tensile  steel with  various  alloy

constituents, in particular Mn, Al, Si and/or Cr, in a molten bath of in total at least 85% zinc

and/or aluminium in a cycle involving the following process steps:

a)	the strip is heated in a reductive atmosphere having an H2 content of at least 2% to 8% to a

temperature of from 650°C to 750°C, at which the alloy constituents have not yet diffused to

the surface or have done so merely in small amounts;

b)	the surface, consisting predominantly of pure iron, is converted into an iron oxide layer by

heat treatment, lasting from 1 to 10 sec, of the strip at a temperature of from 650°C to 750°C

in a reaction chamber which is integrated in a continuous furnace and has an oxidising

atmosphere having an O2 content of from 0.01% to 1%;

c)	the strip is then annealed in a reductive atmosphere having an H2 content of from 2% to 8%

by further heating up to at most 900°C and then cooled down to the temperature of the molten

bath, the iron oxide layer being reduced to pure iron at least at its surface.

2.	Process according to claim 1, characterised in that the iron oxide layer produced is

reduced completely to pure iron.

3.	Process according to claim 2, characterised in that in the treatment of the strip on the

stretch having the oxidising atmosphere the thickness of the oxide layer formed is measured

and adjusted, depending on this thickness and the treatment time, which is dependent on the

throughput rate of the strip, the O2 content, in such a way that the oxide layer is then

completely reduced.

4.	Process according to claim 3, characterised in that an oxide layer having a thickness of

at most 300 nm is produced.

5.	Process according to any one of claims 1 to 4, characterised in that the heating,

preceding the oxidation, of the strip to 650°C to 750°C lasts at most 250 sec.

6.	Process according to any one of claims 1 to 5, characterised in that the further heat

treatment,.-following the oxidation, with subsequent cooling of the strip lasts longer than

50 sec.

8

7.	Process according to any one of claims 1 to 6, characterised in that the high-tensile

steel contains at least a selection of the following alloy constituents: Mn > 0.5%, Al > 0.2%,

Si > 0.1%, Cr>0.3%.

8.	Process according to any one of claims 1 to 7, characterised in that the heat treatment

of the strip in the reductive atmosphere is carried out in a continuous furnace with an

integrated chamber having the oxidising atmosphere, the volume of the chamber being

smaller by a multiple than the remaining volume of the continuous furnace.

9.	Profeess according to any one of claims 1 to 8, characterised in that the strip is heat-

treated after the hot dip galvanising process.

The invention relates to a process for melt dip coating a strip of high-tensile steel with various alloy constituents including zinc and/or aluminium. For this purpose, the strip is heated in a continuous furnace initially in a reductive atmosphere to a temperature of approx. 650°C, at which the alloy constituents diffuse to the surface merely in small amounts. The surface, consisting predominantly of pure iron, is converted into an iron oxide layer by a very short heat treatment at a temperature of up to 750°C in a reaction chamber which is integrated in a continuous furnace and has an oxidising atmosphere. In a subsequent annealing treatment at a higher temperature in a reductive atmosphere, this iron oxide layer prevents the alloy constituents from diffusing to the surface. In the reductive atmosphere, the iron oxide layer is converted into a pure iron layer to which the zinc and/or aluminium are applied in the molten bath with optimum adhesion.	

Documents:

				http://ipindiaonline.gov.in/patentsearch/GrantedSearch/viewdoc.aspx?id=FCme3FfVMX5Y+z0lj4R7BQ==&amp;loc=wDBSZCsAt7zoiVrqcFJsRw==

« Previous Patent

Next Patent »

Patent Number	269832	

Indian Patent Application Number	2011/KOLNP/2007	

PG Journal Number	46/2015	

Publication Date	13-Nov-2015	

Grant Date	09-Nov-2015	

Date of Filing	04-Jun-2007	

Name of Patentee	THYSSENKRUPP STEEL AG	

Applicant Address	KAISER-WILHELM-STR. 100 47166 DUISBURG	

Inventors:

#	Inventor's Name	Inventor's Address	

1	MANFRED MEURER	JOHANNES-LAERS-STR. 57A D-47495 RHEINBERG	

2	RONNY LEUSCHNER	AM REMBERG 68 D-44263 DORTMUND	

3	WILHELM WARNECKE	BUSCHFELD 21 D-46499 HAMMINKELN	

4	SABINE ZEITZINGER	HOCHFELDER STR. 38 D-45478 MÜLHEIM	

5	GERNOT NOTHACKER	APFELBAUMWEG 22 D-44143 DORTMUND	

6	MICHAEL ULLMANN	BLANKENSTEINERSTR. 28B D-44797 BOCHUM	

7	NORBERT SCHAFFRATH	AM HANG 39 D-59075 HAMM	

PCT International Classification Number	C23C 2/02, C23C 2/40	

PCT International Application Number	PCT/EP2005/012942	

PCT International Filing date	2005-12-02	

PCT Conventions:

#	PCT Application Number	Date of Convention	Priority Country	

1	102004059566.6-45	2004-12-09	Germany	

© All Indian Patents, 2013-2021.

  Patent data available in the public domain from Indian Patents Office, Department of Industrial Policy and Promotions, Ministry of Commerce and Industry, Government of India.
