Repository: anandvc/allindianpatents

File: patents/269905-composition-and-method-for-improved-aluminum-hydroxide-production.html
Indian Patents. 269905:"COMPOSITION AND METHOD FOR IMPROVED ALUMINUM HYDROXIDE PRODUCTION"

Indian Patents

Recently Granted Patents

  Recently Published Patents

Title of Invention	"COMPOSITION AND METHOD FOR IMPROVED ALUMINUM HYDROXIDE PRODUCTION"

Abstract	An improved method and composition for producing aluminum hydroxide crystals in a Bayer process pregnant liquor, involve the addition of a crystallization modifier comprising a C8-CIO fatty acid, precursors, salts or blends thereof. The alkyl chain of the fatty acid crystallization modifier is free of functional groups. The modifier yields a commercially in the presence and absence of an hydrocarbon oil which dissolves the fatty acid.	

Full Text	COMPOSITION AND METHOD FOR IMPROVED ALUMINUM HYDROXIDE PRODUCTION

FIELD OF THE INVENTION

The present invention relates to improved aluminum hydroxide crystal production from the Bayer Process. In particular, the invention relates to compositions and methods for increasing particle size of aluminum hydroxide crystals without decreased yield.

BACKGROUND OF THE INVENTION

Aluminum hydroxide (also known as alumina trihydrate) is used to produce primary aluminum metal using electrolytic reduction processes. Aluminum hydroxide is produced on an industrial scale by a well-established procedure known as the Bayer Process. In this process, the steps involving crystallization and precipitation of solubilized aluminum hydroxide values from process liquors, are critical relative to the economic recovery of aluminum values. Economic recovery is realized by optimization of two commercially significant parameters: yield and average particle size.

Efforts to increase the yield and particle size of the aluminum hydroxide recovered from Bayer process liquor have failed to provide optimization of a commercially significant product. With the steep rise in energy costs during the past few years, aluminum hydroxide processing operators continue to seek optimal parameters for producing a commercially-acceptable aluminum hydroxide product. Despite efforts to identify chemical additives and methods to reduce the number of undersized alumina particles while maintaining process efficiency, none have been entirely successful in increasing yield and particle size of the alumina recovered in Bayer process liquors. The products of these efforts include filter aids such as coagulants or flocculants optionally containing polyacrylic acids (PAA), crystallization modifiers, and dewatering agents. For example, U.S. Pat. No. 4,737,352 (hereinafter the '352 patent) assigned to Nalco discloses a method providing a reduced percent of small size crystals and an increase in the yield of coarser aluminum hydroxide crystals by adding a blend of surfactant dispersed in oil to the pregnant liquor during the precipitation phase of the process.

The claims in the patent limited the surfactant to a tall fatty acid. The specification of the '352 patent, however, disclosed the surfactant as any fatty acid having at least a saturated or unsaturated four carbon alkyl backbone optionally containing at least one functional group. Additionally, the specification discloses a functionalized Ca alkyl fatty acid as advantageous; the fatty acid was not claimed and the advantages of this fatty acid is not disclosed or taught by actual or constructive reduction to practice. The specification defines the improved method as treating hot caustic Bayer process green liquor with a surfactant/oil blend. The specification does not teach, describe, or remotely suggest that the length of the carbon chain of the fatty acid is a factor imparting novelty. Two commercial crystal growth modifiers having fatty acid chains of greater than ten carbons were commercialized and are referred to as Commercial Product 1 and Commercial Product 2 in examples exemplifying the inventive step of teaching fatty acid chain length in improved aluminum hydroxide production. The '352 parent discloses a genus of fatty acids in oil that result in an improved commercial product. As described in the examples, the fatty acid composition described herein describes a fatty acid species imparting unexpected results from those described in the genus patent.

The limitations of yield and particle size of alumina recovered from Bayer process liquors is also disclosed in US 6,168,767 (hereinafter the '767 patent) entitled "Production of Alumina" assigned to Ciba Specialty Chemicals Water Treatments Limited. A water-soluble crystallization modifier formulation comprising: a first composition of a polyalkoxylated non-ionic surfactant; and a second composition comprising a surfactant, or a precursor thereof, which is not polyalkoxylated presumably presents increased crystal size without decreased yield. Ethylene oxide (EO) units are identified as essential component of the formulation in the polyalkoxylated non-ionic surfactant, preferably, ethylene oxide and propylene oxide (PO) units form an ethylene oxide-propylene oxide block copolymer. The cost effectiveness of these components and their' acceptance when compared to the surfactant/oil blends used in the majority of crystallization modifier formulations in most Bayer processing plants today remains questionable.

Despite efforts to satisfy the demands made by continuous and ongoing development of the Bayer process worldwide, the industry needs for an improved

alumina product remain unfulfilled.

SUMMARY OF THE INVENTION

To satisfy the long-felt but unsolved needs identified above, a method and composition for obtaining aluminum hydroxide crystals with increased particle size and yield in the Bayer process have been developed. This result is realized by the addition of C8-C10 fatty acids, precursors, salts or blends thereof, said fatty acid carbon backbone free of functional groups. Depending on the parameters of the processing system, the C8-10 crystallization modifier is dosed neat or dissolved in an oil carrier.

Thus a composition described and taught herein includes as an active ingredient a surfactant fatty acid, precursor, salt or blends thereof having an alkyl chain length of C8 to C10 saturated or unsaturated, branched or unbranched carbon atoms, said carbon atoms free of functional groups dissolved in an oil with a boiling point above about 200° F. This fatty acid/oil blend is dosed in the Bayer process liquor according to the method described herein.

A second composition described and taught includes as an active ingredient a surfactant fatty acid, precursor, salt or blends thereof having an alkyl chain length of C8 to C10 saturated or unsaturated, branched or unbranched carbon atoms, said carbon atoms free of functional groups. This fatty acid is dosed neat into the liquor according to the method described herein.

The appropriate crystallization modifier composition is incorporated into the method in an amount effective to shift in the particle size distribution of aluminum hydroxide crystals so that the resulting crystals have a reduced formation of product fines without substantial reduction in the overall product yield of aluminum hydroxide.

DETAILED DESCRIPTION OF THE INVENTION

Definitions

As used herein, the terms identified below are defined as: About: is equal to or within 2 integers of a specified number.

Commercial Product 1 and Commercial Product 2: commercialized crystal growth

modifiers having fatty acid chains of greater than ten carbons as described in the '352 patent were and are referred to as Commercial Product 1 and 2. Crystallization modifier composition: The list, description and designated proportions of raw materials used to make the said additive comprising a C8-10 fatty acid.

Fatty acid having an alkvl chain length of C8-C10 carbon atoms: is the product C-810 available from Proctor and Gamble. It is a yellow liquid with average molecular weight of 154 g/mol and approximate composition of the following fatty acid chain lengths: C6 
Parafrmic oil: Comprises a generally straight, saturated or unsaturated hydrocarbon chains. Some cyclic hydrocarbons are also contained in the Escaid 110 oil and are also classed as paraffinic.

Weight percent ratio: The total weight fraction of one reagent within 100 grams of the composition or mixture. The corresponding fraction of the other component is the latter subtracted from 100.

Free of functional group attachments: Any alkyl chain of any length with hydrogen and carbon being the only atoms comprising that chain.

Heated Bayer process liquor: Any liquor within the Bayer process having a free alkalinity level above 100 g/L of Na2CO3 and a temperature above ambient or 25°C.

Spent Liquor: describes the liquor after the final classification stage which returns back to digestion in the Bayer process.

% Increase over control quantile particle size: The particle size distribution is conveniently given by the three quantiles, d(O.l), d(0.5) and d(0.9). Thus, 10%, 50% and 90%, respectively, of the total particle volume (or mass) is less than the size given in the tables. The % increase over the control quantile particle size is the difference between the additive dosed and control for the respective quantile particle size divided

by the control quantile particle size.

Effective amount: An effective amount is deemed any dosage of any additive that affords an increase in one or all three quantiles when compared to an undosed control sample.

Increased product yield: A greater aluminum hydroxide solid content within the precipitating vessel at the end of the precipitation run is achieved. This is generally indicated by a lower liquor aluminum hydroxide concentration for the corresponding vessel.

The Fatty Acid/Oil Characterization

An exemplified C8-C10 fatty acid is the product C-810 available from Proctor

and Gamble at a concentration of 150 g/L dispersed in a commercially available paraffinic hydrocarbon oil ESCATO 110. As described in US 4,737,352 to Nalco, wherein generic tall oil fatty acid/oil formulations were first disclosed, the invention in practice is unaffected by different proprietary precipitation techniques involving proprietary process parameters. This is great significant because it establishes that regardless of the proprietary processing parameters maintained inside the precipitating tank, the present invention for actual practice only requires blending and in-line injection of a one-constituent or two-constituent solution which composes the treatment. These constituents are (A) a C8-C10 fatty acid which will not degrade to anything less than a tall oil equivalent in the presence of a hot (up to 180"-190° F.) strong caustic solution (e.g., 200 g/1 alkalinity) together with (B) an oil carrier for the fatty acid. The oil need only be a solvent for the surfactant and have a boiling point safely above the temperature of the hot Bayer green liquor undergoing precipitation. Advantageously the fatty acid may contain at least an eight carbon backbone free of any functional groups usually modifying such compounds.

Since the C8-C10 are oil soluble, the only limitation on which oil to choose is one with a boiling point above about 200° F. The oil carrier may be one selected from the paraffinic series, it may be an aromatic oil (e.g. naphthenic oil) or it may be any mixture of these.

A solution of G8-C10 unmodified fatty acid in a low aromatic or paraffinic oil

as the oil carrier, in the weight proportion of about 15:85, the dosage being about 1 to 50 ppm.

The Processing Liquor

The examples employ a pregnant liquor (charge) for aluminum hydroxide precipitation, which is the hot caustic solution obtained after elimination of the red mud in the Bayer process. An understanding of the entire Bayer Process is unnecessary to understanding the inventive concept: a C8-C10 fatty acid in the presence or absence of oil. The green liquor, after red mud separation, is a hot, caustic filtrate, the commercial production green liquor containing the aluminum values as dissolved sodium aluminate. This liquor and recirculated fine particle alumina trihydrate seeds are charged into a suitable precipitating tank or a series of connecting tanks. Here, the charge is cooled under agitation to stress the contents, causing precipitation of aluminum hydroxide crystals on the seeds, which constitute growth sites.

Complete elimination of the fine particle material (e.g. -325 mesh or smaller) is not wanted. There needs to be a remnant source of seeds, following precipitation, for recirculation to serve the next generation of repeated growth in a continuous process.

In brief, the precipitation process involves nucleation followed by (a) initial crystal growth and (b) agglomeration of those crystals into a coarse or sand-like aluminum hydroxide particle which will later be dried, and often calcined to obtain Al2O3 as the commercial product of value.

The examples below demonstrate the improved commercial product obtained by employing the methods and compositions taught and described. The standard pretreatments, comparative pretreatments and testing used in the assessment of the efficacy of the C8-10 fatty acid are as follows: Precipitation Tests: Liquor Preparation

Each set of tests was run using fresh pregnant liquor, obtained from the reconstitution of plant spent liquor. Spent liquor is the term used in the Bayer process to describe the liquor after the final classification stage which returns back to digestion. A desired weight of spent liquor was measured into a stainless steel beaker and the volume was reduced by evaporation to about 30%. To this a set weight of

Aluminum hydroxide solid was added and the mixture stirred until it was dissolved. This solution was removed from the hot-plate and placed on a weighing balance and de-ionized water added until a desired weight was attained. The pregnant liquor was filtered to remove any insoluble material.

Final liquor composition comprised: A (aluminium hydroxide) = 150 ± 10 g/L of A12O3 C (total caustic or free alkalinity) = 230 ± 10 g/L of Na2CO3

S (soda, total alkali, total alkalinity) = 260 ± 10 g/L of Na2CO3 such that A/C = 0.66 ±0.05

Precipitation Tests: Additive Evaluation

All precipitation tests were performed in 250-mL Nalgene® bottles rotated

end-over-end, at 10 rpm, in an Intronics temperature-controlled water bath. The pregnant liquor having a density of 1.30 kg/L (~72°C) was placed into the bottles by weight (200 mL = 260.0 g), for improved precision. The additive was dosed, with respect to the total surface area of the seed crystals (mg/m2), to the lid of the appropriate bottles using a micro-syringe and the bottles were then placed in the rotating bath for equilibration at 72°C (20 minutes). After equilibration, the bottles were removed, quickly charged with the required quantity of seed (50 g/L, based on liquor volume) and immediately returned to the water bath. The temperature of the water bath was set to 72°C. The bottles were rotated overnight for 15 hours.

On completion of the 15 hours, the bottles were removed and for each bottle a 20-mL sample of the slurry was filtered through a syringe filter and submitted for liquor analysis. To prevent any further precipitation, 10 mL of a sodium gluconate solution (400 g/L) was added to the remaining slurry and mixed well. The solids were collected by vacuum filtration and were thoroughly washed with hot deionized water and dried at 110°C. The particle size distribution and specific surface area were determined on a Malvem Particle Sizer, which is well known in the art. The particle size distribution is conveniently given by three quantiles, d(O.l), d(0.5) and d(0.9). These represent the particle size at which the total particle volume (or mass) is less man about 10%, 50% and 90% respectively.

Samples were evaluated by comparing (1) an undosed control sample; (2) samples dosed with Commercial Product 1 and Commercial product 2; and (3) samples dosed with neat C8-10 and C8-  10/oil blend.

Compositions:

Product A being a C8-C10 a commercially available fatty acid from Proctor and Gamble termed C-810. Concentration is 150g/L in a commercially available paraffinic hydrocarbon oil termed Escaid 110.

Product B being a C12-C16 lauric acid sample from Aldrich chemicals. Concentration is 150g/L in a commercially available paraffinic hydrocarbon oil termed Escaid 110.

Product C being a C16-C18 oleic fatty acid sample from Aldrich chemicals. Concentration is 150g/L in a commercially available paraffinic hydrocarbon oil termed Escaid 110.

(Table Removed)

Table 2: EFFECTS OF FATTY ACIDS ON PARTICLE SIZE OF BAYER

ALUMINUM HYDROXIDE AT 65°C. RESULTS COMPARED WITH

COMMERCIAL PRODUCT 1.

(Table Removed)

The efficacy of the C8 to C10 carbon chain length was confirmed by test methods described above except that the fatty acid was dosed neat into the liquor and compared to control (no additive) and Commercial product 1. Neat C8-C10 exhibited improved performance over control on particle size of aluminum hydroxide compared over the to the control at 72 degrees C.

Although the invention has been described in detail in the foregoing for the purpose of illustration, it is to be understood that such detail is solely for that purpose and that variations can be made therein by those skilled in the art without departing from the spirit and scope of the invention except as except as it may be limited by the claims."

WHAT IS CLAIMED IS:

1.	A process for recovering aluminum hydroxide crystals from a pregnant Bayer

process liquor by adding a crystallization modifier to the liquor, wherein the

crystallization modifier comprises a C8 to C10 fatty acid, precursor, salt or blends

thereof, said fatty acid carbon backbone free of functional groups; and, wherein the

modifier is optionally dissolved in an oil carrier.

2.	The process of claim 1, wherein the oil when present in the modifier has a boiling

point above about 200° F.

3.	A process for recovering aluminum hydroxide crystals from a pregnant Bayer

process liquor by adding a crystallization modifier to the liquor, wherein the

crystallization modifier includes:

(a)	a surfactant fatty acid, precursor, salt ot blends thereof, said fatty acid

having an alkyl chain length of C8 to C10 carbon atoms, said carbon atoms

free of functional groups dissolved in an oil, the oil having a boiling point

above about 200° F; or

(b)	a surfactant fatty acid, precursor, salt or blends thereof, said fatty acid

having an alkyl chain length of C8 to C10 carbon atoms, said carbon atoms

free of functional groups.

4.	A process for recovering aluminum hydroxide crystals from a pregnant Bayer

process liquor by adding a crystallization modifier comprising a C8 to C10 fatty acid

additive dosed neat into the liquor, wherein the fatty acid is free of functional groups.

5.	A process for recovering aluminum hydroxide crystals from a pregnant Bayer

process liquor by adding a crystallization modifier to the liquor, wherein the

crystallization modifier comprises:

(a) a surfactant fatty acid, precursor, salt or blends thereof, said fatty acid having an alkyl chain length of C8 to C10 carbon atoms, said carbon atoms free of functional groups; and

(b) an oil with a boiling point above about 200° F in which the fatty acid of (a)

is dissolved.

6. The process of claim 1, in which the crystallization modifier is a composition comprising:

(a)	an alkaline solution;

(b)	a fatty acid, fatty acid precursor, salt or blends thereof having an alkyl chain

length of C8-C10 carbon atoms, with the proviso that the fatty acid component

backbone is free of functional groups; and

(c)	optionally a hydrocarbon oil in which the fatty acid in (b) is dissolved.

7. The process of claim 6, wherein the ratio of fatty acid of (b) dissolved in an oil carrier (c) has a weight proportion of about 15:85.

8.	An improved process for the production of aluminum hydroxide from a Bayer

process liquor containing an aqueous phase of sodium aluminate, the liquor produced

by separation of caustic-insoluble suspended solids, the improvement comprising

addition of a crystallization modifier selected from:

(a)	a surfactant fatty acid, precursor, salt or blends thereof, said fatty acid

having an alkyl chain length of C8 to C10 carbon atoms, said carbon atoms free

of functional groups dissolved in an oil with a boiling point above about 200°

F;or

(b)	a surfactant fatty acid, precursor, salt or blends thereof, said fatty acid

having an alkyl chain length of C8 to C10 carbon atoms, said carbon atoms free

of functional groups;

wherein the modifier is added in an amount effective to shift in the particle size distribution of aluminum hydroxide crystals so that the resulting crystals have a reduced formation of product fines.

9.	An improved crystallization modifier composition for the production of aluminum

hydroxide by the Bayer process comprising:

(a) a surfactant fatty acid, precursor, salt or blends thereof, said fatty acid having an alkyl chain length of C8 to C10 carbon atoms, said carbon atoms free

of functional groups, the fatty acid dissolved in an oil with a boiling point

above about 200° F; or (b a surfactant fatty acid, precursor, salt or blends thereof, said fatty acid having

an alkyl chain length of C8 to C10 carbon atoms, said carbon atoms free of

functional groups

wherein the modifier is added in an amount effective to provide an upward shift in the particle size distribution of aluminum hydroxide, without substantial reduction in the overall product yield.

10.	A Bayer process for producing aluminum hydroxide crystals having a reduced

formation of product fines concurrent with an upward shift in the particle size

distribution of aluminum hydroxide, without substantial reduction in the overall

product yield of aluminum hydroxide, wherein the process incorporates the

composition of claim 9.

11.	Aluminum hydroxide crystals produced with an improved Bayer process having a

reduced formation of product fines concurrent with an upward shift in the particle size

distribution of aluminum hydroxide, without substantial reduction in the overall

product yield produced by the process of claim 1.

12. A process substantially as herein described with reference to the foregoing description, examples and the accompanying tables.

1 3. An improved process substantially as herein described with reference to the foregoing description, examples and the accompanying tables.

14. An improved crystallization modifier composition substantially as herein described with reference to the foregoing description, examples and the accompanying tables.

1 5. A Bayer process substantially as herein described with reference to the foregoing description, examples and the accompanying tables.

16. Aluminum hydroxide crystals substantially as herein described with reference to the foregoing description, examples and the accompanying tables.

Documents:

				http://ipindiaonline.gov.in/patentsearch/GrantedSearch/viewdoc.aspx?id=1jY9TkwbT0rSC2b85GYvDQ==&amp;loc=+mN2fYxnTC4l0fUd8W4CAA==

« Previous Patent

Next Patent »

Patent Number	269905	

Indian Patent Application Number	10046/DELNP/2007	

PG Journal Number	47/2015	

Publication Date	20-Nov-2015	

Grant Date	18-Nov-2015	

Date of Filing	24-Dec-2007	

Name of Patentee	NALCO COMPANY	

Applicant Address	1601 W.DIEHL ROAD, NAPERVILLE, IL 60563-1198, UNITED STATES OF AMERICA.	

Inventors:

#	Inventor's Name	Inventor's Address	

1	MALITO JOHN T.	241 ISLEVIEW DRIVE, OSWEGO, IL 60543,UNITED STATES OF AMERICA.	

2	COUNTER JAMES A.	5/17 BATH STREET, THIRROUL, NSW 2515, AUSTRALIA	

PCT International Classification Number	C22B 58/00	

PCT International Application Number	PCT/US2006/024240	

PCT International Filing date	2006-06-22	

PCT Conventions:

#	PCT Application Number	Date of Convention	Priority Country	

1	11/159,467	2005-06-23	U.S.A.	

© All Indian Patents, 2013-2021.

  Patent data available in the public domain from Indian Patents Office, Department of Industrial Policy and Promotions, Ministry of Commerce and Industry, Government of India.

File: patents/269938-water-heater-comprising-metal-tank-with-organic-polymer-coatings.html
Indian Patents. 269938:WATER HEATER COMPRISING METAL TANK WITH ORGANIC POLYMER COATINGS

Indian Patents

Recently Granted Patents

  Recently Published Patents

Title of Invention	WATER HEATER COMPRISING METAL TANK WITH ORGANIC POLYMER COATINGS

Abstract	Water tanks, such as water heaters, are coated with an organic polymer coating, which coating contacts water during use of the water tank. The organic polymer coatings resist corrosion or blistering when used to store or contain water. The water tanks may be made by treating a metal surface prior to application of the organic polymer coating.	

Full Text	ORGANIC POLYMER COATINGS FOR WATER CONTAINERS

CROSS-REFERENCE TO RELATED AFFLICTIONS

[0001] This application claims the benefit of priority to U.S. Provisional Application No.

61/030,118, filed February 20, 2008, the entire disclosure of which is hereby incorporated by

reference in its entirety.

BACKGROUND

[0002] The present invention relates to organic coatings, and particularly, to water-

resistant organic polymer coatings for use in water heaters. Porcelain enamel coatings

traditionally used in hot water tanks and heaters are subject to corrosion and dissolution by

hot water. In a water heater or water tank, once the porcelain enamel coating protecting a

metal substrate is dissolved through to the substrate, then the substrate corrodes rapidly and is

perforated through. At this point the water heater must be replaced.

SUMMARY

[0003] In one aspect, the invention provides a water tank comprising a tank having a

water chamber with an interior surface, the interior surface at least partially coated with an

organic polymer coating, the coating having a thickness of less than about 375µm (less than

about 15 mil) and adapted to contact water.

[0004] In another aspect, the invention provides a method of making a water tank, in

which at least a portion of a metal surface of a water tank is treated to create a surface having

a profile of about 40 µm to about 100 µm (about 1.6 mil to about 4 mil) and an organic

polymer coating is apphed to the tank to form a coated surface that contacts water in the

water tank.

[0005] The invention also provides a method of producing a water tank in which a

surface of the tank is treated with a metal phosphate such as zinc phosphate, iron phosphate

or manganese phosphate and an organic polymer is applied to the treated surface to form a

coated surface that contacts water in the water tank.

[0006] In another aspect, the invention provides a method of storing hot water,

comprising contacting a tank having at least a portion of its interior surface coated with an

organic polymer coating, a portion of the coating contacting water a temperature of at least

about 60°C, and showing less than about 1% blistering after a period of at least about 3

months.

DETAILED DESCRIPTION

[0007] It is to be understood that the invention is not limited in its application to the

details of construction and the arrangement of components set forth in the following

description. The invention is capable of other embodiments and of being practiced or of

being carried out in various ways. Also, it is to be understood that the phraseology and

terminology used herein is for the purpose of description and should not be regarded as

limiting. The use of "including," "comprising," or "having" and variations thereof herein is

meant to encompass the items listed thereafter and equivalents thereof as well as additional

items. Unless specified or limited otherwise, the terms "mounted," "connected,"

"supported," and "coupled" and variations thereof are used broadly and encompass both

direct and indirect mountings, connections, supports, and couplings. Further, "connected"

and "coupled" are not restricted to physical or mechanical connections or couplings.

[0008] It also is understood that any numerical range recited herein includes all values

from the lower value to the upper value. For example, if a concentration range is stated as

1% to 50%, it is intended that values such as 2% to 40%, 10% to 30%, or 1% to 3%, etc., are

expressly enumerated in this specification. These are only examples of what is specifically

intended, and all possible combinations of numerical values between and including the lowest

value and the highest value enumerated are to be considered to be expressly stated in this

application.

[0009] All patents, publications and references cited herein are hereby fully incorporated

by reference. In case of conflict between the present disclosure and incorporated patents,

publications and references, the present disclosure should control.

[0010] In one aspect, the present invention relates to water heaters and tanks for storing

liquids coated with an organic polymer coating, and methods for making and using the coated

water heaters or tanks. The present invention provides at least one of a durable, adhesive.

water resistant, pH resistant, chemical resistant and abrasion resistant organic polymer

coating for the interior surface of a water tank, such as is used in a water heater. The use of

an organic polymer coating on a metal, such as a steel (or a grit-blasted steel) tank permits the

water storage tank to be fabricated without the need for firing, so that thinner, less or lower

strength metal, such as steel, may be used. Typical glass liners used in water storage tanks

tend to dissolve over time when the temperature of the water exceeds about 60°C (140°F),

particularly when the temperature exceeds about 82°C (180°F), or when the pH of the water is

at least about 8. The hot water tank coated with the organic polymer coating may be used to

store liquids at any pH and at temperatures above about 60 °C (140 °F), about 70°C, about

71.1°C (160°F), about 80°C, or about 82.2°C (180°F).

[0011 ] The organic coating is applied a hot water tank, or other liquid or water storage

tank, directly or indirectly to the surface. In other words, in some embodiments there may be

one or more additional layers between the surface and the organic coating. In some

embodiments, the organic coating is applied to the interior surface of the tank. In other

embodiments, the organic coating is applied to the interior and exterior surfaces of the tank.

As used herein "a hot water tank" is a vessel adapted to hold water at a temperature of at least

about 55°C (131°F) and includes, without limitation, a hot water storage tank, a water heater,

such as a direct fired water heater, or a water boiler. The tank is suitably made from a metal,

such as steel, which is coated with the organic coating. The organic coatings are suitably

applied, for example, to a residential electric or gas water heater or an industrial electric or

gas water heater and polymerized. The tank suitably defines or includes a water chamber

which is coated with the organic coating, the organic coating being adapted to contact or hold

water. Suitably, the water tanks coated with the organic polymer coating are adapted to hold

water at a temperature of at least about 55°C, at least about 60°C, at least about 65°C, at least

about 70°C, at least about 75°C, at least about 80°C, at least about 85°C, at least about 90°C,

at least about 95°C, or at least about 98°C.

[0012] Suitably the hot water tank has a capacity of at least about 15 liters, at least about

19 liters (5 gallons), at least about 25 liters, at least about 35 liters, at least about 37.9 liters

(10 gallons), at least about 50 liters, at least about 56.9 liters (15 gallons), at least about 75

liters, at least about 75.8 liters (20 gallons), at least about 100 liters, at least about 113.7 liters

(30 gallons), at least about 150 liters, at least about 151.6 liters (40 gallons), at least about

175 liters, at least about 189.5 liters (50 gallons), at least about 300 liters, at least about 350

liters, at least about 379 liters (100 gallons) or at least about 400 liters.

[0013] In one embodiment, the organic polymer comprises an epoxy polymer base such

as bisphenol A epoxy, acrylic modified epoxy, polyester modified epoxy, or a combination

thereof. The organic polymer suitably comprises (by weight) at least about 30%, at least

about 35%, at least about 40%, at least about 45%, at least about 50%, at least about 55%, at

least about 60% and less than about 100%, less than about 95%, less than about 90%, less

than about 85% or less than about 80% of the epoxy polymer base. The epoxy polymer base

is suitably a reaction product of an epoxide and a dihydroxy compound. Examples of suitable

dihydroxy compounds may include bisphenol A, bisphenol F, biphenol, resorcinol. The

epoxy polymer base is suitably crosslinked with an anhydride or an epoxy novolac to form

the organic polymer. Examples of useful anhydrides may include 1,2,4,5-

benzenetetracarboxylic anhydride (PMDA), succinic anhydride, methyl succinic anhydride,

tricarballylic anhydride, phthalic anhydride (PTA), hexahydrophthalic anhydride, trimellitic

anhydride, itaconic anhydride, and maleic anhydride. Dianhydrides, such as, for example,

benzophenone tetracarboxylic dianhydride (3,3',4,4'-benzophenone tetracarboxylic

dianhydride; BTDA) commercially available from Chriskev Company, Lenexa, KS) or

pyromellitic dianhydride, may also be used. Examples of suitable novolac epoxys may

include those obtained by reacting phenols such as phenol, o-cresol, m-cresol, p-cresol, p-

tert-butylphenol, p-nonylphenol, 2,6-xylenol, resorcinol, bisphenol-A, a and ß-naphthol, and

naphthalenediol with aldehydes such as acetaldehyde, formaldehyde, furfural, glyoxal, and p-

hydroxybenzaldehyde in the presence of an acid catalyst, or an alkali catalyst to yield a

methylolated compound of the corresponding phenol, which is then reacted with phenols in

the presence of an acid catalyst. High temperature performance curing agents suitably may

be used. Suitably, the curing crosslinking agent is present (by weight) in the organic polymer

at at least about 1%, at least about 2%, at least about 3%, at least about 5%, at least about

10%, or at least about 15%, and less than about 50%, less than about 45%, less than about

40%, less than about 35%, less than about 30% or less than about 25%.

[0014] Suitably, the organic polymer used to coat tanks of the invention may optionally

comprise an adhesion promoter, or a cathodic disbondment promoter. The cured organic

polymer suitably comprises an epoxy polymer or epoxy resin.

[0015] The organic polymer used to coat tanks of the invention may optionally comprise

a filler, such as, without limitation, calcium silicate (woUastonite), calcium carbonate,

titanium oxide, micronized silica, an aluminosilicate such as calcined kaolin, a

magnesosilicate such as talc and calcium sulfate. Examples of suitable commercially

available fillers are WoUastonite Nyad 400 (commercially available from NYCO). The filler

is suitably present (by weight) at less than about 70%, less than about 60%, less than about

50%, less than about 40%, less than about 30%, or less than about 20%, and at least about

0.5%, at least about 1%, at least about 1.5%, and at least about 5%, or and at least about 10%

of the organic polymer.

[0016] The organic polymer used to coat tanks of the invention may optionally comprise

a flow control agent. Suitable flow control agents include, without limitation, acrylic flow

agents (polyacrylates), silicone oligomers, fluorinated polyolefins, polyvinyl butyral, and

combinations thereof. An example of suitable flow agents are the Resiflow series (such as

Resiflow p-67), commercially available from Estron Chemical, Calvert City, KY. The flow

control agent is suitably present (by weight) at less than about 10%, less than about 0.7%, or

less than about 5%, and at least about 0.1%, at least about 0.2%, or at least about 0.5% of the

organic polymer.

[0017] The organic polymer used to coat tanks of the invention may optionally comprise

a catalyst. Suitable catalysts may include, without limitation, tin catalysts such as stannous

octoate and tetraphenyl tin, zinc metal, dibutyltin dilaurate, potassium acetate, potassium

octoate, isocyanate trimerization catalyst, dibutyltin mercaptide, dibutyltin thiocarboxylates,

phenylmercuric propionate, lead octoate, and ferric acetylacetonate. The catalyst is suitably

present (by weight) at less than about 10%, less than about 7.5%, or less than about 5%, and

at least about 0.1%, at least about 0.25%, or at least about 0.5% of the organic polymer.

[0018] The organic polymer used to coat tanks of the invention may optionally comprise

a pigment. Suitable pigments having yellow colors may include C. I. Pigment Yellow 1, 2, 3,

4, 5, 6, 7, 10, 11, 12, 13, 14, 15, 16, 17, 19, 65, 74, and 83 and Solvent Yellow 33. Those

having red colors may include, for example, C. I. Pigment Red 1, 2, 3,4, 5, 6, 7, 8, 9, 10, 11,

12, 13, 14, 15, 16, 17, 18, 19, 21, 22, 23, 30, 31, 32, 37, 38, 39, 40, 49, 50, 51, 52, 53, 55, 60,

64, 83, 87, 88, 89, 90, 112, 114, 122, 123, and 163. Those having blue colors may include,

for example, C. I. Pigment Blue 2, 3, 15, 16, 22, and 25. Those having black colors may

include, for example, C. I. Pigment Black 1 and 7, and carbon black (commercially available

from Degussa AG, Germany). The pigment is suitably present (by weight) at less than about

50%, less than about 40%, less than about 30%, or less than about 20%, and at least about

0.5%, at least about 1%, at least about 1.5%, or at least about 2% of the organic polymer.

[0019] Organic polymer coatings of the invention may be stable over a wide range of

different pHs. For example, the organic polymer coating may resist corrosion or blistering

when the pH of the liquid contained in it over a period about 1 month, about 3 months, about

4 months, about 6 months, about 9 months, about 12 months, about 2 years, about 5 years or

about 10 years is at least about 1 (or about 1), at least about 2 (or about 2), is at least about 3

(or about 3), at least about 4 (or about 4), at least about 5 (or about 5), at least about 6 (or

about 5), or at least about 7, (or about 7) and is less than about 14 (or about 14), less than

about 13 (or about 13), less than about 12 (or about 12), less than about 11 (or about 11), less

than about 10 (or about 10), less than about 9 (or about 9), or less than about 8 (or about 8).

Suitably, the organic polymer coating resists corrosion and/or blistering over the

aforementioned pH values, or when contacted with water, for the aforementioned periods of

time when the temperature of the liquid is at least about 20°C, at least about 30°C, at least

about 40°C, at least about 50°C, at least about 60°C, at least about 65°C, at least about 70°C,

at least about 75°C, at least about 80°C, at least about 82°C, at least about 85°C, at least about

88°C, at least about 90°C, at least about 95°C, at least about 98°C, or at least about 99°C.

Resistance to corrosion and/or blistering over pH ranges of about 1 to about 14 or about 2 to

about 13 are contemplated. Suitably, the organic polymer coating resists corrosion and

blistering when exposed to boiling water for a period of 6,000 to 9,000 hours. As used herein

"resists corrosion or blistering," means that no blisters or corrosion of the coating are visually

evident after the specified test conditions. Suitably less than about 10%, less than about 7%,

less than about 5%, less than about 4%, less than about 3%, less than about 2%, less than

about 1%, less than about 0.5%, less than about 0.1%, less than about 0.01%, less than about

0.001%, or less than about 0.0001% of the surface area of the organic polymer coating

contacting the liquid (or otherwise exposed to the conditions) is blistered or shows blistering

after the specified test conditions and specified time periods described herein.

[0020] Conditions for testing corrosion and/or blistering, include, for example, exposure

to a water immersion test at about 60°C (140°F), about 71°C (160°F), about 82°C (180°F),

about 93°C (200°F), about 96°C (205°F), exposure to salt spray testing (for example, ASTM

B117 testing) for 9,000 hours or 10,000 hours, exposure to methyl ethyl ketone, xylene and

methylene chloride for a period of nine months (or 5,000 hours), or exposure to water at a

temperature of about71.1°C(160°F) about 82.2°C (180T),or about 87.8°C (190°F). For

example, the corrosion, blistering and or degradation of coatings may be monitored using hot

water test cells with a water temperature of at least about 55°C, at least about 60°C, at least

about 65°C, at least about 70°C, at least about 75°C, at least about 80°C, at least about 85°C,

at least about 90°C, at least about 95°C, at least about 98°C, or at least about 99°C for a

period of at least about 50 hours, at least about 100 hours, at least about 200 hours, at least

about 400 hours, at least about 800 hours, at least about 1,000 hours, at least about 3,000

hours, at least about 4,000 hours, at least about 5,000 hours, at least about 8,000 hours, at

least about 9,000 hours, or at least about 10,000 hours. Organic polymer coatings of the

invention suitably resist corrosion and blistering when subjected to high humidity (RH 95%)

or water immersion tests. For example, corrosion and/or blistering may be monitored by

performing a water immersion test of 10,000 hours at 82°C (180°F), 6,000 hours at 96.1°C

(205 °F), or 4,000 hours at 100°C (212 °F). Organic polymer coatings of the invention

suitably resist corrosion or blistering under one or more of these conditions.

[0021] Organic polymer coatings of the invention suitably show excellent chemical

resistance. For example, the coatings may resist corrosion and blistering when exposed to a

10% sodium hydroxide solution or a 10% sulfuric acid solution for 6,000 to 9,000 hours at

82.2°C (180 °F), a 50% sulfuric acid solution for 9000 hours at 82.2°C (180 °F), a 50%

sodium hydroxide solution for 9,000 hours at 82.2°C (180 °F). The organic polymer coatings

when applied to a water tank also suitably resist corrosion and/or blistering after exposure to

hydrofluoric acid (such as a 50% aqueous solution of HF) or gluconic acid for a period of at

least about 1 month, at least about 3 months, at least about 6 months, at least about 9 months,

at least about 12 months, at least about 15 months, at least about 18 months, or at least about

24 months.

[0022] Organic polymers useful in the invention may have high glass transition

temperatures (Tg). For example, the polymer may have a Tg of at least about 80°C, at least

about 85°C, at least about 90°C, at least about 95°C, at least about 100°C, at least about

105°C, at least about 110°C, at least about 115°C, at least about 120°C, at least about 130°C,

at least about 140°C, at least about 145°C, or at least about 150°C.

[0023] Organic polymer coatings of the invention show good adhesion to the substrate,

such as a water tank, water heater, hot water storage tank, or boiler. For example, the organic

polymer coating may adhere well to metal surfaces such as those containing, without

limitation, steel (including standardized steel and/or galvanized steel), iron, titanium,

aluminum or magnesium. While thicker steel (such as steel having a thickness of at least

about 1.5 mm, at least about 1.6 mm, at least about 1.75 mm, or at least about 1.9 mm) may

be used to fabricate the substrate, such as a water tank, water heater, hot water storage tank,

or boiler, thinner steel may also be suitably used. For example, steel having a thickness of

less than about 1.5 mm, less than about 1.4 mm, less than about 1.3 nun, less than about 1.25

mm, less than about 1.2 mm, less than about 1.1 mm, less than about 1 mm, less than about

0.9 nmi, less than about 0.8 mm, less than about 0.7 mm, or less than about 0.6 mm may be

used. For example, for a 50-gallon (190 liter or 200 liter) tank, steel having a thickness of

less than about 1.5 mm, less than about 1.25 mm less than about 1.2 nun, less than about 1.1

mm or less than about 1 mm may be used. For a 10-gallon (about a 40 liter or less) tank, for

example, steel having a thickness of less than about 1 mm, less than about 0.9 mm, less than

about 0.8 mm, less than about 0.7 mm, or less than about 0.6 mm may be used.. For a tank of

at least an about 100 liters (or about 30-gallon) capacity, steel having a thickness of less than

about 1.4 mm, less than about 1.3 mm, less than about 1.25 mm less than about 1.2 mm, less

than about 1.1 mm or less than about 1 mm may be used.

[0024] In one embodiment, adhesion to the substrate is facilitated by pre-treating the

surface of the substrate by cleaning and/or profiling the surface. Substrates, such as

fabricated tank components, may be cleaned using any suitable technique known in the art.

For example, fabricated tanks or tank components may be cleaned using single-stage or

multiple-stage washers (such as two-stage, three-stage, four-stage or five-stage washers).

Cleaning agents than may be used include, without limitation, mild acid cleaners, neutral

cleaners, alkaline cleaners, or organic cleaners such as acetone and ethanol.

[0025] The substrate may be surface treated or modified to facilitate adhesion of the

organic polymer coating or coating components. For example, steel or other substrate may be

phosphate-treated (e.g. with iron-phosphate, zinc-phosphate or manganese phosphate), etched

with acid (for example immersed in gluconic acid for one minute or longer), shot blasted, grit

blasted, sand blasted, or cold-rolled before being coated with the organic polymer. The

blasting treatment may be carried out to produce a metal surface that is white in appearance.

The surface may be treated to have a profile (i.e. the depth of the texture on the surface) of

about 50 µm (2 mils). Suitably, the profile of the treated surface is at least about 10 µm, at

least about 20 µm, at least about 25 µm, at least about 30 µm, at least about 35 µm, at least

about 40 µm, or at least about 45 µm. Suitably, the profile of the treated surface is less than

about 150 µm, less than about 140 µm, less than about 130 µm, less than about 120 µm, less

than about 110 µm, less than about 100 µm, less than about 90 µm, less than about 80 µm,

less than about 75 µm, less than about 70 µm, less than about 65 µm, less than about 60 µm,

or less than about 55 µm. The blasting surface treatment may provide a controlled profile

with substantially no contaminating chemical residues (for example, as might be left from

inadequate rinsing, etc). Chemical residues left on surfaces may interfere with the

functioning of the organic polymer coating, and potentially cause early failures. In one

embodiment, the organic polymer is applied to the treated or blasted surface within about 24

hours, within about 12 hours, within about 8 hours, within about 4 hours, within about 3

hours, within about 2 hours, within about 1 hour, within about 45 minutes, within about 30

minutes, within about 20 minutes, within about 15 minutes, within about 10 minutes, within

about 5 minutes, or within about 3 minutes of completion of the treatment or blasting, such

that oxidation of the surface is minimized. Suitably, the humidity is controlled and the steel

is maintained under inert conditions following the surface treatment and prior to applying the

organic coating to prevent or reduce oxidation of the treated surface. Suitably, less than

about 50%, less than about 45%, less than about 40%, less than about 35%, less than about

30%, less than about 25%, less than about 20%, less than about 15%, less than about 10%,

less than about 5%, less than about 3%, less than about 2%, less than about 1%, less than

about 0.5%, less than about 0.1%, less than about 0.1% or less than about 0.01% of the

surface is oxidized prior to applying the organic coating.

[0026] For metal (e.g. zinc, iron, manganese) phosphate treatment, the tank or tank

components may be cleaned using hot alkaline cleaner, rinsed, and chemically conditioned to

prepare for zinc, iron or manganese phosphate. The metal phosphate is then added before

excess is rinsed away using one or more rinses which may include a deionized water rinse

and/or a sealing rinse. The metal phosphate treatment results in crystals layered, deposited or

grown on the substrate surfaces. These crystals may have a needle-like appearance and

create profiles for better coating adhesion. When electro-coating is used to coat the

component with the polymer, a hydrogen bond may form between the organic polymer and

the metal phosphate. When powder coating is used to coat the component with the polymer,

the crystals provide mechanical adhesion of the coating.

[0027] When the coating components are in powder form, the organic polymer coating

may be formed, for example, by powder coating the inside of the tank and heating the tank to

form the coating, or otherwise curing the coating components to form the organic polymer

coating. When the coating components are in liquid form, the coating may be formed by

dipping the tank into the coating components such that the coating forms on the interior and

exterior surface of the tank. Suitable methods for applying the organic polymers to the tank

may include those known in the art, such as spraying, pouring and painting. Electrocoating

may also be used.

[0028] The organic polymer coating may be cured or set onto the water tank at a

temperature of less than about 200°F (or about 95°C), less than about 300°F (or about

150°C), less than about 400°F (or about 205°C), less than about 500°F (or about 260°C), less

than about 600°F (or about 315°C), less than about 700°F (or about 370°C), less than about

800°F (or about 425°C), less than about 900°F (or about 485°C), less than about 1000°F (or

about 540°C), less than about 1200°F (or about 650°C), less than about 1400°F (or about

760°C), or less than about 1600°F (or about 870°C).

[0029] In one embodiment, the coating is cured or set at a temperature of at least about

175°C, at least about 185°C, at least about 190°C, at least about 195°C, or at least about

200°C and less than about 260°C, less than about 255°C, less than about 250°C, less than

about 245°C, less than about 240°C, less than about 235°C, or less than about 225°C for a

period of time of at least about 2 minutes, at least about 5 minutes, at least about 7 minutes or

at least about 10 minutes, and less than about one hour, less than about 45 minutes, less than

about 40 minutes, less than about 35 minutes or less than about 30 minutes. For example, the

coating may be cured at a temperature of about 185°C to about 260°C for between about 5

and about 30 minutes.

[0030] In one embodiment, the organic coating adheres to the inner or interior surface of

the tank and suitably forms a contiguous layer. In another embodiment the organic coating

adheres to the inner (or interior) and outer (or exterior) surface of the tank, and suitably forms

a contiguous layer over both inner (or interior) and outer (or exterior) surfaces. The tank may

therefore suitably contain a single layer or film of the coating. The coating is adapted to

contact water, and may suitably regularly contact water. As used herein, "contacting water,"

means that a least a portion of coating is in contact with a volume of at least 0.5 liters of

water contained or stored in the tank. As used herein, "regularly contacting water," means

that at least a portion of the coating contacts water for a majority of time over the functional

life span of the tank.

[0031] The coating formed on the tank is suitably less than about 500 µm (20 mil), less

than about 400 µm (16 mil), less than about 375 µm (15 mil), less than about 350 )µm (14

mil), less than about 300 µm (12 mil), less than about 250 µm (10 mil), less than about 200

µm (8 mil), less than about 175 µm (7 mil), less than about 150 µm (6 mil), less than about

125 µm (5 mil), or less than about 100 µm (4 mil), less than about 75 µm (3 mil), or less than

about 50 µm (2 mil) in thickness. The coating formed on the tank may be at least about 25

µm (1 mil), at least about 50 µm (2 mil), at least about 75 µm (3 mil), or at least about 100

µm (4 mil) in thickness.

[0032] The following examples are illustrative and are not to be construed as limiting the

scope of the invention.

Examples

Example 1

[0033] A one flat-panel storage tank was coated with a coating of the invention to test the

integrity of the coating. The tank was used to store pig manure. The integrity of the coating

was inspected every three months. No compromise in integrity was detected after two years

of testing.

Example 2

[0034] Twelve 50 gallon gas water heaters fabricated from steel at a customary steel

thickness were hand cleaned with acetone. The organic polymer components described in

Example 4 (Table 1) were used to powder coat the interior surface of the tanks. The tanks

were heated to form the coatings. The coatings had a thickness of between 25 µm and 125

µm (1 to 5 mil).

[0035] No corrosion or degradation of the coating was seen when the tanks were used to

heat water and store hot water over a period of 3 months.

Example 3

[0036] Ten 20 gallon electric water heaters fabricated from steel at a customary steel

thickness were cleaned using a glassing line washer. The organic polymer components

described in Example 4 (Table 1) were used to powder coat the interior surface of the tanks.

The tanks were heated to form the coatings. The coatings had a thickness of between about

25 µm and 100 µm (1 to 4 mil).

[0037] No corrosion or degradation of the coating was seen when the tanks were used to

heat water and store hot water over a period of 2 months.

Example 4

[0038] An organic polymer in the form of a powder was made using the components

listed in Table 1. The coating had a glass transition temperature of at least 121°C (250°F)

and was applied to water heaters. The coating performed well in tests.

Table 1

Example 5

[0039] An organic polymer of the invention was used to coat steel and was tested using

hot water corrosion cells. Conditions tested included 93.3°C (200°F) (1/2 filled to create

vapor phase) for 72 hours; boiling for 800 hours; 82.2°C (180°F) for 3200 hours, and 71.1°C

(160°F) for 3200 hours. No blistering or corrosion was observed under any of these tested

conditions.

Example 6

[0040] The organic polymer of Example 4 (Table 1) was applied to water heaters: 10-

gallon capacity electric heaters, 50-gallon capacity electric heaters and 30 gallon capacity gas

heaters were each tested.

[0041] Ten-gallon capacity steel tanks were fabricated by processing steel coil though an

uncoiling/ straightening line and then through a blaster. Tank and head blanks were cut and

processed through a stamping operation. Top heads were washed and tank shells were

welded. Spuds were then welded onto top heads and tank shells. The tank shell was

expanded and the head was pressed into the tank shell. The head was then welded onto the

shell.

[0042] The fabricated steel water tanks were cleaned at ambient temperature with 2%

volume of a commercially available neutral cleaner at a pH of 7-8, with 2 satiations, using a

three-stage washer facility. The cleaned tanks were dried off at temperatures of 121.1°C

(250°F) and higher using oven facilities having a high volume air movement.

[0043] The interiors of the tank assembly were grit blasted in a blast cabinet using steel

grit (for some 50 gallon tanks) or 24 grit aluminum oxide (10-gallon tanks and other 50-

gallon tanks) to produce a 50 µm (2.0 mils) profile. The dust, shots and grits following the

blasting were blown off using compressed air to reveal surfaces having a white metal

appearance.

[0044] Within 5 minutes of preparing the metal by grit blasting, the organic polymer

powder listed in Table 1 was spray applied to a 4 to 6 mil (about 100 to 150 µm) thickness.

The powder coated components were cured by baking at an oven temperature of 420°F

(215°C) for 20 minutes (or to a metal temperature of 400°F (204°C) for 10 minutes) to

produce a coating thickness of about 5 mils (about 125 µm) or 4 to 6 mils (about 100 to 150

µm).

[0045] No corrosion or degradation of the coating was seen (no blisters were evident on

the surface of the coatings) when the tanks were used to heat water and store hot water over a

period of three years at a water temperature of 160°F (71.1 °C), with six draws of 6 to 10

gallons from each tank (i.e. the tanks were emptied and refilled with 6 to 10 gallons of water

six times) per 24 hour period during the three year test period.

Example 7

[0046] Steel water heaters (ten-gallon capacity electric heaters and 50-gallon capacity

electric heaters) were coated with a polymer using the process detailed in Example 6, except

that the polymer contained the components listed in Table 2 instead of the components listed

in Tabic 1. The coating had a glass transition temperature of at least 121°C (250°F).

Table 2

[0047] No corrosion or degradation of the coating was seen (no blisters were evident on

the surface of the coatings) when the tanks were used to heat water and store hot water over a

period of three years at a water temperature of 160°F (71.1°C), with six draws of 6 to 10

gallons fh)m each tank over each 24 hour period during the three year test period.

Example 8

[0048] Six 30-gallon capacity steel gas water heaters were coated with Henkel

AQUENCETM 930 (an epoxy-acrylic urethane mixture commercially available from the

Henkel Corporation), by dipping the heaters into the Henkel AQUENCE™ 930.

[0049] No blisters were visually evident after the tanks were used to heat water and store

hot water over a period of three months at a water temperature of 160°F (71.1°C), with six

draws of 6-10 gallons from each tank over each 24 hour period during the three month test

period.

Example 9

[0050] Standard steel test panels were cleaned with hot alkali, rinsed, and subjected to

chemical conditioning to prepare for zinc phosphate. Zinc phosphate was deposited on the

panels such that needle like crystals grew on the surface. The panels were rinsed, followed

by a deionized water rinse, and a sealing rinse.

[0051] The zinc phosphate crystals created a profile on the metal panels for better

adhesion of the organic polymer coating. The organic polymer of Example 4 (Table 1) was

used to coat the panels. No blistering or corrosion of the coating (no blisters were noted on

the surface of the coating) was noted after the coated panels were immersed in water at

temperatures of 160°F (71.1°C), 180°F (82.2°C), or 194°F (90°C) for 4,000 hours.

What is claimed is:

1. A water tank comprising a metal tank, the metal tank comprising a water chamber having

an interior surface, the interior surface at least partially coated with an organic polymer

coating, the coating having a thickness of less than about 375 µm and adapted to regularly

contact water.

2. The water tank of claim 1, wherein the water tank is a hot water tank.

3. The water tank of claim 1 or 2, wherein the water tank is a water heater.

4. The water tank of any of claims 1 to 3, wherein the polymer comprises an epoxy polymer.

5. The water tank of claim 4, wherein the epoxy polymer is crosslinked with

tetradicarboxylic acid dianhydride.

6. The water tank of any of claims 1 to 5, wherein the polymer has a glass transition

temperature of at least about 100°C.

7. The water tank of any of claims 1 to 6, wherein the coating has a thickness of at least

about 75 µm and less than about 350 µm.

8. The water tank of any of claims 1 to 7, wherein the interior surface has a profile of at least

about 40 µm and less than about 100 µm on which the organic polymer is coated.

9. The water tank of any of claims 1 to 8, wherein the metal tank comprises steel.

10. The tank of claim 9, wherein the water tank has a capacity of at least about 100 liters and

the steel has a thickness of less than about 1.25 mm.

11. The water tank of any of claims 1 to 10, wherein less than about 1% of the surface area

of the organic polymer coating is blistered after immersion in water at a temperature of about

82°C for 6 months.

12. A method of producing a water tank comprising:

(a) treating at least a portion of a metal surface of a water tank to create a treated

surface having a profile of at least about 40 µm and less than about 100 µm;

(b) applying an organic polymer to the treated surface to form a coated surface that

contacts water in the water tank.

13. The method of claim 12, wherein the coating has a thickness of less than about 375 µm.

14. The method of any of claims 12 and 13, wherein treating of step (a) comprises blasting

the metal component with sand, grit, shot or a combination thereof

15. The method of any of claims 12 to 14, wherein the polymer comprises an epoxy polymer.

16. The method of any of claims 12 to 15, wherein the epoxy polymer is crosslinked with

tetradicarboxylic acid dianhydride.

17. The method of any of claims 12 to 16, wherein the profile is at least about 45 µm and less

than about 75 µm.

18. The method of any of claims 12 to 17„ wherein applying an organic polymer coating of

step (b) comprises powder coating the surface with organic polymer components, and curing

the organic polymer to form the coated surface.

19. The method of any of claims 12 to 18„ wherein applying an organic polymer coating of

step (b) comprises curing the organic polymer at a temperature of less than about 260°C for a

period of less than about 45 minutes.

20. A method of producing a water tank comprising:

(a) contacting a metal surface of a water tank with a metal phosphate selected from

zinc phosphate, iron phosphate, manganese phosphate or a combination thereof to create a

treated surface;

(b) applying an organic polymer to the treated surface of step (a) to form a coated

surface that contacts water in the water tank.

21. A method of storing water comprising contacting a tank having an interior surface with

water, the tank having at least a portion of the interior surface coated with an organic polymer

coating, the water having a temperature of at least about 60°C, and a portion of the coating

contacting the water and showing less than about 1% blistering after a period of at least about

3 months.

22. The method of claim 21, wherein the temperature is at least about 82°C.

23. The method of claim 21 or 22, wherein the period is at least about 6 months.

24. The method of any of claims 21 to 23, wherein the organic polymer coating comprises an

epoxy polymer.

25. The method of any of claims 21 to 24, wherein the coating has a thickness of at least

about 75 µm and less than about 375 µm.

26. The method of claim any of claims 21 to 25, wherein the water tank is a water heater.

Water tanks, such as water heaters, are coated with an organic polymer coating, which coating contacts water during

use of the water tank. The organic polymer coatings resist corrosion or blistering when used to store or contain water. The water

tanks may be made by treating a metal surface prior to application of the organic polymer coating.	

Documents:

				http://ipindiaonline.gov.in/patentsearch/GrantedSearch/viewdoc.aspx?id=wWFbvH3mwRkuBf4+PCDx4w==&amp;loc=wDBSZCsAt7zoiVrqcFJsRw==

« Previous Patent

Next Patent »

Patent Number	269938	

Indian Patent Application Number	2819/KOLNP/2010	

PG Journal Number	47/2015	

Publication Date	20-Nov-2015	

Grant Date	19-Nov-2015	

Date of Filing	02-Aug-2010	

Name of Patentee	AOS HOLDING COMPANY	

Applicant Address	1403 FOULK ROAD, SUITE 106(I), WILMINGTON, DELAWARE 19803, UNITED STATES OF AMERICA	

Inventors:

#	Inventor's Name	Inventor's Address	

1	KUO, MING	7445 N. NAVAJO ROAD, FOX POINT, WI 53217, UNITED STATES OF AMERICA	

PCT International Classification Number	B05D 7/22	

PCT International Application Number	PCT/US2009/034544	

PCT International Filing date	2009-02-19	

PCT Conventions:

#	PCT Application Number	Date of Convention	Priority Country	

1	61/030,118	2008-02-20	U.S.A.	

© All Indian Patents, 2013-2021.

  Patent data available in the public domain from Indian Patents Office, Department of Industrial Policy and Promotions, Ministry of Commerce and Industry, Government of India.
