Repository: anandvc/allindianpatents

File: patents/269944-epoxy-based-antisikid-adhesive-and-preparation-thereof.html
Indian Patents. 269944:EPOXY-BASED ANTISIKID ADHESIVE AND PREPARATION THEREOF

Indian Patents

Recently Granted Patents

  Recently Published Patents

Title of Invention	EPOXY-BASED ANTISIKID ADHESIVE AND PREPARATION THEREOF

Abstract	An epoxy-based antiskid adhesive having component A and component B, the component A having 1) 20-35 parts of an epoxy resin; 2) 0.5-3 parts of a diluting agent; 3) 1-5 parts of silica hydrated; 4) 20-60 parts of quartz sand; 5) 1-6 parts of quartz powder; 6) 1-10 parts of an active calcium; and 7) 1-5 parts of coarse whiting; and the component B having 1) 20-40 parts of an organic compound-modified amine; 2) 1-5 parts of an accelerator; 3) 0-3 parts of a coupling agent; 4) 5-10 parts of silica hydrated; 5) 20 -50 parts of quartz sand; 6) 1-10 parts of quartz powder; and 7) 1-10 parts of silica fume.	

Full Text	FORM 2

THE PATENTS ACT 1970

(39 of 1970)

&

The Patents Rules, 2003

COMPLETE SPECIFICATION

(See section 10 and rule 13)

1.  ' EPOXY-BASED ANTISIKID ADHESIVE AND PREPARATION THEREOF '

2.

1.  (A)  WUHAN KEDA MARBLE PROTECTIVE MATERIALS CO., LTD.

  (B)  China

  (C)  No. 2, Zhangbai Road, Dongxihu District, Wuhan, Hubei, China 430040, China

The following specification particularly describes the invention and the manner in which it is to be performed.

FIELD OF THE INVENTION

[0001]	The invention relates to an antiskid adhesive and a preparation method thereof, and more particularly to an epoxy-based antiskid adhesive and a preparation method thereof. 

BACKGROUND OF THE INVENTION

[0002]	Conventional antiskid products including antiskid coatings, antiskid agents, and antiskid belts are widely used indoors but not suitable for outdoor environment, which means its application scope is very limited. A common antiskid method is to notch the substrate material to form an antiskid area or insert a copper bar after notching. However, the method destroys the surface of the substrate. Especially, notching or inserting causes the protective surface of the stone material to destroy when the antiskid area is formed in stone material surface, which may result in a series of stone diseases, and thereby the substrate is easy to fall off, the antiskid effect is bad, and the service life is short. Additionally, with daily decrease of metal resources, non-ferrous metals including copper is more and more expensive, so it is urgent to develop an antiskid product with low resource consumption.

[0003]	Epoxy resin is a thermosetting synthetic resin having two or more active epoxy groups and with aliphatic, alicyclic, or aromatic carbon bond as the main chain and can be solidified with a variety of amine as curing agents. With advantages such as easy processing and high performance after being cured, epoxy resins have been widely used in adhesives. As an important material of membrane formation of heavy-duty coatings, epoxy resins have outstanding adhesion, good corrosion resistance, low cure shrinkage, temperature resistance, and chemical resistance, and can effectively resist the penetration of a variety of media. Furthermore, epoxy resins can be applied even in a harsh environment and meet the design requirement for coating thickness and structure. Epoxy resins can be made into anti-corrosion coatings by modifying epoxy structure, alloying epoxy, filling in inorganic fillers, and modifying expanding monomers. Epoxy coating has excellent physical and mechanical properties, such as adhesion, chemical resistance, oil resistance, particularly alkali resistance, and thereby epoxy resins can be widely used as the surface adhesive of stone, metal, cement, wood, and so on.

[0004]	 The invention utilizes epoxy resins due to its widely application as adhesives and good adhesive propert and film forming property and adds quartz sand as antiskid compositions so as to produce a special double compositions (A, B) adhesive, namely the epoxy-based antiskid adhesive which can be cured at room temperature. And its construction method is as below: marking a slippery area with KEDA antiskid belts having thickness of between 1 and 2 mm, uniformly mixing the component A and component B (the ratio is 2:1), painting the mixture with a scraper on the marked area, removing excess adhesives, removing the antiskid belts 10 min later, allowing for curing for 12 hs at 25°C. 7 days later, the mechanical properties of the adhesive are stabilized. 

SUMMARY OF THE INVENTION

[0005]	In order to overcome disadvantages of poor wear resistance, age resistance and indoor use of prior antiskid belts, it is one objective of the invention to provide an epoxy-based antiskid adhesive.

[0006]	It is another objective of the invention to provide a method of preparation of the above epoxy-based antiskid adhesive.

[0007]	To achieve the above objectives, in accordance with one embodiment of the invention, there is provided an epoxy-based antiskid adhesive comprising component A and component B, wherein the component A comprises 20-35 parts of an epoxy resin, 0.5 -3 parts of a diluting agent, 1-5 parts of silica hydrated, 20-60 parts of quartz sand, 1-6 parts of quartz powder, 1-10 parts of an active calcium, and 1-5 parts of coarse whiting; and the component B comprises 20-40 parts of an organic compound-modified amine, 1-5 parts of an accelerator, 0-3 parts of a coupling agent,5-10 parts of silica hydrated, 20-50 parts of quartz sand, 1-10 parts of quartz powder; and 1-10 parts of silica fume.

[0008]	In a class of this embodiment, the component A comprises 25-30 parts of the epoxy resin, 1-3 parts of the diluting agent, 1-3 parts of silica hydrated, 40-50 parts of quartz sand, 2-5 parts of quartz powder, 6-8 parts of the active calcium, and 2-4 parts of coarse whiting; and the component B comprises 30-35 parts of the organic compound-modified amine, 2-5 parts of the accelerator, 4-6 parts silica hydrated,40-45 parts of quartz sand, 5-10 parts of quartz powder, and5-10 parts of silica fume.

[0009]	In a class of this embodiment, the component A comprises 30 parts of the epoxy resin, 1 part of the diluting agent,3 parts of silica hydrated, 50 parts of quartz sand, 5 parts of quartz powder, 8 parts of an active calcium, and 3 parts of coarse whiting; and the component B comprises 30 parts of the organic compound-modified amine, 3 parts of the accelerator, 1 part of the coupling agent, 5 parts of silica hydrated, 45 parts of quartz sand, 10 parts of quartz powder, and 5 parts of silica fume.

[0010]	In a class of this embodiment, the coupling agent is vinyl silane, ?-propyltrimethoxysilane, ?-aminopropyl triethoxysilane, anilinomethyltriethoxysilane, or a mixture thereof.

[0011]	In a class of this embodiment, the diluting agent is epoxypropane nonylether, propylene oxide C12-14, 5-(tridecyloxy)pentan-2-one, polyglycidyl ether, or a mixture thereof.

[0012]	In a class of this embodiment, the epoxy resin is an epoxy resin of bisphenol A diglycidyl ether, an epoxy resin of bisphenol F diglycidyl ether epoxy resin, or a mixture thereof.

[0013]	In a class of this embodiment, the organic compound-modified amine is alicyclic amine, low molecular weight of polyamide, isophorone diamine, or a mixture thereof.

[0014]	In a class of this embodiment, the accelerator is 4-ethyl-1,6-dimethylpyridine, a,a'-diethyl dibenzylamine, 1,1,4-trimethyl-6-ethoxy-tetrahydroquinoline, 4-nonylphenol, or a mixture thereof.

[0015]	In a class of this embodiment, the quartz sand is between 40 and 100 mesh.

[0016]	In accordance with another embodiment of the invention, there is provided a method of preparation of an epoxy-based antiskid adhesive, which comprises component A and component B. The component A is produced by adding silica hydrated to a mixture of epoxy resin and diluting agent, uniformly dispersing, adding quartz sand, quartz powder, said active calcium, and coarse whiting at a speed of between 20 and 50 rpm, dispersing for 40 min, and uniformly mixing; and component B is produced by adding silica hydrated to a mixture of said accelerator, said coupling agent, and said organic compound-modified amine, uniformly dispersing, adding quartz sand, quartz powder, and silica fume at a speed of between 20 and 50 rpm, dispersing for 40 min, and uniformly mixing.The component A comprises 20-35 parts of an epoxy resin, 0.5 -3 parts of a diluting agent, 1-5 parts of silica hydrated, 20-60 parts of quartz sand, 1-6 parts of quartz powder, 1-10 parts of an active calcium, and 1-5 parts of coarse whiting; and the component B comprises 20-40 parts of an organic compound-modified amine, 1-5 parts of an accelerator, 0-3 parts of a coupling agent,5-10 parts of silica hydrated, 20-50 parts of quartz sand, 1-10 parts of quartz powder; and 1-10 parts of silica fume.

[0017]	For the epoxy-based antiskid adhesive of the invention, the epoxy resin is a main ingredient. The silica hydrated enhances the sagging of the adhesive so as to form a fixed nonslip area. The quartz sand enhances the roughness of the product so as to form a nonslip surface. The quartz powder, active calcium, coarse whiting, and silica fume all as fillers enhance the mechanical strength. The organic compound-modified amine functions as a curing agent. The accelerator enhances the curing degree of the epoxy resin. The coupling agent is used to increase the compatibility of the epoxy resin and the fillers. The diluting agent can adjust the viscosity of the product so as to enhance the adhesive force between the product and a substrate and it is easy to be carried out.

[0018]	Based on excellent corrosive resistance of epoxy resins, by modifying an epoxy group with various compounds, filling in inorganic compounds, and adding high-strength and wear-resistant quartz sand, an epoxy-based antiskid coating which can be cured at room temperature and has good adhesion and dimensional stability is formed. The antiskid adhesive can be widely used in outdoor or indoor stair steps, slopes, and entrance or exit of public places, and so on, and the substrate to be applied to is stone, cement, ceramics, wood, and so on.

[0019]	The antiskid adhesive of the invention adheres to the substrate (such as, stone, cement, ceramics, wood) tightly by chemical bonding force, and the antiskid surface is rough, the antiskid effect is excellent. Furthermore, the raw material of epoxy resin is rich in supply, which reduces the waste of non-renewable resources.

[0020]	Advantages of the invention are summarized below: the antiskid adhesive has long service life and high adhesive force, is easy for practice, solvent-free, environmentally friendly, and can be widely used indoors and outdoors.

[0021]	Tests on the epoxy-based antiskid adhesive of the invention show it has excellent properties such as wear resistance, hot-wet resistance, UV age resistance, and resistance of hot and cold alternation. The addition of a coupling agent such as?-aminopropyl triethoxysilane which has two active groups of amino group and ethoxy group and couples organic polymers and inorganic filler improves the adhesion, strength, moisture resistance, weather resistance, and extends the service life.

[0022]	Tests on the epoxy-based antiskid adhesive of the invention further show that a mixture of bisphenol A epoxy resin and bisphenol F epoxy resin significantly enhances the comprehensive properties such as tensile strength, flexural strength, and water absorption, particularly when bisphenol F epoxy resin accounts for between 40 and 60 weight%, and thereby the low-temperature crystallization of bisphenol A epoxy resin is avoided. Additionally, alicyclic glycidyl ether epoxy resin, due to its good adhesion, weather resistance, heat resistance, and age resistance, is particularly suitable for places where resistance of hot and cold alternation is a must. In a time when the temperature dropped significantly, especially in a wet construction environment, alicyclic amine as a curing agent is prone to pale and frost, an appropriate choice for the amount and type of an accelerator can weaken the phenomenon. Test still shows although the accelerator speeds up the reaction rate and avoids many side reactions, it will significantly reduce the storage period of basic materials.

[0023]	The properties such as antiskid effect and wear resistance of the epoxy-based antiskid adhesive of the invention is decided by a variety of factors including but not limited to the type of the epoxy resin and the curing agent, the adhesion thereof, the type of the fillers, the molecular weight and molecular structure of the selected materials.

[0024]	The following table illustrates physical and mechanical properties of the present invention compared with relating national technical standards.

No.	Items	Standards	Measured data

1	Pot life (min)	60-150	120 min

2	Modulus of bending (Mpa)	= 2000	3628.6

3	Impact strength (KJ/m2)	= 3	4.8

4	Tensile shear strength (Mpa)	= 8	20

5	Compression shear strength (Mpa)	= 7	18

6	Friction coefficient	/	0.423

7	Cumulative weight loss (g)	/	0.0372

[0025]	The adopted standard for comparison comprises Epoxy Adhesives Used for Dry-Hanging Stones (JC 887-2001).

[0026]	The test for Pot life is based on Test 5.6 of GB/T 12954-1991. 

[0027]	The test for Modulus of bending is based on GB/T 2570.

[0028]	The test for Impact strength is based on GB/T 2571, and small specimens without gaps are adopted.

[0029]	The test for Tensile shear strength is based on GB/T 7124, and arithmetic mean value from five specimens is practicable.

[0030]	The test for Compression shear strength is based on Test 6.3.4 of JC/T 547-1994.

[0031]	The test for Friction coefficient and Cumulative weight loss is based on GB 1244.1-90 Metallic materials wear tests-MM mode wear test.

[0032]	The conclusion is that the technical index of the epoxy-based antiskid adhesives of the invention is superior to that of existing standards (including the national standards and industry standards). 

[0033]	The component A and component B of the epoxy-based antiskid adhesive of the invention can be packed independently, mixed manually according to a mixing ratio prior to use, and painted on a construction area with a scraper to form a coating. Optionally, the two components can be packed integratedly and mixed with a glue gun. Use instantly upon mixing. The available time of the mixture of the component A and component B is between 100 and 120 min at 25°C/69°F. 12-16 hs later, the surface is cured well enough for walk and 7 days later, the properties thereof are stabilized.

DETAILED DESCRIPTION OF THE EMBODIMENTS

[0034]	For further illustrating the invention, experiments detailing an epoxy-based antiskid adhesive and a preparation method thereof are described below. It should be noted that the following examples are intended to describe and not to limit the invention.

Example 1

[0035]	An epoxy-based antiskid adhesive comprises component A and component B. The component A comprises 20 parts of an epoxy resin, 0.5 part of a diluting agent, 1 part of silica hydrated, 20 parts of quartz sand, 1 part of quartz powder, 1 part of active calcium, and 1 part of coarse whiting. The component B comprises 20 parts of an organic compound-modified amine,1part of an accelerator, 5 parts of silica hydrated, 20 parts of quartz sand, 1 part of quartz powder, and 1 part of silica fume.

[0100]	The coupling agent is vinyl silane. The diluting agent is a mixture of epoxypropane nonylether and propylene oxide C12-14. The epoxy resin is an epoxy resin of bisphenol A diglycidyl ether. The organic compound-modified amine is alicyclic amine. The accelerator is 4-ethyl-1,6-dimethylpyridine. The quartz sand is 40 mesh.

[0101]	A method of preparation of the epoxy-based antiskid adhesive comprises the steps of: 

[0102]	1) adding silica hydrated to a mixture of the epoxy resin and the diluting agent, uniformly dispersing, adding quartz sand, quartz powder, the active calcium, and coarse whiting at a speed of between 20 and 50 rpm, dispersing for 40 min, and uniformly mixing to yield the component A; and

[0103]	2) adding silica hydrated to a mixture of the accelerator and the organic compound-modified amine, uniformly dispersing, adding quartz sand, quartz powder, and silica fume at a speed of between 20 and 50 rpm, dispersing for 40 min, and uniformly mixing to yield the component B.

Example 2

[0104]	An epoxy-based antiskid adhesive comprises component A and component B. The component A comprises 35 parts of an epoxy resin, 3 parts of a diluting agent, 5 parts of silica hydrated, 60 parts of quartz sand, 6 parts of quartz powder, 10 parts of active calcium, and 5 parts of coarse whiting. The component B comprises 40 parts of an organic compound-modified amine, 5 parts of an accelerator, 3 parts of a coupling agent, 10 parts of silica hydrated, 50 parts of quartz sand, 10 parts of quartz powder, and 10 parts of silica fume.

[0105]	The coupling agent is 3-propyltrimethoxysilane. The diluting agent is a mixture of 5-(tridecyloxy)pentan-2-one and polyglycidyl ether. The epoxy resin is an epoxy resin of bisphenol F diglycidyl ether. The organic compound-modified amine is isophorone diamine. The accelerator is a mixture of a,a'-diethyl dibenzylamine and 1,1,4 -trimethyl-6-ethoxy-tetrahydroquinoline. The quartz sand is 100 mesh.

[0106]	A method of preparation of the epoxy-based antiskid adhesive comprises the steps of: 

[0107]	1) adding silica hydrated to a mixture of the epoxy resin and the diluting agent, uniformly dispersing, adding quartz sand, quartz powder, the active calcium, and coarse whitingat a speed of between 20 and 50 rpm, dispersing for 40 min, and uniformly mixing to yield the component A; and

[0108]	2) adding silica hydrated to a mixture of the accelerator, the coupling agent, and the organic compound-modified amine, uniformly dispersing, adding quartz sand, quartz powder, and silica fume at a speed of between 20 and 50 rpm, dispersing for 40 min, and uniformly mixing to yield the component B.

Example 3

[0109]	An epoxy-based antiskid adhesive comprises component A and component B. The component A comprises 25 parts of an epoxy resin, one part of a diluting agent, one part of silica hydrated, 40 parts of quartz sand, 2 parts of quartz powder, 6 parts of active calcium, and 2 parts of coarse whiting. The component B comprises 30 parts of an organic compound-modified amine, 2 parts of an accelerator, 4 parts of silica hydrated, 40 parts of quartz sand, 5 parts of quartz powder, and 5 parts of silica fume.

[0110]	The coupling agent is a mixture of 3-aminopropyl triethoxysilane and anilinomethyltriethoxysilane. The diluting agent is a mixture of propylene oxide C12-14 and 5-(tridecyloxy)pentan-2-one and polyglycidyl ether. The epoxy resin is a mixture of an epoxy resin of bisphenol A diglycidyl ether and an epoxy resin of bisphenol F diglycidyl ether. The organic compound-modified amine is a mixture of low molecular weight of polyamide and isophorone diamine. The accelerator is a mixture of 4-ethyl-1,6-dimethylpyridine, a,a'-diethyl dibenzylamine, 1,1,4-trimethyl-6- ethoxy-tetrahydroquinoline, and 4-nonylphenol. The quartz sand is 80 mesh.

[0111]	A method of preparation of the epoxy-based antiskid adhesive is the same as that in Example 2.

Example 4

[0112]	An epoxy-based antiskid adhesive comprises component A and component B. The component A comprises between 25 and 30 parts of an epoxy resin, between 1 and 3 parts of a diluting agent, 3 parts of silica hydrated, 50 parts of quartz sand, 5 parts of quartz powder, 8 parts of active calcium, and 4 parts of coarse whiting. The component B comprises 35 parts of an organic compound-modified amine, 5 parts of an accelerator, 6 parts of silica hydrated, 45 parts of quartz sand, 10 parts of quartz powder, and 10 parts of silica fume.

[0113]	The coupling agent is a mixture of vinyl silane, ?-propyltrimethoxysilane, ?-aminopropyl triethoxysilane, and anilinomethyltriethoxysilane. The diluting agent is a mixture of epoxypropane nonylether, propylene oxide C12-14, 5-(tridecyloxy)pentan-2-one, and polyglycidyl ether. The epoxy resin is a mixture of an epoxy resin of bisphenol A diglycidyl ether and an epoxy resin of bisphenol F diglycidyl ether. The organic compound-modified amine is a mixture of alicyclic amine, low molecular weight of polyamide, and isophorone diamine. The accelerator is a mixture of 4-ethyl-1,6-dimethylpyridine, a,a'-diethyl dibenzylamine, 1,1,4-trimethyl- 6-ethoxy-tetrahydroquinoline, and 4-nonylphenol. The quartz sand is 60 mesh.

[0114]	A method of preparation of the epoxy-based antiskid adhesive is the same as that in Example 2.

Example 5

[0115]	An epoxy-based antiskid adhesive comprises component A and component B. The component A comprises 30 parts of an epoxy resin, one part of a diluting agent, 3 parts of silica hydrated, 50 parts of quartz sand, 5 parts of quartz powder, 8 parts of active calcium, and 3 parts of coarse whiting. The component B comprises 30 parts of an organic compound-modified amine, 3 parts of an accelerator, one part of a coupling agent, 5 parts of silica hydrated, 45 parts of quartz sand, 10 parts of quartz powder, and 5 parts of silica fume.

[0116]	The coupling agent is anilinomethyltriethoxysilane. The diluting agent is polyglycidyl ether. The epoxy resin is an epoxy resin of bisphenol A diglycidyl ether. The organic compound-modified amine is a mixture of alicyclic amine and low molecular weight of polyamide. The accelerator is a mixture of 1,1,4 -trimethyl-6- ethoxy-tetrahydroquinoline and 4-nonylphenol. The quartz sand is 70 mesh.

[0117]	A method of preparation of the epoxy-based antiskid adhesive is the same as that in Example 2.

Example 6

[0118]	An epoxy-based antiskid adhesive comprises component A and component B. The component A comprises 30 parts of an epoxy resin, 2 parts of a diluting agent, 3 parts of silica hydrated, 40 parts of quartz sand, 4 parts of quartz powder, 6 parts of active calcium, and 3 parts of coarse whiting. The component B comprises 30 parts of an organic compound-modified amine, 3 parts of an accelerator, 2 parts of a coupling agent, 8 parts of silica hydrated, 35 parts of quartz sand, 6 parts of quartz powder, and 6 parts of silica fume.

[0119]	The coupling agent is a mixture of 3-propyltrimethoxysilane and anilinomethyltriethoxysilane. The diluting agent is a mixture of 5-(tridecyloxy)pentan-2-one and polyglycidyl ether. The epoxy resin is an epoxy resin of bisphenol A diglycidyl ether. The organic compound-modified amine is low molecular weight of polyamide. The accelerator is a mixture of a,a'-diethyl dibenzylamine and 4-nonylphenol. The quartz sand is 90 mesh.

[0120]	A method of preparation of the epoxy-based antiskid adhesive is the same as that in Example 2.

Example 7

[0121]	An epoxy-based antiskid adhesive comprises component A and component B. The component A comprises 28 parts of an epoxy resin, 2 parts of a diluting agent, 2 parts of silica hydrated, 45 parts of quartz sand, 3.5 parts of quartz powder, 7 parts of active calcium, and 3 parts of coarse whiting. The component B comprises 63 parts of an organic compound-modified amine, 3.5 parts of an accelerator, 5 parts of silica hydrated, 83 parts of quartz sand, 8 parts of quartz powder, and 8 parts of silica fume.

[0122]	The coupling agent is ?-aminopropyl triethoxysilane. The diluting agent is epoxypropane nonylether. The epoxy resin is a mixture of an epoxy resin of bisphenol A diglycidyl ether and an epoxy resin of bisphenol F diglycidyl ether. The organic compound-modified amine is alicyclic amine. The accelerator is 4-ethyl-1,6- dimethylpyridine. The quartz sand is 70 mesh.

[0123]	A method of preparation of the epoxy-based antiskid adhesive is the same as that in Example 2.

[0124]	While particular embodiments of the invention have been shown and described, it will be obvious to those skilled in the art that changes and modifications may be made without departing from the invention in its broader aspects, and therefore, the aim in the appended claims is to cover all such changes and modifications as fall within the true spirit and scope of the invention.

We Claim:-

1.	An epoxy-based antiskid adhesive comprising component A and component B, wherein said component A comprises 

1)	20-35 parts of an epoxy resin; 

2)	0.5-3 parts of a diluting agent;

3)	1-5 parts of silica hydrated;

4)	20-60 parts of quartz sand;

5)	1-6 parts of quartz powder;

6)	1-10 parts of an active calcium; and

7)	1-5 parts of coarse whiting;

and said component B comprises 

1)	20-40 parts of an organic compound-modified amine; 

2)	1-5 parts of an accelerator; 

3)	0-3 parts of a coupling agent; 

4)	5-10 parts of silica hydrated; 

5)	20-50 parts of quartz sand; 

6)	1-10 parts of quartz powder; and 

7)	1-10 parts of silica fume.

2.	The epoxy-based antiskid adhesive of claim 1, wherein said component A comprises 

1)	25-30 parts of said epoxy resin; 

2)	1-3 parts of said diluting agent;

3)	1-3 parts of silica hydrated;

4)	40-50 parts of quartz sand;

5)	2-5 parts of quartz powder;

6)	6-8 parts of said active calcium; and

7)	2-4 parts of coarse whiting;

and said component B comprises 

1)	30-35 parts of said organic compound-modified amine; 

2)	2-5 parts of said accelerator; 

3)	4-6 parts of silica hydrated; 

4)	40-45 parts of quartz sand; 

5)	5-10 parts of quartz powder; and 

6)	5-10 parts of silica fume.

3.	The epoxy-based antiskid adhesive of claim 1, wherein said component A comprises 

1)	30 parts of said epoxy resin; 

2)	1 part of said diluting agent;

3)	3 parts of silica hydrated;

4)	50 parts of quartz sand;

5)	5 parts of quartz powder;

6)	8 parts of an active calcium; and

7)	3 parts of coarse whiting;

and said component B comprises 

1)	30 parts of said organic compound-modified amine; 

2)	3 parts of said accelerator; 

3)	1 part of said coupling agent; 

4)	5 parts of silica hydrated; 

5)	45 parts of quartz sand; 

6)	10 parts of quartz powder; and 

7)	5 parts of silica fume.

4.	The epoxy-based antiskid adhesive of claim 1 or 2 or 3, wherein said coupling agent is vinyl silane, ?-propyltrimethoxysilane, ?-aminopropyl triethoxysilane, anilinomethyltriethoxysilane, or a mixture thereof.

5.	The epoxy-based antiskid adhesive of claim 1 or 2 or 3, wherein said diluting agent is epoxypropane nonylether, propylene oxide C12-14, 5-(tridecyloxy)pentan-2-one, polyglycidyl ether, or a mixture thereof.

6.	The epoxy-based antiskid adhesive of claim 1 or 2 or 3, wherein said epoxy resin is an epoxy resin of bisphenol A diglycidyl ether, an epoxy resin of bisphenol F diglycidyl ether, or a mixture thereof.

7.	The epoxy-based antiskid adhesive of claim 1 or 2 or 3, wherein said organic compound-modified amine is alicyclic amine, low molecular weight of polyamide, isophorone diamine, or a mixture thereof.

8.	The epoxy-based antiskid adhesive of claim 1 or 2 or 3, wherein said accelerator is 4-ethyl-1,6-dimethylpyridine, a,a'-diethyl dibenzylamine, 1,1,4-trimethyl- 6-ethoxy-tetrahydroquinoline, 4-nonylphenol, or a mixture thereof.

9.	The epoxy-based antiskid adhesive of claim 1 or 2 or 3, wherein said quartz sand is between 40 and 100 mesh.

10.	A method of preparation of an epoxy-based antiskid adhesive, wherein component A is produced by adding silica hydrated to a mixture of epoxy resin and diluting agent, uniformly dispersing, adding quartz sand, quartz powder, said active calcium, and coarse whiting at a speed of between 20 and 50 rpm, dispersing for 40 min, and uniformly mixing; component B is produced by adding silica hydrated to a mixture of said accelerator, said coupling agent, and said organic compound-modified amine, uniformly dispersing, adding quartz sand, quartz powder, and silica fume at a speed of between 20 and 50 rpm, dispersing for 40 min, and uniformly mixing;

said component A comprising

1)	20-35 parts of an epoxy resin; 

2)	0.5-3 parts of a diluting agent;

3)	1-5 parts of silica hydrated;

4)	20-60 parts of quartz sand;

5)	1-6 parts of quartz powder;

6)	1-10 parts of an active calcium; and

7)	1-5 parts of coarse whiting;

said component B comprising 

1)	20 -40 parts of an organic compound-modified amine; 

2)	1-5 parts of an accelerator; 

3)	0-3 parts of a coupling agent; 

4)	5 -10 parts of silica hydrated; 

5)	20-50 parts of quartz sand; 

6)	1-10 parts of quartz powder; and 

7)	1-10 parts of silica fume.

Dated this 21st day of May, 2010.	

Documents:

				http://ipindiaonline.gov.in/patentsearch/GrantedSearch/viewdoc.aspx?id=0iRCYg0hjPRePi2nlxwjFg==&amp;loc=vsnutRQWHdTHa1EUofPtPQ==

« Previous Patent

Next Patent »

Patent Number	269944	

Indian Patent Application Number	1087/MUMNP/2010	

PG Journal Number	47/2015	

Publication Date	20-Nov-2015	

Grant Date	19-Nov-2015	

Date of Filing	21-May-2010	

Name of Patentee	WUHAN KEDA MARBLE PROTECTIVE MATERIALS CO.  LTD.	

Applicant Address	No. 2  Zhangbai Road  Dongxihu District  Wuhan  Hubei  China 430040  China	

Inventors:

#	Inventor's Name	Inventor's Address	

1	SUN  Danjiu	No. 2  Zhangbai Road  Dongxihu District  Wuhan  Hubei  China 430040  China	

2	WU  Shuangfeng	No. 2  Zhangbai Road  Dongxihu District  Wuhan  Hubei  China 430040  China	

3	XIANG  Yingfan	No. 2  Zhangbai Road  Dongxihu District  Wuhan  Hubei  China 430040  China	

4	DU  Kunwen	No. 2  Zhangbai Road  Dongxihu District  Wuhan  Hubei  China 430040  China	

PCT International Classification Number	C09J 163/00, C08K 3/00,C08K 3/36	

PCT International Application Number	PCT/CN2008/072223	

PCT International Filing date	2008-09-01	

PCT Conventions:

#	PCT Application Number	Date of Convention	Priority Country	

1	200710168330.1	2007-11-12	China	

© All Indian Patents, 2013-2021.

  Patent data available in the public domain from Indian Patents Office, Department of Industrial Policy and Promotions, Ministry of Commerce and Industry, Government of India.

File: patents/269964-fuel-cell-system.html
Indian Patents. 269964:"FUEL CELL SYSTEM"

Indian Patents

Recently Granted Patents

  Recently Published Patents

Title of Invention	"FUEL CELL SYSTEM"

Abstract	A fuel cell system (10) of the present invention has a fuel cell (20) which generates electric power by being supplied with reactive gas, an air compressor (C1) which supplies oxidizing gas to the fuel cell (20), a pressure sensor (P2) which detects the pressure of oxidizing gas, a pressure control valve (C2) which adjusts the pressure of oxidizing gas, and a control device (50) which adjusts the valve opening of the pressure control valve (C2) on the basis of the pressure detected by the pressure sensor (P2). When an abnormality in the pressure sensor (P2) is detected, the control device (50) opens the pressure control valve (C2) so that the valve opening thereof is equal to or larger than a predetermined opening. This arrangement ensures that the cell operation can be continued for a while instead of being immediately stopped in the event of abnormality in the pressure sensor (P2).	

Full Text	FUEL CELL SYSTEM

BACKGROUND The present invention relates to a fuel cell system and, more

particularly, to a fail-safe technique provided to cope with an abnormality in a gas condition detection means (gas state detector) for detecting a gas condition of a reactive gas.

In a fuel cell vehicle which travels by driving a traction motor by electric power generated in a fuel cell system, the electric power required of the system is computed on the basis of the acceleration opening and the vehicle speed for example, and the rate of supply of reactive gas and the pressure at which reactive gas is supplied are controlled so that the electric power generated in the fuel cell system equals the target electric power.  In Japanese Patent Laid-Open No. 2003-168467 is proposed a controller for a fuel cell system for use in a vehicle in which the air pressure at an air pole is controlled at a target pressure by operating at a target rotational speed a compressor for compressing air to be supplied to the air pole and by operating an air pressure control valve.  This document discloses a technique to correct a target rotational speed by estimating atmospheric pressure on the basis of operating parameters of a compressor necessary for maintaining the target rotational speed of the compressor or maintaining the air pressure at a target pressure and to limit the amount of electric power generated in a fuel cell by correcting the time period during which a hydrogen package valve is opened.

SUMMARY

In the conventional fuel cell system, however, accurate control on the air compressor becomes impossible when an abnormality occurs in a pressure sensor for detecting the pressure of oxide gas.  In such a situation, therefore, the cell operation is stopped.  In a fuel cell system used as a vehicle power supply, it is desirable to take a fail-safe measure in advance against an abnormality in a pressure sensor in order to enable a limp home run (safe return run) to the nearest dealer or a shop.

It is, therefore, an object of the present invention to take a fail-safe measure in advance against an abnormality in a gas condition detection means (gas condition detector) for detecting a gas condition of reactive gas supplied to a fuel cell.

To achieve the above-described object, according to the present invention, there is provided a fuel cell system including a fuel cell which generates electric power by being supplied with reactive gas, a reactive gas supply device which supplies reactive gas to the fuel cell, a pressure detection means (pressure detector) for detecting the pressure of the reactive gas, a pressure control valve for controlling the pressure of the reactive gas, and a control device which adjusts the valve opening of the pressure control valve on the basis of the pressure detected by the pressure detection means (pressure detector), wherein the control device opens the pressure control valve to a predetermined opening when detecting an abnormality in the pressure detection means (pressure detector).  This arrangement ensures that the cell operation can be continued for a while instead of being immediately stopped in the event of abnormality in the pressure detection means (pressure detector).

Preferably, the control device sets the valve opening of the pressure control valve to a fixed opening of 80% or more (e.g., the full opening) when

detecting an abnormality in the pressure detection means (pressure detector). If the valve opening of the pressure control valve is set to a fixed opening of 80% or more, damage to system component parts or the like can be avoided even under a high load.

Preferably, the pressure control valve is provided in at least one of a fuel gas passage (including a hydrogen supply passage, a hydrogen circulation passage and a hydrogen discharge passage) in which fuel gas to be supplied to the fuel cell or fuel gas discharged from the fuel cell flows and an oxidizing gas passage (including an oxygen supply passage and an oxygen discharge passage) in which oxidizing gas to be supplied to the fuel cell or oxidizing gas discharged from the fuel cell flows.

Preferably, the control device controls electric power generation in the fuel cell on the basis of the valve opening value of the pressure control valve when detecting an abnormality in the pressure detection means (pressure detector).  A suitable cell operation can be achieved by performing electric power generation control according to the valve opening of the pressure control valve.

The pressure control valve may be provided in at least one of a supply passage (oxygen supply passage) and a discharge passage (oxygen discharge passage) in the oxidizing gas passage, and the valve opening of the pressure control valve may be set to the predetermined opening when an abnormality is detected in the pressure detection means provided in the oxidizing gas passage.

The pressure control valve may be provided in at least one of a supply passage (a hydrogen supply passage, a hydrogen circulation passage) and a discharge passage (a hydrogen circulation passage, a hydrogen discharge passage) in the fuel gas passage, and the valve opening of the pressure

control valve may be set to the predetermined opening when an abnormality is detected in the pressure detection means provided in the fuel gas passage.

The control device may determine that an abnormality has occurred in the pressure detection means when the detection value from the pressure detection means is out of a predetermined range (when the sensor value is equal to or larger than an upper-limit threshold value or smaller than a lower-limit threshold value).

The control device may determine that an abnormality has occurred in the pressure detection means if the detection value from the pressure detection means is kept out of the predetermined range (the sensor value is kept equal to or larger than the upper-limit threshold value or smaller than the lower-limit threshold value) over a certain time period.

The control device may determine that an abnormality has occurred in the pressure detection means when a disconnection in the pressure detection means is detected.

The control device may estimate the pressure of reactive gas corresponding to the valve opening of the pressure control valve when detecting an abnormality in the pressure detection means, and control electric power generation in the fuel cell on the basis of the estimated value.

The control device may store as map data the pressures of oxidizing gas flowing in portions of the oxidizing gas passage in the case where the valve opening of the pressure control valve provided in the oxidizing gas passage is fixed at the predetermined opening, estimate the pressures of oxidizing gas flowing in the oxidizing gas passage by referring to the map data, and control electric power generation in the fuel cell on the basis of the estimated value.

According to the present invention, there is also provided a fuel cell system including a fuel cell which generates electric power by being supplied with reactive gas, a reactive gas supply device which supplies reactive gas to the fuel cell, a gas condition detection means (gas condition detector) for detecting a gas condition of the reactive gas, a valve device for changing the gas condition of the reactive gas, and a control device which adjusts the valve opening of the valve device on the basis of the gas condition detected by the gas condition detection means (gas condition detector), wherein the control device opens the valve device to a predetermined opening when detecting an abnormality in the gas condition detection means (gas condition detector).  This arrangement ensures that the cell operation can be continued for a while instead of being immediately stopped in the event of abnormality in the gas condition detection means (gas condition detector). The valve device comprises various valves such as a pressure control valve, an opening/closing valve (on/off valve) and a linear valve.

The gas condition detected by the gas condition detection means is, for example, one of the pressure, the flow rate, the temperature and the concentration of the reactive gas.  That is, "gas condition detection means (gas condition detector)" refers generally to a pressure detection means (pressure detector) for detecting the pressure of reactive gas, a flow rate detection means (flow rate detector, flow rate sensor) for detecting the rate of flow of reactive gas, a temperature detection means (temperature detector, temperature sensor) for detecting the temperature of reactive gas, and a concentration detection means (concentration detector, concentration sensor) for detecting the concentration of reactive gas.

Preferably, the control device estimates a gas condition value of reactive gas corresponding to the valve opening of the valve device when

detecting an abnormality in the gas condition detection means (gas condition detector), and controls electric power generation in the fuel cell on the basis of the estimated value.  Suitable cell operation can be realized by performing power generation control according to the valve opening of the valve device.

The control device may store as map data gas condition values of oxidizing gas flowing in portions of the oxidizing gas passage in the case where the valve opening of the valve device provided in the oxidizing gas passage is fixed at the predetermined opening, estimate the gas condition value of oxidizing gas flowing in the oxidizing gas passage by referring to the map data, and control electric power generation in the fuel cell on the basis of the estimated value.

The control device may control electric power generation in the fuel cell on the basis of the opening value of the valve device when detecting an abnormality in the gas condition detection means.

The valve device may be provided in at least one of a fuel gas passage in which fuel gas to be supplied to the fuel cell or fuel gas discharged from the fuel cell flows and an oxidizing gas passage in which oxidizing gas to be supplied to the fuel cell or oxidizing gas discharged from the fuel cell flows.

The valve device may be provided in at least one of a supply passage (oxygen supply passage) and a discharge passage (oxygen discharge passage) in the oxidizing gas passage, and the valve opening of the valve device may be set to the predetermined opening when an abnormality is detected in the gas condition detection means provided in the oxidizing gas passage.

The valve device may be provided in at least one of a supply passage (hydrogen supply passage, hydrogen circulation passage) and a discharge passage (hydrogen circulation passage, hydrogen discharge passage) in the fuel gas passage, and the valve opening of the valve device may be set to the predetermined opening when an abnormality is detected in the gas condition detection means provided in the fuel gas passage.

The control device may determine that an abnormality has occurred in the gas condition detection means when the detection value from the gas condition detection means is out of a predetermined range (when the sensor value is equal to or larger than an upper-limit threshold value or smaller than a lower-limit threshold value).

The control device may determine that an abnormality has occurred in the gas condition detection means if the detection value from the gas condition detection means is kept out of the predetermined range over a certain time period (the sensor value is kept equal to or larger than the upper-limit threshold value or smaller than the lower-limit threshold value).

The control device may determine that an abnormality has occurred in the gas condition detection means when a disconnection in the gas condition detection means is detected.

The above-described valve opening may be construed as the open/closed state of the pressure control valve or the valve device or the area of an opening formed by opening/closing of a valve member.

The above-described reactive gas supply device may be construed to have at least one of a gas storage device such as a gas tank, a gas generation device such as a reformer, gas supply passages for supplying reactive gas (e.g., a hydrogen supply passage, a hydrogen circulation passage and an oxygen supply passage) and gas discharge passages for

discharging reactive gas (e.g., a hydrogen circulation passage, a hydrogen discharge passage and an oxygen discharge passage).

A fuel cell vehicle according to the present invention is a vehicle in which the above-described fuel cell system is mounted as a vehicle power supply.  This arrangement enables limp home run of the fuel cell vehicle without stopping the cell operation even in the event of an abnormality in the pressure detection means (pressure detector).

DESCRIPTION OF DRAWINGS Figure 1 is a configuration diagram for a fuel cell system according to

the embodiment;

Figure 2 is a pressure sensor abnormality determination routine; and Figure 3 is a pressure control valve control routine.

DETAILED DESCRIPTION

An embodiment of the present invention will be described with reference to the drawings.

Figure 1 schematically shows the configuration of a fuel cell system 10 according to the embodiment.  The system 10 is configured as a power generation apparatus (vehicle power supply apparatus) to be mounted in a fuel cell vehicle, has as a fuel cell 20 which generates electric power by being supplied with a reactive gas (fuel gas, oxidizing gas).  The fuel cell 20 has a membrane electrode assembly 24 having an anode 22 and a cathode 23 formed by screen printing or the like on both sides of a polymeric electrolytic membrane 21 constituted by a proton-conductive ion-exchange membrane or the like formed of a fluororesin or the like.  Both sides of the membrane electrode assembly 24 are sandwiched between separators with ribs (not

shown), and anode gas channels 25 and cathode gas channels 26 in the form of grooves are respectively formed between the separators, the anode 22 and the cathode 23.  Electric power generated in the fuel cell 20 is consumed by an external load R.  The external load R is a generic name, for example, for an inverter for converting direct current electric power into alternating current electric power, a traction motor for obtaining traveling motive force and auxiliary vehicle equipment.

A hydrogen supply source (fuel gas supply device) 30 is constituted by a high-pressure hydrogen tank, a hydrogen storage alloy tank or the like. Hydrogen gas released from the hydrogen supply source 30 is caused to flow through a hydrogen supply passage 31 to be supplied to the anode 22.  The pressure of hydrogen supplied to the anode 22 is controlled at (reduced to) a predetermined pressure by a pressure control valve A1.  Hydrogen-off gas used in cell reaction is pressurized by a circulation pump A2 and caused to flow through a hydrogen circulation passage 32 to be returned to the hydrogen supply passage 31.  A hydrogen discharge passage 33 is provided which branches off from the hydrogen circulation passage 32, and through which hydrogen gas of a high impurity concentration is discharged by opening a hydrogen exhaust valve A3.  The hydrogen supply pressure is detected with a pressure sensor (a pressure detection means, a pressure detector, a gas condition detection means, a gas condition detector) P1.  On the other hand, air (oxygen gas) taken in from the outside air is pressurized by an air compressor (oxidizing gas supply device) C1 and caused to flow through an oxygen supply passage 41 to be supplied to the cathode 23. Oxygen-off gas used in cell reaction is caused to flow through an oxygen discharge passage 42 to be discharged.  The pressure of oxygen gas supplied to the cathode 23 is controlled at a predetermined pressure by a pressure control valve C2.  The oxygen supply pressure is detected with a pressure sensor (a pressure detection means, a pressure detector, a gas condition detection means, a gas condition detector) P2.

A control device 50 is a system controller for performing electric power generation control on the fuel cell 20 according to a required load.  The control device 50 computes electric power required of the system on the basis of the acceleration opening and the vehicle speed for example and controls the pressures of hydrogen gas and oxygen gas so that the electric power generated in the fuel cell 20 equals the target electric power.  More specifically, the control device 50 controls the valve opening of the pressure control valve A1 on the basis of the pressure detected with the pressure sensor P1 so that the hydrogen supply pressure equals the target pressure, and also controls the valve opening of the pressure control valve A2 on the basis of the pressure detected with the pressure sensor P2 so that the oxygen supply pressure equals the target pressure.

A fail-safe measure in a case where an abnormality occurs in the pressure sensor P2 will next be described.

Figure 2 shows a pressure sensor P2 abnormality determination routine.  This determination routine is repeatedly executed at certain intervals (for example, of 2 milliseconds) by the control device 50.  When this determination routine is called up, the control device 50 performs AD conversion of an analog output value from the pressure sensor P2 into digital data (S11).  The control device 50 then determines whether this sensor value (digital value) is equal to or larger than an upper-limit threshold value or smaller than a lower-limit threshold value (S12).  If the sensor value is smaller than the upper-limit threshold value and equal to or larger than the lower-limit threshold value (S12; NO), the pressure sensor P2 is operating

normally and, therefore, the control device 50 exits this routine.  If the sensor value is equal or larger than the upper-limit threshold value or smaller than the lower-limit threshold value (S12; YES), there is a possibility of the occurrence of abnormality in the pressure sensor P2 due to disconnection or the like and, therefore, the control device 50 determines whether or not the sensor value (digital value) is kept equal to or larger than the upper-limit threshold value or smaller than the lower-limit threshold value over a certain time period (S13).  If the sensor value is not kept in the abnormal value range over the certain time period (S13; NO), the sensor value in the abnormal range is considered due to a temporary detection error or the like in the pressure sensor P2, and the control device 50 determines that the pressure sensor P2 is operating normally and exits this determination routine. If the sensor value is kept in the abnormal value range over the certain time period (S13; YES), it can be determined that an abnormality has occurred in the pressure sensor P2 and, therefore, the control device 50 sets a pressure sensor abnormality flag to 1 (S14) and exits this determination routine.

Figure 3 shows a control value C2 control routine.  This control is repeatedly executed at certain intervals (for example, of 8 milliseconds) by the control device 50.  When this control routine is called up, the control device 50 determines whether or not the pressure sensor abnormality flag is set to 1 (S21).  If the pressure sensor abnormality flag is not set to 1 (S21; NO), the pressure sensor P2 is considered normal and, therefore, the control device 50 performs ordinary pressure control valve control (S22).  Ordinary pressure control valve control is, for example, processing for adjusting the valve opening of the pressure control valve C2 on the basis of the pressure detected with the pressure sensor p2 so that the pressure of supply of oxygen to the fuel cell 20 equals the target pressure.  On the other hand, if

the pressure sensor abnormality flag is set to 1 (S21; YES), the pressure sensor P2 is considered abnormal and, therefore, the control device 50 controls the pressure control valve C2 so that the valve opening is equal to or larger than a predetermined opening (S23).  The valve opening at this time is preferably 80% or more, most preferably the full opening.  The pressure control valve C2 may be either or an on/off valve and a linear valve.

Gas condition values including the pressures and flow rates of oxidizing gas flowing in the oxidizing gas passages (including the oxygen supply passage 41 and the oxygen discharge passage 42) in the case where the valve opening of the pressure control valve C2 is fixed at the predetermined opening in the event of an abnormality in the pressure sensor P2 are obtained in advance by an experiment or the like and are stored as map data in the control device 50.  In the event of an abnormality in the pressure sensor P2, the control device 50 keeps the valve opening of the pressure control valve C2 at the predetermined opening, estimates values including the pressures and flow rates of the oxidizing gas flowing in the oxidizing gas passages by referring to the above-mentioned map data, and controls the circulation pump A2 and the hydrogen exhaust valve A3 on the basis of the estimated values, thereby controlling the pressures and the flow rates of the fuel gas flowing in the fuel gas passages (including the hydrogen supply passage 31, the hydrogen circulation passage 32 and the hydrogen discharge passage 33) and the rate of flow of a refrigerant flowing in a cooling system (not shown).  In the event of an abnormality in the pressure sensor P2, the upper limit value of the amount of electric power generation in the fuel cell 20 is set to a value smaller than that set during normal operation. Accordingly, electric power supply control is performed so that the load

required as the external load R does not exceed the power generation amount upper limit value.

According to this embodiment, even in a situation where an abnormality occurs in the pressure sensor P2 for detecting the oxygen pressure due to a disconnection or the like, the pressure control valve C2 is opened by setting the opening thereof to a value equal to or larger than the predetermined opening to enable the celi operation to be performed while preventing the pressure on the cathode side from becoming excessively high even when the air flow rate increase at a high load, and preventing damage to the system component parts.  In a case where the load is small and the air flow rate is low, the operating pressure on the cathode side is close to the atmospheric pressure and drying up occurs easily.  The cell operation can be performed even in such a case.  Even in the event of an abnormality in the pressure sensor P2, therefore, there is no need to immediately stops the cell operation and limp home run to the nearest dealer, a shop or a safe zone can be performed.

While the description has been made by way of example with respect to a fail-safe measure in the event of an abnormality in the pressure sensor P2 for detecting the oxygen pressure, limp home run can also be enabled by controlling the valve opening of the pressure control valve A1 above a predetermined opening in the event of an abnormality in the pressure sensor P1 for detecting the hydrogen pressure.

Further, according to the above description, the pressure control valve C2 is disposed only in the oxygen discharge passage 42 in the oxidizing gas passages including the oxygen supply passage 41 and the oxygen discharge passage 42, and the pressure control valve A1 is disposed only in the hydrogen supply passage 31 in the fuel gas passages including the hydrogen

supply passage 31, the hydrogen circulation passage 32 and the hydrogen discharge passage 33. However, each of the pressure controls valves C2 and A1 may be provided at least one of the supply passage 41,31, or 32 and the discharge passage 42, 32, or 33.

Also, while the pressure sensors P1 and P2 have been described as means for detecting gas condition values of reactive gas by way of example in the above description, the present invention is not limited to this; the present invention can also be applied in a case where an abnormality occurs in gas condition detection means such as a flow rate detection means for detecting the rate of flow of reactive gas, a temperature detection means for detecting the temperature of reactive gas and a concentration detection means for detecting the concentration of reactive gas.

According to the present invention, the cell operation can be continued for a while without being immediately stopped in the event of an abnormality in the gas condition detection means (gas condition detector).  Therefore, the present invention can be widely used in fuel cell systems of which such an operation is required.

CLAIMS

We claim:

1.	(Amended) A fuel cell system comprising a fuel cell which generates

electric power by being supplied with reactive gas, a reactive gas supply

device which supplies reactive gas to the fuel cell, a pressure detection

means for detecting the pressure of the reactive gas, a pressure control valve

for controlling the pressure of the reactive gas, and a control device which

adjusts the valve opening of the pressure control valve on the basis of the

pressure detected by the pressure detection means,

wherein the control device opens the pressure control valve to a predetermined opening when detecting an abnormality in the pressure detection means and continues the operation of the fuel cell.

2.	The fuel cell system according to claim 1, wherein the control device

sets the valve opening of the pressure control valve to a fixed opening of

80% or more when detecting an abnormality in the pressure detection means.

3.	The fuel cell system according to claim 1, wherein the control device

fully opens the pressure control valve when detecting an abnormality in the

pressure detection means.

4.	The fuel cell system according to any one of claims 1 to 3, wherein the

pressure control valve is provided in at least one of a fuel gas passage in

which fuel gas to be supplied to the fuel cell or fuel gas discharged from the

fuel cell flows and an oxidizing gas passage in which oxidizing gas to be

supplied to the fuel cell or oxidizing gas discharged from the fuel cell flows.

5.	The fuel cell system according to any one of claims 1 to 4, wherein the

control device controls electric power generation in the fuel cell on the basis

of the valve opening value of the pressure control valve when detecting an abnormality in the pressure detection means.

6.	The fuel cell system according to any one of claims 1 to 5, wherein the

pressure control valve is provided in at least one of a supply passage and a

discharge passage in the oxidizing gas passage, and the valve opening of

the pressure control valve is set to the predetermined opening when an

abnormality is detected in the pressure detection means provided in the

oxidizing gas passage.

7.	The fuel cell system according to any one of claims 1 to 5, wherein the

pressure control valve is provided in at least one of a supply passage and a

discharge passage in the fuel gas passage, and the valve opening of the

pressure control valve is set to the predetermined opening when an

abnormality is detected in the pressure detection means provided in the fuel

gas passage.

8.	The fuel cell system according to any one of claims 1 to 7, wherein,

when the detection value from the pressure detection means is out of a

predetermined range, the control device determines that an abnormality has

occurred in the pressure detection means.

9.	The fuel cell system according to claim 8, wherein, if the detection

value from the pressure detection means is kept out of the predetermined

range over a certain time period, the control device determines that an

abnormality has occurred in the pressure detection means.

10.	The fuel cell system according to any one of claims 1 to 7, wherein,

when a disconnection in the pressure detection means is detected, the

control device determines that an abnormality has occurred in the pressure

detection means.

11.	The fuel cell system according to any one of claims 1 to 10, wherein

the control device estimates the pressure of reactive gas corresponding to

the valve opening of the pressure control valve when detecting an

abnormality in the pressure detection means, and controls electric power

generation in the fuel cell on the basis of the estimated value.

12.	The fuel cell system according to claim 11, wherein the control device

stores as map data the pressures of oxidizing gas flowing in portions of the

oxidizing gas passage in the case where the valve opening of the pressure

control valve provided in the oxidizing gas passage is fixed at the

predetermined opening, estimates the pressures of oxidizing gas flowing in

the oxidizing gas passage by referring to the map data, and controls electric

power generation in the fuel cell on the basis of the estimated value.

13.	(Amended) A fuel cell system comprising a fuel cell which generates

electric power by being supplied with reactive gas, a reactive gas supply

device which supplies reactive gas to the fuel cell, a gas condition detection

means for detecting a gas condition of the reactive gas, a valve device for

changing the gas condition of the reactive gas, and a control device which

adjusts the valve opening of the valve device on the basis of the gas

condition detected by the gas condition detection means,

wherein the control device opens the valve device to a predetermined opening when detecting an abnormality in the gas condition detection means and continues the operation of the fuel cell.

14.	The fuel cell system according to claim 13, wherein the gas condition

detected by the gas condition detection means is at least one of the pressure,

the flow rate, the temperature and the concentration of the reactive gas.

15.	The fuel cell system according to claim 13 or 14, wherein the control

device estimates a gas condition value of reactive gas corresponding to the

valve opening of the valve device when detecting an abnormality in the gas condition detection means, and controls electric power generation in the fuel cell on the basis of the estimated value.

16.	The fuel cell system according to claim 15, wherein the control device

stores as map data gas condition values of oxidizing gas flowing in portions

of the oxidizing gas passage in the case where the valve opening of the valve

device provided in the oxidizing gas passage is fixed at the predetermined

opening, estimates the gas condition value of oxidizing gas flowing in the

oxidizing gas passage by referring to the map data, and controls electric

power generation in the fuel cell on the basis of the estimated value.

17.	The fuel cell system according to claim 13 or 14, wherein the control

device controls electric power generation in the fuel cell on the basis of the

opening value of the valve device when detecting an abnormality in the gas

condition detection means.

18.	The fuel cell system according to any one of claims 13 to 17, wherein

the valve device is provided in at least one of a fuel gas passage in which

fuel gas to be supplied to the fuel cell or fuel gas discharged from the fuel cell

flows and an oxidizing gas passage in which oxidizing gas to be supplied to

the fuel cell or oxidizing gas discharged from the fuel cell flows.

19.	The fuel cell system according to any one of claims 13 to 18, wherein

the valve device is provided in at least one of a supply passage and a

discharge passage in the oxidizing gas passage, and the valve opening of

the valve device is set to the predetermined opening when an abnormality is

detected in the gas condition detection means provided in the oxidizing gas

passage.

20.	The fuel cell system according to any one of claims 13 to 18, wherein

the valve device is provided in at least one of a supply passage and a

discharge passage in the fuel gas passage, and the valve opening of the valve device is set to the predetermined opening when an abnormality is detected in the gas condition detection means provided in the fuel gas passage.

21.	The fuel cell system according to any one of claims 13 to 20, wherein,

when the detection value from the gas condition detection means is out of a

predetermined range, the control device determines that an abnormality has

occurred in the gas condition detection means.

22.	The fuel cell system according to claim 21, wherein, if the detection

value from the gas condition detection means is kept out of the

predetermined range over a certain time period, the control device

determines that an abnormality has occurred in the gas condition detection

means.

23.	The fuel cell system according to any one of claims 13 to 20, wherein,

when a disconnection in the gas condition detection means is detected, the

control device determines that an abnormality has occurred in the gas

condition detection means.

24.	(Amended) A fuel cell system comprising a fuel cell which generates

electric power by being supplied with reactive gas, a reactive gas supply

device which supplies reactive gas to the fuel cell, a pressure detector for

detecting the pressure of the reactive gas, a pressure control valve for

controlling the pressure of the reactive gas, and a control device which

adjusts the valve opening of the pressure control valve on the basis of the

pressure detected by the pressure detector,

wherein the control device opens the pressure control valve to a predetermined opening when detecting an abnormality in the pressure detector and continues the operation of the fuel cell.

25.	(Amended) A fuel cell system comprising a fuel cell which generates

electric power by being supplied with reactive gas, a reactive gas supply

device which supplies reactive gas to the fuel cell, a gas condition detector

for detecting a gas condition of the reactive gas, a valve device for changing

the gas condition of the reactive gas, and a control device which adjusts the

valve opening of the valve device on the basis of the gas condition detected

by the gas condition detector,

wherein the control device opens the valve device to a predetermined opening when detecting an abnormality in the gas condition detector and continues the operation of the fuel cell.

26.	A fuel cell vehicle having as a vehicle power supply the fuel cell

system according to any one of claims 1 to 25.	

Documents:

				http://ipindiaonline.gov.in/patentsearch/GrantedSearch/viewdoc.aspx?id=NrqM4ACJkoxCvIH1gIxmsQ==&amp;loc=+mN2fYxnTC4l0fUd8W4CAA==

« Previous Patent

Next Patent »

Patent Number	269964	

Indian Patent Application Number	5707/DELNP/2007	

PG Journal Number	48/2015	

Publication Date	27-Nov-2015	

Grant Date	20-Nov-2015	

Date of Filing	23-Jul-2007	

Name of Patentee	TOYOTA JIDOSHA KABUSHIKI KAISHA	

Applicant Address	1, TOYOTA-CHO, TOYOTA-SHI, AICHI 471-8571, JAPAN.	

Inventors:

#	Inventor's Name	Inventor's Address	

1	TAKAKI SADAO	C/O TOYOTA JIDOSHA KABUSHIKI KAISHA, 1, TOYOTA-CHO, TOYOTA-SHI, AICHI 471-8571, JAPAN.	

2	BONO TETSUYA	C/O TOYOTA JIDOSHA KABUSHIKI KAISHA, 1, TOYOTA-CHO, TOYOTA-SHI, AICHI 471-8571, JAPAN.	

PCT International Classification Number	H01M 8/04	

PCT International Application Number	PCT/JP2006/300406	

PCT International Filing date	2006-01-10	

PCT Conventions:

#	PCT Application Number	Date of Convention	Priority Country	

1	2005-004454	2005-01-11	Japan	

© All Indian Patents, 2013-2021.

  Patent data available in the public domain from Indian Patents Office, Department of Industrial Policy and Promotions, Ministry of Commerce and Industry, Government of India.
