Repository: anandvc/allindianpatents

File: patents/269971-a-process-for-preparing-a-solid-titanium-catalyst-component-for-olefin-polymerization-and-process-for-preparing-polyolefin.html (part 1 of 2)
Indian Patents. 269971:"A PROCESS FOR PREPARING A SOLID TITANIUM CATALYST COMPONENT FOR OLEFIN POLYMERIZATION AND PROCESS FOR PREPARING POLYOLEFIN"

Indian Patents

Recently Granted Patents

  Recently Published Patents

Title of Invention	"A PROCESS FOR PREPARING A SOLID TITANIUM CATALYST COMPONENT FOR OLEFIN POLYMERIZATION AND PROCESS FOR PREPARING POLYOLEFIN"

Abstract	The present invention intends to provide a process for preparation of a solid titanium catalyst component for an olefin polymerization excellent in polymerization activity per unit catalyst, and a process for preparation of a polyolefin using a catalyst containing the catalyst component. The process according to the present invention is characterized by comprising the steps of contacting (A) a magnesium compound with (B) a solution titanium compound to obtain a solid titanium catalyst component composed of titanium, magnesium and a halogen as the essential components, wherein a titanium compound mixture liquid composed of 88 to 99 % by weight of a titanium compound and 1 to 12 % by weight of hydrocarbon containing halogen-containing hydrocarbon is used as (B) the solution titanium compound.	

Full Text	The  present  invention  relates  to  a process  for  preparing  a polyolefin.

FIELD  OF  THE  INVENTION

The present  invention  relates  to  a process  for . preparing  a  solid titanium catalyst  component to be  used as a  catalyst  component  of- an olefin polymerization  catalyst, and  to a process  for preparing a polyolefin.

BACKGROUND  OF  THE  INVENTION

The  catalyst  containing  a  titanium  compound  supported on  ari  activated magnesium halide  has  been  known  well  as. a 'catalyst  for preparing ah olefin  polymer  such  as  a homopolymer  of an  a-olefin  or  an  ethylene/a-olefin

  such  an  olefin polymerization .catalyst,

there has  been  known  the  catalyst  comprising  an	

organometallic' compound" catalyst  component  and a'solid titanium  catalyst  component  composed  of magnesium, titanium,  a  halogen  and polycarboxylic  acid  ester  as  the essential  components.

Tbere  have  already been proposed many methods  tor

.preparing  a  solid  titanium catalyst  component  composed,  or magnesium,  titanium,  a  halogen  and polycarboxylic  acid ester  as  the  essential  components,  such as  a  method

The present invention relates to a process for preparing a solid titanium catalyst and a process for preparing a polyolefin.

FIELD OF THE INVENTION

The present invention relates to a process for preparing a solid titanium catalyst component to be used as a catalyst component of- an olefin polymerization catalyst, and to a process for preparing a polyolefin.

BACKGROUND OF THE INVENTION

The catalyst containing a titanium compound supported on an activated magnesium halide has been known well as. a catalyst for preparing ah olefin polymer such as a • homopolymer of an ct-olefin or an e thylene/a-ole fin

copolymer. * As such an olefin polymerization .catalyst, -there- has been known the catalyst comprising an or-ganometallic ' compound'catalyst component and a'solid titanium catalyst component composed of' magnesium, •titanium/ a halogen and polycarboxylic acid ester as the essential components.

There have already been proposed many merhods for .preparing a solid titanium catalyst component composed or~ magnesium,, titanium/ a halogen and polycarboxylic acid ester as the essential components^ such as a inetitod

comprising the steps of contacting a solution of magnesium compound with a solution of titanium compound in the presence of an electron donor to give a solid component, carrying the solid component by polycarboxylic ac' J. ester  o give a solid product, and contacting the solid procj :-with a solution of titanium compound to produce a solid titanium catalyst component.  Further it has been known that the polymer having high stereoregularity can be prepared at high yield by using such a solid titanium catalyst component in polymerization of an a-olefin of 3 or

more carbon atoms.

In such a situation, the present inventors have made

an intensive investigation on a solid titanium component

more excellent in polymerization activity, and completed

the present invention by finding that when a titanium

'compound mixture liquid which contains a specific amount of

hydrocarbon containing halogen-containing hydrocarbon is

used as a solution of titanium compound component in

preparation of a solid titanium catalyst component

according to the process as stated above, the amount of the

supported titanium per unit catalyst unexpectedly increases

compared with the case of using a 100 % purity titanium

compound so that a solid titanium .catalyst component

The present invention was made in the light of the prior arts as stated above, and the objects of the invention is to provide a process for preparing a solid titanium catalyst ponent for olefin polymerization capable of realizing hi...  olymerization activity per unit catalyst, and further to provide a process for preparing a polyolefin using the solid titanium catalyst component obtained by the above process.

SUMMARY Or THE INVENTION

The process for preparing a solid titanium catalyst component for olefin polymerization, according to the present invention, comprises a step of contacting (A) a magnesium compound with (B) a solution of titanium compound to obtain a solid titanium catalyst component composed of 'titanium, magnesium and a halogen as the essential components,

wherein a titanium compound mixture liquid comprising 88 to 99 % by weight of a titanium compound and 1 to 12 % by weight of hydrocarbon containing halogen-containing hydrocarbon is used as (B) the solution of titanium

compound.

The followings are examples of such a process for preparing a solid titanium catalyst component fo.r~ole.Cin polymerization:

a process comprising the" steps of contacting (A1) a solution of magnesium compound with (B) a solution'of

titanium compound in the presence of (C) an electron donor to give a solid component, and supporting thereon a polycarboxylic acid ester, to obtain a solid titanium catalyst component composed of titanium, magnesium, a halogen and polycarboy  c acid ester as the essential components,

wherein a titanium compound mixture liquid comprising 88 to 99 % by weight of a titanium compound and I to 12 % by weight of hydrocarbon containing halogen-containing hydrocarbon is used as (B) the solution of titanium compound; and

a process comprising the steps of contacting (A1) a solution of magnesium compound with (B) a solution of titanium compound in the presence of {C) an electron donor to give a solid component, supporting thereon a polycarboxylic acid ester to give a solid product, and contacting the solid product with (B1) a solution of titanium compound,, to obtain a solid titanium catalyst component composed of titanium, magnesium, a halogen and polycarboxylic acid ester as the essential components,

wherein a titanium compound mixture liquid comprising 88 to 99 % by weight of a titanium compound and 1 to 12 % by weight of hydrocarbon containing halogen-containing hydrocarbon is used as (B) the solution of titanium compound and/or (B') the solution of titanium compound.

According to the process for preparing a solid titanium catalyst component for olefin polymerization of

tlie present  invention,  a  solid titanium  catalyst  component for  olefin polymerization  capable  of  realizing high, polymerization  activity per  unit  catalyst  can be  obtained "bec&'.is-:.-  '•he  amount  of the  carried titanium per  unit catalyst  xr-oreases .

The process  for preparing a polyolefin  according to the  present  invention  employs  an  olefin  polymerization catalyst  composed of:

(a)'the  solid titanium  catalyst  component  obtained according  to  the  above-mentioned process,

(B)  an  organoaluicinuin  catalyst  component,  and (c)  an  organosilicon  compound catalyst  componentC  linkage;

According to the present invention a process for preparing a solid titanium catalyst component for olefin polymerization comprising a step of contacting (A) a magnesium compound of the kind such as. hereindescribed with (B) a solution of titanium compound, in an atomic ratio of magnesium/titanium as 2 to 100 to obtain a solid titanium catalyst component composed of titanium, magnesium and a halogen as the essential components,

wherein a titanium compound mixture liquid comprising 88 to 99 % by weight of a titanium compound and 1 to 12 % by weight of hydrocarbon containing halogen-containing hydrocarbon is used as (B) the solution of titanium compound.

Accordingly, the present invention also relates to a process for preparing a polyolefin using an olefin polymerization catalyst comprising:

(a)	the  solid  titanium  catalyst  component  obtained

according to the process claimed in- any of claims 1 to 3,

(b)	an organoaluminium catalyst component, and

(c)  an organosilicon compound catalyst component having

BRIEF DESCRIPTION OF THE DRAWING

Fig, 1 is a explanatory view allowing an example of the process for preparing a solid titanium catalyst component of the present invention.

Fig. 2 is a schematic view showing a device for measuring the composition of a titanium tetrachloride' mixture liquid.

DETAILED DESCRIPTION OF THE INVENTTON The process' for'preparing a solid'.titanium catalyst component for olefin polymerization and the process .for preparing a polyolefin of the present, invention will be .described in detail hereinafter-

According to the present invention, in preparation of a solid titanium catalyst component composed of titanium, magnesium and a halogen as the essential components by (A) a magnesium compound with (B) a solution of titanium cou.nd, a titanium compound mixture liquid composed of 88 to 99 % by weight of a titanium compound and 1 to 12 % by weight of hydrocarbon containing halogen-containing hydrocarbon is used as (B) the solution of titanium compound.

The titanium compound mixture liquid used in the present invention comprises a titanium compound in an amount of 88 - 99 % by weight, preferably 90 - 99 % by weight, and hydrocarbon containing halogen-containing hydrocarbon in an amount•of 1 - 12 % by weight, preferably 1 - 10 % by weight.

As a titanium compound contained in the titanium compound mixture liquid, there can be employed, for example, a tetravalent titanium compound represented by the formula:

wherein R represents a hydrocarbon group, X represents a halogen atom, and n satisfies 0n4.

Concrete examples of such a titanium compound include the titanium tetrahalide such as aIkoxytitanium trihaliae . such as 1 the dialkoxytitanium dihalide such as Ti (OCHs) trialkoxytitanium monohalide such as Ti(OCH3)3Cl, Ti(OC2Hs)3Cl, Ti(On-C4H9)3Cl and Ti (CX^Hs) aBr; the tetraalkoxytitanium such as Ti(OCH3)4, Ti (OC2Hs) 4, Ti(On-C4H9) 4, Ti (0-iso-C4Ha.  and Ti (0-2-ethylhexyl) 4 .

Among these, preferr^  '.s the halogen-containing titanium compound, more preferred is the titanium tetrahalide, and particularly preferred is titanium tetrachloride.  The titanium compound mixture liquid may contain these titanium compounds singly or in combination of two or more kinds thereof.

The "hydrocarbon containing halogen-containing hydrocarbon" contained in the titanium compound mixture liquid is a mixture of halogen-containing hydrocarbon and hydrocarbon.

Concrete examples of the halogen-containing hydrocarbon include the halogen-containing aliphatic" hydrocarbon such as chloroethane, chloropropane, chlorobutane, chlorohexane, chloroheptane, chlorooctane, chlorononane and chlorodecane; the halogen-containing alicyclic hydrocarbon such as chlorocyclohexane; the halogen-containing aromatic hydrocarbon such as chlorobenzene and chlorotoluene.  These halogen-containing hydrocarbons may be contained in the hydrocarbon containing halogen-containing hydrocarbon singly or in combination It is desired that the halogen-containing hydrocarbon is contained in an amount of 0.01-3.0 % by weight in the titanium compound mixture liquid.

Concrete examples of the hydrocarbon include the saturated aliphatic hydrocarbon, the unsaturated aliphatic hydrocarbon and the aromatic hydrocarbon.  Among these, preferred is a hydrocarbon having 4-16 carbon atoms, particularly preferred is a saturate! hydrocarbon having 4-16 carbon atoms.  Examples of such a saturated hydrocarbon having 4-16 carbon atoms include butane, pentane, nexane, heptaner octane, nonane, decane, undecane, dodecane, tridecane, tetradecane, pentadecane and hexadecane.  Among these, preferred is a saturated hydrocarbon having 5-14 carbon atoms, preferably 6-12 carbon atoms.  These hydrocarbons may be contained in the hydrocarbon containing halogen-containing hydrocarbon singly or in combination.'

As such a titanium compound mixture liquid, there can be employed, for example, a mixture liquid comprising 90-98.6 % by weight of a titanium compound, 0.1-0.9 % by weight of 2-chlorooctane, 0-0.4 % by weight of hexane, 0.7-4.5 % by weight of octane, 0.1-0.5 % by weight of nonane and 0.5-3.7 %. by weight of decane.

The above composition of titanium compound mixture liquid may be obtained by blending the titanium compound and the hydrocarbon containing halogen-containing hydrocarbon both as aforesaid, or obtained by distilling a so.lution 

obtained in the following preparation of a solid titanium catalyst component.

Concrete examples of the magnesium compound (A) employed in the present invention include the magnesium halide such as magnesium chloride, magnesium bromide, magnesium iodide and magnesium fluoride; the alkc — ffiagnesium halide such as methoxymagnesium chloride, ethoxymagnesium chloride, isopropoxymagnesium chloride, butoxymagnesium chloride and octoxymagnesium chloride; the aryloxymagnesium halide such as phenoxymagnesium chloride and methylphenoxymagnesium chloride; the alkoxymagnesium such as ethoxymagnesium, isopropoxymagnesium, butoxymagnesium-, octoxymagnesium and 2-ethylhexoxymagnesium; the aryloxymagnesium such as phenoxymagnesium and dimethylphenoxymagnesium; the magnesium carb.oxylate such as magnesium laurate and magnesium stedrate; and the inorganic acid salt such as 'magnesium carbonate, magnesium borate and magnesium silicate.  The magnesium compound may be a complex compound or a composite compound with other metal, or a mixture with other metallic compound or a mixture of two or more kinds of these compounds.  Among these, preferred is the magnesium halide, particularly preferred is magnesium chloride.

In the present invention, the magnesium compound may

solution of magnesium compound or a magnesium compound suspension.  In the case of using a magnesium compound in a solid state, it is dissolved in a solvent having

solubilizing ability for magnesium compound to give a solution of magnesium compound, or suspended in a medium having no solubilizing ability for magnesium compound to give ;; magnesium compound suspension.  In the case of using a magnesia -.ompound in a liquid state, it may be used as a solution of magnesium compound as it is or it is dissolved in a solvent having solubilizing ability for magnesium compound to give a solution of magnesium compound.  It is preferred in the present invention that the magnesium compound is used in the form of a magnesium compound solution.

Examples of the solvent having solubilizing ability for magnesium compound include, in addition to titanate, an electron donor (E) such as alcohol, aldehyde, amine, carboxylic acid and metallic acid ester excluding titanate, 'which may be used singly or in combination with two or more kinds thereof.

Examples of the titanate include the orthotitanate such as methyl orthotitanate, ethyl orthotitanate, n-propyl orthotitanate, i-propyl orthotitanate, n-butyl orthotitanate, i-butyl orthotitanate, n-amyl orthotitanate, 2-ethylhexyl orthotitanate, n-octyl orthotitanate, phenyl orthotitanate and cyclohexyl orthotitanate; and the polytitanate such as polymethyltitanate,polyethyltitanate, poly-n-propyltitanate, poly-i-propyltitanate, poly-n-butyltitanate, poly-i-butyltitanate, poly-n-amyltitanate,

poly-2-ethylhexyltitanate, poly-n-octyltitanate, polyphenyltitanate and polycyclohexyltitanate.

Examples of the alcohol having solubilizing ability for magnesium compound inclu  the aliphatic alcohol such as methanol, ethanol, propanol, bu;;.,.aol, ethylene glycol, methyl carbitol, 2-methylpentanol, 2-ethylbutanol, n-heptanol, n-octanol, 2-ethylhexanol, decanol, dodecanol, tetradecyl alcohol, undecenol, oleyl alcohol and stearyl alcohol; the alicyclic alcohol such as cyclohexanol and methylcyclohexanol; the aromatic alcohol such as benzyl alcohol, methylbenzyl alcohol, isopropylbenzyl alcohol, (X-methylbenzyl alcohol and a,a,-dimethylbenzyl alcohol; and the aliphatic alcohol containing an alkoxy group such as n-butyl cellosolve and l-butoxy-2-propanol.

Examples of the carboxylic acid include the organic 'carboxylic acid of 7 or more carbon atoms such as caprylic acid, 2-ethylhexanoic acid, uridecylenic acid, undecanoic acid, nonylic acid and octanoic acid.

Examples of the aldehyde include the aldehyde of 7 or more carbon atoms such as capric aldehyde, 2-ethylhexylaldehyde, caprylic aldehyde and undecylenic aldehyde.

Examples of the amine include the amine of 6 or more carbon atoms such as heplylamine,

Examples of the metallic acid ester include the zirconium tetraalkoxide such as zirconium tetramethoxide, zirconium tetraethoxide, zirconium tetrabutoxide and zirconium tetrapropoxide

These titanate and elect  . donor (E) may be used together with an inert solvent, and concrete examples of the inert solvent include the aliphatic hydrocarbon such as propane, butane, pentane, hexane, heptane, octane, decane, dodecane and kerosene; the alicyclic hydrocarbon such as cyclopentane, cyclohexane and methyl cyclopentane; the aromatic hydrocarbon such as benzene, toluene and xylene; the halogenated hydrocarbon such as ethylenechloride and chrolbenzene; and a mixture thereof.

In the solution of magnesium compound (A1) in which a magnesium compound is dissolved in the aforesaid solvent, the magnesium compound is generally contained in- an amount of 0.1 - 20 mol/liter, preferably 0.5-5 mol/liter to the solvent.

As the medium having no solubilizing ability for magnesium compound, there can be used the hydrocarbon exemplified as the inert solvent, preferably the aromatic hydrocarbon. .

In the suspension in which a magnesium compound is suspended in the medium having no solubilizing ability for magnesium compound, the magnesium compound is generally contained in an amount of 0.1 - 20 mol/liter, preferably 0.5-5 mol/liter to the medium.

In the present invention, a solid titanium catalyst component composed of titanium, magnesium and a halogen as the essential components is prepared by contacting the magnesium the titanium compound mixture liquid.  The magnesium compound is generally used in the form of a solution or as a suspension as previously described.

Concrete examples of the process for preparing a solid titanium catalyst component are as follows.

(1)	A process for preparing a solid titanium catalyst

component composed of titanium, magnesium and a halogen as

the essential components by contacting a solution of

mixed

magnesium compound (A1) with absolution of titanium

compound (B) in the presence of an electron donor (C) .

(2)	A process for preparing a solid titanium catalyst

component composed of titanium, magnesium, a halogen and

'polycarboxylic acid ester as the essential components by contacting a solution of magnesium compound (A1) with a mixed solution of titanium compound (B) in the presence of an" electron donor (C) to give a solid component, and followed by supporting thereon polycarboxylic acid ester.

(3)  A process for preparing a solid titanium catalyst component composed of titanium, magnesium, a halogen and polycarboxylic acid ester as the essential components by

component obtained in the process (2) with absolution of

titanium compound.

(4)	A process for preparing a solid titanium catalyst

component composed of titanium, magnesium and a halogen as

the essential components by contacting a halogen-containing

titanium compound with a magnesium compound suspension '

whicfi ••lg(OR1)2 (wherein R1 represents an alkyl group) is

suspended in hydrocarbon.

(5)	A process for preparing a solid titanium catalyst

component composed of titanium, magnesium and a halogen as

the essential components by contacting a solution of

organomagnesium compound (e.g. MgR22, MgR2R3; wherein R2

and R3 are each a hydrocarbon group of 1 - 20 carbon atoms)

with a halogen-containing titanium compound and/or a non-

halogen-containing titanium compound.  In the case of using

a non-halogen-containing titanium compound in this process,

the non-halogen-containing titanium compound must be

contacted with a halogenating agent such as SiX4 or R4X

(wherein X is a halogen and R4 is hydrocarbon) in any step.

(6)	A process for preparing a solid titanium catalyst

component composed of titanium, magnesium, a halogen and

polycarboxylic acid ester as the essential components by

carrying out the contact with polycarboxylic acid ester in

any step in the process (4) or (5).

(7)	A process for preparing a solid titanium catalyst

component composed of titanium, magnesium and a halogen as

the essential components by carrying out the contact with

an organic carrier or an inorganic carrier in any step in

any of the processes (4) - (6).

(8)  A process for preparing a solid titanium catalyst component which comprises steps of quenching a suspension containing complex particles of a halogenated magnesium and

n alcohol in a molten state in a hydrocarbon in the pre^  e of a surface active agent to obtain the complex particles by solidification, and followed by supporting thereon a solution of titanium compound and polycarboxylic acid ester.

The polycarboxylic acid ester supported on the solid titanium catalyst component is preferably phthalate, more preferably phthalic acid diester.

Although each amount of the above-mentioned components used in the preparation of a solid titanium catalyst component cannot be easily defined because it varies depending on the process of preparation, the titanium "compound is used in an amount of 0.01 - 1000 mol, preferably 0.1 - 200 mol in terms of the titanium compound in the solution based on 1 mol of the magnesium compound, and the polycarboxylic acid ester is used in an amount of 0.01 - 10 mol, preferably 0.1-5 mol based on 1 mol of the magnesium compound.  The electron donor (C) is used in an amount" of 0.01 - 5 mol, preferably 0;05 - 2 mol based on 1 mol of the magnesium compound.The solid titanium catalyst component thus obtained contains titanium, magnesium and a halogen as the essential components.  In such a solid titanium catalyst component, the atomic ratio of halogen/titanium is about 2 - 200,

preferably about 4 - 100, and the atomic ratio of magnesium/titanium is about 1 - 100, preferably about 2 -50.  In the case of the solid titanium catalyst component containing polycarboxylic acid ester, the molar ra
In the present invention, the following processes for preparing a solid titanium catalyst component are preferred.  Among the followings, the process (2) is preferable from the view of the polymerization activity.

(1)  A process for preparing a solid titanium catalyst component composed of titanium, magnesium, a halogen and polycarboxylic acid ester as the essential components by contacting a -solution of magnesium compound {A') with a solution of titanium compound (B) in the presence of an electron donor (C) to give a solid component, and followed by supporting thereon a polycarboxylic acid ester.

(2)  A process for preparing a solid titanium catalyst

component for olefin polymerization comprising the steps of

contacting a solution of magnesium compound (A1) with a

solution of titanium compound (B) in the presence of an

electron donor (C) to give a solid component, supporting

thereon a polycarboxylic acid ester to give a solid

product, and contacting the solid product: with a s catalyst component composed of titanium, magnesium, a halogen and polycarboxylic acid ester as the essential

components, wherein the titanium compound mixture liquid is used as the solution of titanium compound (B) and/or the solution of titanium compound (B1).  It is preferred in this case that the titanium compound mixture liquid is used as both the solution  f titanium compound (B) and the solution of titanium compound (B1)•

The solution titanium compound (B) and the solution titanium compound (B') may each be a titanium compound mixture liquid having the same or different composition. When only one of the solution of titanium compound (B) and the solution of titanium compound (B1) is the titanium compound mixture liquid, the other solution of titanium compound is a tetravalent titanium compound, preferably a halogen-containing titanium compound, more preferably a titanium tetrahalide, particularly preferably titanium tetrachloride.

The process for preparing a solid titanium catalyst component for olefin polymerization preferred in the present invention comprises in detail the following stages of:

(I) contacting the solution of magnesium compound (A1) with the solution of titanium compound (B) in the presence of the electron donor (C) to produce a solid component, and

to produce a solid product; and

(II) further contacting the solid product with the solution of titanium compound (B1) to produce a solid titanium catalyst component.

The stage (I) for producing the solid product (a  ^i tit -  un catalyst component) may be conducted in the presence of a hydrocarbon solvent (D).  The stage (II) for producing the solid titanium catalyst component may be conducted in the presence of polycarboxylic acid ester and/or an electron donor (C1) and/or a hydrocarbon solvent (D') .  The polycarboxylic acid esters used in the stages (I) and (II) may be the same or different, the electron donors (C) and (C1) may be the same or different, and the hydrocarbon solvents (D) and (Df) may be the same or different.

Examples of the hydrocarbon solvents (D) and (D') ' include the aliphatic hydrocarbon such as propane, butane, pentane, hexane, heptane, octane, decane, dodecane and kerosene; the alicyclic hydrocarbon such as cyclopentane, cyclohexane and methyl cyclopentane; the aromatic hydrocarbon such as benzene, toluene and xylene; the halogenated hydrocarbon such as ethylenechloride and chrolbenzene, or a mixture thereof.  Examples of the

\..

electron donors (C) and (C1) are to be described below.

As the titanium compound mixture liquid used as the solution titanium compound (B) and/or the solution titanium compound (B'), in addition to the titanium compound mixture liquid as exemplified above, there are employable a

purified titanium compound mixture liquid obtained by distilling a solution containing titanium compound which has not been supported on the solid product in the stage (I) and/or a solution containing titanium compound ^hich tess not been supported on the solid titanium catalyst component in the stage (II), and a blend obtained by blending the purified titanium compound mixture liquid and a liquid titanium compound so as to have the above composition.

The solution containing titanium compound which has not been supported on the solid product may be the solution produced in preparation of the solid product by contacting the solution of magnesium compound (A1) with the titanium compound (a solution of titanium compound) and the electron donor (G), or produced in preparation of the solid product 'by contacting the solution of magnesium compound (A1) with a titanium compound mixture liquid.and the electron donor (C).  The solution containing titanium compound which has not been supported on the solid titanium catalyst component may be the solution produced in the contact of the solid product with the titanium -compound (a solution of titanium compound), or produced in the contact of the solid product with a titanium compound mixture liquid.

not been supported on the solid product or the solid titanium catalyst component is generally a solution comprising about 85 % by weight of a titanium compound and

a plurality of hydrocarbons, and when such a solution is distilled on the condition that, for example, the bottom temperature is 70°C, the top temperature is 53°C, the top pressure is, and the reflux rate is 480- kg/hour, a titanium compound tu .  ire liquid having the aforesaid composition can be obtained.

In such a process for preparing a solid titanium catalyst component, although each amount of the components (A1), (B), (B1) and (C) and polycarboxylic acid ester to be used varies depending on their kinds and the contacting condition, the following can be exemplified.

In the stage (I) for producing a solid product, polycarboxylic acid ester is used in an amount of about 0.01-5 mol, preferably about 0.1-1 mol based on 1 mol of the magnesium compound in the solution, of magnesium compound (A1), the solution of titanium compound (B) is used in an amount of 0.1 - 1000 mol, preferably 1 - 200 mol in terms of the titanium compound in the component (B) based on 1 mol of the magnesium compound in the solution of magnesium compound (A1).  The electron donor (C) is used in an amount of about 0.01 - 5 mol, preferably about 0.05 - 2 mol based on 1 mol of the magnesium compound in the solution of magnesium comoound (A1).

In the.stage (II) for producing the solid titanium catalyst component, the solution of titanium compound (B1) is used in an amount of 0.1 - 1000 mol, preferably 1 - 200 mol in terms of the titanium compound in the component (B)

based on 1 mol of the magnesium compound in the solid product.

The temperature in contacting each component as stated above generally ranges from -70°C to 200°C, preferabT ^rom -it--'..; to 150°C.

The solid titanium catalyst component thus obtained contains titanium, magnesium, a halogen and polycarboxylic acid ester.

In the solid titanium catalyst component prepared in the stage (I) or (II), the atomic ratio of halogen/titanium is 2 - 100, preferably 4 - 90,. the molar ratio of polycarboxylic acid ester/titanium is 0.01 - 100, preferably 0.2 - 10, and the atomic ratio of magnesium/titanium is 2 - 100, preferably 4-50.

When a titanium compound mixture liquid composed of 88 '- 99 % by weight of a titanium compound and 1 - 12 % by weight of hydrocarbon containing halogen-containing hydrocarbon is used as the solution of titanium compound

component in the above-mentioned preparation of a solid

t

titanium catalyst component, the amount of supported

titanium per unit catalyst unexpectedly increases compared

with the case of using a 100 % purity titanium compound so

that a solid titanium catalyst component capable of

Further, the titanium component mixture liquid may be obtained by distilling the solution containing titanium compound which has not been supported on the solid product

in the step of contacting the solution of magnesium compound with the solution of titanium compound and/or the solution containing titanium compound which has not been supported the sid titanium catalyst component in the step of contacting the so__  product with the solution of titanium compound so as to have the aforesaid composition, and consequently the recycle of titanium compound and the cost saving can be realized.

Examples- of the electron donors (C) and (C') used in the present invention include the amines such as methylamine, ethylamine, dimethylamine, diethylamine, ethylene diamine, tetramethylene diamine, hexamethylene diamine, tributyl amine and tribenzyl amine; the pyrroles such as pyrrole, methyl pyrrole and dimethyl pyrrole; pyrroline; pyrrolidine; indole; the pyridines such as pyridine, methyl pyridine, ethyl pyridine, propyl pyridine, dimethyl pyridine, ethylmethyl pyridine, trimethyl pyridine, phenyl pyridine, benzyl pyridine and pyridine chloride; the nitrogen-containing cyclic compounds such as the piperidin.es, the quinolines and the isoquinolines; the oxygen-containing cyclic compounds such as tetrahydrofuran, 1,4-cineole, 1,8-cineole, pyrrolefuran, methylfuran, dimethylfuran, diphenylfuran, benzofuran, cumarone, phthalane,tetrahydropyran,pyran and dinidropyran;the" phenols of 6 - 20 carbon atoms which may have a lower alkyl group such as phenol, cresol, xylenol, ethylphenol, propylphenol, nonylphenol, cumylphenol and naphthol; the

ketones of 3 - 15 carbon atoms such as acetone, methylethyl ketone, methylisobutyl ketone, acetophenone, benzophenone,, acetylacetone and benzoquinone; the aldehydes of 2 - 15

/

carbon a ^ ° such as acetoaldehyde, propionaldehyde, octylaldehyde, ^anzaldehyde, tolualdehyde and naphthoaldehyde; the organic esters of 2 - 30 carbon atoms such as methyl formate, methyl acetate, ethyl acetate, vinyl acetate, propyl acetate, octyl acetate, cyclohexyl acetate, ethyl propionate, methyl butyrate, ethyl valerate, methyl chloroacetate, ethyl dichloroacetate, methyl methacrylate, ethyl crotonate, ethyl

cyclohexanecarboxylate, methyl benzoate, ethyljbenzoate, propyl benzoate, butyl benzoate, octyl benzoate, cyclohexyl benzoate, phenyl benzoate, benzyl benzoate, methyl toluate, ethyl toluate, amyl toluate, ethyl ethylbenzoate, methyl anisate, n-butyl maleate, diisobutyl methylmaleate, di-n-hexyl cyclohexene carboxylic acid ester, diethyl nadic acid ester, diisopropyl tetrahydrophthalate, diethyl phthalate, diisobutyl phthalate, di-n-butyl phthalate, di-2-n-

ethylhexyl phthalate, y-butylolactone, 5-valerolactone,

i

coumarin, phthalide and ethyl carbonate; the acid halides of 2-15 carbon atoms such as acetyl chloride, benzoyl chloride, toluate chloride, anisate chloride and phthalate chloride; the ether of 2-20 carbon atoms such as methyl

ether, ethyl ether, isopropyl ether, butyl ether, amyl ether, anisole and diphenyl ethe): epoxy-p-menthane; the diether such as 2-isopentyl-2-isopropyl-l,3-

dimethoxypropane, 2,2-di-isobutyl-l, 3-dimethoxypropane, 2,2-di-isopropyl-l,3-dimethoxypropane, 2-cyclohexylmetyl-2-isopropyl-1,3-dimethoxypropane, 2,2-di-isopentyl-l,3-dimethoxypropane, 2-isobutyl-2-isopropy-1.,, 1-dimethoxypropane, 2-cyclohexyl-2-isopropyl-l, dimethoxypropane, 2-cyclopentyl-2-isopropyl-l, 3-dimethoxypropane, 2,2-dicyclopentyl-l, 3-dimethoxypropane, 1,2-bis-methoxymethyl-bicyclo-[2,2, 1]-heptane, , diphenyldimethoxysilane, isopropyl-t-butyldimethoxysilane, 2,2-di-isobutyl-l,3-dimethoxycyclohexane, 2-isopentyl-2-isopropyl-1,3-dimethoxycyclohexane and 9,9-dimethoxymethylfluorene; the acid amides such as amide acetate, amide benzoate and amide toluate; the nitrile such as acetonitrile, benzonitrile and tolunitrile; the organic phosphorus compound having P-O-C linkage such as trimethyl phosphite and triethyl phosphite; and the anhydride such as acetic anhydride, phthalic anhydride and benzoic anhydride.

•The organic silicon compound represented by the following formula (i) may be used as the electron donors (C) and (C1).

These electron donors may be used singly or in combination of two or more kinds thereof.

The polycarboxylic acid ester used in the present invention is represented by the following compounds.

wherein R11 represents a substituted or unsub^-ituted hydrocarbon group, R12, R15 and R16 each represent a hydrocarbon group which is substituted or unsubstituted or hydrogen atom, and R13 and R14 each represent a hydrocarbon group or which is substituted or unsubstituted or a hydrogen atom, preferably at least either of the two is a substituted or unsubstituted hydrocarbon group.  R13 and R14 may be connected together to form a cyclic structure. When the hydrocarbon groups R1:L-R16 are substituted, the substituting groups include the heteroatoms such as N, O and S, and have the groups such as C-O-C, COOR, COOH, OH, SOaH, -C-N-C- and NH2.

Concrete examples of the polycarboxylic acid ester include the aliphatic polycarboxylic acid esters such as diethyl succinate, dibutyl succinate, diethyl methylsuccinate, diisobutyl a-methylglutarate, diethyl

methylmalonate, diethyl ethylmalonate, diethyl isopropylmalonate, diethyl butylmalonate, diethyl phenylmalonate, diethyl diethylmalonate, diethyl dibutylmalonate, monooctyl maleate, dioctyl maleate, dibutyl maleate, dibutyl butylmaleate, diethyl butylmaleate, diisopropyl p-methylglutarate, diallyl

ethylsuccinate, di-2-ethylhexyl fumarate, diethyl itaconate

and dioctyl  citraconate;  the  alicyclic polycarboxylic  acid esters  such as  diethyl  1,2-cyclohexanecarboxylate, diisobutyl  1,2-cyclohexanecarboxylate,  diethyl

tetrahydrophthalate and diethyl nadiate; the arom..lycarboxylic acid esters such as monoethyl phthalate. dimethyl phthalate, methylethyl phthalate, monoisobutyl phthalate, diethyl phthalate, ethylisobutyl phthalate, di-n-propyl phthalate, diisopropyl phthalate, di-n-butyl phthalate, diisobutylphthalate, di-n-heptyl phthalate, di-2-ethylhexyl phthalate, di-n-octyl phthalate, dineopentyl phthalate, didecyl phthalate, benzylbutyl phthalate, diphenyl phthalate, diethyl naphthalenedicarboxylate, dibutyl naphthalenedicarboxylate, triethyl trimellitate and dibutyl trimellitate; and the heterocyclic polycarboxylic acid esters such as 3,4-furandicarboxylate.

Other examples of the polycarboxylic acid ester are the long-chain dicarboxylic acid ester such as diethyl adipate, diisobutyl adipate, diisopropyl sebacate, di-n-butyl sebacate, di-n-octyl secabate and di-2-ethylhexyl sebacate.

• The solid titanium compound for olefin polymerization prepared by the process of the present invention may be used as an olefin polymerization catalyst in combination

containing a metal selected from Group I to Group III of the periodic fable, and optionally with an electron donor such as an organosilicon compound.

An example of such an olefin polymerization catalyst is an olefin polymerization catalyst comprising":

(a)	the solid titanium catalyst component,

(b)	an organoaluminum compound catalyst component,

and  (c)  an organosilicon compound catalyst -_ porient

having Si-O-C linkage.

An example of the process for preparing a solid titanium catalyst component of the present invention is illustrated in Fig. 1.

As the organometallic compound catalyst component, for example, an organoaluminum compound, a complex alkylate of a metal in Group I with aluminum or an organometallic. compound of a metal in Group II may be employed.

The organoaluminum compound is, for example, an organoaluminum compound represented by the formula: 'RanAlX3_n

wherein Ra represents a hydrocarbon group of I - 12 carbon atoms, X represents a halogen atom or a hydrogen atom, and n is 1 - 3.

In the above formula, Ra is a hydrocarbon group of 1 - 12 carbon atoms such as alkyl, cycloalkyl or aryl, more specifically, methyl, ethyl, n-propyl, isopropyl, isobutyl, pentyl, hexyl, octyl, cyclopentyl, cyclohexyl, phenyl or

tolyl.

Concrete examples of the organoaluminium compound include the trialkylaluminum such as trimethylaluminum, triethylaluminum, trlisopropylaluminum,
