Repository: anandvc/allindianpatents

File: patents/269996-multicomponent-system-for-production-of-thermoplastic-rubber-composite-mouldings-and-method-for-preparing-said-mouldings.html (part 1 of 3)
Indian Patents. 269996:"MULTICOMPONENT SYSTEM FOR PRODUCTION OF THERMOPLASTIC-RUBBER COMPOSITE MOULDINGS AND METHOD FOR PREPARING SAID MOULDINGS"

Indian Patents

Recently Granted Patents

  Recently Published Patents

Title of Invention	"MULTICOMPONENT SYSTEM FOR PRODUCTION OF THERMOPLASTIC-RUBBER COMPOSITE MOULDINGS AND METHOD FOR PREPARING SAID MOULDINGS"

Abstract	Multicomponent system for production of thermoplastic-rubber composite mouldings comprising 1) a thermoplastic component and 2) a rubber component comprising a) one or more elastomers, where those elastomers of which 30% by weight or more are present in the rubber component, based on 100% by weight as the entirety of all of the elastomers of the rubber component, must be peroxidically vulcanizable, and b) two or more peroxidic crosslinking agents, where at least one peroxidic crosslinking agent whose decomposition temperature T1/2 (lh) is in the range from 70 to 130°C and at least one second peroxidic crosslinking agent whose decomposition temperature T1/2 (lh) is in the range from 120 to 160°C is used, where at least two peroxidic crosslinking agents are present whose difference in decomposition temperature T1/2 (lh) is at least 5°Cwhere the one or more thermoplastics present in the thermoplastic component 1) have been selected from the group consisting of one of more polyamides, polyimides, polyethers, polyesters, polyphenylene sulphide (PPS), polycarbonates-and combinations thereof.	

Full Text	Novel rubber-thermoplastic multicomponent systems, rubber-thermoplastic composite mouldings produced therefrom, their use, and process for their production

The invention relates to a multicomponent system composed of a thermoplastic component and of a rubber component, which comprises at least two different peroxidic crosslinking agents with specific decomposition temperatures, and also to a process for production of rubber-thermoplastic composite mouldings using the multicomponent system, and also the resultant rubber-thermoplastic composite mouldings.

Because there are different temperature ranges for the processing of thermoplastics components and, respectively, rubber components, processes for production of rubber-plastics composite articles are often attended by difficulties with respect to temperature profile and dimensional stability of the thermoplastic, and there are problems in manufacturing mouldings of this type in one mould system and in a fully automated process.

There is a long history of use of adhesive bonding, screwing, riveting, mechanical interlocking or use of an adhesion promoter for assembly of composite materials composed of stiff thermoplastic sections and of elastomeric sections.

The processes involved here usually have three stages, in which each of the two mouldings is separately produced in two separate steps and they are manually combined in a third step. If necessary, a further stage is used for their adhesive-bonding. These processes are correspondingly expensive and a relatively high proportion of reject product is often observed. Furthermore, very high costs have to be met for control of the position of the gasket.

In two-stage processes, the thermoplastic is first injection moulded in the first stage, and if required is provided with adhesion promoters, and then the elastomer component is vulcanized onto the material in a second step of the process. In this

method, too, a disadvantage is the high cost of equipment, and also a considerable amount of operator time is required for production of the products.

Recently, novel processes have been developed for production of composite articles based firstly on a thermoplastic and secondly on a vulcanizate.

In particular, there are various known processes and combinations of materials for production of rubber-plastics composite articles, these being suitable for high-temperature-resistant and oil-resistant mouldings with sealing and damping functions.

EP-A-0 344 427 discloses that specialized rubbers can be used for production of composite articles composed of polyamides and of rubber vulcanizates. The character of these rubbers, i.e. their functionalization with carboxy groups or with anhydride groups, is essential for successful production of the composite articles by the said process. At the same time, the polyamides used have to have more amino groups than carboxy groups. No importance is attributed to the other conditions of the process, including, for example, the nature of the rubber vulcanization process. The vulcanization process is carried out with use of a single peroxide. A disadvantage of the said process is that specialized rubbers of this type are usually markedly more expensive than standard rubbers and also that the properties of the said specialized rubbers differ from those of standard rubbers.

EP-A-0 629 653 describes a process for production of composite articles composed of at least two sections composed of vulcanizates and of polyamides, securely bonded to one another, where the vulcanizate is produced from a rubber mixture under the conventional vulcanization conditions in contact with the polyamide moulding, and the said rubber mixture essentially comprises a peroxidic crosslinking system and at the same time a silane containing a double bond. No importance is attributed to the nature of the peroxidic crosslinking agent. In each case, a single peroxide is used. Although the adhesion values achieved are good, the process is attended by some disadvantages. For example, at a relatively high concentration of reactive groups in the rubber mixture there is the possibility of undesired adhesion to

the metal mould usually used during the vulcanization process. For certain applications it is moreover, extremely disadvantageous that the resistance of the elastomers used towards oils, greases, solvents and fuels, e.g. super-grade petrol, or diesel or alcohol-containing fuels, is unsatisfactory in particular at relatively high temperatures.

DE 197 18 504 Al discloses a process for production of a firmly bonded composite of a hard thermoplastic section based on a polyamide with a soft section composed of a vulcanized fluoroelastomer. The core of the said invention is the use of a fluoroelastomer. The thermoplastic used can comprise a polyamide, a polyamide moulding composition or a polyamide blend. The composite is produced under conventional vulcanization conditions via contact of the fluororubber mixture with the polyamide moulding. No importance is attributed to the nature of the vulcanization process. A disadvantage of the said process is that typical cycle times for vulcanization of the rubber markedly greater than the cycle times of straight thermoplastics injection moulding have to be selected for this process when practised as a one-stage or two-stage operation, the result being impairment of the cost-effectiveness of the process.

DE 199 14 162 Al discloses composite articles composed of polyester and silicone rubber. The said composite articles are produced by bringing a rubber composition based on a silicone rubber into contact under conventional vulcanization conditions with the hard, thermoplastic polyester component, and optionally the hard thermoplastic component and/or the soft rubber component here also comprises from 0.25 to 12 parts by weight of a bi- or polyfunctional maleimide. No importance is attributed to the nature of the crosslinking process. In each case a single peroxide is used. The presence of the maleimide is essential for production of a firmly bonded composite of the components. The composite article can, inter alia, be produced via single-stage extrusion, via coextrusion of thermoplastic and rubber composition, and can then be vulcanized. A single-stage injection-moulding process can also be used. A disadvantage of the said process is that composites thus obtained have only limited oil resistance, a particular cause of this being the use of the silicone rubber.

DE 195 40 333 Al discloses an adhesion-promoter-free bond by a thermoplastic, preferably a polyester, to a rubber, preferably a silicone rubber. Here, the section of the hard thermoplastic component is treated by a corona method in the region intended for bonding to the silicone rubber. However, this implies an inconvenient pretreatment step, the result of this being that the plastics part first has to be removed from the mould, then corona treated and then replaced in the mould system.

DE 102 27 636 Al moreover discloses a process for production of multicomponent plastics mouldings. In this process, an in-mould compounder is used for production of at least one component of the multicomponent plastics moulding. This typically encompasses an extruder in which the plastics material is plastified and an injection cylinder into which the plastified plastics material is fed, if appropriate with a pressure accumulator installed between these, the plastics material then being injected from the injection cylinder into a mould. The multicomponent elements with cores or layers composed of woven or nonwoven fibres are produced by using a reciprocating-plate machine with two operating regions A and B. The fibre material here is formed in one operating region A in a cavity of the mould system to give a preform, and at the same time ("in the same cycle") plastic is injected in operating region B around a preform manufactured from fibre material in a previous cycle or plastic is moulded onto the material. The reciprocating plate is then rotated around an axis in such a way that the preform is transported from operating region A into operating region B, while the finished plastics moulding is removed and the production cycle begins again.

Other than the said reciprocating-plate mould systems, there are also known mould systems with slidebar elements or with turntable elements, permitting similar production of multicomponent mouldings in a cycle. Multicomponent machines used for this purpose are available in a very wide variety of designs, e.g. with regard to arrangement of the assembly in the V, L, R, P position, for the design of bi-injection techniques, coreback techniques, transfer techniques or rotary techniques, or else the design of sandwich processes.

When multicomponent mouldings are produced in the said processes involving cycles and have a plastics component and a rubber component, a factor which proves to be very disadvantageous for cycle time is that vulcanization of the rubber component needs a markedly longer period. The resultant longer cycle times greatly impair the cost-effectiveness of the process: vulcanization times of a plurality of minutes are the rule, and the further process times have to be added to these, e.g. for the movements to open the mould system. These processes are therefore only very little used for the production of plastics-rubber mouldings.

For certain applications there is a very high level of interest in multicomponent plastics-rubber mouldings with good heat resistance and good oil resistance, especially in the automobile sector. There is demand, for example, for sealing functional elements in the cooling circulation system and oil circulation system or for components and component groups which are intended to have a "hard-soft" characteristic and are in contact with various media and alongside this have exposure to relatively high temperature. Examples that may be mentioned here are oil sumps with a peripheral gasket, housing covers with a peripheral gasket cover, valve covers with a peripheral gasket, thermostat housings and other modules of the radiator with a peripheral gasket, and also structural components with damping elements.

The object of the present invention therefore consisted in providing a multicomponent system based on a plastics component and on a rubber component, and also permitting the production of plastics-rubber composite articles in a cycle, and in particular with cycle times which are comparable with the cycle times when thermoplastics are used exclusively. The object also consisted in providing a multicomponent system of this type which does not necessarily demand the use of additional adhesion promoters and which at the same time supplies plastics-rubber composite articles with high temperature resistance and also with oil resistance.

This object has been achieved via the combination of a thermoplastics component with a specific rubber component which comprises a combination of at least two peroxide crosslinking agents.

The invention provides a multicomponent system comprising

1)	a thermoplastic component and

2)	a rubber component comprising

a)	one or more elastomers,

where those elastomers of which 30% by weight or more are present in the rubber component, based on 100% by weight as the entirety of all of the elastomers of the rubber component, must be peroxidically vulcanizable, and

b)	two or more peroxidic crosslinking agents, where at least one

peroxidic crosslinking agent whose decomposition temperature T|/2

(lh) is in the range from 70 to 130°C and at least one second

peroxidic crosslinking agent whose decomposition temperature T1/2

(lh) is in the range from 120 to 160°C is used, where at least two

peroxidic crosslinking agents are present whose difference in

decomposition temperature T1/2 (lh) is at least 5°C.

Surprisingly, the combination of these individual components in the inventive multicomponent systems specifically permits processing to give plastics-rubber mouldings that proceeds with cycle times which correspond to those of familiar plastics mouldings. The plastics-rubber composite mouldings obtained in the process feature high temperature resistance and oil resistance and are used, for example, as components providing excellent sealing and/or damping.

Thermoplastic component 1)

Thermoplastic component 1) in the inventive multicomponent system comprises one or more thermoplastics.

Typical and suitable thermoplastics here are polyamides, polyimides, polyethers, polyesters, polyphenylene sulphide (PPS) and/or polycarbonates. It is possible to use an individual thermoplastic or else a combination of various thermoplastics.

A feature of all of the abovementioned thermoplastics is a softening point greater than or equal to  180°C. It is preferable that thermoplastics of this type whose

softening point is greater than or equal to 200°C are used in thermoplastic component 1).

It is particularly preferable that one or more polyamides whose softening point is greater than or equal to 200°C, in particular greater than or equal to 210°C, are used in thermoplastic component 1).

The thermoplastic polyamides to be used with preference according to the invention can be prepared by various processes and synthesized from a very wide variety of units. They can be used alone or else in the form of polyamide -moulding compositions, i.e. in combination with processing aids, stabilizers, polymeric alloy partners (e.g. elastomers) or else reinforcing materials (e.g. mineral fillers or glass fibres) for purposes of specific adjustment of combinations of properties.

Other suitable materials are blends of polyamides with fractions of other polymers, e.g. of polyethylene, polypropylene, ABS (acrylonitrile-butadiene-styrene copolymer), and one or more compatibilizers can be used here if appropriate. The properties of the polyamides can be improved via addition of elastomers, e.g. with respect to the impact resistance of reinforced polyamides. The wide variety of possible combinations permits preparation of a very wide variety of thermoplastics components with very different properties.

There is a wide variety of procedures known for preparation of polyamides, and different monomer units are used here as a function of the desired final product, as also are various chain regulators to set a desired molecular weight, or else monomers having reactive groups for post-treatments subsequently envisaged.

The industrially relevant processes for preparation of polyamides mostly proceed by way of polycondensation in the melt. The hydrolytic polymerization of lactams is also understood to be polycondensation for these purposes.

Particularly preferred polyamides are semicrystalline polyamides which can be prepared starting from diamines and dicarboxylic acids and/or from lactams having at least five ring members or from corresponding amino acids.

Monomers that can be used are firstly aliphatic and/or aromatic dicarboxylic acids, e.g. adipic acid, 2,2,4- and 2,4,4-trimethyladipic acid, azelaic acid, sebacic acid, isophthalic acid or terephthalic acid. Other monomers that can be used are aliphatic and/or aromatic diamines, e.g. tetramethylenediamine, hexamethylenediamine, 1,9-nonanediamine, 2,2,4- and 2,4,4-trimethylhexamethylenediamine, the isomeric diaminodicyclohexylmethanes, diaminodicyclohexylpropanes, bisaminomethyl-cyclohexane, phenylenediamines, xylylenediamines, aminocarboxylic acids, e.g. aminocaproic acid, or the corresponding lactams. Copolyamides composed of more of the monomers mentioned are included.

For the inventive multicomponent systems it is particularly preferable to use polyamides based on caprolactams, in particular e-caprolactam, or else on compounded materials based on PA6, PA66 and on other aliphatic and/or aromatic polyamides and, respectively, copolyamides and having from 3 to 11 methylene groups in the polymer chain for each polyamide group.

The semicrystalline polyamides to be used according to the invention can also be used in a mixture with other polyamides and/or with further polymers.

Conventional additives can be admixed in the melt with the polyamides or applied to the surface.

Examples of conventional additives are stabilizers (e.g. UV stabilizers, heat stabilizers or gamma radiation stabilizers), antistatic agents, flow aids, mould-release agents, flame-retardant additives, emulsifiers, nucleating agents, plasticizers, lubricants, dyes, pigments, and also additives for increasing electrical conductivity. The additives can be used alone in a mixture or in the form of masterbatcb.es.

Examples of stabilizers that can be used are metal salts, in particular copper compounds, sterically hindered phenols, hydroquinones, aromatic secondary amines, e.g. diphenylamines, substituted resorcinols, salicylates, benzotriazoles and benzophenones, and also various substituted representatives of these groups and their mixtures.

Examples of flow aids that can be used are low-molecular-weight compounds or branched, highly branched or dendritic polymers whose polarity is similar to that of the polymer resin, or else copolymers of olefins with methacrylic or acrylic esters of aliphatic alcohols, the MFI (melt flow index) of these being not less than 50 g/10 min.

Examples of pigments or dyes that can be used are titanium dioxide, zinc sulphide, ultramarine blue, iron oxide, carbon black, phthalocyanines, quinacridones, perylenes, nigrosin or anthraquinones.

Examples of nucleating agents that can be used are sodium phenylphosphinate or calcium phenylphosphinate, aluminium oxide, silicon dioxide, and also preferably talc.

Examples of lubricants and mould-release agents that can be used are ester waxes, pentaerythritol tetrastearate (PETS), long-chain fatty acids (e.g. stearic acid or behenic acid) and esters, their salts (e.g. Ca stearate or Zn stearate), and also amide derivatives (e.g. ethylenebisstearylamide) or montan waxes (mixtures composed of straight-chain, saturated carboxylic acids whose chain lengths are from 28 to 32 carbon atoms), and also low-molecular-weight polyethylene waxes and low-molecular-weight polypropylene waxes.

Examples of plasticizers that can be used are dioctyl phthalate, dibenzyl phthalate, butyl benzyl phthalate, hydrocarbon oils, N-(n-butyl)benzenesulphonamide.

Additives that can be added to increase electrical conductivity are carbon blacks, conductive carbon blacks, carbon fibrils, nanoscale graphite fibres, nanoscale carbon

fibres, graphite, conductive polymers, metal fibres, and also other conventional additives for increasing electrical conductivity.

Nanoscale fibres that can be used with preference are "single wall carbon nanotubes" or "multiwall carbon nanotubes" (e.g. from Hyperion Catalysis).

There can be a filler or reinforcing material present in the polyamides to be used according to the invention. The filler or reinforcing material used can also comprise a mixture composed of two or more different fillers and/or reinforcing materials, e.g. based on talc, mica, silicate, quartz, titanium dioxide, wollastonite, kaolin, amorphous silicas, magnesium carbonate, chalk, feldspar, barium sulphate, glass beads and/or fibrous fillers and/or reinforcing materials based on carbon fibres and/or glass fibres.

It is preferable to use particulate mineral fillers based on talc, mica, silicate, quartz, titanium dioxide, wollastonite, kaolin, amorphous silicas, magnesium carbonate, chalk, feldspar, barium sulphate and/or glass fibres. It is particularly preferable to use particulate mineral fillers based on talc, wollastonite, kaolin and/or glass fibres.

The filler and/or reinforcing material can, if appropriate, have been surface-modified, e.g. with an adhesion promoter or with an adhesion-promoter system, e.g. based on silane. However, the pretreatment is not absolutely essential. Particularly when glass fibres are used, it is also possible to use polymer dispersions, film formers, branching agents and/or glass fibre processing aids, in addition to silanes.

The particularly preferred glass fibres to be used according to the invention, whose fibre diameter is generally from 7 to 18 µm, preferably from 9 to 15 |im, are added in the form of continuous-filament fibres or in the form of chopped or ground glass fibres. The fibres can have been modified with a suitable sizing system and with an adhesion promoter or, respectively, adhesion-promoter system, e.g. based on silane.

Examples of silane-based adhesion promoters commonly used for pretreatment are silane compounds of the general formula (I)

(Formula Removed)

where the substituents are as follows:

X	isNH2-, HO-or  2	H

q	is a whole number from 2 to 10, preferably from 3 to 4,

r	is a whole number from 1 to 5, preferably from 1 to 2 and

k	is a whole number from 1 to 3, preferably 1.

Preferred adhesion promoters are silane compounds from the group of aminopropyltrimethoxysilane, aminobutyltrimethoxysilane, aminopropyrtriethoxy-silane, aminobutyltriethoxysilane, and also the corresponding silanes which contain a glycidyl group as substituent X.

The amounts generally used of the silane compounds for surface-coating for modification of the fillers is from 0.05 to 2% by weight, preferably from 0.25 to 1.5% by weight and in particular from 0.5 to 1% by weight, based on the mineral filler.

As a consequence of the processing to give the moulding composition or to give the moulding, the d97 or d50 value of the particulate fillers in the moulding composition or in the moulding can be smaller than in the fillers originally used. The dgj or dso data mean that the diameter of 97 or, respectively, 50% by weight of the particle is smaller than the stated value, when particle size distribution is determined by means of an ultracentrifuge.

As a consequence of the processing to give the moulding composition or to give the moulding, the length distributions of the glass fibres in the moulding composition or in the moulding can be shorter than those originally used.

The thermoplastic component features high dimensional stability even at high temperatures, together with high flowability. The plastics component moreover has high oil resistance in commonly used engine oils, and also in industrial fluids and in fluids commonly used in motor vehicles.

Component 2) (rubber component)

The rubber component 2) in the inventive multicomponent system comprises one or more elastomers, where those elastomers present at 30% by weight or more in the rubber component are based on 100% by weight as the entirety of all of the elastomers present in the rubber component, have to be peroxidically vulcanizable.

Examples of elastomers that can be used are the following:

•	nitrile rubber (also abbreviated to NBR)

•	hydrogenated nitrile rubber (also abbreviated to HNBR)

•	EVM

•	EDPM

•	AEM

•	ACM

•	fluororubber

•	chloroprene rubber

•	chlorinated polyethylene (CM)

Nitrile rubbers (NBR)

For the purposes of this application, nitrile rubbers, also known by the abbreviated term NBR, are co- or terpolymers which contain repeat units of at least one

conjugated diene, of at least one α,ß-unsaturated nitrile and, if appropriate, of one or more other copolymerizable monomers.

The conjugated diene can be of any type. It is preferable to use C4-C6 conjugated dienes. Particular preference is given to 1,3-butadiene, isoprene, 2,3-dimethylbutadiene, piperylene or a mixture thereof. Particular preference is given to 1,3-butadiene and isoprene or a mixture thereof. 1,3-butadiene is very particularly preferred.

The a,p-unsaturated nitrile used can comprise any known α,ß-unsaturated nitrile,

and preference is given to C3-C5 α,ß-unsaturated nitriles, such as acrylonitrile,

methacrylonitrile, ethacrylonitrile or a mixture of these. Acrylonitrile is particularly

preferred.

Particularly preferred nitrile rubber is provided by a copolymer based on acrylonitrile

and 1,3-butadiene.

Alongside the conjugated diene and the α,ß-unsaturated nitrile, it is also possible to use one or more other monomers known to the person skilled in the art, examples being α,ß-unsaturated mono- or dicarboxylic acids, or their esters or amides. Preferred α,ß-unsaturated mono- or dicarboxylic acids here are fumaric acid, maleic acid, acrylic acid and methacrylic acid. Preferred esters used of the α,ß-unsaturated carboxylic acids are their alkyl esters and alkoxyalkyl esters. Particularly preferred alkyl esters of the α,ß-unsaturated carboxylic acids are methyl acrylate, ethyl acrylate, butyl acrylate, butyl methacrylate, 2-ethylhexyl acrylate, 2-ethylhexyl methacrylate and octyl acrylate. Particularly preferred alkoxyalkyl esters of the α,ß-unsaturated carboxylic acids are methoxyethyl (meth)acrylate and ethoxyethyl (meth)acrylate. Mixtures of alkyl esters, e.g. of those mentioned above, with alkoxyalkyl esters, e.g. in the form of the abovementioned, can also be used.

The proportions of conjugated diene and of α,ß-unsaturated nitrile in the NBR polymers to be used can vary widely. The proportion of the conjugated diene or of the entirety of the conjugated dienes is usually in the range from 40 to 90% by

weight and preferably in the range from 55 to 75%, based on the entire polymer. The proportion of the a,P-unsaturated nitrile or of the entirety of the a,|3-unsaturated nitriles is usually from 10 to 60% by weight, preferably from 25 to 45% by weight, based on the entire polymer. The proportions of the monomers in each case give a total of 100% by weight. The amounts that can be present of the additional monomers are from 0.1 to 40% by weight, preferably from 1 to 30% by weight, based on the entire polymer. In this case, corresponding proportions of the conjugated diene(s) and, respectively, of the a,|3-unsaturated nitrile(s) are replaced via the proportions of the additional monomers, and the proportions of all of the monomers here in each case give a total of 100% by weight.

The preparation of the nitrile rubbers via polymerization of the abovementioned monomers is well known to the person skilled in the art and is extensively described in the literature (e.g. Houben-Weyl, Methoden der Organischen Chemie [Methods of organic chemistry], Vol. 14/1, Georg Thieme Verlag Stuttgart 1961).

Other nitrile rubbers which can be used for the purposes of the invention are available commercially, e.g. as products from the product range with trademarks Perbunan® and Krynac® from Lanxess Deutschland GmbH.

Hydrogenated nitrile rubbers (HNBR)

For the purposes of this application, hydrogenated nitrile rubbers are co- or

terpolymers based on at least one conjugated diene, at least one a,(3-unsaturated nitrile and, if appropriate, other copolymerizable monomers, and in which the C=C double bonds of the diene units incorporated into the polymer have been hydrogenated entirely or to some extent. The degree of hydrogenation of the diene units incorporated into the polymer is usually in the range from 50 to 100%, preferably in the range from 85 to 100% and particularly preferably in the range from 95 to 100%.

The conjugated diene can be of any type. It is preferable to use C4-C6 conjugated dienes. Particular preference is given to 1,3-butadiene, isoprene, 2,3-dimethylbutadiene, piperylene or a mixture thereof. Particular preference is given to

1,3-butadiene and isoprene or a mixture thereof. 1,3-butadiene is very particularly preferred.

The a,P-unsaturated nitrile used can comprise any known a,(3-unsaturated nitrile, and preference is given to C3-C5 α,ß-unsaturated nitriles, such as acrylonitrile, methacrylonitrile, ethacrylonitrile or a mixture of these. Acrylonitrile is particularly preferred.

Alongside the conjugated diene and the α,ß-unsaturated nitrile, it is also possible to use one or more other monomers known to the person skilled in the art, examples being α,ß-unsaturated mono- or dicarboxylic acids, or their esters or amides. Preferred α,ß-unsaturated mono- or dicarboxylic acids here are fumaric acid, maleic acid, acrylic acid and methacrylic acid. Preferred esters used of the α,ß-unsaturated carboxylic acids are their alkyl esters and alkoxyalkyl esters. Particularly preferred alkyl esters of the α,ß-unsaturated carboxylic acids are methyl acrylate, ethyl acrylate, butyl acrylate, butyl methacrylate, 2-ethylhexyl acrylate, 2-ethylhexyl methacrylate and octyl acrylate. Particularly preferred alkoxyalkyl esters of the a,|3-unsaturated carboxylic acids are methoxyethyl (meth)acrylate and ethoxyethyl (meth)acrylate. Mixtures of alkyl esters, e.g. of those mentioned above, with alkoxyalkyl esters, e.g. in the form of the abovementioned, can also be used.

The proportions of conjugated diene and of a,|3-unsaturated nitrile in the hydrogenated nitrile rubbers to be used can vary widely. The proportion of the conjugated diene or of the entirety of the conjugated dienes is usually in the range from 40 to 90% by weight and preferably in the range from 50 to 80% by weight, based on the entire polymer. The proportion of the α,ß-unsaturated nitrile or of the entirety of the α,ß-unsaturated nitriles is usually from 10 to 60% by weight, preferably from 20 to 50% by weight, based on the entire polymer. The amounts that can be present of the additional monomers are from 0.1 to 40% by weight, preferably from 1 to 30% by weight, based on the entire polymer. In this case, corresponding proportions of the conjugated diene(s) and, respectively, of the α,ß-unsaturated

nitrile(s) are replaced via the proportions of the additional monomers, and the proportions of all of the monomers here in each case give a total of 100% by weight.

The preparation of these hydrogenated nitrile rubbers which are suitable for the inventive multicomponent system is well known to the person skilled in the art.

The literature (e.g. Houben-Weyl, Methoden der Organischen Chemie [Methods of organic chemistry] Vol. 14/1, Georg Thieme Verlag Stuttgart 1961) gives a comprehensive description of the manner in which the abovementioned monomers are then polymerized to prepare the nitrile rubbers. •

The Mooney viscosity of the hydrogenated nitrile rubbers used in the inventive multicomponent systems (ML 1+4 @ 100°C) is in the range from 1 to 120 MU, preferably in the range from 5 to 80 MU, particularly preferably in the range from 10 to 70 MU (MU = Mooney units). Mooney viscosity is determined here to ASTM D1646.

The hydrogenated nitrile rubbers that can be used in the multicomponent systems usually have a number-average molecular weight Mn in the range from 35 000 to 300 000, preferably in the range from 60 000 to 300 000 and particularly preferably in the range from 60 000 to 250 000 and very particularly preferably in the range from 80 000 to 200 000 and most preferably in the range from 70 000 to 200 000. They moreover have a polydispersity index D = Mw/Mn in the range from 1.5 to 4, preferably in the range from 2 to 4, particularly preferably in the range from 2 to 3.7 and in particular in the range from 2.2 to 3.3 and very particularly preferably in the range from 2.2 to 3.0, where Mw is the weight-average molecular weight and Mn is the number-average molecular weight.

Hydrogenated nitrile rubbers of this type are commercially available. Examples of hydrogenated nitrile rubbers are fully and partially hydrogenated nitrile rubbers with acrylonitrile contents in the range from 20 to 50% by weight (Therban® range from Lanxess Deutschland GmbH, and also Zetpol® range from Nippon Zeon Corporation). Examples of hydrogenated butadiene-acrylonitrile-acrylate polymers

are the Therban LT range from Lanxess Deutschland GmbH, e.g. Therban LT 2157, and also Therban®VP KA 8882. An example of carboxylated hydrogenated nitrile rubbers is the Therban®XT range from Lanxess Deutschland GmbH. Examples of hydrogenated nitrile rubbers with low Mooney viscosities and therefore with improved processability are products from the Therban AT range, e.g. Therban AT VP KA 8966.

Ethylene-vinyl acetate copolymers (EVM)

One or more ethylene-vinyl acetate copolymers based on ethylene and vinyl acetate as monomers can also be present as elastomer(s) in component 2) of the inventive multicomponent system. The ethylene content can usually be in the range from 5 to 70% by weight, the vinyl acetate content being in the range from 95 to 30% by weight.

Ethylene-vinyl acetate copolymers which can be used for the purposes of the invention are commercially available, e.g. as products from the product range with trade name Levapren® and Levamelt® from Lanxess Deutschland GmbH, or else can be prepared by familiar methods known to the person skilled in the art.

EPDM rubbers

One or more EPDM rubbers can also be present as elastomer(s) in component 2) of the inventive multicomponent system.

These are polymers prepared via terpolymerization of ethylene and of relatively large proportions of propylene, and also of a few % by weight of a third monomer having diene structure. The diene monomer here provides the double bonds needed for any subsequent vulcanization. Diene monomers mainly used are cis,cis-l,5-cyclooctadiene (COD), exo-dicyclopentadiene (DCP), endo-dicyclopentadiene (EDCP), 1,4-hexadiene (HX) and also 5-ethylidene-2-norbornene (ENB).

EPDM rubbers which can be used for the purposes of the invention are commercially available, e.g. as products from the product series with trade name Buna EPG® and

BUNA EPT from Lanxess Deutschland GmbH, or else can be prepared by methods familiar to the person skilled in the art.

EPDM and EVM rubbers that can be used in the rubber component in the inventive multicomponent systems are those that have been modified via grafting of other monomers, e.g. maleic anhydride, maleic anhydride half-esters, acrylic acid or methacrylic acid, or via reaction with silanes (hydrosilylation/transesterification).

AEM

One or more AEM rubbers can also be present as elastomer(s) in component 2) of the inventive multicomponent system. These are ethylene-acrylate rubbers with, if appropriate, further termonomers.

AEM rubbers that can be used for the purposes of the invention are commercially available, e.g. as products from the Vamac® product range from DuPont™ or else can be prepared by methods familiar to the person skilled in the art.

ACM

One or more ACM rubbers can also be present as elastomer(s) in component 2) of the inventive multicomponent system. These are polyacrylates, i.e. a copolymer or terpolymer composed of ethyl acrylate and of other acrylates with a certain proportion of a monomer which permits vulcanization. ACM is prepared by means of free-radical initiated emulsion polymerization.

ACM rubbers which can be used for the purposes of the invention are commercially available, e.g. as products from the Hytemp® and Nipol AR® product range from Zeon Chemicals L.P. or else can be prepared by methods familiar to the person skilled in the art.

Peroxidic crosslinking agents

The rubber component 2) of the inventive multicomponent system comprises, not only one or more elastomers but also two or more peroxidic crosslinking agents , where at least one peroxidic crosslinking agent whose decomposition temperature

T1/2 (lh) is in the range from 70 to 130°C, preferably in the range from 100 to 125°C and at least one second peroxidic crosslinking agent whose decomposition temperature T1/2 (lh) is in the range from 120 to 160°C, preferably in the range from 130°C to 150°C, is used, where at least two peroxides are present whose difference in decomposition temperature T1/2 (lh) is at least 5°C.

The expression decomposition temperature T1/2 (lh) is familiar to the person skilled in the art and means the temperature at which half of the peroxidic crosslinking agent has decomposed after one hour.

Examples of peroxidic crosslinking agents whose decomposition temperature T1/2 (lh) is in the range from 70 to 130°C that can be used are the following:

•	bis(2,4-dichlorobenzoyl) peroxide

•	dibenzoyl peroxide

•	bis(4-chlorobenzoyl) peroxide

•	l,l-bis(tert-butylperoxy)-3,3,5-trimethylcyclohexane

•	tert-butyl perbenzoate

•	2,2-bis(t-butylperoxy)butene

•	4,4-di-tert-butylperoxy-substituted nonyl valerate

Examples of peroxidic crosslinking agents whose decomposition temperature T1/2 (lh) is in the range from 120 to 160°C that can be used are the following:

•	tert-butyl perbenzoate

•	2,2-bis(tert-butylperoxy)butene

•	4,4-di-tert-butylperoxy-substituted nonyl valerate

•	dicumyl peroxide

•	2,5-dimethyl-2,5-di(tert-butylperoxy)hexane

•	tert-butyl cumyl peroxide

•	1,3-bis(tert-butylperoxyisopropyl)benzene

•	di-tert-butyl peroxide

•	2,5-dimethyl-2,5-di(tert-butylperoxy)hex-3-yne

By way of example, a suitable method uses, as peroxidic crosslinking agent, a combination composed of l,3-bis(tert-butylperoxyisopropyl)benzene and l,l-bis(tert-butylperoxy)-3,3,5-trimethylcyclohexane, of tert-butyl perbenzoate and di-tert-butyl peroxide, of l,3-bis(tert-butylperoxyisopropyl)benzene and di-tert-butyl peroxide, or else of tert-butyl perbenzoate and tert-butyl cumyl peroxide.

It can be advantageous also to make use of other activators alongside these peroxidic crosslinking agents: examples of compounds suitable for this purpose being triallyl isocyanurate, triallyl cyanurate, trimethylolpropane tri(meth)acrylate, triallyl trimellitate, ethylene glycol dimethacrylate, butanediol dimethacrylate, trimethylolpropane trimethacryalte, Zn diacrylate, Zn dimethacrylate, 1,2-polybutadiene or N,N-m-phenylenedimaleimide.

The amount used of the peroxidic crosslinking agent whose decomposition temperature T1/2 (lh) is in the range from 70 to 130°C is usually from 1 to 10 phr, preferably from 2 to 8 phr and particularly preferably from 3 to 6 phr, based on the entirety of the elastomers in the rubber component (2) of the inventive multicomponent system.

The amount used of the peroxidic crosslinking agent whose decomposition temperature T1/2 (lh) is in the range from 120 to 160°C is usually from 1 to 10 phr, preferably from 2 to 8 phr and particularly preferably from 3 to 6 phr, based on the entirety of the elastomers in the rubber component (2) of the inventive multicomponent system.
