Repository: anandvc/allindianpatents

File: patents/270023-process-for-coating-the-interior-surface-of-a-rigid-oil-pipe.html (part 1 of 2)
Indian Patents. 270023:PROCESS FOR COATING THE INTERIOR SURFACE OF A RIGID OIL PIPE

Indian Patents

Recently Granted Patents

  Recently Published Patents

Title of Invention	PROCESS FOR COATING THE INTERIOR SURFACE OF A RIGID OIL PIPE

Abstract	The present invention relates to an oil pipe having a lining imparting substantially reduced adhesion of asphaltenes, paraffin wax, and inorganic scale, so as to reduce plugging of said oil pipe, and impermeability to salt water so as to protect the oil pipe from corrosion.	

Full Text	TITLE OF INVENTION

Coated Pipes for Conveying Oil

This application claims priority of Provisional Application Serial Number 60/530296, filed December 17, 2003.

BACKGROUND OF THE INVENTION

1.	Field of the Invention.

This invention relates to pipes that convey oil, such as oil well pipes and oil pipelines, and more particularly to coatings for the interior surface of such pipes.

2.	Description of Related Art.

Oil pipes for conveying large volumes of oil have two primary utilities, as down-hole pipes for conveying oil from underground deposits to the earth surface and as pipelines for the long distance transportation of oil across the earth surface. Such pipes are large and long, usually having an inner diameter of at least 2 in (5.08 cm) and length of at least 10 ft (3 m), more often at least 20 ft (6.1 m) and often a length of at least 30 ft (9.1m). Such pipes are typically made from carbon steel for economy reasons, rather than expensive specialty metal aJloys that better resist the corrosive entities In the crude oil. The corrosion is especially severe in the hot underground environment of the oil deposit from such materials as water, sulfur, sulfur dioxide, carbon dioxide, hydrogen sulfide, present in the oil typically making it acidic. These materials corrode the oil pipe even at relatively low temperatures of oil transportation; the long contact times  . with the oil pipeline interior surface provide the conditions for corrosion to occur. An additional problem arises from soluble organic material present in the oil at the high temperature of the oil deposit, such as asphaltenes and paraffin waxes and with soluble inorganic material, commonly referred to as scale and generally comprising calcite and/or barite, present in the oil or in the presence of salt water associated with the conveying of oil from underground deposits. These materials become insoluble as the oil cools, as occurs during the rise of the oil through the down-hole pipe to the earth surface. The resultant insoluble materials tend to plate out on the interior surface of the pipe, restricting the oil flow therethrough and eventually plugging the pipe. This also occurs during long distance conveying of the oil through pipelines. This requires the oil pipes to be cleaned out, during which time oil production or transportation, as the case may be, ceases.

While solutions have been proposed to line flexible hoses or pipes in subsea applications to withstand high temperatures, such as in Dixon-Roche, U.S. Patent No. 6,505,649, this Patent does not address the concurrent problems of corrosion and pluggage often found in oil conveying pipes, especially rigid, steel oil conveying pipes.

Thus, there remains a need for solving the problems of corrosion and pluggage occurring in oil conveying pipes.

BRIEF SUMMARY OF THE INVENTION

The present invention solves these problems. According to one

embodiment of the present invention, a rigid oil pipe has a lining adhered

to the interior surface of the pipe. The lining preferably comprises a

perfluoropolymer. The lining either minimizes or eliminates (i) the

deposition of asphaltene, paraffin wax, and inorganic scale, so as to

minimize or eliminate pluggage of the oil pipe and (ii) corrosion of the

interior surface of the pipe. The reduction in deposition can be

characterized by being at least 40%, preferably at least 50% of at least

one of asphaltenes, paraffin wax, and inorganic scale as compared to the

interior surface of the pipe without the lining being present. Reductions of

at least 60%, 70%, 80% and even at least 90% have been realized.

Preferably these reductions apply to at least two of the deposition

materials, and more preferably, to all three of them.	,

While it is the body of the lining that provides the corrosion protection to the pipe, it is the non-stick surface of the lining, i.e., the exposed surface of the lining that prevents the sticking of asphaltenes, paraffin wax, and inorganic scale to the lining, to delay or prevent plugging of the oil pipe.  Preferably, the exposed surface of the lining is essentially free of any other ingredient, other than perfluoropolymer, so as to provide the best anti-stick result.

According to a preferred embodiment of the present invention the lining comprises a primer layer adhered to the interior surface and an overcoat comprising perfluoropolymer adhered to the primer layer. Because the overcoat can be free of non-perfluoropolymer ingredients needed to adhere the overcoat to the interior surface of the oil pipe, the overcoat can provide an excellent non-stick surface which is exposed to the flowing oil in the oil pipe. A perfluoropolymer may also be used as the primer layer. In this case, the presence of perfluoropolymer in the primer

layer enaoies the overcoat to melt bond to the primer layer when they are heated.

This preferred embodiment, where the lining includes a primer layer and an overcoat, also obtains the improvements in deposition reduction described above. This deposition reduction is accompanied by the added benefit of corrosion protection as compared to the unlined oil pipe. The reduced deposition performance of the lined pipes of the present invention is in contrast to the result obtained for unlined pipes, as well as for epoxy resin-lined oil pipe, where surprisingly the deposition is greater than for the unlined pipe.

The oil pipe in accordance with the present invention will generally be large, e.g., have an inner diameter of at least 2 in (5.08 cm) and sometimes as large as 6 in (15.24 cm) and can be at least 10 ft (3 m) long and even at least 20 ft (6 m) long. The vastness of the interior surface of this pipe over which the fluoropolymer lining is unsupported except by adhesion to the interior surface of the pipe requires high integrity for the adhesion bond. Otherwise the varying conditions of temperature, pressure and even mechanical contacts can cause the lining to separate from the interior surface, leading to loss in corrosion and possibly even non-stick protection if the lining ruptures. It is a significant advantage of the present invention that the lining in accordance with the embodiments mentioned above provides the combination of attributes described above, i.e., reduction in deposition and salt-water impermeability, as well as corrosion resistance, over the large interior surface of the oil conveying pipe.

DETAILED DESCRIPTION OF THE INVENTION

The present invention is directed to an oil conveying pipe, preferably a rigid oil-conveying pipe, having a lining adhered to the interior surface of the pipe. The present invention is also directed to a process for coating the interior surface of such pipe with a perfluoropolymer lining. In a preferred embodiment, the lining of the present invention may comprise a primer layer which is adhered to the interior surface of the pipe and an overcoat adhered to the primer layer. The lining provides a continuous adherent non-stick coating on the surface of the pipe exposed to oil, to allow oil continue to flow through the pipe. In addition, the lining is

substantially impermeable to salt water, which makes it corrosion resistant.

The oil conveying pipes which are coated according to the present invention are conventional, and preferably rigid, oil conveying pipes, which are made from metal, such as steel. According to the present invention, the pipes do not have to be rigid in the embodiment where a primer layer and a perfluoropolymer overcoat is used, but rather could be a flexible hose, which has, for example, substantiality. The composition of the pipes is selected depending on whether the pipe is used in the oil well or to form an oil pipeline. In any event, the oil pipes are large. Inner diameters of 2 in (5.08 cm), 2-3/8 in (6.03 cm) and 3 in (7.6 cm) and larger, and lengths of at least 10 ft (3 m), or even 20 ft (6.1 m) are quite common.

While the relative dimensions of the oil pipe are large, the thickness of the lining is quite small. The primer layer needs only to be thin enough to adhere the overcoat to itself and thereby to the interior surface of the oil pipe. The overcoat will generally be from about 51 to 6350 micrometers (2 to 250 mils) thick, with the same being true for the thickness of the lining in the first-mentioned embodiment above. In the embodiment where the lining comprises a primer layer and an overcoat, the primer and overcoat coating thicknesses depend on how these layers are formed and on the thickness desired for the particular oil conveying pipe application. The primer layer preferably is no greater than 1 mil (25 micrometers) thick and the overcoat is preferably 2 to 250 mils (51 to 6350 micrometers) thick. In applications where thin coatings are desired, the thickness of the overcoat is preferably 2- 7 mils (51 - 175 micrometers). In some applications, where thick coatings are preferred, the thickness of the overcoat is 25 -250 mils (635 - 6350 micrometers), preferably 30 -100 mils (762 - 2540 micrometers). Thick coatings are preferred in highly abrasive or in severely corrosive environments and the primer layer may have a thickness of at least 25 micrometers. There is of course an economical advantage to supplying thin coatings in applications which are determined to be less severe. The oil pipe of the present invention will be used as a succession of such pipes in an oil transportation pipeline or a down-hole oil well pipeline.

The interior surface of the oil pipe, as manufactured, is generally smooth but with peaks and valleys and is generally coated with preservative to minimize any rusting. Before forming the lining on the pipe interior surface, such surface should be treated to remove the

preservative and any other contaminant. This removing step is aimed at providing a clean adherent surface for the overcoat layer to be adhered to the interior surface of the oil pipe, preferably using a primer layer to establish the rigorous bond needed between interior surface and between the primer layer and overcoat. Conventional soaps and cleansers can be used. The pipe can be further cleaned by baking at high temperatures in air, temperatures of BOOT (427 °C) or greater. The cleaned interior surface can then be roughened, such as by chemical etching or grit blasted with abrasive particles, such as sand, metal shot, or aluminum oxide, to form a roughened surface to which the primer layer of the coating can adhere. The grit blasting is sufficient to remove any rust that may be present, thereby supplementing the cleaning of the interior surface. The roughening that is desired for primer layer adhesion can be characterized as a roughness average of about 70-250 microinches (1.8 - 6.4 micrometers). The lining is formed on the interior surface of this treated pipe. The lining follows the peaks and valleys of the interior surface of the pipe and to some extent fills them in with the primer layer and the overcoat.

The lining of the present invention preferably may comprise any non-stick coating, which can be, although is not limited to, a polymer or a fluoropolymer, or a perfluoropolymer, as long as the lining reduces the deposition of asphaltenes, paraffin wax and inorganic scale by at least 40%, preferably at least 50%, as compared to the interior surface of the pipe without the lining being present. This comparison is also made with respect to a pipe lined with an epoxy resin. The lining preferably comprises a perfluoropolymer. In a perfluoropolymer, the carbon atoms making up the polymer chain, if not substituted by oxygen, are substituted with fluorine atoms. The end groups of the perfluoropolymer may also be entirely fluorine substituted, but other relatively stable end groups, such as -CF2H and -CONhk, may be present, especially in the fluoropolymer present in the primer layer. The perfluoropolymer used in the present invention is melt flowable at the baking temperature, which will generally be in the range of 300°C to 400°C. Polytetrafluoroethylene, which has a melt viscosity of at least 108 Pa»s at 372°C, would not be melt flowable. The perfluoropolymers used in the primer layer and the overcoat are melt flowable fluoropolymers.  Examples of such melt-flowable fluoropolymers include copolymers of tetrafluoroethylene (TFE) and at least one fluorinated copolymerizabie monomer (comonomer) present in

the polymer in sufficient amount to reduce the melting point of the copolymer substantially below that of TFE homopolymer, polytetrafluoroethylene (PTFE), e.g., to a melting temperature no greater than 315°C. Preferred comonomers with TFE include the perfluorinated monomers such as perfluoroolefins having 3-6 carbon atoms and perfluoro(alkyl vinyl ethers) (PAVE) wherein the alky! group contains 1-8 carbon atoms, especially 1-3 carbon atoms. Especially preferred comonomers include hexafluoropropylene (HFP), perfluoro(ethyl vinyl ether) (PEVE), perfluoro(propyl vinyl ether) (PPVE) and perfluoro(methyl vinyl ether) (PMVE). Preferred TFE copolymers include FEP (TFE/HFP copolymer), PFA (TFE/PAVE copolymer), TFE/HFP/PAVE wherein PAVE is PEVE and/or PPVE and MFA (TFE/PMVE/PAVE wherein the alkyl group of PAVE has at least two carbon atoms). Typically, the melt

viscosity will range from 10 Pa»s to about 10 Pa»s, preferably 10 to about 105 Pa»s measured at 372°C by the method of ASTM D-1238 modified as described in U.S. Patent 4,380,618 . Typically these copolymers will have a melt flow rate of 1 to 100 g/10 min as determined by ASTM D-1238 and ASTM tests applicable to specific copolymers (ASTM D 2116-91a and ASTM D 3307).

Melt flowable polytetrafluoroethylene (PTFE), commonly referred to as PTFE micropowder, can also be present in the primer layer or the overcoat along with the melt-fabricable copolymers mentioned above, such micropowder having similar melt flow rate. Similarly, minor proportions of non-melt-fabricable PTFE can be present either in the primer layer or the overcoat, or both. In the primer layer the PTFE aids in stratification towards providing a pure perfluoropolymer in the primer at the primer/overcoat interface. PTFE in the overcoat aids in coating toughness, but should not be used in proportions that detract from the impermeability of the overall lining to corrosive fluids and the protection of the pipe interior surface provided by the lining. In either case, the primer layer and the overcoat, while being polymer blends with either PTFE or multiple melt-flowable perfluoropolymers, are still perfluoropolymers.

The step of forming a lining embodies a number of coating methods, such as application of liquid-based coating composition, application of powder coating, and/or rotolining. Preferred coating methods include liquid-based coatings for the primer layer and the overcoat, or liquid-based coating for the primer layer and powder coating for the overcoat, or and liquid-based coating for the primer layer and

rotolining for the overcoat. No matter how the primer layer and overcoat lining are formed, the forming step, in the embodiment where both a primer layer and an overcoat are formed, will include the consolidation of the primer layer or the overcoat from the dried liquid state or powder state to a solid film state. This consolidation will generally involve baking of both of the primer layer and the overcoat, either sequentially or simultaneously. In this regard, the term "baking" is used in its broadest sense of achieving the aforesaid consolidation. Sometimes, the term "curing" is used to describe the film-forming effect; "curing" is included within the meaning of the term "baking". Typically, the baking is carried out by simply heating the primer layer and/or the overcoat sufficiently above the melting temperature of the material of the primer layer or the overcoat to cause the respective material to flow and fuse to become a film-like layer. In the case of rotolining, the layer becomes film-like as it is formed. The primer layer may only need to be partly consolidated, such as by drying if applied as a liquid-based composition and possibly partially fused, with complete consolidation occurring upon baking of the overcoat.

The overcoat is impermeable to salt water, as well as to the corrosive materials present in the oil and presents a non-stick surface to the oil, whereby the insoluble organic materials present in the oil do not stick to the overcoat lining, and restriction of oil flow and pluggage is minimized or avoided. Because of its non-stick property, however, the overcoat does not adhere to the interior surface of the pipe after contaminants are removed from the interior surface of the pipe.  The intervening primer layer provides adhesion both to the overcoat layer and to the interior surface of the pipe. The primer layer by itself does not provide sufficient non-stick character and impermeability to the corrosive materials present in the oil to protect the interior surface of the pipe from corrosion. In one preferred embodiment where the total coating thickness is relatively thin, the overall coating thickness (primer layer thickness plus overcoat thickness) of the lining being no greater than 8 mils (203 micrometers), the interior surface of the pipe is provided with an adherent coating that presents a non-stick surface to the. oil and provides a high degree of corrosion protection to the interior surface. In another preferred embodiment, the total coating thickness is relatively thick, the overall lining thickness (primer layer thickness plus overcoat thickness) of the lining being at least 26 mils (660 micrometers).

To insure that a thin overcoat does not have pinholes through which corrosive material may pass to ultimately reach the interior surface of the pipe, the step of forming a lining is preferably carried out by applying multiple coats or layers, one top of one another, where, in the embodiment where the lining comprises a primer layer and an overcoat, the overall thickness of the overcoat is still no greater than 7 mils (175 micrometers), preferably no greater than 6 mils (150 micrometers) in the case of using either liquid-based or powder coating overcoat. The succeeding coating application of the liquid or powder overcoat composition will fill in any pinholes present in the preceding overcoat layer.

The liquid basis of the primer layer coating composition is preferably organic solvent, which avoids the creation of rust on the cleaned and roughened interior surface of the pipe. Rust would interfere with adhesion of the primer layer to the pipe interior surface The heating of the primer layer composition is sufficient to dry the composition to form the primer layer and may even be sufficient to bake the primer layer, prior to the formation of the overcoat. The liquid basis of the overcoat composition is preferably water, to minimize the need for solvent recovery. In the case of the liquid-based overcoat, following its application to the dried or baked primer layer, the overcoat is dried and then baked at a sufficiently high temperature, depending on the particular composition used, to melt the overcoat composition to be film forming and the composition of the primer layer as well if not already baked, bonding the primer layer to the overcoat. By "liquid-based" is meant that that the coating composition is in the liquid form, typically including a dispersion of perfluoropolymer particles in the liquid, wherein the liquid is the continuous phase. The liquid basis, i.e., the liquid medium can be water or organic solvent. In the case of forming the primer layer, the liquid basis is preferably organic solvent and in the case of the overcoat, the liquid basis is preferably water.  Organic solvent may, for example, be present in the overcoat liquid composition in a much smaller amount, e.g., no more than 25% of the total weight of liquid, to improve wetting of the overcoat layer and thereby improve application properties.

The composition of the primer layer and the overcoat can be the same or different, provided that when baked together, they adhere to one another. When the composition is the same, adequate intercoat adhesion is obtained. In a preferred embodiment, the primer layer and the overcoat both comprise perfluoropolymers. The perfluoropolymers in the primer

layer and the overcoat are preferably independently selected from the group consisting of (i) copolymer of tetrafluoroethylene with perfluoroolefin copolymer, the perfluoroolefin containing at least 3 carbon atoms, and (ii) copolymer of tetrafluoroethylene with at least one perfluoro(alkyl vinyl ether), the alkyl containing from 1 to 8 carbon atoms. Additional comonomers can be present in the copolymers to modify properties. Adequate intercoat adhesion is also obtained when one of the perfluoropolymers is copolymer (i) and the other is copolymer (ii). The melting temperature of the lining will vary according to its composition. By melting temperature is meant the peak absorbance obtained in DSC analysis of the lining.  By way of example, tetrafluoroethylene/ perfluoro(propyl vinyl ether) copolymer (TFE/PPVE copolymer) melts at 305°C, while tetrafluoroethylene/hexafluoropropylene melts at 260°C. (TFE/HFP copolymer). Tetrafluoroethylene/perfluoro -(methyl vinyl ether)/perfluoro(propyl vinyl ether) copolymer (TFE/PMVE/PPVE copolymer) has a melting temperature in between these melting temperature. Thus, in one embodiment of the present invention, when the the primer layer comprises TFE/PMVE/PPVE copolymer and the perfluoropolymer in the overcoat is TFE/HFP copolymer, the baking of the overcoat may not be at a high enough temperature to bake the primer layer, in which case the primer layer would be heated to the baked condition prior to applying the overcoat to the primer layer. Alternatively, the primer layer can contain the lower melting perfluoropolymer, in which case the baking of the overcoat would also bake the primer layer.

A preferred ingredient in the primer layer, whether the primer is liquid-based or a dry powder, is a heat resistant polymer binder, the presence of which enables the primer layer to adhere to the pipe interior surface. The binder component is composed of polymer which is film-forming upon heating to fusion and is also thermally stable. This component is well known in primer applications for non-stick finishes, for adhering the fluoropolymer-containing primer layer to substrates and for film-forming within and as part of a primer layer. The fluoropolymer by itself has little to no adhesion to a smooth substrate. The binder is generally non-fluorine containing and yet adheres to the fluoropolymer.

Examples of the non-fluorinated thermally stable polymers include polyamideimide (PAI), polyimide (PI), polyphenylene sulfide (PPS), polyether sulfone (PES), polyarylene-etherketone, and poly(1,4(2,6-dimethy!ephenyl)oxide) commonly known as polyphenylene oxide (PPO).

These polymers are also fluorine-free and are thermoplastic. All of these resins are thermally stable at a temperature of at least 140°C. Polyethersulfone is an amorphous polymer having a sustained use temperature {thermal stability) of up to 190°C and glass transition temperature of 220°C. Polyamideimide is thermally stable at temperatures of at least 250°C and melts at temperatures of at least 290°C. Polyphenylene sulfide melts at 285°C. Polyaryleneether-ketones are thermally stable at least 250°C and melt at temperatures of at least 300°C.

Examples of suitable powder coating compositions comprising perfluroropolymer and polymer binder, wherein these components are associated with one another in multicomponent particles are disclosed in U.S. Patents 6,232,372 and 6,518,349.

The polymer binder can be applied as an undercoat to the pipe interior surface after treatment to remove contaminants and an organic solvent solution thereof, prior to application of the primer. The resultant dried thin film of polymer binder can further enhance the adhesion of the primer layer to the pipe interior surface.

When the primer composition is applied as a liquid medium, the adhesion properties described above will manifest themselves upon drying and baking of the primer layer together with baking of the next-applied layer to form the non-stick coating on the pipe. When the primer layer composition is applied as a dry powder, the adhesion property becomes manifest when the primer layeris: baked.  -

For simplicity, only one binder may be used to form the binder component of the composition of the present invention. However, multiple binders are also contemplated for use in this invention, especially when certain end-use properties are desired, such as flexibility, hardness, or corrosion protection. Common combinations include PAI /PES, PAI/PPS and PES/PPS. Typically, the polymer binder content on the primer layer will be from 10-60 wt% based on the combined weight of the perfluoropolymer and polymer binder.

Other ingredients can be present in the primer, such as pigments, fillers, high boiling liquids, dispersing aids, and surface tension modifiers. The primer layer composition can be applied to the interior surface of the pipe after removal of contaminants by spraying of the liquid-based composition or dry powder from a nozzle at the end of a tube extending into the interior of the pipe and along its longitudinal axis. The spraying starts at the far end of the pipe and is moved backward along its

longitudinal axis as the spray applies the liquid-based coating, until the entire interior surface is coated. The tube having the spray nozzle at its end is supported along its length and positioned axially within the pipe by sled elements positioned along the length of the tube. As the tube and its nozzle is retracted from the pipe, the sled elements slide along the interior surface of the pipe, leaving the underlying interior surface open to receive the sprayed coating. The dry powder primer can be sprayed using an electrostatic sprayer; electrostatic spraying is conventional in the dry powder coating art.

The preferred liquid which enables the primer layer composition to be a liquid is one or more organic solvents, within which the perfluoropolymer, present as particles in the preferred embodiment, is dispersed and the polymer binder present either as dispersed particles or in solution in the solvent. The characteristics of the organic liquid will depend upon the identity of the polymer binder and whether a solution or dispersion thereof is desired. Examples of such liquids include N-methylpyrrolidone, butyrolactone, methyl isobutyl ketone, high boiling aromatic solvents, alcohols, mixtures thereof, among others. The amount of the organic liquid will depend on the flow characteristics desired for the particular coating operation.

The solvent should have a boiling point of 50 to 200°C, so as not to be too volatile at room temperature, but to be vaporized at reasonable elevated temperatures, less than the baking temperature of the perfluoropolymer. The thickness of the primer layer is established by experience with the particular primer composition selected and polymer binder concentrations and the relative amount of solvent that is present. Preferably the primer contains 40 to 75 wt% solvent based on the combined weight of solvent, polymer and polymer binder.

After application of the primer to the interior surface of the pipe, the tube and nozzle are removed and the pipe is subjected to a heating step to at least dry the primer to form the primer layer. Typically, the pipe will be placed in an oven heated to an elevated temperature to vaporize the solvent or to heat the pipe and its primer layer to a higher temperature, above the melting temperature of the material of the primer layer to bake the primer layer.

After the heating step, the overcoat is spray-applied as a liquid-based composition or as a dry powder onto the primer layer, using a tube supported by sled elements -and nozzle similar to that used -to apply the

primer. It has been found that mere drying of the liquid-based primer to form the primer layer may give the layer adequate integrity to withstand, i.e., not be removed by the sliding of the sled elements across the primer layer surface as the tube/spray nozzle are retracted during spraying of the liquid-based overcoat. To accomplish multiple applications of the overcoat to the primer layer, the overcoat applied in one spray application is baked so that the subsequent spay application can be carried out without the sled elements scaring or otherwise removing overcoat from the preceding application. In the case of the overcoat being a dry powder, the resultant powder coating should be baked before the next spray application of dry powder if greater coating thickness is desired.

One preferred embodiment for the process of the present invention can be described as the process for coating the interior surface of an oil-conveying pipe, comprising (a) cleaning said interior surface, (b) grit blasting said surface after said cleaning, (c) applying a liquid-based perfluoropolymer primer coating to said surface after said grit blasting, (d) heating said coating to form a primer layer on said surface, said heating optionally being sufficient to bake said primer layer, (e) applying a perfluoropolymer overcoat on said primer layer, and (f) baking said overcoat.

In an alternate embodiment, a powder overcoat is applied by rotolining. J. Scheirs, Modern Fluoropolymers, John Wiley & Sons (1997) describes the rotolining process-, which involves the adding of sufficient fluoropolymer in powder form to a steel vessel to coat the interior surface of the vessel with the desired thickness of the fluoropolymer, followed by rotating the vessel In three dimensions in an oven, to melt the fluoropolymer, whereby the fluoropolymer covers the interior surface of the vessel and forms a seamless lining (p. 315). In the preferred method of this embodiment, the primer is heated sufficiently to both dry and bake the coating prior to rotolining. When the overcoat is a rotolining, the preferred thickness of the lining is 30 - 220 mils (762 - 5588 micrometers), preferably 30 -100 mils (762 - 2540 micrometers).

EP 0 226 668 B1 discloses the preparation of rotolining particles of TFE/perfluoroalkyl vinyl ether (PAVE) in which the vinyl ether comonomer contains 3 to 8 carbon atoms, disclosing particularly perfluoro(methyl vinyl ether), perfluoro(propyl vinyl ether), and perfluoro(heptyl vinyl ether). Such particles can be used in this invention. The TFE/PAVE copolymer particles used in the present invention can also be made by other

processes, for example the melt extrusion of the copolymer and cutting of the e'xtrudate into minicubes as disclosed in U.S. Patent No. 6,632,902. The average particle size of the copolymer particles used for rotolining iri the present invention is preferably about 100 to 3000 urn, more preferably about 400 to 1100 urn.

The rotolining method of forming the lining can be used to form both

the primer and overcoat layers. When forming the primer, it is preferred

that the perfluoropolymer primer composition also contain a finely divided

metal additive such as Zn an amount of about 0.2 to 1 wt% based

on the combined weight of the metal powder and perfluoropolymer. This

additive, in place of polymer binder, enables the rotolining primer to

adhere to the pipe interior surface. Because it is more economical to form

a thin primer layer by using a liquid-based primer composition, it is

preferred that the rotolining technique be used for the formation of the

overcoat layer, especially when a thick overcoat is desired, such as

described above.	.

The overcoat can also be a liquid perfiuoropolymer composition, i.e., powder particles having an average particle size of 2 to 60  micrometers dispersed or solubilized in an organic solvent or dispersed in aqueous media. However, the overcoat is preferably applied as a powder composition by means of known spray devices such as by electrostatic spraying. The overcoat does not require any ingredient therein to promote adhesion to the interior surface of the oil pipe, because the primer layer provides this adhesion and adhesion to the overcoat. Therefore the overcoat composition applied to the primer layer can be essentially free of any other ingredient, preferably providing a pure perfluoropolymer interior surface facing the oil in the oil pipe, to provide the best non-stick surface.

In another embodiment, the overcoat includes a multiple coating of a first-applied coating on the primer layer to form a lower layer of the  overcoat composition containing a small amount of mica dispersed therein, followed by a subsequent applied coating on the overcoat/mica lower layer to form an overcoat upper layer that is free of mica. Each of these layers can be applied by powder coating. Further details on the overcoat/mica composition is disclosed in U.S. Patent 5,972,494, wherein it is disclosed that the mica constitutes 2 to 15 wt% of the primer layer composition and 0.5 to 1.5 wt% of talc may also be present. For purposes of the present invention, these percents refer to the combined weight of the perfluoropolymer and the mica and the talc, if present. The presence

of this lower layer further improves the impermeability performance of the lining when the corrosive conditions in particular oil wells require enhanced protection of the oil pipe.

According to the present invention, the after the lining is applied or in the preferred embodiment, the overcoat is applied, the resultant oil conveying pipe is then baked to melt the overcoat, again by placing the pipe in an oven heated to the desired temperature. Typically, the baking temperature applied to the overcoat through the thickness of the wall of the pipe and the primer layer, will be at least 20°C above the melting point of the perfluoropolymer as used in the preferred embodiment, with the temperature and time of exposure being sufficient to bake the perfluoropolymer. The same is true with respect to the baking of the primer layer.

In use, the pipes are assembled together, end to end, by conventional techniques dependent on the utility. For example, in oil wells, the pipes will typically have screw sections at each end so that length after length of coated pipe can be screwed together to reach the depth of the oil well. The lining will be applied to abutting ends of the screw threads so that when screwed together, the succession of pipes presents a continuous surface exposed to the oil.  For oil pipelines, the pipes may have flanges for bolting together to form the continuous succession of pipes required. In that case, the coating of the interior surface of the pipe is extended to the surface of the flange so that the butting together of the flanges adds to the continuity of the coating on the interior surface of the pipes.

The lining both acts as a non-stick surface for the oil and its constituents, but also to isolate the steel structure of the pipe from  -corrosion. In oil wells, temperatures at the bottom of the well can reach 500°F (260°C), but will more typically be in the range of 350-450°F (177-232°C). The materials of the lining are selected to have a melting temperature greater than the temperature present at the bottom of the well. The lining forms a physical barrier to the corrosive environment of the hot oil. The lining is also resistant to permeation of this corrosive environment through the thickness of the lining. The overcoat provides the effective permeation resistance. This same corrosion protection is provided to pipe used in a surface pipeline, where temperatures will be lower, but contact with the oil occurs for a long period of time.

With the present invention, the reduction in deposition can be characterized by being at least 40%, preferably at least 50% of at least one of asphaltenes, paraffin wax, and inorganic scale as compared to the interior surface of the pipe without the lining being present. These reductions are also made in comparison to pipe lined with an epoxy resin. In fact, reductions of at least 60%, 70%, 80% and even at least 90% have been realized. Preferably these reductions apply to at least two of the deposition materials, and more preferably, to all three of them. Thus, in accordance with the present invention, there is also provided a method for reducing the deposition in a rigid oil well pipe of at least one of asphaltenes, paraffin wax, and inorganic scale by at least 40% as compared to the interior surface of said oil pipe without the lining being present.

These reductions are determined by the Asphaltene Deposition Test, the Paraffin Deposition Test, and the Inorganic Scale Deposition Test, respectively, disclosed in the Examples. Even better results than shown by these model Tests are expected because of the rapid flow of oil through the oil pipe in field use. The corrosion protection imparted by the lining to the interior surface of the oil pipe can be characterized by substantial impermeability to a strong salt solution at a high temperature for a long period of time in accordance with the Salt Water Permeation Test described in the Examples below.

TEST METHODS

PARAFFIN DEPOSITION TEST

A cold finger apparatus, available at Westport Technology Center International (Houston, Texas) is used to test the baked coatings as prepared in the Examples for the degree of release (non-stick) they exhibit. The apparatus includes a circulating beaker (double-walled) filled with mineral oil and connected to a first temperature bath which is placed on a magnetic mixing plate. A stainless steel cup with a magnetic stirring bar is submerged in the mineral oil and the temperature set to 140°F .(60°C). A cold finger (tubular projection) is connected to a second water circulating temperature bath, and the temperature set to 60°F.

Stainless steel sleeves (6" long, 0.5" inside ID, 0.625" OD) closed flat at the bottom which are coated as described in the Examples are washed with splyent  (toluene, then methanol) and placed in a hot oven to

ensure a clean surface for wax to deposit on. The sleeve is then weighed, secured over the finger with a set screw at the top to create a tight fit, and allowed to cool for thirty minutes. After thirty minutes, the sleeve is attached over the cold finger in a tight fit and submerged in the crude oil for twenty-four hours.

Crude oil known to have a large wax content with a wax appearance temperature of approximately 105°F is used for this test. The crude is initially heated to 150°F (66°C) and centrifuged twice to remove any water and sediments. The source sample of crude was maintained at 150°F (66°C) during the duration of the testing to ensure the wax remained in solution.

At the completion of the twenty-four hour test time, the sleeve is

removed from the crude and allowed to sit for one hour at GOT (16°C) in a

nitrogen environment. A final weight is measured. Weight data collected

before and after submersion are used to calculate the wax deposition on

the sleeve. From the material balance a mass per unit area was calculated

for comparison purposes. The baseline for comparison is the paraffin

adhesion test performed on commercially available epoxy-resin coated oil
