Repository: anandvc/allindianpatents

File: patents/270031-composition-for-an-electrode-material-its-use-and-method-for-producing-a-solar-cell.html
Indian Patents. 270031:COMPOSITION FOR AN ELECTRODE MATERIAL, ITS USE AND METHOD FOR PRODUCING A SOLAR CELL

Indian Patents

Recently Granted Patents

  Recently Published Patents

Title of Invention	COMPOSITION FOR AN ELECTRODE MATERIAL, ITS USE AND METHOD FOR PRODUCING A SOLAR CELL

Abstract	The present invention is an electrode material comprising at least, a silver powder, a glass frit, and an organic vehicle, wherein a rate of Ag content of the electrode material is 7 5 wt% to 95 wt%, and a ratio of contents of Ag grains having an average grain diameter of 0.5 ym to 3 pm and Ag grains having an average grain diameter of 4 pm to 8 pm in the electrode material is (the Ag grains having an average grain diameter of 0.5 pm to 3 pm) : (the Ag grains having an average grain diameter of 4 pm to 8 pm) = 20-80 wt% : 80-20 wt%, and a solar cell comprising an electrode formed by using the electrode material. Thereby, an electrode material that can be stably filled in an electrode groove formed on a semiconductor device and that an electrode with narrow line width and small resistance loss can be easily formed by, and a solar cell with high power having an electrode formed by using the electrode material are provided.	

Full Text	FORM 2

THE PATENTS ACT, 1970 (39 of 1970)

COMPLETE SPECIFICATION

(See Section 10)

TITLE

"ELECTRODE MATERIAL, SOLAR CELL, AND METHOD FOR PRODUCING

SOLAR CELL"

APPLICANT

SHIN-ETSU CHEMICAL CO., LTD. 6-1, Ohtemachi 2-chome

Chiyoda-ku

Tokyo 100-0004 Japan

Nationality: a Japanese company

The following specification particularly describes the nature of this invention and the manner in which

it is to be performed

SPECIFICATION

ELECTRODE MATERIAL, SOLAR CELL, AND METHOD FOR

PRODUCING SOLAR CELL

Technical Field

The present invention relates to an electrode material containing a silver powder, a semiconductor device such as a solar cell of which electrode is formed by using the electrode material, and a method for producing a solar cell.

Background Art

For a semiconductor device in which an electrode is formed such as a solar cell, it is necessary to form an electrode with low resistance having a narrow occupied area on a light acceptance surface so as not to block light. Therefore, for the purpose of enlargement of electrode cross-section area with controlling the electrode width to a certain size, a solar cell or the like has been produced by forming a predetermined electrode groove on a substrate surface and then forming a buried electrode inside the groove.  As examples thereof, buried-type electrode solar cells (buried-contact-type solar cells) have been developed and disclosed, for

example, in Japanese Patent Application Laid-open (kokai) No. H08-37318 and No. H08-191152, and the

like .

In the case of forming a finger electrode on

a front surface of a solar cell, for example, a finger electrode formed by a screen printing method generally has approximately a width of 120 µm and a height of 15 µm.  However, in the case of forming a buried-type electrode inside a groove as the above-described invention, a finger electrode having approximately a width of 30 ym and a depth of 6 0 ym can be formed by combining a plating method.

By forming a buried-type electrode (finger electrode) as described above, a solar cell with narrow electrode width and an electrode cross-section area being nearly equal to that of an electrode formed by a screen printing method can be produced.  Thereby, without increasing resistance loss in the finger electrode portion, finger shadow loss is drastically reduced and the light acceptance area can be enlarged.  Therefore, it becomes possible that the solar cell power is enhanced.

However, in the formation of a buried-type electrode by using a plating method as described above, in order to maintain the electrode

formation condition to be constant, namely, in order to maintain a precipitation rate or a film composition to be constant, it is necessary that bath components such as a metal salt concentration of the electrode and a reducing agent concentration thereof are strictly analyzed and administered with pH and temperature, and it has been difficult to stably form an electrode having a desired quality.  Moreover, in the case of using an electroless plating method, electrode forming cost is reduced.  However, there has been a crucial disadvantage that formation of a predetermined cross-section area requires time and that productivity is very low.  Furthermore, abnormal precipitation is easily caused against a minor defect on the device surface.  Therefore, it is also difficult to pursue a beautiful physical appearance thereof.

With respect to such disadvantages, in Proceedings of 3rd World Conference on Photovoltaic Conversion, "Buried Contact Solar Cells on Multicrystalline Silicon with Optimized Bulk and Surface Passivation" or Japanese Patent Application Laid-open (kokai) No. 2001-223372, inventions for forming an electrode with the narrow electrode width by burying the electrode in a electrode groove by a screen printing method

have been disclosed.  However, for example, as the Japanese Patent Application Laid-open (kokai) No. 2 001-2 23372 or the like, when a groove having a width of approximately 100µm is formed on a semiconductor substrate and then an electrode material (electrode paste) for a solar cell which is generally used by a screen printing method is pressed into the groove, a binder component contained in the electrode material is burnt out in firing the electrode material, and the electrode material is constricted by sintering of silver grains.  Thereby, there has been a problem that the electrode material is not sufficiently filled in the groove and simultaneously delamination of the electrode material is caused in the groove and the contact area to the semiconductor substrate is reduced.  Furthermore, there has also been caused problems that a vacancy taken in the groove with the electrode material in the printing expands at a burst in the firing, or decomposition gas in the time of the burning-out loses vents and expands in the groove, and therefore, the electrode in the groove is partially broken.  Such problems have increased series resistance of the solar cell and consequently have caused degradation of the power

of the solar cell.

Moreover, in pressing the electrode material into the groove, it is devised to lower viscosity of the electrode material to be approximately 40-

100 Pa's and thereby the electrode material is made to easily flow in the groove.  However, in this case, the electrode material leaks out of the groove and generates blur (seeping-out).  If blur is generated in the electrode formation as described above, the electrode width of the finger electrode widens.  Therefore, a problem that shadow loss is increased to degrade the solar cell power is caused.  On the other hand, if a squeegee speed in the screen printing is simply enhanced in order to reduce the blur of the electrode, there has been a problem that patchiness is generated in the electrode in the groove and accordingly the finger electrode becomes easily broken and the solar cell power is degraded.

Disclosure of the Invention

Accordingly, the present invention has been conceived in view of the above problems.  An object of the present invention is to provide an electrode material that can be stably filled in an electrode groove formed on a semiconductor substrate and that an electrode with narrow line width and small resistance loss can be easily

formed by, a solar cell with high power having an electrode formed by using the electrode material, and a method for producing the solar cell.

In order to accomplish the above object, according to the present invention, there is provided an electrode material comprising at least, a silver powder, a glass frit, and an organic vehicle, wherein a rate of Ag content of the electrode material is 75 wt% to 95 wt%, and a ratio of contents of Ag grains having an average grain diameter of 0.5 ]im to 3 ym and Ag grains having an average grain diameter of 4 |im to 8 ym in the electrode material is (the Ag grains having an average grain diameter of 0.5 ym to 3 ym) : (the Ag grains having an average grain diameter of 4 ym to 8 ym) = 20-80 wt% : 80-20 wt%.

In addition, an average grain diameter represents an SEM grain diameter that is an average value calculated by measuring diameters of grains based on an SEM photograph.

When a rate of Ag content of the electrode material is 75 wt% to 95 wt%, and a ratio of contents of Ag grains having an average grain diameter of 0.5 ym to 3 ym and Ag grains having an average grain diameter of 4 ym to 8 ym in the electrode material is (the Ag grains having an average grain diameter of 0.5 ym to 3 ym)  : (the

Ag grains having an average grain diameter of 4 pm to 8 ym) = 20-80 wt% : 80-20 wt% as described above, the electrode material can be stably filled in the electrode groove formed on a semiconductor substrate.  Therefore, there can be provided an electrode material by which the electrode having narrow line width can be easily formed and no gap is generated between the electrode and the substrate, and the electrode with small resistance loss can be stably formed by preventing delamination or breaking of the electrode in the

groove.

In the above case, it is preferable that a viscosity of the electrode material is 150 Pa *s to 400 Pa • s.

When a viscosity of the electrode material is 150 Pa *s to 400 Pa-s, in filling the electrode material in the electrode groove, generation of blur by seeping-out of the electrode material from the groove or generation of patchiness in the groove can be prevented.  In addition, a viscosity in the present invention represents a viscosity

measured at 25 °C by a Brookfield rotational viscometer (for example, HB-type SSA 15/6R).

Moreover, it is preferable that a thixotropy (TI value) in 5 rpm / 50 rpm of the electrode material is 0.5 to 2.5, or a thixotropy (TI value)

in 5 rpm / 20 rpm thereof is 0.5 to 2.0.

When a thixotropy in 5 rpm / 50 rpm of the electrode material or a thixotropy in 5 rpm / 20 rpm thereof is the predetermined value as described above, generation of blur or patchiness in the electrode formation can be more prevented by the electrode material.  In addition, in the present invention, a thixotropy in 5 rpm / 50 rpm represents a radio of a viscosity in 5 rpm and a viscosity in 50 rpm measured by the rotational viscometer, and a thixotropy in 5 rpm / 2 0 rpm represents a radio of a viscosity in 5 rpm and a viscosity in 20 rpm measured by the rotational viscometer.

Furthermore, it is preferable that a decomposition initiation temperature of the

organic vehicle is 170 °C to 250 °C.

When a decomposition initiation temperature

of the organic vehicle is 170 °C to 250 °C as described above, resolvability of the organic vehicle in the electrode formation can be enhanced Therefore, breaking of the electrode due to decomposition gas of the organic vehicle can be certainly prevented in firing the electrode material.  Therefore, an electrode with very small resistance loss can be stably formed.

In addition, a decomposition initiation

temperature represents a temperature when a TG curve shifts to decrease following solvent volatilization in a thermogravimetric analysis (TG) .

Moreover, according to the present invention, there can be provided a semiconductor device comprising an electrode formed by using the electrode material according to the above-described present invention, and particularly, the semiconductor device can be a solar cell functioning as a photovoltaic device.

In such a semiconductor device comprising an electrode formed by using the electrode material of the present invention, the line width in the electrode is narrow, and also such problems as breaking due to decomposition gas and delamination due to constriction of the electrode material in firing are not caused in the electrode, and generation of blur or patchiness is prevented, and furthermore, it can be a high-quality semiconductor device in which an electrode having low electrode resistivity is formed.  In particular, a solar cell in which such a semiconductor device of the present invention functions as a photovoltaic device has narrow line width of the electrode and small resistance loss thereof, and therefore it can be a high-quality

solar cell by which high power can be obtained.

Furthermore, according to the present invention, there can be provided a solar cell constituted by forming at least, a pn junction, a front surface electrode, and a back surface electrode, wherein the front surface electrode is formed by using the electrode material according to the present invention.

In such a solar cell having a front surface electrode formed by using the electrode material of the present invention, the line width in the electrode is narrow, and also such problems as breaking due to decomposition gas and delamination due to constriction of the electrode material in firing are not caused in the electrode, and generation of blur and patchiness is prevented, and the resistance loss is small, and therefore it can be a high-quality solar cell by which high power can be obtained.

Moreover, the present invention provides a method for producing a solar cell, comprising, at least, a step of forming an impurity layer having a second conductivity type different from a first conductivity type on a front surface of a silicon substrate having the first conductivity type, a step of forming an antireflection film on the impurity layer having the second conductivity type,

a step of forming an electrode groove on the silicon substrate, and a step of forming an electrode in the electrode groove formed on the silicon substrate by using the electrode material according to the present invention.

By producing a solar cell as described above, an electrode with narrow line width which is filled completely in the electrode groove can be easily formed without causing delamination or breaking thereof and with preventing generation of blur and patchiness.  Therefore, a high-quality solar cell that the electrode resistance loss is reduced of and that high power can be obtained by can be stably produced.

In the above case, it is preferable that the step of forming an electrode is performed by a screen printing method.

By performing the step of forming an electrode by a screen printing method as described above, a high-power solar cell can be produced with high productivity.  Therefore, cost reduction of the solar cell can be accomplished.

As described above, according to the electrode material of the present invention, the electrode material can be stably filled in an electrode groove formed on a semiconductor substrate.  Therefore, an electrode with narrow

line width can be easily and stably formed with preventing delamination and breaking of the electrode in the groove.  Thereby, it becomes possible that a high-power solar cell having an electrode with narrow line width and small resistance loss is stably produced by a screen printing method.  Therefore, a high-quality solar cell can be provided at a low cost.

Brief Explanation of the Drawings

Fig. 1 is a schematic constitution view showing schematically a constitution of a solar cell according to the present invention.

Fig. 2 is a flow chart showing an example of a method for producing a solar cell according to the present invention.

Fig. 3 is a schematic explanation view for explaining a multi-blade dicing saw used in forming an electrode groove.

Fig. 4 is a cross-section view showing cross sections of the electrode in solar cells of Examples and Comparative examples.

Best Mode for Carrying out the Invention

Hereinafter, embodiments according to the present invention will be explained.  The present invention is not limited thereto.

The present inventors has experimented and studied thoroughly in order to make it possible to stably form an electrode with narrow line width having small resistance loss as an electrode of a semiconductor device such as a solar cell.  As a result, the present inventors have found that as a electrode material for forming an electrode, the electrode material in which a rate of Ag content is 75 wt% to 95 wt% and in which a ratio of contents of Ag grains having an average grain diameter of 0.5 ym to 3 ym and Ag grains having an average grain diameter of 4 ym to 8 ym is (the Ag grains having an average grain diameter of 0.5 ym to 3 ym) : (the Ag grains having an average grain diameter of 4 ym to 8 ym) = 20-80 wt% : 80-20 wt% can be used therefor.  And, the present invention has been accomplished.

First, the electrode material of the present invention is explained.

The electrode material of the present invention is an electrode material comprising at least, a silver powder, a glass frit, and an organic vehicle, wherein a rate of Ag content of the electrode material is 75 wt% to 95 wt%, and a

ratio of contents of Ag grains having an average grain diameter of 0.5 ym to 3 ym and Ag grains having an average grain diameter of 4 ym to 8 ym

in the electrode material is (the Ag grains having an average grain diameter of 0.5 p to 3 µm) (the Ag grains having an average grain diameter of 4 µm to 8 µm) = 20-80 wt% : 80-20 wt%.

As explained specifically, the electrode material of the present invention contains a silver powder and a glass frit and an organic vehicle as main components, and a rate of Ag content in the electrode material is 75 wt% to 95 wt%.  For example, if the rate of Ag content of the electrode material is less than 75 wt%, electrode resistivity becomes high in the case of forming the electrode and solar cell power becomes drastically degraded.  On the other hand, if the rate of Ag content is more than 95 wt%, there is caused a problem that adhesiveness of the electrode and the semiconductor substrate is degraded or associativity of the electrode in itself is degraded and therefore it becomes easy to cause delamination or breaking of the electrode, or the like.  However, when the rate of Ag content is in the above-described range of the present invention, it becomes possible that an electrode having low electrode resistivity can be stably formed without causing delamination or breaking.

Furthermore, in the electrode material of the present invention, two kinds of grains having

different sizes of Ag grains having an average grain diameter of 0.5 µm to 3 pm and Ag grains having an average grain diameter of 4 µm to 8 pm is contained at a ratio of (the Ag grains having an average grain diameter of 0.5 µm to 3 µm) : (the Ag grains having an average grain diameter of 4 pm to 8 pm) = 20-80 wt% : 80-20 wt%.

For example, if the average grain diameter or the content ratio of Ag grains is out of the above-described range, it becomes easy to cause reduction of contact area due to constriction of the electrode, delamination, breaking, increase of electrode resistivity, or the like.  Therefore, it becomes difficult to form a solar cell having desired power.  That is, in the case that grains having an average grain diameter of less than 0.5 pm are contained as the small Ag grains, the constriction of the electrode material is occasionally caused in forming the electrode to cause the reduction of contact area of the electrode or the delamination.  On the other hand, if more than 3 µm, Ag grains cannot be densely filled in the groove, and breaking of the electrode becomes easy to be caused.  Moreover, if grains having an average grain diameter of less than 4 µm are contained as the large grains, all the same, it becomes easy to cause the

constriction of the electrode material and thereby to cause the reduction of contact area of the electrode or the delamination.  On the other hand, if more than 8 µm, the electrode resistivity becomes large and it becomes easy to generate blur of the electrode.  Furthermore, if the Ag grains having either of the average grain diameters are contained excessively over 8 0 wt%, the delamination is easy to be caused in forming the electrode and the contact area between the substrate and the electrode becomes small and the solar cell power becomes degraded.

Accordingly, when as the Ag grains, grains having an average grain diameter of 0.5µm  to 3 µm and having that of 4 µm to 8 µm  are contained at the above-described ratio, the electrode material can be stably filled in the electrode groove formed on a semiconductor substrate, and the narrow electrode having a line width of, for example, approximately 3 0-10 0 µm  can be easily formed.  Moreover, without generating gap between the electrode and the substrate, delamination, breaking of the electrode in the groove can be prevented.  Furthermore, generation of blur or patchiness is prevented, and therefore, it becomes possible to stably form an electrode having small resistance loss.  In addition, for setting the

above ratio of contents, for example, it is sufficient that two kinds of silver powders that respectively have the above-described predetermined average grain diameters are blended at the predetermined radio.

In addition, in the present invention, the glass frit and the organic vehicle contained in the electrode material is not particularly limited. For example, as the glass frit, borosilicate glass and such can be used.  Moreover, as the organic vehicle, a vehicle in which resin having binder function is dissolved in an organic solvent can be used.  For example, as the resin, ethyl cellulose resin or alkyd resin or the like can be used.  As the organic solvent, terpineol, diethylene glycol monobutyl ether, diethylene glycol monobutyl ether acetate, or the like, can be used.

In the electrode material of the present invention as described above, it is preferable that a viscosity of the electrode material is 150 Pa-s to 400 Pa-s, for example, in a measurement at

25 °C by a Brookfield rotational viscometer (HB-type SSA 15/6R).  Moreover, it is preferable that a thixotropy (TI value) in 5 rpm / 50 rpm of the electrode material is 0.5 to 2.5, or a thixotropy (TI value) in 5 rpm / 2 0 rpm thereof is 0.5 to 2.0. When the viscosity of the electrode material or

particularly a thixotropy in 5 rpm / 5 0 rpm or in 5 rpm / 2 0 rpm of the electrode material has such a range as described above, generation of blur by seeping-out of the electrode material from the electrode groove in the case of forming the electrode or generation of patchiness can be effectively prevented.

According to the present invention, a semiconductor device having an electrode formed by using the above-described electrode material of the present invention.  In particular, the semiconductor device can be a solar cell functioning as a photovoltaic device.

That is, the present invention can provide a solar cell in which at least a pn junction and a front surface electrode and a back surface electrode are formed, and in which the front surface electrode is formed by using the electrode material according to the present invention.

Hereinafter, a solar cell according to the present invention will be explained specifically with reference to drawings.  Here, Fig. 1 is a schematic constitution view showing schematically a constitution of the solar cell according to the present invention.

In a solar cell 10 of the present invention, a pn junction is constituted by forming a low-

concentration n-type impurity layer 2 (also referred to as emitter layer or diffusion layer) in which impurity such as phosphorus is diffused at a low concentration in a front surface side of a p-type silicon single crystal substrate 1, and further on the low-concentration n-type impurity layer 2, an antireflection film 3 is formed.  As the antireflection film 3, for example, a silicon nitride film, a silicon oxide film, a titanium dioxide film, a zinc oxide film, a stannum oxide film, or the like, can be formed.

On the other hand, on the other surface (back surface) of the silicon substrate 1, a high-concentration p-type impurity layer 7 in which impurity such as boron is diffused at a high concentration is formed, and an Al electrode 6 is formed thereon as the back surface electrode.

Furthermore, on the substrate front surface side in which the above-described antireflection film 3 is formed, an electrode groove 4 is formed. A buried electrode (Ag electrode) 8 is provided on the electrode groove 4 as the front surface electrode.  Moreover, a high-concentration n-type impurity layer 5 is formed in the periphery of the electrode groove 4.

In the present invention, in the solar cell 10 having such a structure, the above-described

buried electrode 8 is formed by the above-described electrode material of the present invention.  In such a solar cell having a buried electrode (front surface electrode) formed by using the electrode material of the present invention, the line width of the electrode can be narrow, for example, approximately 30-100 µm,  and problems of breaking due to decomposition gas and delamination due to constriction in firing the electrode material are not caused in the electrode, and generation of blur or patchiness is prevented and resistance loss is small.  Therefore, it can be a high-quality solar cell by which high power can be obtained.

Next, a method for producing a solar cell according to the present invention will be explained with reference to Fig. 2 .  Fig. 2 is a flow chart showing an example of the method for producing a solar cell according to the present invention. (Preparation of a silicon substrate: Step a)

First, as a silicon substrate having a first conductivity type, for example, a p-type silicon single crystal substrate having a crystal plane orientation of (100) doped with boron is prepared. A method for producing the p-type silicon single crystal substrate is not particularly limited.

However, the p-type silicon single crystal substrate can be easily produced by, for example, growing a single crystal ingot doped with boron at a predetermined concentration by Czochralski method (CZ method) or by Floating zone method (FZ method) or the like, slicing the grown single crystal ingot into wafers, and then subjecting the wafer to a wafer-processing step such as an etching step being generally performed conventionally.  In this case, it is preferable that a specific resistance of the prepared p-type silicon single crystal substrate is, for example, 0.1-20 Ω .cm.  In particular, 0.5-2.0 Ω- cm is suitable for producing a high-performance solar cell.

(Formation of an uneven shape on the substrate front surface: Step b)

Next, according to need, an uneven shape is formed on a front surface of the prepared p-type silicon single crystal substrate.  The reason why an uneven shape is formed on the substrate front surface as described above is that it is necessary to make it possible to perform reflection at two times or more as much as possible on the light acceptance surface in order to reduce reflectance in the visible light region.  As a method for forming the uneven shape on a wafer surface, for

example, the prepared silicon single crystal substrate is immersed in an aqueous solution of a 3-wt% sodium hydroxide in which isopropyl alcohol is added, and wet-etched, and thereby, random texture surfaces can be formed on both sides of the substrate.  Moreover, as other representative surface uneven structures, a V-shaped groove and a U-shaped groove can be exemplified.  These can be formed by utilizing a grinding apparatus or the like.  Moreover, for forming a random uneven shape on the substrate surface, acid etching, reactive ion etching, or the like, can also be used. (Formation of a low-concentration n-type impurity layer: Step c)

After forming the uneven shape on the substrate surface, a low-concentration n-type impurity layer (diffusion layer) to be an impurity layer having a second conductivity type different from a first conductivity type (p type) is formed on the wafer front surface.  The low-concentration n-type impurity layer can be formed by, for example, using a liquid source of oxyphosphorus chloride and performing thermal diffusion at

820 °C.  Thereby, a n-type impurity layer having a sheet resistance of approximately 100 Ω/⁭ is formed on the substrate front surface.  In this case, a so-called back-to-back diffusion that is a

diffusion method of superposing back surfaces and inserting the wafers into the same slot of a diffusion boat and performing diffusion can be utilized so that phosphorus does not diffuse in the substrate back surface as much as possible. In such a diffusion method, the diffusion dopant occasionally comes around from an edge of the substrate by approximately several millimeters. However, if pn separation is performed by plasma etching or laser, shunt can be prevented. Moreover, as other methods for forming a low-concentration n-type impurity layer, any one of, for example, a thermal diffusion method of utilizing a solid source, a coating diffusion method of using an oxyphosphorus chloride source, an ion implantation method of implanting phosphorus ions directly, and so forth, can be used. (Formation of an antireflection film: Step d)

After forming the low-concentration n-type impurity layer, an antireflection film is formed on the impurity layer.  For example, by using a LPCVD (Low Pressure Chemical Vapor Deposition: pressure reduction CVD) apparatus, the silicon single crystal substrate in which the low-concentration n-type impurity layer is formed is put in a furnace of the LPCVD apparatus, the in-

furnace temperature is raised to 800 °C in a monosilane gas and a nitrogen atmosphere under a reduced pressure, and thereby, the antireflection film made of a silicon nitride film can be formed. In this case, it is preferable that the antireflection film is formed at a thickness of approximately 70-90 nm.  Moreover, in this case, it is preferable that the refractive index of the antireflection film is in the vicinity of 2.0 because light absorption is small and low reflection characteristic is demonstrated.

Moreover, as another antireflection film, for example, a silicon oxide film, a titanium dioxide film, a zinc oxide film, a stannum oxide film, or the like, can be used as described above.  Among these antireflection films, a thermal silicon oxide film has the smallest interface state density and is suitable for enhancing the solar cell power characteristic.  However, a refractive index thereof is approximately 1.5, and therefore, for example, in the case of sealing the solar cell under a glass in the module, it is occasionally difficult to sufficiently reduce reflectance.

Furthermore, with respect to the method for forming an antireflection film, a plasma CVD method, a coating method, a vacuum evaporation method, or the like, can be used as well as the

above-described LPCVD method.  However, it is preferable that the above-described silicon nitride film is formed by LPCVD method from a view of thermal resistance.  Furthermore, if a film having a refractive index between 1 and 2 such as a magnesium difluoride film is further formed on the above-described anti-reflection film so as to be under a condition that the total of the reflectances thereof becomes the smallest, the reflectance is further reduced and generation current density can be enhanced. (Formation of an electrode groove: Step e)

After forming an antireflection film in the above-described manner, an electrode groove 4 is formed on the substrate front surface side on which the antireflection film is formed in the p-type silicon single crystal substrate 1, for example, by utilizing a multi-blade dicing saw 9 as shown in Fig. 3.  In this case, it is important that the groove direction of the electrode groove is not in parallel with a  direction for improving yield in the sequential screen printing. It is preferable that the direction is inclined at

45° to a  direction.  Moreover, with respect to a cross-section shape of the electrode groove, a V-shape is possible.  However, a U-shape or a rectangular shape is preferable because the

electrode cross-section area can be more expanded. Moreover, for the electrode groove, not only a method of utilizing a mechanical grinding apparatus method as described above but also a laser processing method can be utilized.  Also, the electrode groove can be formed by utilizing as a mask the antireflection film formed as described above and making openings partially and then utilizing a wet etching method of performing etching with a nitric-hydrofluoric acid or a high-concentration sodium hydroxide solution or a dry etching method according to a reactive ion etching or the like.

(Formation of a high-concentration n-type impurity layer and a p-type impurity layer: Step f)

After the formation of the electrode groove, a high-concentration n-type impurity layer is formed around the electrode groove and a p-type impurity layer is formed on the substrate back surface.  For example, by performing phosphorus thermal diffusion in the substrate front surface

at 87 0 °C by using a phosphorus oxychloride liquid source, the high-concentration n-type impurity

layer having a sheet resistance of approximately

30 Q/D can be formed inside the groove.  Then, by

performing thermal diffusion of boron in the back

surface of the substrate, the p-type impurity

layer can be formed.  In forming the impurity layers on the front and back surface of the substrate as described above, for example, in order that phosphorus is prevented from diffusing in the substrate back surface in the formation of the n-type impurity layer and that boron is prevented from diffusing in the substrate front surface in the formation of the p-type impurity layer, it is preferable that each of the thermal diffusions is performed by using such back-to-back diffusion as explained above.  Also, as another method, a thermal diffusion method of utilizing a solid diffusion source or an ion implantation method can be utilized.  However, for example, a simultaneous diffusion of spin-coating phosphorus dopant and boron dopant respectively on the front surface of the silicon substrate and on the back surface thereof and then stacking a large number of the substrates and performing diffusion at one time is one of simple and economically effective methods•

(Formation of a front surface electrode and a back surface electrode: Step g)

Then, paste made of Al or the like (paste kneaded and dispersed by a three-roll mill after mixing an Al power, a glass frit, an organic vehicles, a solvent, and so forth.  There is a

case of using a mixture of Ag and Al instead of the Al powder.  For the kneading and dispersing, a bead mill, a kneader, or the like, can also be used as well as the three-roll mill) is coated entirely or in a lattice shape on the substrate back surface by a screen printing method, and

dried, for example, at 150 °C in a clean oven, and then baked over 10 min in a near-infrared furnace

in which the maximum temperature is set to 750 °C, and thereby, an Al electrode (back surface electrode) is formed on the substrate back surface.

Furthermore, on the substrate front surface side, a buried electrode (front surface electrode) is formed by a screen printing method by using the above-described electrode material of the present invention (paste kneaded and dispersed by a three-roll mill after mixing an Ag powder, a glass frit an organic vehicle, a solvent, and so forth).  For example, the electrode material of the present invention is printed in the electrode groove by printing and plate-making for a comb-shaped electrode pattern by using a screen printing

method, and dried at 150 °C in a clean oven, and then baked for approximately 5 min in a near-infrared furnace in which the maximum temperature

is set to 700 °C, and thereby, a buried electrode can be formed.  In addition, in the present

invention, a method for forming the buried electrode is not particularly limited. For example, a buried electrode can be formed by a dispenser. However, by using a screen printing method as described above, it becomes possible that a solar cell is produced with high productivity. Therefore, it becomes possible to accomplish cost reduction of the solar cell.

By producing a solar cell as described above, an electrode having narrow line width that is completely filled in the electrode groove can be easily formed.  Thereby, for example, as shown in Fig. 1, a high-quality solar cell that no breaking and no delamination are generated and generation of blur or patchiness is prevented in and that a high power can be obtained by can be stably produced.

Hereinafter, the present invention will be explained more specifically with reference to Examples and Comparative examples.  However, the present invention is not limited thereto. (Examples 1-11 and Comparative examples 1-7)

Hereinafter, by using 18 kinds of electrode materials as shown in Table 1, productions of solar cells were performed as follows according to the flow chart shown in Fig. 2.

In addition, the electrode materials comprised content rates of an Ag powder as described in the Table, a 2-wt% glass frit, and remaining amount of an organic vehicle.  Moreover, as shown in Table 1, TI value in 5 rpm / 50 rpm cannot be measured when the viscosity of the material is over 200 Pa • s .  Therefore, with respect to the electrode materials of Examples 6-9, 11 and Comparative examples 3, 4, the TI values were incapable measurement (immeasurable). (Preparation of a silicon substrate: Step a)

By using CZ method, a plurality of boron-doped p-type silicon single crystal substrates having a crystal plane orientation of (100) and 10-cm square and a 2 50-µm thickness and an as-sliced specific resistance of 2 Ω • cm (a dopant

concentration of 7.2 x 1015 cm"3) were prepared, and immersed in a 40-wt% sodium hydroxide aqueous

solution, and thereby, damaged layers generated on the substrates were removed by etching.  In addition, in Examples, a sodium hydroxide aqueous solution was used in removing damage of the substrate.  However, it is possible to use a strong alkali aqueous solution such as potassium hydroxide, and also, by an acidic aqueous solution such as nitric-hydrofluoric acid, the same object can be accomplished.

(Formation of an uneven shape on the substrate front surfaces: Step b)

A wet etching was performed by immersing the prepared silicon single crystal substrates in an aqueous solution of 3-wt% sodium hydroxide in which isopropyl alcohol is added, and thereby, random texture surfaces were formed on both sides of the substrates.

(Formation of a low-concentration n-type impurity layer: Step c)

By subjecting the silicon single crystal

substrates to thermal diffusion at 820 °C by using an oxyphosphorus chloride liquid source, a n-type

impurity layer of a sheet resistance of approximately 100 Q/D was formed on a front surface of each of the substrates.  In this case, the back-to-back diffusion was used so that phosphorus did not diffuse in the back surface as mush as possible.

(Formation of an antireflection film: Step d) By using a LPCVD apparatus, each of the silicon single crystal substrates was heated at

8 00 °C in a monosilane gas and a nitrogen gas atmosphere under a reduced pressure, and thereby, an antireflection film made of a silicon nitride film was formed at a film thickness of 80 nm on the surface on which the n-type impurity layer had

been formed. (Formation of an electrode groove: Step e)

By using a multi-blade dicing saw as shown in Fig. 3, electrode grooves having a pitch of 2.5 mm and a width of 60µm and a depth of 50µm  were formed on the front surface of each of the silicon single crystal substrates.  In this case, the groove direction of each of the electrode grooves

was inclined at 45 ° to a crystal orientation of .

(Formation of a high-concentration n-type impurity layer and a p-type impurity layer: Step f)

Phosphorus dopant was spin-coated on the front surface side of each of the silicon substrates and boron dopant was spin-coated on the back surface side thereof, and then, the substrate was subjected to heat treatment. A high-concentration n-type impurity layer was formed around the electrode groove and p-type impurity layer was formed on the back surface of the substrate.

(Formation of a front surface electrode and a back surface electrode: Step g)

After the phosphorus dopant and the boron dopant formed on the front surface and the back surface of the substrate were etched with hydrofluoric acid and removed, paste made of Al

was coated entirely on the substrate back surface

by a screen printing method, and dried at 150 °C in a clean oven. Then, by baking it over 10 min in a near-infrared furnace in which the maximum

temperature is set to 750 °C, an Al electrode (back surface electrode) was formed on the back surface of the substrate.  Furthermore, also on the substrate front surface, an electrode material shown in the following Table 1 were printed by a

screen printing method, and dried at 150 °C in a clean oven, and then baked for approximately 5 min in a near-infrared furnace in which the maximum

temperature is set to 700 °C, and thereby, buried electrodes (front surface electrodes) were formed in the electrode grooves.

With respect to the 10-cm-square solar cells of the prepared Examples 1-11 and Comparative examples 1-7, current and voltage characteristics

were measured in an atmosphere at 2 5 °C under a solar simulator (light intensity: lkW/m2,

spectrum: AM 1.5 global) and appearance inspection

of finger electrodes thereof was performed,  In

the following Table 2, typical solar cell

characteristics of the prepared solar cells in

this time are shown.  Furthermore, in Table 3, the

result of performing the appearance inspection and

cross-section observation, and in Fig. 4 (A)-(D),

states of front surface electrodes buried in the

electrode grooves are shown.

Examples 1-11 did not generate delamination or breaking and that its electrode had a sufficient contact area with the substrate and was stably formed in the electrode grove.  Moreover, in Examples 7-9 and 11, blur or patchiness was observed in a part of the electrode.  However, the generation part was extremely small.  Therefore, it was also found that generation of blur or patchiness was prevented.

On the other hand, in the solar cells of Comparative examples 1, 2, and 6, the resistivity of the electrode material was increased, and blur as shown in Fig. 4 (D) was significantly observed. Moreover, in the solar cells of Comparative examples 3, 4, patchiness as shown in Fig. 4 (c) was significantly observed.  Furthermore, in the solar cells of Comparative examples 5, 7, delamination or gap was generated in the electrode formation by generation of constriction or the like of the electrode material, and thereby, the contact area between the substrate and the electrode was drastically degraded.

Furthermore, as shown in Table 2, in any one of the solar cells of Examples 1-11, conversion efficiency was high, 17% or more, and fill factor was more excellent than that of Comparative examples.  Therefore, it was found that the solar

cell had very high performance.  On the other hand, in any one of the solar cells of Comparative examples 1-7, conversion efficiency indicates a low value, less than 16%, and it was found that in the solar cells of Comparative examples 3-5, 7, fill factors were largely degraded.

The present invention is not limited to the above-described embodiments.  The above-described embodiments are mere examples, and those having the substantially same constitution as that described in the appended claims and providing the similar action and advantages are included in the scope of the present invention.

For example, in the above description, the case of producing a solar cell is mainly explained. However, the electrode material of the present invention is not limited thereto, and can also be applied similarly to a semiconductor device having an electrode except a solar cell.

CLAIMS

1 .  An electrode material comprising at least, a silver powder, a glass frit, and an organic vehicle, wherein a rate of Ag content of the electrode material is 75 wt% to 95 wt%, and a ratio of contents of Ag grains having an average grain diameter of 0.5 ym to 3 ym and Ag grains having an average grain diameter of 4 ym to 8 ym in the electrode material is (the Ag grains having an average grain diameter of 0,5 ym to 3 ym) : (the Ag grains having an average grain diameter of 4 ym to 8 ym) = 20-80 wt% : 80-20 wt%.

2.  The electrode material according to Claim 1, wherein a viscosity of the electrode material is 150 Pa-s to 400 Pa•s.

3,  The electrode material according to Claim 1 or 2, wherein a thixotropy (TI value) in 5 rpm / 50 rpm of the electrode material is 0.5 to 2.5, or a thixotropy (TI value) in 5 rpm / 2 0 rpm thereof is 0.5 to 2.0.

4.  The electrode material according to any one of Claims 1 to 3, wherein a decomposition initiation temperature of the organic vehicle is

170 °C to 250 °C.

5 .  A semiconductor device comprising an electrode formed by using the electrode material according to any one of Claims 1 to 4.

6. The semiconductor device according to Claim 5, wherein the semiconductor device is a solar cell functioning as a photovoltaic device.

7	.  A solar cell constituted by forming at least, a pn junction, a front surface electrode, and a back surface electrode, wherein the front surface electrode is formed by using the electrode material according to any one of Claims 1 to 4.

8	.  A method for producing a solar cell, comprising, at least, a step of forming an impurity layer having a second conductivity type different from a first conductivity type on a front surface of a silicon substrate having the first conductivity type, a step of forming an antireflection film on the impurity layer having the second conductivity type, a step of forming an electrode groove on the silicon substrate, and a step of forming an electrode in the electrode groove formed on the silicon substrate by using

the electrode material according to any one of Claims 1 to 4.

9.  The method for producing a solar cell according to Claim 8, wherein the step of forming an electrode is performed by a screen printing method.

Dated this 16 day of January 2007 

Documents:

				http://ipindiaonline.gov.in/patentsearch/GrantedSearch/viewdoc.aspx?id=wZg0GDtO1vInPO37BPqxtQ==&amp;loc=egcICQiyoj82NGgGrC5ChA==

« Previous Patent

Next Patent »

Patent Number	270031	

Indian Patent Application Number	167/CHENP/2007	

PG Journal Number	48/2015	

Publication Date	27-Nov-2015	

Grant Date	24-Nov-2015	

Date of Filing	16-Jan-2007	

Name of Patentee	SHIN-ETSU CHEMICAL CO., LTD	

Applicant Address	6-1, OHTEMACHI 2-CHOME, CHIYODA-KU, TOKYO 100-0004, JAPAN	

Inventors:

#	Inventor's Name	Inventor's Address	

1	ISHIKAWA, NAOKI	C/O ISOBE R&D CENTER, SHIN-ESTU HANOTAI CO., LTD., 13-1, ISOBE 2-CHOME, ANNAKA-SHI, GUNMA, JAPAN;	

2	OJIMA, SATOYUKI	C/O ISOBE R&D CENTER, SHIN-ESTU HANOTAI CO., LTD., 13-1, ISOBE 2-CHOME, ANNAKA-SHI, GUNMA, JAPAN;	

3	OHTSUKA, HIROYUKI	C/O ISOBE R&D CENTER, SHIN-ESTU HANOTAI CO., LTD., 13-1, ISOBE 2-CHOME, ANNAKA-SHI, GUNMA, JAPAN;	

4	KANO, HARUHIKO	C/O ISOBE R&D CENTER, SHIN-ESTU HANOTAI CO., LTD., 13-1, ISOBE 2-CHOME, ANNAKA-SHI, GUNMA, JAPAN;	

5	YANO, MASANOBU	C/O ISOBE R&D CENTER, SHIN-ESTU HANOTAI CO., LTD., 13-1, ISOBE 2-CHOME, ANNAKA-SHI, GUNMA, JAPAN;	

PCT International Classification Number	H01L 21/28	

PCT International Application Number	PCT/JP05/10931	

PCT International Filing date	2005-06-15	

PCT Conventions:

#	PCT Application Number	Date of Convention	Priority Country	

1	2004-210213	2004-07-16	Japan	

© All Indian Patents, 2013-2021.

  Patent data available in the public domain from Indian Patents Office, Department of Industrial Policy and Promotions, Ministry of Commerce and Industry, Government of India.
