Repository: anandvc/allindianpatents

File: patents/270050-block-copolymer-for-drug-conjugates-and-pharmaceutical-composition.html (part 1 of 2)
Indian Patents. 270050:"BLOCK COPOLYMER FOR DRUG CONJUGATES AND PHARMACEUTICAL COMPOSITION"

Indian Patents

Recently Granted Patents

  Recently Published Patents

Title of Invention	"BLOCK COPOLYMER FOR DRUG CONJUGATES AND PHARMACEUTICAL COMPOSITION"

Abstract	Disclosed is a block copolymer for a drug complex, which comprises a water-soluble polymeric segment comprising a polyethylene glycol and a polyamino acid segment having a hydrazide group and a hydrophobic group in a side chain.	

Full Text	DESCRIPTION

BLOCK COPOLYMER FOR DRUG CONJUGATES AND PHARMACEUTICAL COMPOSITION TECHNICAL FIELD

The present invention provides a block copolymer for a drug conjugate that permits an excellent retention of the conjugate in the blood. BACKGROUND ART

When a drug is systemically administered to an individual orally or by intravenous injection, etc., side effects may be recognized at normal tissues other than the focal lesions to be targeted, which may force the modification and/or suspension of the therapeutic regimen.  Also for some drugs, it may be difficult to maintain the effective drug concentration, or some may be metabolized before being delivered to the target site.

In order to resolve these problems, active research is currently underway on technologies that will have introduced advanced pharmaceutical methods and concepts in which the control of the pharmacokinetics or selective delivery of a drug in the body leads to the desired drug concentration/time pattern at the action site of interest in order to optimize the therapeutic effect.  These technologies and concepts are referred to as the drug delivery system (DDS), and in recent years growing importance has been recognized in that they permit the safer and more effective delivery of anti-cancer drugs, DNA, peptides etc. to pathological lesions such as tumor sites and inflammatory sites.

As specific means of DDS, a method that employs liposomes, emulsions, or nanoparticles as the drug carrier, a method in which drugs are incorporated in polymer carriers such as polymeric micelles, a method in which drugs are covalently bound to synthetic polymers or naturally occurring polysaccharides, and the like have been developed.  In attempts to put these systems into

practical use, there are various problems to be solved, and, among them, evasion from the biological mechanism of recognizing foreign objects, the containment of a drug at a high concentration in a DDS drug carrier, and the control of the release rate of a drug are posing serious challenges.

With regard to evasion from the biological mechanism of recognizing foreign objects, it is becoming possible to avoid the capture at the reticuloendothelial system (RES) of the liver, the spleen etc. by enhancing drug stability in the blood by coating the surface of a drug carrier such as liposomes with a hydrophilic polymer such as polyethylene glycol thereby preventing the adhesion of serum proteins, opsonin proteins etc.  As a result, the high retention of liposomes and polymeric micelles in the blood circulation after intravenous administration can be obtained, and they have come to be passively accumulated in such tissues as the tumor tissues and inflammatory sites in which vascular permeability has been enhanced, thereby leading to efficient treatment.

On the other hand, with reference to the content of a drug in DDS drug carriers, a high drug content can reduce the amount of the carrier required to deliver the desired drug, which is advantageous in terms of both therapeutic effects and drug design [J. Med. Chem. 45: 4336-4343 (2002)].  Nevertheless, with regard to liposomes and polymeric micelles, the content of drugs is limited due to a poor physical stability thereof, and with regard to the polymer conjugate type, increases in drug content can affect the properties of water-soluble polymers, thereby reducing water solubility.  As a result, their interaction with plasma components can no longer be controlled, retention of the conjugate in the blood circulation becomes impossible, and in most cases the drug content therein is as low as several percents [CRIPS 5(2): 2-8 (2004)].  Thus, it is impossible at present to attain a high drug content and an excellent

retention in the blood at the same time.

For example, Japanese Unexamined Patent Publication (Kokai) No. 2003-34653 discloses a DDS compound which has been optimized and of which therapeutic range has been substantially expanded by a specific means for optimizing DDS, and describes that DDS compounds that make use of characteristics of each anti-cancer drug can be generated by selecting the sequence of a peptide linker for conjugating the drug and a carrier and the structure of the carrier.  However, the content of anti-cancer drugs is merely about 1-10 % relative to the total weight of the DDS compound.

With regard to the release of a drug, an ideal system in terms of reduced side effects and enhanced therapeutic effects is such that the drug is stably encapsulated in or bound to the carrier in the blood and, after reaching the lesional tissue, the drug is quickly released.

For example, Japanese patent No. 3270592, Japanese Unexamined Patent Publication (Kokai) No. 7-69900, and W097/12895 disclosed pharmaceutical preparations of block copolymer-anthracycline anti-cancer drug.  The drug has been encapsulated by physicochemical bonding or an amide bond utilizing the amino acid group of the drug and the carboxyl group of the block copolymer.  Thus, the drug has been bound to the carrier and stabilized, but it is hardly conceivable to be quickly released after reaching the pathological tissue.

In order to highly realize the control of drug release, various environment-responsive carriers are being investigated, i.e. pharmaceutical carriers of which properties change in response to environmental changes resulting from diseases, or to differences in the environment of the normal tissue and the focal lesions.

For example, there has been reported HPMA copolymer-doxorubicin (PK1) in which doxorubicin has been bound to a HPMA polymer with a molecular weight of about 30,000

dalton via a GFLG spacer.  In PK1, the drug is released by cathepsin B that is more expressed at tumor sites than at the normal tissues, and the drug content is 8.5%, i.e. it has not attained high drug content.

On the other hand, investigations are being made to attain the release of drugs in response to environmental changes due to pH changes at pathological lesions such as tumor sites and inflammatory sites by utilizing the fact that local pH at these affected regions is lower than at the normal tissues [Adv. Drug Delivery Rev. 56: 1023-1050 (2004), Biochim. Biophys. Acta. 1329(2): 291-301 (1997)].

An intracellular low-pH environment-responsive polymer conjugate [J. Controlled Release 87: 33-47 (2003)] and polymeric micelles [Bioconjugate Chem. 16: 122-130 (2005)] that release doxorubicin hydrochloride precisely in response to the low-pH environment in the endosome after the drug was incorporated into individual cancerous cells at local tumors via the endocytosis route have been reported.  For this polymeric micelles, specifically, the pH dependence of drug release and a relatively high drug content have been attained.

The present inventors have found, however, that the increase in the amount of the drug in said polymeric micelles leads to reduced drug retention in the blood, and thus after intensive and extensive research, the present inventors have attained a high drug content and succeeded in enhancing retention in the blood. DISCLOSURE OF THE INVENTION

The present invention provides a block copolymer for a drug conjugate that can resolve the above problems. The conjugate of said block copolymer and a drug permits an excellent retention in the blood compared to the nonconjugated parent compound, and therefore can expand therapeutic ranges.

The present invention comprises the following embodiments: [1] A block copolymer for a drug conjugate, said

copolymer comprising a water-soluble polymer region consisting of polyethylene glycol and a polyamino acid region having a hydrazide group and a hydrophobic group in the side chain.

[2] The block copolymer for a drug conjugate according to [1] comprising the following structure:

(Structure Removed)

wherein

R1, which may be the same or different, represents a hydrogen atom, a methoxy group, a methyl group, or a substituted linear or branched or cyclic C1-C12 alkyl group, in which the substituent represents a functional group selected from the group consisting of a maleimide group, an amino group, a carboxyl group, a thiol group, a hydroxy group and an active ester group which may be protected,

R2 represents a hydrogen atom, a saturated or an

unsaturated C1-C30 aliphatic carbonyl group or an arylcarbonyl group,

R3 represents -0-R5 or -NH-R5 in which R5, which may be the same or different, represents a hydrophobic group, and R4 represents a hydroxy group, a saturated or an unsaturated C1-C30 aliphatic oxy group or an aryl-lower alkyloxy group,

L1 and L2 independently from each other represents a linker,

m represents an integer of 5-1000, n represents an integer of 0-1000, p represents an integer of 1-1000, and q represents an integer of 1-1000, provided that when p accounts for 20% or more to less than 90% of the total units of the polyamino acids in the block copolymer and n is present, then n, p, and q are randomly present, and when n is absent, then p and q are randomly present, and y represents an integer of 1 or 2.

[3] The block copolymer for a drug conjugate according to [2] wherein p accounts for 25% or more to 75% or less of the total units of the polyamino acids in the block copolymer.

[4] The block copolymer for a drug conjugate according to [3] wherein R5 is a hydrophobic group selected from the group consisting of a benzyl group, a phenyl group, a C4-phenyl group and a C6-C16 alkyl group. [5] A drug-conjugated block copolymer wherein a drug having a ketone structure has been bound to the hydrazide group of the block copolymer for a drug conjugate according to any of [1] to [4] .

[6] The drug-conjugated block copolymer according to [5] wherein the drug having a ketone structure is an anthracycline anti-cancer drug.

[7] The drug-conjugated block copolymer according to [6] wherein the anthracycline anti-cancer drug is bound at a number equal to 10% or more to 50% or less of the total

units of the polyamino acids.

[8] The drug-conjugated block copolymer according to [7] wherein the anthracycline anti-cancer drug is bound at a number equal to 10% or more to 40% or less of the total units of the polyamino acids.

[9] The drug-conjugated block copolymer according to [8] wherein the anthracycline anti-cancer drug is selected from the group consisting of doxorubicin hydrochloride, daunorubicin hydrochloride, epirubicin hydrochloride, pirarubicin, idarubicin hydrochloride, amrubicin hydrochloride, nemorubicin, and PNU-159682. [10] A polymeric micelle pharmaceutical composition comprising a water-soluble polymer region consisting of polyethylene glycol as the outer shell and an overall hydrophobic region consisting of polyamino acids and/or derivatives thereof as the inner shell, said overall hydrophobic region having a hydrazide group-bound drug and a hydrophobic group, wherein said hydrazide group-bound drug and the hydrophobic group may be present in the overall hydrophobic region in the same block copolymer, or in the overall hydrophobic region in a different block copolymer.

[11] The pharmaceutical composition according to [10] wherein the drug is bound to the hydrazide group in the block copolymer of the following formula:

(Formula Removed)

wherein

R1, which may be the same or different, represents a hydrogen atom, a methoxy group, a methyl group, or a substituted linear or branched or cyclic C1-C12 alkyl group, in which the substituent represents a functional group selected from the group consisting of a maleimide group, an amino group, a carboxyl group, a thiol group, a hydroxy group and an active ester group which may be protected,

R2 represents a hydrogen atom, a saturated or an unsaturated C1-C30 aliphatic carbonyl group or an arylcarbonyl group,

R3 represents -0-R5 or -NH-R5 in which R5, which may be the same or different, represents a hydrophobic group,

R4 represents a hydroxy group, a saturated or an unsaturated C1-C30 aliphatic oxy group or an aryl-lower alkyloxy group,

L1 and L2 independently from each other represents a linker,

m represents an integer of 5-1000,

n represents an integer of 0-1000,

p represents an integer of 1-1000, and

q represents an integer of 1-1000,

provided that when p accounts for 20% or more to less than 90% of the total units of the polyamino acids in the block copolymer and n is present, then n, p, and q are randomly present, and when n is absent, then p and q are randomly present, and

y represents an integer of 1 or 2. [12] The pharmaceutical composition according to [11] wherein p accounts for 25% or more to 75% or less of the total units of the polyamino acids in the block copolymer.

[13] The pharmaceutical composition according to [11] wherein R5 is a hydrophobic group selected from the group consisting of a benzyl group, a phenyl group, a C4-phenyl group and a C6-C16 alkyl group.

[14] The pharmaceutical composition according to [11] wherein a drug having a ketone structure has been bound to the hydrazide group of the above block copolymer. [15] The pharmaceutical composition according to [14] wherein the drug having a ketone structure is an anthracycline anti-cancer drug.

[16] The pharmaceutical composition according to [15] wherein the anthracycline anti-cancer drug is bound at a number equal to 10% or more to 50% or less of the total units of the polyamino acids.

[17] The pharmaceutical composition according to [16] wherein the anthracycline anti-cancer drug is bound at a number equal to 10% or more to 40% or less of the total units of the polyamino acids.

[18] The pharmaceutical composition according to [17] wherein the anthracycline anti-cancer drug is selected from the group consisting of doxorubicin hydrochloride, daunorubicin hydrochloride, epirubicin hydrochloride, pirarubicin, idarubicin hydrochloride, amrubicin hydrochloride, nemorubicin, and PNU-159682. [19] The pharmaceutical composition comprising:

(1) a block copolymer wherein the drug is bound to the hydrazide group of the following formula:

(Formula Removed)

wherein

R1, which may be the same or different, represents a hydrogen atom, a methoxy group, a methyl group, or a substituted linear or branched or cyclic C1-C12 alkyl group, in which the substituent represents a functional group selected from the group consisting of a maleimide group, an amino group, a carboxyl group, a thiol group, a hydroxy group and an active ester group which may be protected,

R2 represents a hydrogen atom, a saturated or an unsaturated C1-C30 aliphatic carbonyl group or an arylcarbonyl group,

R3 represents -O-R5 or -NH-R5 in which R5, which may be the same or different, represents a hydrophobic group, and R4 represents a hydroxy group, a saturated or an unsaturated C1-C30 aliphatic oxy group or an aryl-lower alkyloxy group,

L1 and L2 independently from each other represents a

linker,

m represents an integer of 5-1000,

n represents an integer of 0-1000,

p represents an integer of 1-1000,

q represents an integer of 1-1000, and

y represents an integer of 1 or 2,

and

(2) the following block copolymer:

(Structure Removed)

wherein

R1, R2, R3, R4, L1, L2, m, n, p, and y are as defined in the formulae (I) and (II), provided that when p accounts for 50% to 100% of n+p and n is present, then n and p are present randomly or in blocks. [20] The pharmaceutical composition according to [19] wherein the drug has a ketone structure. [21] The pharmaceutical composition according to [20] wherein the drug having a ketone structure is an anthracycline anti-cancer drug.

[22] The pharmaceutical composition according to [21] wherein the anthracycline anti-cancer drug is selected from the group consisting of doxorubicin hydrochloride, daunorubicin hydrochloride, epirubicin hydrochloride,

pirarubicin, idarubicin hydrochloride, amrubicin hydrochloride, nemorubicin, and PNU-159682.

Surprisingly, it was found that by allowing the block copolymer for a drug conjugate to assume a construction comprising a water-soluble polymer region consisting of polyethylene glycol and a polyamino acid region having a hydrazide group and a hydrophobic group in the side chain, the retention of the drug in the blood circulation can markedly enhanced. BRIEF EXPLANATION OF THE DRAWINGS

Fig. 1 shows time-courses of the total DOX concentration in the plasma after the intravenous administration of a DOX-polymer conjugate (Examples 5 and 8) into the tail vein of male rats at 1 mg/kg in terms of the amount of DOX (n=3, mean ± SD) .

Fig. 2 shows time-courses of the total DOX concentration in the plasma after the intravenous administration of a DOX-polymer conjugate (Examples 5 and 6) into the tail vein of male Wistar rats at 1 mg/kg in terms of the amount of DOX (n=3, mean ± SD).

Fig. 3 shows time-courses of the total DOX concentration in the rat plasma after the intravenous administration of a DOX preparation (n=3, mean ± SD) .

Fig. 4 represents a release rate of the drug from the 13DOX-polymer conjugate (Example 5).

Fig. 5 represents changes with time in the tumor volume of the PC-3-xenografted nude mice after the administration of each DOX preparation (n=8, mean ± SE) . The arrow indicates the timing of administration.

Fig. 6 represents changes with time in the body weight of the PC-3-xenografted nude mice after the administration of each DOX preparation (n=8, mean + SE) . The arrow indicates the timing of administration. Fig. 7 shows time-courses of the total drug concentration in the plasma after the intravenous administration of a DOX-polymer conjugate (Example 14)

and an EPI-polymer conjugate (Example 15) into the tail vein of male rats at 1 mg/kg in terms of the amount of the drug. BEST MODE FOR CARRYING OUT THE INVENTION

The block copolymer for a drug conjugate of the present invention may be prepared by introducing a hydrazide group and a hydrophobic group into a block copolymer comprising a water-soluble polymer region consisting of polyethylene glycol and a polyamino acid region.

As the polyamino acid region, there can be mentioned, but not limited to, poly(amino acid derivatives) such as poly(aspartic acid) and/or a derivative thereof, poly(glutamic acid) and/or a derivative thereof, for example poly(p-alkylaspartate-co-aspartic acid), poly(p-allylaspartate-co-aspartic acid), poly(P-aralkylaspartate-co-aspartic acid), poly(y-alkylglutamate-co-glutamic acid), poly (y-aralkylglutamate-co-glutamic acid), poly(P-alkylaspartamide-co-aspartic acid), poly (y-aralkylglutamide-co-glutamic acid), poly ((5-benzyl-co-L-aspartate) and poly (y-benzyl-co-L-glutamate) , and the like.

Specifically, as the block copolymer that is easy to manufacture and that can be conveniently used in the present invention, those represented by the following formulae (I) and (II) may be mentioned:

(Formula Removed)

wherein

R1, which may be the same or different, represents a hydrogen atom, a methoxy group, a methyl group, or a substituted linear or branched or cyclic C1-C12 alkyl group, in which the substituent represents a functional group selected from the group consisting of a maleimide group, an amino group, a carboxyl group, a thiol group, a hydroxy group and an active ester group which may be protected,

R2 represents a hydrogen atom, a saturated or an unsaturated C1-C30 aliphatic carbonyl group or an arylcarbonyl group,

R3 represents -O-R5 or -NH-R5 in which R5, which may be the same or different, represents a hydrophobic group, and R4 represents a hydroxy group, a saturated or an unsaturated C1-C30 aliphatic oxy group or an aryl-lower alkyloxy group,

L1 and L2 independently from each other represents a linker,

m represents an integer of 5-1000, preferably 40-600 n represents an integer of 0-1000, preferably 0-100 p represents an integer of 1-1000, preferably 1-100, and

q represents an integer of 1-1000, preferably 1-100, provided that when p accounts for 20% or more to less than 90%, preferably 25% or more to 50% or less of

the total units of the polyamino acids in the block copolymer and n is present, then n, p, and q are randomly present, and when n is absent, then p and q are randomly present, and y represents an integer of 1 or 2.

The linker, which may vary depending on the method of producing the block copolymer, is not specifically limited, and L1 includes, for example, -Z-NH-, -CO-Z-NH-, and -CO-NH-Z-NH- in which Z is independently a C1-C8 alkyl group, and L2 includes, for example, -CO-Z-, -Z-CO-, -C0-Z-CO-, -Z-CO-Z-, and -Z-CO-O-Z- in which Z is independently a C1-C8 alkyl group.

The above block copolymer may be synthesized by reacting hydrazine or a hydrazine hydrate to a known MeO-PEG (p-benzyl-L-aspartate) thereby to convert the benzylester moiety to a hydrazide group.  The reaction is usually conducted in a dehydrated solvent.  Preferred solvents are aliphatic or aromatic organic solvents and those that can dissolve any of the block copolymer and hydrazine or the hydrazine hydrate.  As the solvent, for example, there can be preferably used N,N-dimethylformamide, N,N-dimethylacetamide, tetrahydrofuran, dichloromethane, chloroform, or a mixed solvent thereof.  The solvent used preferably doesn't contain water as much as possible.

The amount added of hydrazine during synthesis may be the amount that is desired to be introduced into the benzylester moiety of the block copolymer since the reaction proceeds in an almost quantitative manner. When hydrazine is used, for example, when 50% is to be introduced into the benzylester moiety, 0.5-fold equivalent of hydrazine is added, and when 75% is to be introduced into the benzylester moiety, 0.75-fold equivalent of hydrazine is added.  The reaction is conducted at a temperature range of 0°C to 100°C, preferably 20°C to 80°C, and more preferably 25°C to 50°C. The pressure is preferably normal pressure.  The reaction

time is not specifically limited as long as the reaction fully proceeds, and it is usually two hours to two days.

The drug that can be conjugated to the block copolymer for a drug conjugate of the present invention is not specifically limited, as long as it can form a covalent bond by reacting with a hydrazide group. Preferred examples of such a drug includes, for example, a drug that has a ketone structure, for example an anthracycline anti-cancer drug.  Specific examples of anthracycline anti-cancer drugs include, for example, doxorubicin hydrochloride, daunorubicin hydrochloride, epirubicin hydrochloride, pirarubicin, idarubicin hydrochloride, amrubicin hydrochloride, nemorubicin, PNU-159682 and the like.  The amount of the drug to be conjugated to said block copolymer is not specifically limited as long as retention in the blood can be maintained, and is 10% or more to 50% or less relative to the total units of polyamino acids in the block copolymer, preferably 10% or more to 40% or less, and, considering the efficacy and stability of the drug, most preferably 15% or less to 35% or less.  Whereas there are plurality of ketones in the above anthracycline anticancer drugs, about 13 ketones bind covalently to the hydrazide group.

The binding of the above drug to the copolymer for a drug conjugate of the present invention may be preferably accomplished by simply reacting the drug to the hydrazide group of the block copolymer as much as possible under an anhydrous condition.  Preferably the block copolymer of the present invention may be dissolved in a dehydrated solvent such as N,N-dimethylformamide, N,N-dimethylacetamide, tetrahydrofuran, dichloromethane, chloroform, or a mixed solvent thereof, to which the drug at the desired amount may be added and reacted at 0.1 to 10 equivalents, preferably 0.1 to 3 equivalent, relative to the hydrazide group.  The reaction may be conducted at a temperature range of 0°C to 50°C, preferably 20°C to

40°C, and more preferably 25°C to 37°C.  The pressure is preferably normal pressure.  The reaction time is not specifically limited as long as the reaction fully proceeds, and it will usually be two hours to two days. The solution after the reaction may be poured into an appropriate hydrophilic organic solvent, for example an alcohol such as 2-propanol, and the precipitate formed may be washed and collected.  The collection may be performed by a centrifugation procedure.  If necessary, the drug-conjugate copolymer may be subjected to purification by gel filtration chromatography or ultrafiltration to remove the unbound drug.

In another aspect, the present invention provides a polymeric micelle pharmaceutical composition comprising a water-soluble polymer region consisting of polyethylene glycol as the outer shell and an overall hydrophobic region consisting of polyamino acids and/or derivatives thereof as the inner shell, said overall hydrophobic region having a hydrazide group-bound drug and a hydrophobic group, wherein said hydrazide group-bound drug and the hydrophobic group may be present in the overall hydrophobic region in the same block copolymer or in the overall hydrophobic region in different block copolymers.  As used herein the term "overall hydrophobic region" means a region that has been rendered hydrophobic due to the hydrophobic group bound to the polyamino acids and/or derivatives thereof in the block copolymer, thereby the block copolymer can form a polymeric micelle having polyethylene glycol as the outer shell in an aqueous medium at such a hydrophobic region.

The polymeric micelle in such a pharmaceutical composition may be composed of the block copolymer for a drug conjugate alone of the present invention in which the drug was conjugated to the hydrazide group (i.e. the drug conjugated to the hydrazide group and the hydrophobic group are present in the above overall hydrophobic region in the same block copolymer), or of

 (1) a block copolymer which comprises a water-soluble polymer region consisting of polyethylene glycol and a polyamino acid region having a hydrazide group in the side chain and optionally having a hydrophobic group, wherein the drug is conjugated to the hydrazide group, and of (2) a block copolymer which comprises a water-soluble polymer region consisting of polyethylene glycol and a polyamino acid region having a hydrophobic group and/or a derivative region thereof, wherein the drug is not conjugated to the hydrazide group.

As the block copolymer according to the above (1) in the form in which the drug is not conjugated, for example, those represented by the following formula may be used:

(Formula Removed)

wherein

R1, which may be the same or different, represents a

hydrogen atom, a methoxy group, a methyl group, or a substituted linear or branched or cyclic C1-C12 alkyl group, in which the substituent represents a functional group selected from the group consisting of a maleimide group, an amino group, a carboxyl group, a thiol group, a hydroxy group and an active ester group which may be protected,

R2 represents a hydrogen atom, a saturated or an unsaturated C1-C30 aliphatic carbonyl group or an arylcarbonyl group,

R3 represents -O-R5 or -NH-R5 in which R5, which may be the same or different, represents a hydrophobic group, and R4 represents a hydroxy group, a saturated or an unsaturated C1-C30 aliphatic oxy group or an aryl-lower alkyloxy group,

L1 and L2 independently from each other represents a linker, which may vary depending on the method of producing the block copolymer and is not specifically limited, and L1 includes, for example, -Z-NH-, -CO-Z-NH-, and -CO-NH-Z-NH- in which Z is independently a C1-C8 alkyl group, and L2 includes, for example, -Z-CO-, -CO-Z-, -CO-Z-CO-, -Z-CO-Z-, and -Z-CO-O-Z- in which Z is independently a C1-C8 alkyl group,

m represents an integer of 5-1000, preferably 40-600

n represents an integer of 0-1000, preferably 0-100

p represents an integer of 1-1000, preferably 1-100, and

q represents an integer of 1-1000, preferably 1-100, and

y represents an integer of 1 or 2.

The introduction of a hydrazide group or the binding of a drug in the above block copolymer may be conducted pursuant to the method of producing a block copolymer for a drug conjugate of the present invention.

As the block copolymer according to the above (2), for example, those represented by the following formula may be used:

(Formula Removed)

wherein

R1, R2, R3, R4, L1, L2, m, n, p, and y are as defined in the formulae (I) and (II), provided that when n accounts for 50% to 100% of n+p and n is present, then n and p are present randomly or in blocks.  The blend ratio of the block copolymer of the above (1) in which the drug was conjugated to the block copolymer and the block copolymer of the above (2) is not specifically limited, and may be mixed at a ratio in a range of 1:1 to 9:1.  In this case, the percentage of the hydrophobic group to the number of the total polyamino acids in the mixed total block copolymer is 35% or more to less than 95%, preferably 50% or more to less than 95%.  At this time, a hydrophobic group may be present in any copolymer of the above (1) and the above (2).  The percentage of the drug that is conjugated is 5% or more to 65% or less, preferably 5% or more to 50% or less, and more preferably 5% or more to 20% or less relative to the number of the total polyamino acids in the mixed total block copolymer.

The method is not specifically limited as long as a polymeric micelle is formed, and the drug-conjugated block copolymer of the present invention may be dissolved

or dispersed, and then stirred in an aqueous medium thereby to prepare polymeric micelles.  At this time, physical energy such as an ultrasonic wave, pressure, shear stress or a combination thereof may be applied. The micelle may also be prepared by dissolving a block copolymer in a volatile organic solvent, followed by the evaporation of the organic solvent to dryness, then by adding an aqueous medium thereto, followed by stirring, and then by applying physical energy such as an ultrasonic wave, pressure, shear stress or a combination thereof, or by adding an aqueous medium to the block copolymer followed by applying physical energy as described above.  The volatile organic solvent as used herein means methanol, ethanol, acetone, chloroform, acetonitrile, tetrahydrofuran, dichloromethane etc., and may be chosen as appropriate depending on the drug to be bound.  As the aqueous medium as used herein, there can be mentioned water, physiological saline, a buffer etc., and a small amount of an organic solvent may be contained as long as it does not adversely affect the formation of polymer micelles.  Considering the binding site of the drug, the pH of the buffer is preferably 6 to 8, and more preferably it is neutral.

When a drug-conjugated block copolymer and a drug-nonconjugated block copolymer are mixed to prepare a polymeric micelle, the method is not specifically limited, and, for example, after both block copolymers are dissolved in a volatile organic solvent, the organic solvent is evaporated to dryness, to which the above aqueous medium is added and stirred, and then physical energy such as an ultrasonic wave, pressure, shear stress or a combination thereof may be applied, or the aqueous medium is added to both block copolymers, to which physical energy as above may be applied to prepare the micelle.  The volatile organic solvent as used herein means methanol, ethanol, acetone, chloroform, acetonitrile, tetrahydrofuran, dichloromethane etc., and

may be chosen as appropriate depending on the drug to be bound.

For the polymeric micelle thus formed, the particle size is not specifically limited as long as it permits the administration to a living body, and is preferably 10 µm or less, and more preferably 5 µm or less. Specifically, when it is intravenously administered, it is preferably 200 nm or less, and more preferably 100 µM or less.  If needed, the aqueous solution containing the polymeric micelle pharmaceutical composition may be filtered with a hydrophilic filter having the desired pore size.  Also, a buffering agent, an isotonic agent, a stabilizing agent etc. may be added as needed to the polymeric micelle-containing pharmaceutical composition.

When a drug-conjugated block copolymer or a polymeric micelle pharmaceutical composition of the present invention is administered to a living body, the administration route is not specifically limited, and there can be mentioned intravenous, subcutaneous, intramuscular, intraarticular, intraperitoneal, intraocular administration etc.  The amount administered may be chosen as appropriate depending on the type of the disease, the age, the body weight, sex etc. of the patient. EXAMPLES

The present invention will now be explained with reference to specific examples, but they do not limit the scope of the present invention in any way. Example 1 Synthesis of MeO-PEG-PBLA

In  argon atmosphere, to 61.64 g (5.14 mmol) of polyethylene glycol having methoxy at one end and aminopropyl at the other end (MeO-PEG-NH2, mean molecular weight: 12,000), 400 ml of dehydrated dimethyl sulfoxide (DMSO) and 200 ml of dehydrated N,N-dimethylformamide (DMF) were added and dissolved, to which 67.21 g (269.68 mmol) of p-benzyl-L-aspartate N-carboxylic acid anhydride

 (BLA-NCA, MW= 249.22) was added, and allowed to react overnight at 37°C in  argon atmosphere.  The solution after reaction was added dropwise to 6 L of hexane/ethyl acetate mixed solution (1/1) to precipitate a polymer. It was filtered using Kiriyama filter paper () 90 mm, 5B) . To the polymer was added 6 liters of a clean hexane/ethyl acetate (1/1) solution, and washing with a similar procedure was repeated twice, and then it was dried under reduced pressure to obtain a powder of the methoxypolyethylene glycol-poly(P-benzyl-L-aspartate) block copolymer (MeO-PEG-PBLA).  The compound obtained was confirmed to be the compound of interest by gel permeation chromatography (GPC) and 1H-NMR under the condition described below.  From the result of GPC, the molecular weight of the polymer is Mp= 20,778 Da and the molecular weight distribution of the polymer is Mw/Mn= 1.06.  The degree of polymerization of the polymer poly ((3-benzyl-L-aspartate) (PBLA) is calculated to be 40 from the molecular weight of the PEG chain and 1H-NMR spectrum.  The one having a molecular weight of 12,000 and a degree of polymerization of PBLA is abbreviated to be "12-40".

For convenience'sake in the Examples, the molecular weight of MeO-PEG-PBLA of 20,000 Da was used in calculation.  The MeO-PEG-PBLA obtained is a block copolymer that had m=272 and n+p+l=4 0 as mean values in the general formula I, and in which p accounts for 100% of it.

Unless otherwise specified, the following condition was used in a similar analysis below. [Measuring devices and conditions, etc.] (1) Determination of molecular weight (GPC) System: Waters 600 GPC System

Column: Waters Styragel HR3 (7. 8) x 300 mm) (40°C) Mobile phase: DMF containing 10 mM lithium chloride Flow rate: 0.8 ml/min

Detection: Refractometer (RI) (2) Nuclear magnetic resonance spectrum (1H-NMR)

JEOL AL300 (300 MHz) manufactured by Nippon Denshi, solvent: DMSO-d6, temperature: room temperature. Example 2 Synthesis of MeO-PEG-pAsp (Hyd, Bn)

In argon atmosphere, to 5 g (0.25 mmol) of MeO-PEG-PBLA (12-40) obtained in Example 1, 50 ml of dehydrated DMF was added and dissolved.  Anhydrous hydrazine 159 µ1 (5 mmol, Mw=32.05), 0.5-fold equivalent relative to the benzylester (20 equivalents relative to the block copolymer), was added and allowed to react overnight at room temperature.  After the reaction, 700 ml of 2-propanol cooled to -20°C was added dropwise to precipitate a polymer.  Centrifugation (8,000 xg, 15 min, 4°C) was carried out to collect the polymer.  Washing with a similar centrifugation procedure was repeated twice with clean 2-propanol cooled to -20°C.  Washing with a similar centrifugation procedure was repeated two more times with 700 ml of hexane/ethyl acetate (1/1) mixed solution. After filtration using Kiriyama filter paper (  45 mm, 5B), it was dried under reduced pressure to obtain a powder polymer (MeO-PEG-pAsp (Hyd, Bn)).  The compound obtained was confirmed to be the compound of interest by acetylating the hydrazide group with acetic anhydride followed by 1H-NMR under the condition described above. From the result of 1H-NMR, the polyaspartic acid side chain per molecule of the polymer had 19 hydrazide groups (q), 13 benzylester groups (p), and 8 COOH (n). Example 3 Synthesis of MeO-PEG-pAsp (Hyd, C8)

In  argon atmosphere, to 1.5 g (0.075 mmol) of MeO-PEG-PBLA (12-40) obtained in Example 1, 15 ml of dehydrated DMF was added and dissolved.  n-octylamine 249 µl (1.5 mmol, Mw=129.25), 0.5-fold equivalent relative to the benzylester (20 equivalents relative to the block

copolymer), was added and allowed to react overnight at room temperature.  Subsequently, anhydrous hydrazine 47.6 µl (1.5 mmol) , 0.5-fold equivalent relative to the benzylester (20 equivalents relative to the block copolymer), was added and allowed to react overnight at room temperature.

After the reaction, it was purified in a procedure same as Example 2 to obtain a powder polymer (MeO-PEG-pAsp (Hyd, C8)).  The compound obtained was confirmed to be the compound of interest by conducting acetylation as in Example 2 followed by 1H-NMR under the condition described above.  From the result of 1H-NMR, the polyaspartic acid side chain per molecule of the polymer had 20 hydrazide groups (q), 11 octyl groups (p), and 9 COOH (n). Example 4 Synthesis of MeO-PEG-pAsp (Hyd, C4-Phenyl)

In an argon atmosphere, to 1.5 g (0.07 5 mmol) of MeO-PEG-PBLA (12-40) obtained in Example 1, 15 ml of dehydrated DMF was added and dissolved.  Anhydrous hydrazine 47.6 µl (1.5 mmol), 0.5-fold equivalent relative to the benzylester (20 equivalents relative to the block copolymer), was added and allowed to react overnight at room temperature.  Then 4-phenylbutylamine 711 µl (4.5 mmol, Mw= 149.23), 1.5-fold equivalent relative to the benzylester (60 equivalents relative to the block copolymer), was added and allowed to react overnight at room temperature.  After the reaction, it was purified in a manner same as Example 2 to obtain a powder polymer (MeO-PEG-pAsp (Hyd, C4-Phenyl)).  The compound obtained was confirmed to be the compound of interest by conducting acetylation as in Example 2 followed by 1H-NMR.  The polyaspartic acid side chain per molecule of the polymer had 20 hydrazide groups (q), 13 phenylbutyl groups (p), and 7 COOH (n). Example 5

a. Synthesis of MeO-PEG-pAsp (Hyd-DOX, Bn) (hereinafter, doxorubicin hydrochloride may be referred to as DOX)
