Repository: anandvc/allindianpatents

File: patents/270097-methods-of-treating-disease-with-random-copolymers.html (part 1 of 4)
Indian Patents. 270097:METHODS OF TREATING DISEASE WITH RANDOM COPOLYMERS

Indian Patents

Recently Granted Patents

  Recently Published Patents

Title of Invention	METHODS OF TREATING DISEASE WITH RANDOM COPOLYMERS

Abstract	The invention relates to novel methods and kits for treating or preventing disease through the administration of random copolymers. The invention also relates to the treatment of autoimmune diseases, such as multiple sclerosis, and to the administration of random copolymers in treatment regimen comprising formulations that are administered at intervals greater than 24 hours, or to sustained release formulations which administer the copolymer over a period greater than 24 hours. The invention further relates to methods for conducting a pharmaceutical business comprising manufacturing, licensing, or distributing kits containing or relating to the formulations or dosing regimens of random copolymer described herein.	

Full Text	METHODS OF TREATING DISEASE WITH RANDOM COPOLYMERS

CROSS-REFERENCE TO RELATED APPLICATIONS

This application claims priority to U.S. Provisional Application Ser. No. 60/569292 filed May 7,2004, and to U.S. Provisional Application Ser. No. 60/663333 filed March 18, 2005.

BACKGROUND OF THE INVENTION

An autoimmune disease results from an inappropriate immune response directed against a self antigen (an autoantigen), which is a deviation from the normal state of self-tolerance. Self-tolerance arises when the production of T cells and B cells capable of reacting against autoantigens has been prevented by events that occur in the early development of the immune system. The cell surface proteins that play a central role in regulation of immune responses through their ability to bind and present processed peptides to T cells are the major histocompatibility complex (MHC) molecules (Rothbard, J.B., et al., 1991, Annu. Rev. Immunol. 9:527). Autoimmune diseases include rheumatoid arthritis (RA), multiple sclerosis (MS), human type I or insulin-dependent diabetes mellitus (IDDM), autoimmune uveitis, primary biliary cirrhosis (PBC) and celiac disease.

One target for inhibition of an autoimmune response is the set of lymphocyte surface protein MHC molecules, particularly a protein encoded by an MHC class II gene, for example, HLA-DR, -DQ and -DP. Each of the MHC genes is found in a large number of alternative or allelic forms within a mammalian population. The genomes of subjects affected with certain autoimmune diseases, for example MS and RA, are more likely to carry one or more characteristic MHC class II alleles, to which that disease is linked.

A number of therapeutic agents have been developed to treat autoimmune diseases, including general anti-inflammatory drugs such as COX-2 inhibitors, i.e., agents that can prevent formation of low molecular weight inflammatory compounds by inhibiting a cyclooxygenase; agents that can function by inhibiting a protein mediator of inflammation, for example, by sequestering the inflammatory protein tumor necrosis factor (TNF) with an anti-TNF specific monoclonal antibody or antibody fragment, or with a soluble form of the TNF receptor; and agents that target a protein on the surface of a T cell and generally prevent interaction with an;,

antigen presenting cell (APC) by inhibiting the CD4 receptor or the cell adhesion receptor ICAM-1. However, compositions having natural folded proteins as therapeutic agents can encounter problems in production, formulation, storage, and delivery. Several of these problems necessitate delivery to the patient in a hospital setting.

An agent that interacts and binds relatively nonspecifically to several MHC class II molecules is Copolymer 1 (Cop 1), a synthetic amino acid heteropolymer that was shown to be capable of suppressing experimental allergic encephalomyelitis (EAE; Sela, M. et al., 1990, Bull. Inst. Pasteur (Paris)), which can be induced in the mouse and is a model for MS. Copolymer 1, which is poly(Y,E,A,K) also known as glatiramer acetate or "YEAK" using the one letter amino acid code (see infra; Y represents tyrosine, E glutamic acid, A alanine, and K lysine), has been used to treat relapsing forms of MS but does not suppress the disease entirely (Bornstein, M.B., et al., 1987, N. Engl. J. Med. 317:408; Johnson, K.P. et al, 1995, Neurology' 45:1268).

Although random copolymers may be effective for the treatment of autoimmune diseases (Simpson, D. et al, 2003, BioDrugs 17(3):207-10), their repeated administration may cause undesired side effects. Accordingly, there is a need for improved methods for the treatment of autoimmune diseases with random copolymers which result in fewer side effects.

BRIEF SUMMARY OF THE INVENTION

The invention provides methods and kits for the treatment or prevention of disease in a subject, preferably in a human. One aspect of the invention provides methods of treating or preventing a disease, the method comprising administering to said subject a dosing regimen of an effective amount of a random copolymer for the amelioration of a disease treatable with the random copolymer, said effective amount delivered to said subject at time intervals greater than 24 hours, 36 hours, or more preferably greater than 48 hours. A related aspect of the invention provides a method for the treatment of a subject in need thereof, comprising administering to said subject a dosing regimen of an effective amount of a random copolymer for the amelioration of a disease treatable with the random copolymer, said effective amount delivered to the subject using a sustained-release formulation which administers the random copolymer over a period of at least 2 days, at least 4 days, or at least 6 days, wherein the effective amount is an amount that is effective if delivered daily, hi some embodiments, the disease of the methods

of the present invention is mediated by T-cells, and in particular TH! cells or cells with T H! immune posture, or is a disease which is exacerbated by an excess of inflammatory cytokines. In some embodiments, the disease is an autoimmune disease, such as multiple sclerosis. In some preferred embodiments, the random copolymer comprises tyrosine (Y), phenylalanine (F), alanine (A) and lysine (K) (YFAK copolymer). In other embodiments, the random copolymer is Copolymer 1 (YEAK).  The invention is not limited to any particular random copolymer or mode of administration.

The invention also provides kits for the treatment of disease. One aspect of the invention provides a kit for the treatment of an autoimmune disease comprising (i) a composition comprising a random copolymer and (ii) instructions for administering the composition to a subject at time intervals of at least 24 hours, or more preferably 36 or 48 hours or longer.  In preferred embodiments, the composition is formulated for subcutaneous injection, the random copolymer is YFAK or Copolymer 1, and the disease is an autoimmune disease, such as multiple sclerosis, particularly relapsing-remitting multiple sclerosis.

The invention further provides agents for the manufacture of medicaments to treat diseases. Any methods disclosed herein for treating or preventing a disease by administering a random copolymer to a subject may be applied to the use of the random copolymer in the manufacture of a medicament to treat that disease. Accordingly, one aspect of the invention provides the use of a random copolymer for the treatment of a disease in a subject, wherein the random copolymer is formulated to be administered to the subject at intervals greater than 24 hours, 36 hours, and more preferably of at least 48 hours. In preferred embodiments, the random copolymer is Copolymer 1 (YEAK), and the disease is an autoimmune disease, such as multiple sclerosis, particularly relapsing-remitting multiple sclerosis.

The invention further provides methods of conducting a pharmaceutical business.

BRIEF DESCRIPTION OF THE DRAWINGS

Figure 1 shows the effect of copolymer administration on the disease progression of

EAE.

Figure 2. shows the survival rate of mice with EAE when administered with random copolymers.

Figure 3 shows IgG antibody production against copolymers administered at daily or weekly doses.

Figure 4 shows IgGl antibody production against copolymers administered at daily or weekly doses.

Figure 5 shows IgG2b antibody production against copolymers administered at daily or weekly doses.

Figure 6 shows the changes in antibody titer against copolymers during the time course of a treatment.

Figure 7 shows the IgGl antibody production against PLP peptide in mice administered with random copolymers.

Figure 8 shows the IgG2b antibody production against PLP peptide in mice administered with random copolymers.

Figure 9 shows the ratio of IL-13 over IFN 7 in mice administered with random copolymers.

Figure 10 shows the bias for induction of Tn2 related cytokines compared to TH! related cytokines in mice administered with random copolymers.

DETAILED DESCRIPTION OF THE INVENTION

I. Overview

The invention broadly relates to the treatment and prophylaxis of diseases by the administration of random copolymers, to the use of the random copolymers in the manufacture of medicaments to treat disease, and to kits comprising both random copolymers and instructions. The invention also relates to the treatment of autoimmune diseases and to long-lasting random copolymer formulations for the treatment of disease.

One aspect of the invention provides a method for the treatment of a subject comprising administering to said subject a dosing regimen of an effective amount of a random copolymer for the amelioration of a disease treatable with the random copolymer, said effective amount delivered to said subject at time intervals greater than 36 hours. A related aspect of the invention provides a method for the treatment of a subject comprising administering to said subject a dosing regimen of an effective amount of at least one random copolymer for the amelioration of a disease treatable with the random copolymer, said effective amount of at least one copolymer being delivered to said subject at time intervals greater than 24 hours, and in particular greater than 48 hours. In one embodiment, the effective amount of the random copolymer that is administered at intervals greater than 24 hours is an amount that is effective when administered daily. In a related embodiment, the effective amount that is administered at intervals greater than 24 hours is an amount that would be effective if administered daily. In yet another related embodiment, the effective amount that is administered at intervals greater than 24 hours is an amount that is known to be effective if administered daily. In an embodiment of this invention, the effective amount consists of between lOmg and 30mg, or between 15mg and 25mg. In other embodiments, the effective amount is about 20mg. In another embodiment, the effective amount is less than 20mg. In specific embodiments, the effective amount is "x" mg, wherein "x" is any integer between 1 and 20.

hi one embodiment of the methods provided herein, the subject is afflicted with a disease treatable with the random copolymer. In one embodiment, the disease is mediated by T-cells, and in particular TH! cells or cells with T H! immune posture, or is a disease which is exacerbated by an excess of inflammatory cytokines.  In another embodiment, the subject is afflicted with at least one autoimmune disease. In one embodiments, the subject is afflicted with at least one disease selected from the group consisting of multiple sclerosis, type-I diabetes, Hashimoto's thyroiditis, Crohn's disease, rheumatoid arthritis, systemic lupus erythematosus (SLE), gastritis, autoimmune hepatitis, hemolytic anemia, autoimmune hemophilia, autoimmune lymphoproliferative syndrome (ALPS), autoimmune uveoretinitis, glomerulonephritis, Guillain-Barre syndrome, psoriasis, myasthenia gravis, autoimmune encephalomyelitis, Goodpasture's syndrome, Grave's disease, paraneoplastic pemphigus, autoimmune thrombocytopenic purpura, scleroderma with anti-collagen antibodies, mixed connective tissue disease, pernicious anemia, polymyositis, idiopathic Addison's disease, autoimmune-associated infertility,

glomemlonephritis, bullous pemphigoid, Sjogren's syndrome, idiopathic myxedema and colitis. In preferred embodiments, the disease is multiple sclerosis or relapsing-remitting multiple sclerosis. In additional embodiments of the methods provided herein, the disease is host-versus-graft disease (HVGD) or graft-versus-host disease (GVHD) or both. In preferred embodiments of the methods described herein, the subject is a mammal, or more preferably a human.

In one embodiment of the methods described herein, the dosing regimen comprises intravenous, subcutaneous, intramuscular, intradermal, intraperitoneal, intradermal or oral administration. The random copolymer may also be administered via devices designed to deliver the random copolymer continuously, such as a transdermal patch or pump or implant. For example, a transdermal patch may be used to administer the random copolymer over a span of 12 hours every 48 hours or longer, or a pump may be used to administer the copolymer over a period of two days every four or more days. In a related aspect, the copolymer is administered in a sustained release formulation.

The invention also provides a method for the treatment of a subject in need thereof comprising administering to said subject a dosing regimen of an effective amount of a random copolymer for the amelioration of a disease treatable with the random copolymer, said effective amount delivered to the subject using a sustained-release formulation which administers the random copolymer over a period of at least 2 days, at least 4 days, or at least 6 days, wherein the effective amount is an amount that is effective if delivered daily. In preferred embodiments, the sustained release formulation administers the copolymer over a period of at least 2, 3, 4, 5,6, 7, 8, 9,10,11,12,13 or 14 days. In another embodiment, the total dosage delivered daily by the sustained release formulation is less than 90%, 80%, 70%, 60%, 50%, 40%, 30%, 20%, 10% or 5% of a daily dosage known to be effective in the treatment of the disease. In an specific embodiment, the sustained release formulation administers 25% or less, per day, of a dosage of a random copolymer which is known to be effective in treating the disease when administered daily. As an illustrative example, if Copolymer 1 (YEAK) is known to be effective in the treatment of relapsing-remitting multiple sclerosis when administered daily in dosages of 20mg, such as by one daily subcutaneous injection of 20mg, the invention provides sustained release formulations of Copolymer 1 which results in a daily administration of copolymer of less than

20mg, and in particular less than about lOmg, 9mg, 8mg, 7mg, 6mg, 5mg, 4mg, 3mg, 2mg or Img of Copolymer 1.

In some embodiments of the methods described herein, the methods further comprise administering an additional therapeutically active agent to the subject, such as an anti-inflammatory agent. In preferred embodiments, the agent is useful in treating the disease. In another preferred embodiment, the agent synergizes with the random copolymer to treat the disease.

In some embodiments of the methods described herein, the dosing regimen comprises administering the random copolymer to the subject multiple times, with a time interval between each administration.  In preferred embodiments, the time interval between each administration is at least 36,48,72,96,120, or 144 hours. In another preferred embodiment, the time interval between each administration is between 36 hours and 14 days, or at least 7 days. In a related embodiment, at least one of the time intervals between administrations is at least 36,48, 72,96, 120, or 144 hours, at least 7 days, or between 36 hours and 14 days. In another related embodiment, at least 10%, 20%, 30%, 40% or more preferably 50% of the time intervals between administrations are at least 36,48, 72,96,120, or 144 hours, at least 7 days, or between 36 hours and 14 days. In yet another related embodiment, the average time interval between administrations is at least 36,48, 72,96,120, or 144 hours, at least 7 days, or between 36 hours and 14 days.

hi some embodiments of the methods described herein, the effective amount of the random copolymer is between 0.02 mg per dose and 2000 mg per dose, or more preferably between 2 mg per dose and 200 mg per dose.

hi some embodiments of the methods described herein, the random copolymer is selected from the group consisting of Copolymer 1 (YEAK), YFAK, VYAK, VWAK, VEAK and PEAK, hi a preferred embodiment, the random copolymer is Copolymer 1. In another preferred embodiment, the random copolymer is YFAK. In another embodiment, the random copolymer is a terpolymer, such as one selected from the group consisting of YAK, YEK, KEA and YEA. hi yet another embodiment, the random copolymer has between one and 10 anchor residues.

The invention also provides kits for the treatment of disease. One aspect of the invention provides a kit for the treatment of an autoimmune disease comprising (i) a composition comprising a random copolymer and (ii) instructions for administering the composition to a subject at time intervals of at least 36 hours, hi a preferred embodiment, the random copolymer in the kit is Copolymer 1. In another preferred embodiments, the random copolymer in the kit is YFAK. In some embodiments, the random copolymer in the kit is formulated for administration every about 24, 30, 36,42,48, 54, 60, 66, 72, 78, 84, 90, 96,102, 108,114,120, 126,132, 138,144,150,156,162, 168,174,180,186, 192,198,204, 210, 216, 222,228,234, or 240 hours. In some embodiments, the instructions of the kit indicate that the random polymer is to be administered to the subject at time intervals of at least 24, 30, 36,42, 48,54,60, 66, 72, 78, 84, 90, 96,102,108,114,120,126,132,138,144,150,156,162,168, 174,180,186,192,198,204,210,216, 222,228, 234, or 240 hours.

In some embodiments of the kits provided by the invention, the composition is formulated as a sustained release formulation. In specific embodiments, the sustained release formulation delivers a total dosage that would be effective in treating the disease if said total dosage were administered daily. In other embodiments, the total dosage is about 20mg, less than 20mg, or x mg, wherein x is any integer between 1 and 20.

In another embodiment of the kits provided by the invention, the kit comprises instructions for administering the composition to a subject in need thereof at time intervals of at least 24,36,48, 72,96,120 or 144 hours or longer, at a dosage of about 20mg per administration, while in other embodiments the dosage is less than 20mg, such as x mg, wherein x is any integer between 1 and 20. In a related embodiments, the kit comprises instructions for administering the composition to a subject in need thereof at time intervals of at least 24 hours at a.dosage that is effective in treating the disease if it were to be administered daily. In another related embodiment, the kit comprises instructions for administering the composition to a subject in need thereof at time intervals of at least 24 hours at a dosage that is effective in treating the disease when administered daily.

hi some embodiments, the disease for which the kit is directed is mediated by T-cells, and hi particular TH! cells, or the disease is one which is exacerbated by an excess of inflammatory cytokines. hi another embodiments, the disease is an autoimmune disease for

which the kit provides treatment is selected from the group consisting of multiple sclerosis, type-I diabetes, Hashimoto's thyroiditis, Crohn's disease, rheumatoid arthritis, systemic lupus erythematosus (SLE), gastritis, autoimmune hepatitis, hemolytic anemia, autoimmune hemophilia, autoimmune lymphoproliferative syndrome (ALPS), autoimmune uveoretinitis, glomerulonephritis, Guillain-Barre syndrome, psoriasis, myasthenia gravis, autoimmune encephalomyelitis, Goodpasture's syndrome, Grave's disease, paraneoplastic pemphigus, autoimmune thrombocytopenic purpura, scleroderma with anti-collagen antibodies, mixed connective tissue disease, pernicious anemia, polymyositis, idiopathic Addison's disease, autoimmune-associated infertility, bullous pemphigoid, Sjogren's syndrome, idiopathic myxedema and colitis. In specific embodiments, the disease is multiple sclerosis, diabetes or arthritis. In a preferred embodiment, the disease is relapsing-remitting multiple sclerosis. The kit may also comprise packaging and a means of administrating the copolymer, such as a hypodermic syringe, needles, measuring devices such as a spoon or graduated container, an inhaler or a pump. The instructions on the kit may also contain instructions for home use.

The invention further provides agents for the manufacture of medicaments to treat diseases. Any methods disclosed herein for treating or preventing a disease by administering a random copolymer to a subject may be applied to the use of the random copolymer in the manufacture of a medicament to treat that disease. Accordingly, one aspect of the invention provides the use of a random copolymer for the treatment of a disease in a subject, wherein the random copolymer is formulated to be administered to the subject at intervals greater than 24 hours, and more preferably of at least 48 hours. In preferred embodiments, the random copolymer is Copolymer 1, and the disease is an autoimmune disease, such as multiple sclerosis or more particularly relapsing-remitting multiple sclerosis. In other preferred embodiments, the random copolymer is YFAK.

Another aspects of the invention provides for certain methods of doing business. In particular, the invention provides methods of conducting a pharmaceutical business wherein the kits and formulations are marketed to healthcare providers or directly to subjects in need of such kits. One aspect provides a method for conducting a pharmaceutical business, comprising marketing to healthcare providers, or to patients in need of such kits, the benefits of using any of the kits described herein in the treatment of a disease or disorder. A related aspect provides a

method for conducting a pharmaceutical business, comprising: (a) manufacturing any of the kits described herein; and (b) marketing to healthcare providers, or to patients in need of such kits, the benefits of using the kit in the treatment of a disease or disorder. In some embodiments, the rights to develop and market such formulations or to conduct such manufacturing steps may be licensed to a third party for consideration. In some embodiments, the disease is multiple sclerosis, such as relapse-remitting multiple sclerosis. In another embodiment, the kits comprise Copolymer 1 or YFAK.

In another embodiment, the marketing to healthcare providers or to patients comprises an indication to administer 50mg, or more preferably 20mg or less of the random copolymer every 5 to 7 days. In other embodiments, the marketing comprises an indication to administer the random copolymer every at least 2, 3,4, 5,6,7,8, 9,10,11,12,13 or 14 days. In another embodiment, the marketing to healthcare providers or to patients comprises an indication to administer 50mg, or more preferably 20mg or less of the random copolymer, every 5 to 7 days. In yet another embodiments, the marketing comprises an indication of reduced side effects in using the kits or formulations described herein compared to existing formulations of the same or a different random copolymer. In a specific embodiment, the existing formulations are administered more frequently to the patient, or with shorter intervals between administrations, while in another embodiment the existing formulations result in a higher average daily dosage than those of the kit that is marketed. The higher average daily dosage may be, for example, 20, 50, 100,200, or 500% higher than those provided by the kits.

II. Definitions

For convenience, certain terms employed in the specification, examples, and appended claims, are collected here. Unless defined otherwise, all technical and scientific terms used herein have the same meaning as commonly understood by one of ordinary skill in the art to which this invention belongs.

The articles "a" and "an" are used herein to refer to one or to more than one (i.e., to at least one) of the grammatical object of the article. By way of example, "an element" means one element or more than one element.

The term "including" is used herein to mean, and is used interchangeably with, the phrase "including but not limited" to.

The term "or" is used herein to mean, and is used interchangeably with, the term "and/or," unless context clearly indicates otherwise.

The term "such as" is used herein to mean, and is used interchangeably, with the phrase "such as but not limited to".

A "patient" or "subject" to be treated by the method of the invention can mean either a human or non-human animal, preferably a mammal.

The term "autoimmune condition" or "autoimmune disease" means a disease state caused by an inappropriate immune response that is directed to a self-encoded entity which is known as an autoantigen. The copolymer compounds provided herein can be used to treat symptoms of an autoimmune disease, a class of disorder which includes Hashimoto's thyroiditis; idiopathic myxedema, a severe hypothyroidism; multiple sclerosis, a demyelinating disease marked by patches or hardened tissue in the brain or the spinal cord; myasthenia gravis which is a disease having progressive weakness of muscles caused by autoimmune attack on acetylcholine receptors at neuromuscular junctions; Guillain-Barre syndrome, a polyneuritis; systemic lupus erythematosis; uveitis; autoimmune oophoritis; chronic immune thrombocytopenic purpura; colitis; diabetes; Grave's disease, which is a form of hypothyroidism; psoriasis; pemphigus vulgaris; and rheumatoid arthritis (RA).

The term "demyelinating condition" includes a disease state in which a portion of the myelin sheath, consisting of plasma membrane wrapped around the elongated portion of the nerve cell, is removed by degradation. A demyelinating condition can arise post-vaccination, post-anti TNF treatment, post-viral infection, and in MS.

The term "derivative" of an amino acid means a chemically related form of that amino acid having an additional substituent, for example, N-carboxyanhydride group, a 7-benzyl group, an e-N-trifiuoroacetyl group, or a halide group attached to an atom of the amino acid.

The term "analog" means a chemically related form of that amino acid having a different configuration, for example, an isomer, or a D-configuration rather than an L-

configuration, or an organic molecule with the approximate size, charge, and shape of the amino acid, or an amino acid with modification to the atoms that are involved in the peptide bond, so that the copolymer having the analog residue is more protease resistant than an otherwise similar copolymer lacking such analog, whether the analog is interior or is located at a terminus of the copolymer, compared to the copolymer without the analog.

The phrases "amino acid" and "amino acid copolymer" can include one or more components which are amino acid derivatives and/or amino acid analogs as defined herein, the derivative or analog comprising part or the entirety of the residues for any one or more of the 20 naturally occurring amino acids indicated by that composition. For example, in an amino acid copolymer composition having one or more tyrosine residues, a portion of one or more of those residues can be substituted with homotyrosine. Further, an amino acid copolymer having one or more non-peptide or peptidomimetic bonds between two adjacent residues is included within this definition.

The term "hydrophobic" amino acid means aliphatic amino acids alanine (A, or ala), glycine (G, or gly), isoleucine (I, or ile), leucine (L, or leu), methionine (M, or met), proline (P, or pro), and valine (V, or val), the terms in parentheses being the one letter and three letter standard code abbreviations for each amino acid, and aromatic amino acids tryptophan (W, or tip), phenylalanine (F, or phe), and tyrosine (Y, or tyr). These amino acids confer hydrophobicity as a function of the length of aliphatic and size of aromatic side chains, when found as residues within a copolymer or other polypeptide.

The term "charged" amino acid means amino acids aspartic acid (D or asp), glutamic acid (E or glu), arginine (R or arg) and lysine (K or lys), which confer a positive (lys, and arg) or negative (asp, glu) charge at physiological values of pH on an aqueous solution of a copolymer or other amino acid composition containing one or more residues of these amino acids. Histidine (H or his) is hydrophobic at pH 7, and charged at pH 6.

The terms "disorders" and "diseases" are used inclusively and refer to any deviation from the normal structure or function of any part, organ or system of the body (or any combination thereof). A specific disease is manifested by characteristic symptoms and signs, including biological, chemical and physical changes, and is often associated with a variety of

other factors including, but not limited to, demographic, environmental, employment, genetic and medically historical factors. Certain characteristic signs, symptoms, and related factors can be quantitated through a variety of methods to yield important diagnostic information.

The term "prophylactic" or "therapeutic" treatment refers to administration to the subject of one or more of the subject compositions. If it is administered prior to clinical manifestation of the unwanted condition (e.g., disease or other unwanted state of the host animal) then the treatment is prophylactic, i.e., it contributes to protection of the host against developing the unwanted condition, whereas if administered after manifestation of the unwanted condition, the treatment is therapeutic (i.e., it is intended to diminish, ameliorate or prevent progression of the unwanted condition or side effects therefrom).

The term "therapeutic effect" refers to a local or systemic effect in animals, particularly mammals, and more particularly humans, caused by a pharmacologically active substance. The term thus means any substance intended for use in the diagnosis, cure, mitigation, treatment or prevention of disease or in the enhancement of desirable physical or mental development and conditions in an animal or human. The phrase "therapeutically-effective amount" means that amount of such a substance that produces some desired local or systemic effect at a reasonable benefit/risk ratio applicable to any treatment. In certain embodiments, a therapeutically-effective amount of a compound will depend on its therapeutic index, solubility, and the like. For example, certain compounds discovered by the methods of the present invention may be administered in a sufficient amount to produce a reasonable benefit/risk ratio applicable to such treatment.

The term "effective amount" refers to the amount of a therapeutic reagent that when administered to a subject by an appropriate dose and regimen produces the desired result.

The term "subject in need of treatment for a disorder" is a subject diagnosed with that disorder, likely to develop the disorder, or is suspected of having that disorder.

The term "antibody" as used herein is intended to include whole antibodies, e.g., of any isotype (IgG, IgA, IgM, IgE, etc), and includes fragments thereof which are also specifically reactive with a vertebrate, e.g., mammalian, protein. Antibodies can be fragmented using conventional techniques and the fragments screened for utility and/or interaction with a specific

epitope of interest. Thus, the term includes segments of proteolytically-cleaved or recombinantly-prepared portions of an antibody molecule that are capable of selectively reacting with a certain protein. Non-limiting examples of such proteolytic and/or recombinant fragments include Fab, F(ab')2, Fab', Fv, and single chain antibodies (scFv) containing a V[L] and/or V[H] domain joined by a peptide linker. The scF^s may be covalently or non-covalently linked to form antibodies having two or more binding sites. The term antibody also includes polyclonal, monoclonal, or other purified preparations of antibodies and recombinant antibodies.

The term "central tolerance" means tolerance for an antigen controlled by the events in the thymus, namely the clonal deletion of T cells reactive to the antigen in the thymus gland. Partially activated T cells with high affinity receptors for the antigen undergo negative selection and clonal deletion in the thymus by Fas-mediated apoptosis, triggered by coexpression and binding of FasL to Fas on the cell surface. In contrast, the term "peripheral tolerance" means deletion of T cells by activation-induced cell death (AICD) and functional silencing (clonal anergy) of T cells without clonal deletion in the spleen. Also, when lacking the cooperation of helper T cells, B cells are presumably "helpless" to respond to T cell dependent antigens. The modulation of central and peripheral tolerance is regulated by phosphorylation of p561ck and ZAP-70. The status and the degree of of phosphorylation of key residues of these proteins result in up or down regulation of signaling molecules that influence the peripheral and central tolerance. Inhibition of T cell receptor signaling also plays a role in inducing tolerance.

Other technical terms used herein have their ordinary meaning in the art that they are used, as exemplified by a variety of technical dictionaries.

III. Random Copolymers

The composition of a random copolymer of the instant invention comprises the characteristics of a compilation of a multiplicity of cross-reactive T cell epitopes. The composition of a random copolymer of the instant invention may further comprise the characteristics of altered peptide ligands. Multiple functional consequences of the composition of a random copolymer of the instant invention exist: one is the potential to functionally interact with thousands, preferably hundreds of thousands, more preferably millions, of T cell epitopes via presentation by MHC molecules, preferably MHC class II molecules, while another is the

generation of random copolymer specific T cells which may secrete soluble mediators, such as cytokines.

A random copolymer of the instant invention may be given specific amino acid sequence characteristics such that the selected sub-group of amino acids preferentially interacts with specific T cell epitopes, some of which may be directly associated with pathogenic disorders. Preferably, a random copolymer of the instant invention may be given specific amino acid sequence characteristics such that the selected sub-group of amino acids comprises between two and eight amino acids which preferentially interact with specific T cell epitopes some of which may be directly associated with pathogenic disorders which are exacerbated by aberrant production of soluble mediators, such as cytokines.

Preferably, a random copolymer of the instant invention may be given specific amino acid sequence characteristics such that the selected sub-group of amino acids comprises between two and eight amino acids which by virtue of the amino acids chosen and the ratio of said amino acids to one another preferentially interact with specific T cell epitopes some of which may be directly associated with pathogenic disorders which are exacerbated by aberrant production of soluble mediators, such as cytokines said pathogenic disorders having linkage to specific MHC class II alleles such as HLA-DR, or HLA- DQ.

More preferably, a random copolymer of the instant invention comprises a polymer of from two to eight amino acids randomly connected, preferably via peptide bonds which preferentially interacts with specific T cell epitopes some of which maybe directly associated with pathogenic disorders which are exacerbated by aberrant production of soluble mediators, such as cytokines, said pathogenic disorders having linkage to specific MHC class II alleles such as HLA-DR, or HLA- DQ.

More preferably, a random copolymer of the instant invention comprises a polymer of from three to five amino acids randomly connected, preferably via peptide bonds which preferentially interacts with specific T cell epitopes some of which may be directly associated with pathogenic disorders which are exacerbated by aberrant production of soluble mediators, such as cytokines, said autoimmune disorders having linkage to specific MHC class II alleles such as HLA-DR, or HLA- DQ.

The random copolymers of the present invention may comprise a suitable quantity of an araino acid of positive electrical charge, such as lysine or arginine, in combination with an amino acid with a negative electrical charge (preferably in a lesser quantity), such as glutamic acid or aspartic acid, optionally in combination with an electrically neutral amino acid such as alanine or glycine, serving as a filler, and optionally with an amino acid adapted to confer on the copolymer immunogenic properties, such as an aromatic amino acid like tyrosine or tryptophan. Such compositions may include any of those disclosed in WO 00/005250, the entire contents of which being hereby incorporated herein by reference.

Copolymers comprising four amino acids

In one embodiment of the invention, the random copolymer contains four different amino acids, each from a different one of the following groups: (a) lysine and arginine;

(b) glutamic acid and aspartic acid; (c) alanine and glycine; (d) tyrosine and tryptophan.

A specific copolymer according to this embodiment of the present invention comprises in combination alanine, glutamic acid, lysine, and tyrosine, and has a net overall positive electrical charge. One preferred example is YEAK, also referred to as Copolymer 1 (Cop 1) or glatiramer acetate, of average molecular weight about 4,700 to about 13,000 daltons. A preferred copolymer has a molecular weight of about 2,000 to about 40,000 daltons, or from about 2,000 to about 13,000 daltons. Preferred molecular weight ranges and processes for making a preferred form of Copolymer 1 are described in U.S. Pat. No. 5,800,808, the entire contents of which are hereby incorporated in the entirety. Thus, the copolymer may be a polypeptide from about 15 to about 100, preferably from about 40 to about 80, amino acids in length. In a preferred embodiment, the length of Copolymer 1 is between 35 and 75 amino acids residues. More preferably, the length of Copolymer 1 is between 35 and 65 amino acid residues. In a preferred embodiment the length of Copolymer 1 is about 50 amino acids. In another preferred embodiment, the length of Copolymer 1 is about 52 amino acids. In a preferred embodiment, Copolymer 1 has an average molar output ratio of about 1.0: 2.0: 6.0: 5.0 for Y:E:A:K respectively, synthesized by solid phase chemistry as described below in more detail. The variability in the output ratios comprises a range of about 10% between the different amino acids.
