Repository: anandvc/allindianpatents

File: patents/270099-thin-aluminium-pigments-having-a-narrow-thickness-distribution-method-for-producing-same-and-use-of-aluminium-pigments.html (part 1 of 2)
Indian Patents. 270099:THIN ALUMINIUM PIGMENTS HAVING A NARROW THICKNESS DISTRIBUTION, METHOD FOR PRODUCING SAME, AND USE OF ALUMINIUM PIGMENTS

Indian Patents

Recently Granted Patents

  Recently Published Patents

Title of Invention	THIN ALUMINIUM PIGMENTS HAVING A NARROW THICKNESS DISTRIBUTION, METHOD FOR PRODUCING SAME, AND USE OF ALUMINIUM PIGMENTS

Abstract	The invention relates to aluminum pigments which are at least partially coated with lubricant, wherein the aluminum pigments have a relative breadth of thickness distribution Ah of from 30 % to less than 70 %, as determined by a scanning electron microscope thickness count and as calculated on the basis of the corresponding cumulative breakthrough curve of the relative frequencies of occurrence, according to the formula &#61508;h = 100x(h90-h10) / hso, and an X-ray diffractogram, measured on pigments in substantially plane-parallel orientation, having one or two main peaks which do not correspond to the [111] reflexes. The invention further relates to a method for the production of said aluminum pigments and to uses thereof and also to nail varnishes and printing inks containing said aluminum pigments of the invention.	

Full Text	Thin aluminum pigments having a narrow thickness distribution, method for the production thereof, and use thereof

The present invention relates to thin platelet-like aluminum pigments having a narrow thickness distribution and to a method for the production thereof. The invention also relates to uses of these aluminum pigments.

Platelet-like aluminum pigments are effect pigments and are distinguished by their unique metallic appearance and their high covering power. On account of the platelet-like structure of these effect pigments, they undergo orientation in the coating medium so as to be parallel to the substrate and cause a metallic effect due to the formation of a combination of many discrete tiny mirrors. This metallic effect is very strongly pronounced, particularly in wet lacquers. In the case of full-tone lacquers, there is a brightness effect dependent on the angle of observation and/or angle of incidence, which is also referred to as "flop". Good flop is influenced by many properties of the pigments. Thus their orientation, their size and size distribution, their surface texture (roughness) and the edge texture all play an important part.

The determining factor for a plane-parallel orientation of the pigments, which are also referred to as flakes, is not only surface chemistry incompatibilities of the aluminum pigments and the binder system but also and especially the form factor of the pigments. The form factor is understood as meaning the ratio of the length d to the thickness h of the pigments. The length is mainly measured by laser scattering methods. In this case, the d50 index of the cumulative breakthrough curve is normally used.

Since the length of the aluminum pigments is highly dependent on the intended method of application, a high form factor and thus the best possible orientation can be particularly well achieved by varying the thickness of the pigments. Thin pigments undergo better orientation and therefore have higher flop. A further important characteristic of metallic coatings or printing inks is their high gloss. Gloss, inter alia, is a physiologically and psychologically related variable, but according to DIN 67 530, the "gloss power" of a plane surface is

recorded by reflectometer values. The reflection is measured at the gloss angle relatively to a standard (as a rule a black mirror glass plate).

According to this DIN standard, highly glossy specimens (reflectometer value >70) are measured at an angle of incidence or reflection of 20° and medium glossy surfaces at 60°. A prerequisite for a good gloss of metallic coatings or printing inks is likewise a maximum plane-parallel orientation of the platelet-like pigments in the coating medium.

The most brilliant aluminum pigments with the highest gloss and flop are at present assigned to two general classes: on the one hand, the so-called "silver dollar pigments", which are prepared by wet grinding of aluminum shot, and, on the other hand, the so-called "PVD pigments".

With PVD pigments, extremely thin Al pigments having mean thicknesses of from approximately 20 nm to 60 nm are prepared. The thickness distribution of these pigments is extremely low. in this method aluminum is vapor-deposited in an ultrahigh vacuum on to a carrier film provided with a release-coat. This release coat is as a rule a polymer. Subsequently the vapor-deposited aluminum is separated - as far as possible - from the carrier film in a solvent and the metal film is comminuted mechanically or ultrasonically. The production of PVD pigments is described, for example, in J. Seubert and A. Fetz, "PVD Aluminum Pigments: Superior Brilliance for Coatings and Graphic Arts", Coatings Journal, Vol. 84, A6 225264, July 2001, pages 240-245.

On account of their extreme thinness, these PVD pigments exhibit excellent covering power. The thin pigments are so flexible that they virtually "cling" to the substrate. To display their optical possibilities they should therefore be applied to a smooth substrate.

A special effect is achieved in the case of so-called "reverse-side application" in the printing

sector. Here, a transparent film is printed with a printing ink containing the PVD pigments. A

metallic luster almost resembling a mirror is observed when the film is seen through the non-

printed reverse side after the printing ink has cured. Preferred uses of this application form

include headlight reflectors.	

The extremely high production costs, however, constitute a drawback of these PVD pigments. Another disadvantage is that the release coat can barely be removed in its entirety from the pigment particles. This adherent polymer film can, however, lead to disadvantages. Thus, in the case of a printing ink, incompatibilities with the solvent used in the printing ink can occur. For example, polymer films which are suitable for toluene can be incompatible in solvents such as alcohols or water. This manifests itself in the formation of agglomerates, which completely destroy the desired decorative effect.

In particular, however, polymeric adhesions of this type can have a deleterious effect when the aluminum pigments, after production thereof, are provided with chemical protective coatings, such as are described, for example, in DE 196 35 085, in order to render them corrosion-resistant.

The same applies to stabilization by anticorrosive agents, such as are described, for example, in DE 100 01 437. In some circumstances, residues of adherent release-coat can lead to an uneven protective coating and hamper the application of a reproducibly produced protective layer.

In particular, the use of substrates coated in this way in water lacquers, in which unstabilized aluminum pigments produce undesirable gassing caused by evolution of hydrogen, is hardly reproducibly achievable with precoated substrates of this type.

A further serious drawback of PVD pigments is that they exhibit an extremely strong tendency to agglomerate. For this reason, PVD pigments are only supplied in highly dilute dispersions having an aluminum pigment content of usually from 10 % to 20 % by weight. To improve handling, it is desirable to use compositions having a higher aluminum pigment content.

Silver dollar pigments are distinguished from metal pigments obtained by comminutive grinding by a relatively round shape and a relatively smooth surface.

US No. 4,318,747 discloses fine aluminum effect pigments having an average size of less than 5 urn with leafing character, which possess a water coverage of at least 50,000 cm2/g

and a specific BET surface area of from 24 m2/g to 93 m2/g. From these data, roughness values in the range of from 2.4 to 9.3 can be calculated.

On account of the high degree of roughness of the surface of these pigments, there is extensive scattering of incident light and a consequent reduction in gloss, as compared with the smooth surface of a PVD pigment.

EP 1 621 586 A1 discloses aluminum effect pigments obtained by wet grinding in the thickness range of PVD pigments having an average thickness of from 25 nm to 80 nm and an average size of from 8 urn to 30 urn. However, the drawback of these pigments is that they do not exhibit the optical properties of PVD pigments.

Finally, EP 1 080 810 B1 relates to an aluminum pigment prepared by wet grinding of aluminum dust. The aluminum dust, which is also employed as an atomization product for pigment production and which has an average particle size of from 2 urn to 10 um is not described in further detail.

EP 1 424 371 A1 discloses aluminum effect pigments obtained by grinding aluminum powder. According to the teaching of EP 1 424 371 A1, the aluminum powder employed has an average particle size (D50) ranging from 1 µm to 10 µm.

The disadvantages of these pigments disclosed in EP 1 621 586 A1, EP 1 080 810 B1, and EP 1 424 371 A1 are that they have a very broad relative thickness distribution, which leads to a reduction in quality as regards the gloss properties of an article painted or printed with these pigments.

DE 103 15 775 A1 discloses thin covering aluminum effect pigments having an average thickness of from 30 nm to 100 nm and a relative thickness distribution of from 70 % to 140 %, which aluminum effect pigments exhibit a very high covering power and, on account of their very smooth surface, a gloss similar to that of PVD pigments. In terms of their optical properties, they represent a marked improvement over conventional silver dollar pigments with regard to covering power, gloss, and flop. But it has been seen that the aluminum

pigments disclosed in DE 103 15 775 A1 sometimes exhibit inadequate transfer behavior, in particular in printing inks.

It is an object of the present invention to provide very thin aluminum effect pigments not carrying any adherent polymer film and having excellent covering power, high gloss, and an improved metallic appearance as compared with conventional aluminum effect pigments known from the prior art and obtained by conventional wet grinding.

It is a further object of the invention to provide aluminum effect pigments, which additionally exhibit good transfer behavior when applying a printing ink containing these aluminum effect pigments. The aluminum pigments, particularly in printing inks, are intended to come very close to PVD pigments in respect of their optical properties, but to be significantly easier to produce and handle than the latter. In particular, the aluminum pigments are intended to have a markedly reduced tendency to agglomerate as compared with PVD pigments.

Furthermore, pigments of this type should be capable of being prepared by a more cost-effective method than is the case with the expensive production of aluminum effect pigments using the PVD production method.

This object is achieved by the provision of platelet-like aluminum pigments having

a)	a mean thickness h50 of from 15 nm to 75 nm as determined by a scanning electron microscope thickness count,

b)	a relative breadth of thickness distribution Ah of from 30 % to less than 70 %, as determined by a scanning electron microscope thickness count and as calculated on the basis of the corresponding cumulative breakthrough curve of the relative frequencies of occurrence, according to the formula h = 100x(h90-h10) / h50, and

c)	an X-ray diffractogram, measured on pigments in substantially plane-parallel orientation, having one or two main peaks which do not correspond to the [111] reflexes.

Preferred developments of the aluminum effect pigments of the invention are defined in the subclaims 1 to 16.

The object underlying the invention is furthermore achieved by a method as defined in claim 17 for the production of aluminum effect pigments as defined in any one of claims 2-to 16, which comprises the following steps:

a)	providing aluminum shot exhibiting a particle size distribution having a d10 
b)	grinding the aluminum shot defined under a) using a grinder in the presence of solvent and lubricants and grinding media having an individual weight of from 2 mg to 13 mg.

Preferred developments of the method are defined in the subclaims 18 to 24.

The object of the invention is further achieved by the use of aluminum effect pigments as defined in claim 25 or claim 26, and a nail varnish containing the aluminum effect pigments and defined in claim 27, and a UV-stable printing ink containing the aluminum effect pigments and defined in claim 28.

The platelet-like aluminum pigments or aluminum effect pigments of the invention are also referred to hereinafter as "aluminum pigments" for the sake of simplicity.

The invention relates to platelet-like aluminum pigments having

a)	a mean thickness h50 of from 15 nm to 75 nm as determined by a scanning electron microscope thickness count,

b)	a relative breadth of thickness distribution Ah of from 30 % to less than 70 %, as determined by a scanning electron microscope thickness count and as calculated on the basis of the corresponding cumulative breakthrough curve of the relative frequencies of occurrence, according to the formula Ah = 100x(h90-h10) / h50, and

c) an X-ray diffractogram, measured on pigments in substantially plane-parallel orientation, having one or two main peaks which do not correspond to the [111] reflexes.

The aluminum pigments of the invention possess a very high covering power on account of their small mean thickness. The covering power of a pigment is usually defined as the area covered per unit weight of pigment. The smaller the mean thickness of the aluminum pigment, the larger the area covered by the pigment and consequently the greater the covering power of the aluminum pigment.

Thin pigments having a narrow thickness distribution advantageously stack more evenly in the coating medium than conventional aluminum pigments having a broad thickness distribution. With conventional aluminum pigments, uneven stacking of the pigments can readily occur. Thus, very thick pigments can, in particular, serve as "spacers" and therefore adversely affect the orientation of the surrounding or adjoining pigments. This adversely affects gloss, flop, and, under certain circumstances, the covering power. This has a particularly unfavorable effect on prints. Compared with paint coatings, prints have a substantially smaller thickness and a lower binder content.

The very thin aluminum pigments of the invention having a narrow thickness distribution exhibit, surprisingly, a thickness distribution that is similar to that of PVD pigments and such pigments are therefore similar in their optical properties to PVD pigments, but are significantly easier and cheaper to make than PVD-pigments.

It is difficult to determine the exact mean thickness of platelet-like metal pigments. In practice, the pigment thickness is determined by measuring the water coverage (spreading index, DIN 55923) and/or by means of a scanning electron microscope (SEM). Only the mean thickness h of the pigments, but not the thickness distribution, can be calculated from the water coverage. The water coverage method fails in the case of PVD pigments, which show a very marked tendency to agglomerate. Preparation for the spreading test involves drying of the pigments, which leads to irreversible agglomeration phenomena in the case of PVD pigments. Therefore, for the purposes of the present invention, the mean thickness of the aluminum pigments of the invention is determined by means of a scanning electron

microscope (SEM). Using this method, an adequate number of particles should be measured so as to realize a representative statistical evaluation. Customarily, approximately 100 particles are measured.

The thickness distribution is advantageously presented in the form of a cumulative breakthrough curve. The h50 value of the thickness cumulative breakthrough curve is taken as a suitable mean value. A measure of the breadth of distribution Ah, also called span, is given by the following formula:

(Formula Removed)

in which the indices relate to the respective values of the cumulative breakthrough

distribution.

In the case of the mean thickness h50 of the aluminum pigments of the invention calculated from the score obtained in the scanning electron microscope thickness count (h50 index of the cumulative breakthrough curve), the mean thickness h50 calculated is from 15 nm to 75 nm, preferably from 18 nm to 70 nm, more preferably from 25 nm to 60 nm and very preferably from 30 nm to 55 nm.

Below a mean thickness of 15 nm, the pigments become too dark, which can be attributed to the loss of the metallic reflective capacity while retaining the high absorption properties of the aluminum. Furthermore, the mechanical properties of the aluminum are changed unfavorably and the pigments become too brittle. Above a mean thickness of 75 nm, the good optical properties are increasingly impaired. However, there occurs no noticeable impairment up to a mean thickness of 75 nm.

The pigments of the invention preferably possess a relative breadth of thickness distribution Ah of from 30 % to 70 %, more preferably from 35 % to 67 %, still more preferably from 40 % to 65 % and most preferably from 40 % to 60 %.

Above a Ah of 70 %, the advantageous properties of the aluminum pigments can no longer be observed. In particular, the high gloss of so-called "reverse-side applications" comparable to that of PVD pigments could no longer be found. Furthermore, these pigments having a Ah

of more than 70 % sometimes exhibit problems relating to the transfer behavior in printing applications. Hitherto, it has not been possible to produce pigments having a relative breadth of thickness distribution Ah of less than 30 %.

In another preferred embodiment, the aluminum pigments of the invention have a mean thickness h50 of from 25 nm to 60 nm and a span Ah of from 35 % to 67 %. Another particularly preferred embodiment of the aluminum pigments of the invention is characterized by a mean thickness h50 of from 25 nm to 55 nm and a span Ah of from 35 % to 65 %.

The aluminum pigments of the invention differ significantly from conventional PVD pigments in their behavior during X-ray diffractometry. In order to investigate specimens of platelet-like aluminum pigments by means of X-ray diffractometry (XRD, X-ray Reflection Diffraction), the pigments are previously oriented so as to be substantially plane-parallel relative to the substrate of the specimen. Basically, any commercially available X-ray diffractometer is suitable for this purpose.

For the purposes of the invention, a substantially plane-parallel arrangement means that at least 80 % of the pigments are parallel to the substrate within a tolerance range of +/- 15°.

It is established that PVD pigments always have a main peak at the reflex of the [111] plane. By a [111] plane is meant the Miller's indices. The [111] plane corresponds to the densest possible plane of a metal undergoing face-centered cubic crystallization. This result is known per se, since it is common knowledge that aluminum sputtered on to a film forms such crystals. However, it has been found, surprisingly, that the aluminum pigments of the invention do not have a main peak at the reflex of the [111] plane. The reflex of the [111] plane, if at all present, is always weak. The main peak or, possibly, main peaks preferentially correspond to the reflexes of the [200] plane and/or the [220] plane. The main peak very preferentially pertains to the [200] plane.

Unlike PVD pigments, the intensity ratio [111]/ [200] in the pigments of the invention is always 

It is presumed that these properties reflect the plastic deformation state in which the aluminum pigments exist during the grinding process. The at least polycrystalline aluminum shot is exposed to strong shear forces during formative grinding. Shearing occurs between the individual crystallites, the most densely packed [111] plane obviously being the shear plane. Since the grinding process naturally occurs perpendicularly to the platelet surface, these planes are broken away from the platelet plane, this being reflected by a drop in the peak intensity in the diffractogram. At the same time, the peaks of the [200] and [220] planes are intensified.

It has been foundj very surprisingly, that the aluminum pigments of the invention have a metallic gloss in "reverse-side applications" which has hitherto not been achieved in conventional aluminum pigments prepared by wet grinding, but has only been possible with PVD pigments.

A reverse-side application is understood to mean that a printing ink pigmented with metal effect pigments is printed on a transparent film. When the cured print is viewed through the unprinted side of the film, in which case an almost mirror-like effect is observed when PVD pigments are used. The PVD pigments cling tightly to the film owing to their small thickness and low thickness distribution. Surprisingly, a similar effect can be achieved with the aluminum pigments of the invention. The small overall thickness of the pigments and the small breadth of thickness distribution are presumably the factors causing this effect.

:urthermore, the determining factor for plane-parallel orientation of the pigments is not only surface chemistry incompatibilities of the aluminum pigments and the binder system but also the form factor, which is another important characteristic determining the properties of the alatelet-like aluminum pigments of the invention.

The form factor f is understood as meaning the ratio of the average length to the average "lickness of the aluminum pigment platelets.

The length d (diameter) is determined in laser scattering tests on the basis of the Fraunhofer nd/or the Mie diffraction theory. The evaluation of the diffraction data is based on a model liming at the diameter of an equivalent sphere. No absolute values are therefore obtained,

but the diameters measured have gained acceptance as reliable relative values for the description of the size characteristics of platelet-like metal pigments.

As regards length, the aluminum pigments of the invention do not differ fundamentally from aluminum pigments conventionally available on the market which have been prepared by wet grinding. Specifically, the sizes depend on the intended application.

The d50 indices of the length distribution of the pigments are preferably above 3 µm, more preferably in a range of from 4 µm to 50 µm, even more preferably from 5 µm to 45 µm, still more preferably from 8 µm to 40 µm, very preferably from 10 µm to 30 µm, and most preferably from 15 µm to 25 µm.

Furthermore, fine pigments are preferably in the magnitude of from 3 µm to 15 µm and very preferably from 5 µm to 12 µm. Pigments of such type additionally preferably exhibit non-leafing properties. They are ground, for example, with oleic acid as the lubricant and are therefore coated with this substance. Pigments of this type are especially suitable for reverse-side applications in the printing sector.

The dimensionless form factor f is defined in the present invention as:

(Formula Removed)

The d50 index of the pigment length corresponds to 50 % of the cumulative breakthrough curve, measured and evaluated in the form of a volume distribution of equivalent spheres. The mean value h50 of the thickness distribution Is determined as described above.

The pigments of the invention are distinguished by a form factor f of from 200 to about 1,500. Preferably, the pigments of the invention possess a form factor f of from 210 to 1,000, more preferably from 220 to 500 and most preferably from 230 to 400.

A comparatively low content of active aluminum is another characteristic of the pigments of the invention. The content of active aluminum can be determined by completely dissolving a defined amount of aluminum pigments in an alkaline solution and recording the resulting

hydrogen volumetrically under temperature-controlled conditions. The active aluminum content of these pigments lies in a range of from 80 % to 92 % and preferably from 85 % to 90 %, based on the total weight of the aluminum pigments. These values are below those of conventional aluminum pigments obtained by wet grinding and having a content of active aluminum of from 93 % to 97 % by weight.

The residual content of non-active aluminum in the pigment can be attributed to aluminum oxide forming naturally on the surface, and to fatty acids bound to the surface. On account of the very low thickness of the aluminum pigments of the invention, they possess a comparatively high relative oxide content. The content of fatty acids is also comparatively high. The latter can be roughly estimated from the C content determined by elemental analysis. In the case of the pigments of the invention, the residual content is typically from 0.3 % to 1.2 % by weight and preferably from 0.4 % to 1.0 % by weight, as measured on aluminum powders previously washed with acetone or comparable solvents and subsequently dried.

The aluminum pigments of the invention are very thin pigments with a very narrow thickness distribution. Pigments of this type possess a high covering power. The aluminum pigments of the invention preferably exhibit a thickness distribution having an h90 index of less than 110 nm, preferably less than 100 nm, and more preferably less than 75 nm. Furthermore, the aluminum pigments of the invention have a thickness distribution having an h95 index of less than 150 nm, preferably less than120 nm, and more preferably less than 100 nm. The h99 value of the thickness distribution of the aluminum pigments of the invention is preferably less than 140 nm, more preferably less than 110 nm, and most preferably less than 90 nm.

With these very narrow thickness distributions, there are hardly any pigment platelets having a thickness substantially exceeding 100 nm.

The narrow thickness distribution advantageously causes very good stacking of the aluminum pigments of the invention in a coating mediµm, for example, a lacquer or a printing ink. With the aluminum pigments of the invention, for example, it is possible to obtain lacquers displaying good coverage and very high gloss and very good flop when applied in very small layer thicknesses, for example, a layer thickness of less than 10 µm.

Particularly in the automobile lacquering sector, there is a need for small layer thicknesses primarily for cost-saving reasons. Hitherto, basecoat layer thicknesses have been typically in the region of 15 µm. Even now, smaller layer thicknesses are routinely used on very curved shaped parts, such as door handles. It would be desirable If small layer thicknesses down to less than 10 µm could be realized. However, the layer thickness should not be too low, as otherwise problems of adhesion, coverage and/or pigmentation will arise.

In the case of printing inks, the binder contents and the layer thicknesses are generally much lower than in lacquers. This particularly applies to gravure printing inks. Gravure printing inks pigmented with conventional aluminum pigments exhibit a solids content of approximately 40 % by weight. Films printed with gravure printing inks have a wet film layer thickness of from about 3 µm to 6 µm and a dry film layer thickness of from about 1.5 µm to 3 µm. in the case of gravure printing inks pigmented with PVD pigments, the solids contents are from approximately 15 % to 20 % by weight of the total gravure printing ink. This is associated with dry film layer thicknesses of from only 0.5 µm to 1.5 µm. in the case of these extremely small layer thicknesses, a substantially even, plane-parallel orientation of the metal pigments is necessary, particularly in reverse-side applications. Hitherto, this orientation could be achieved only when using PVD pigments. The metal pigments of the invention obtained by wet grinding exhibit a similar mean particle thickness and a similar particle thickness distribution. Only those pigments of this type, not hitherto accessible, can exhibit an optical effect in reverse-side application that is comparable to that obtained when using PVD pigments. Virtually no differences in the optical quality of the metal pigments of the invention compared with PVD pigments can be observed in gravure applications.

In a further embodiment of the invention, the aluminum pigments of the invention are subsequently covered or coated with a passivating inhibitor and/or a passivating anticorrosive layer. Only with coatings of this type is it possible to safely use the pigments of the invention in water lacquers and/or in external coatings.

The mechanism of action of the passivating layers is complex. In the case of inhibitors, it is usually based on steric effects. The major portion of the inhibitors therefore also has an

orienting action as regards leafing or non-leafing, i.e. of being buoyant or non-buoyant in the coating medium.

The inhibitors are usually added in low concentrations in the order of magnitude of from 0.5 % by weight to 15 % by weight based on the weight of the aluminum pigments employed.

Suitable inhibition agents are preferably the following:

-	organically modified phosphonic acids or esters thereof of the general formula

(Formula Removed)

in which R stands for alkyf, aryl, alkylaryl, arylalkyl, and alkyl ether, in particular ethoxylated alkyl ether, and R1, R2 stand for H, CnH2n+1, where n is 1 to 6, in which the alkyl can be branched or unbranched. R1 and R2 can be the same or different.

-	organically modified phosphoric acids and esters thereof of the general formula

(Formula Removed)

in which R stands for alkyl, aryl, alkylaryl, arylalkyl, and alkyl ether, in particular ethoxylated alkyl ether and R1, R2 stand for H, CnH2n+1, in which n is 1 to 6 and the alkyl can be branched or unbranched.

Pure phosphonic acids or esters thereof or phosphoric acids or esters thereof or any desired mixtures thereof can be used.

In the case of grinding of the aluminum shot in predominantly aqueous solvents, inhibitors of this type are used as grinding aids in order to prevent the evolution of hydrogen during the grinding process, which would constitute a safety hazard.

Furthermore, the passivating inhibitor layer can consist of or include corrosion-inhibiting organically functionalized silanes, aliphatic or cyclic amines, aliphatic or aromatic nitro compounds, heterocyclics containing oxygen, sulfur and/or nitrogen such as, for example, thiourea derivatives, sulfur and/or nitrogen compounds of higher ketones, aldehydes, and alcohols, for example, fatty alcohols, or thiols, or mixtures thereof. The passivating inhibitor layer can, however, also consist of the aforementioned substances. Organic phosphonic acids and/or phosphoric acid esters or mixtures thereof are preferred. If amine compounds

are used, these preferably comprise organic radicals having more than 6 carbons. Amines of this type are preferably used together with organic phosphonic acids and/or phosphoric acid esters or mixtures thereof.

Passivation by means of anticorrosion barriers having a chemical and physical protective action can be realized in a variety of ways.

Passivating anticorrosion layers, which guarantee the aluminum pigments particularly good corrosion protection, include or consist of silicon oxide, preferably silicon dioxide, chromium aluminum oxide, which is preferably applied by a chromating method, zirconium oxide, aluminum oxide, polymerized synthetic resins, phosphate, phosphite or borate, or mixtures thereof.

Silicon dioxide and chromium aluminum oxide layers (chromation) are preferred. Furthermore, aluminum oxide, aluminum hydroxide or hydrated aluminum oxide layers, such as are described in DE195 20 312 A1, are preferred.

The SiO2 layers are preferably prepared by sol-gel methods with average layer thicknesses of from 10 nm to 150 nm and preferably from 15 nm to 40 nm, in organic solvents.

In the following, the method for the production of the aluminum pigments of the invention will be described. This is distinguished by extremely gentle formative grinding of aluminum shot. Specifically, the method consists of the following steps:

a)	taking aluminum shot having a particle size distribution having a d10 
b)	grinding the aluminum shot defined under a) using a grinder in the presence of solvent and lubricants and grinding media having an individual weight of from 2mg to 13 mg.

The aluminum shot Is preferably prepared in atomizers by atomization of liquid aluminµm, preferably an aluminum melt. The shot includes or consists of aluminum

particles having a preferably approximately round shape. It is particularly preferred to use aluminum shots having aluminum particles of a spherical to slightly ellipsoidal shape. The aluminum shot obtained after atomization of an aluminum melt is classified, in accordance with a preferred variant, so as to achieve the desired particle size distribution, which can also be referred to as a range of particle sizes.

The aluminum shot is a very fine metal shot having a very narrow size distribution. The range of size distribution is usually determined by laser diffraction spectrometry, and the particle size can be determined from the laser light diffraction. Laser diffraction spectrometry can be carried out, for example, with the apparatus Helos, supplied by Sympatec GmbH, Clausthal-Zelierfeld, Germany, according to manufacturer's specifications.

The size distribution has a dshot10 
Following the atomization step, the shot can be obtained in the desired narrow size distribution by means of appropriate classification steps. The classification can be carried out using air classifiers, cyclones, and other known devices.

The aluminum pigments of the invention can be prepared only with the use of such fine and relatively narrow-fraction aluminum shot. As the lower limit, the size distribution has the following characteristics: dshot10 > 0.15 µm, dshot,50 > 0.8 µm, and dshot90 > 2.0 µm. Consequently, the aluminum shot used comprises predominantly no aluminum shot in nanometric dimensions.

Aluminum shots having dshot50 values ranging from 0.9 µm to 3.0 µm are more preferred and those having values ranging from 0.95 µm to 2.5 µm are most preferred.

The aluminum shots preferably used comprise a span of size distribution, which is usually defined as dshot= (dShot90 - dshot,10) / dShott50. of from 30 % to 200 % and more preferably from 40 % to 180 % and most preferably from 50 % to 170 %.

The use of such a fine aluminum shot having a narrow size distribution is essentia! for the production of the metal pigments of the invention. Not all of the aluminum shot particles are transformed evenly during the formative grinding: this means that some particles are transformed to a greater extent whilst some of the shot particles undergo transformation later in the grinding process. One reason for this is the fact that the probability of a particle being transformed is dependent on its size. Particles which have already been pre-transformed to form platelets thus have a higher specific surface area than untransformed shot and, accordingly, face a higher probability of being transformed further. The breadth of size distribution of the shot is thus taken into account not only in the size distribution of the aluminum particles formed therefrom but also in the thickness distribution. Therefore, aluminum shot having appropriately low size variance must be used to obtain narrow thickness distributions.

The aluminum shot used for producing the platelet-like aluminum pigments of the invention further has a very low oxide content. The content of aluminum oxide in the aluminum shot is determined by melting the aluminum shot with carbon and determining the resulting carbon monoxide by means of a commercially available apparatus (e.g. Omat 3500 supplied by JUWE GmbH). The content of aluminum oxide in the aluminum shot is less than 5 % by weight, preferably less than 1.5 % by weight, and very preferably less than 1.0 % by weight based on the aluminum shot.

In order to achieve these low oxide contents, the atomization step is preferably carried out in an inert gas atmosphere. Nitrogen and/or helium are preferably used as inert gases.

The purity of the aluminum used in the atomization process is preferably from 99.0 % to more than 99.9 % by weight. The shot can contain the usual alloy components (e.g. Mg, Si, Fe) in appropriately small amounts.

The aluminum shot is ground using a grinder, preferably a bali mill, or a stirred ball mill, in the presence of solvent and lubricants acting as grinding aids, and in the presence of grinding media, which individually weigh from 1.2 mg to 13 mg. On account of the extremely gentle manner of grinding, this type of grinding takes a comparatively long time. The grinding time is

preferably from 15 h to 100 h, more preferably from 16 h to 80 h and very preferably from 17 h to 70 h.

According to a preferred development of the invention, the grinding media individually weigh from 2.0 mg to 12.5 mg and very preferably from 5.0 mg to 12.0 mg. The grinding media used are preferably spherical media and more preferably balls.

Balls having a very smooth surface, as round a shape as possible, and of a substantially uniform size are preferred. The ball material can be steel, glass or ceramics, such as, for example, zirconium oxide or corundum. The temperatures during the grinding process are in the range of from 10 °C to 70 °C. Temperatures ranging from 25 °C to 45 °C are preferred.

Balls made of glass and having a mean individual weight of from 2.0 mg to 12.5 mg are particularly preferred.

Balls made of steel and having a mean individual weight of from 1.2 mg to 4.5 mg, preferably a mean individual weight of from 1.4 to 4.0 mg and more preferably a mean individual weight of from 2.0 mg to 3.5 mg are used.

The long grinding times lead to a large number of pigment/ball impacts. As a result, the pigment is very uniformly shaped, which is manifested by a very smooth surface and a very narrow thickness distribution.

With respect to grinding in a ball mill, the critical speed of rotation ncrit is an important parameter which indicates when the balls begin to press against the mill wall due to centrifugal forces, at which point virtually no more grinding takes place:

(Formula Removed)

wherein D is the diameter of the drum

and g is the gravitational constant.

The speeds of rotation of the ball mill are preferably from 25 % to 68 %, more preferably from 28 % to 60 %, and even more preferably from 30 % to less than 50 % and most preferably from 35 % to 45 % of the critical speed of rotation ncrit.

Low speeds of rotation favor slow transformation of the aluminum shot. In order to cause slow transformation, light grinding spheres are also preferably used in the method of the invention. Grinding spheres individually weighing more than 13 mg transform the aluminum shot too vigorously, which leads to premature breakage thereof.

Unlike conventional grinding processes, the aluminum shot in the method of the invention is for the major part not ground or comminuted, but transformed extremely gently over a relatively long period of time.

Grinding with very light balls at low speeds of rotation and for a long grinding time leads to an extremely gentle grinding process, in which very thin aluminum pigments are obtained. Since the aluminum shot employed exhibits a very narrow particle size distribution, the aluminum effect pigments of the invention also exhibit a very uniform thickness distribution.
